Repository: noberito/ethz

**MODELLING AND CALIBRATING A POLYN YIELD SURFACE FUNCTION**

---

In the context of my research assistant internship at ETH Zurich, I have to implement and find an operationnal strategy to calibrate a yield surface function based on the polyN model which is a homogenous polynomial of degree N.

To make the calibration operationnal please copy paste a folder "{material}_results" containing the csv files for a given material in the lab_data directory and then change the parameters you want in the polyN_optimization/param.txt. Then run polyN_optimization/optimize_polyN.py. The coefficients of the polyN function will be accessible in the polyN_coeff.npy file.

File: LAB_DATA/AA7020-T6_results/DATA/SL_210_NT20_90_1.csv
Time[s];Displacement[mm];Force[kN];AxStrain_1;AxStrain_2;Thickness[mm];OuterWidth[mm];InnerWidth[mm]
0;0;-0.0041;0;0;1.019;20;10.01
0.4761;0.0005793;-0.0025;-0.000596669;0;0;0;0
0.9761;-0.000250726;-0.0003;0.000322755;0;0;0;0
1.4761;-0.000686253;-0.0012;-0.000224587;0;0;0;0
1.9761;-0.000547564;-0.0009;0;0;0;0;0
2.4761;-0.003111106;0.0038;-0.000228096;0;0;0;0
2.9761;0.001143346;0.0044;-3.50878E-06;0;0;0;0
3.4761;0.001399507;0.0149;0.001043315;0;0;0;0
3.9761;-0.001718963;0.007;-0.000572093;0;0;0;0
4.476;-0.000537571;0.0003;0.00068573;0;0;0;0
4.9761;-0.000639439;-0.0164;0.000447268;0;0;0;0
5.476;0.003137581;0.0152;-0.000371999;0;0;0;0
5.976;0.001790499;0.0863;0.000722546;0;0;0;0
6.476;0.003225774;0.1119;0.000592807;0;0;0;0
6.976;0.00587628;0.1552;0.000701508;0;0;0;0
7.476;0.006928453;0.2203;0.000822469;0;0;0;0
7.976;0.007934863;0.2551;-3.15794E-05;0;0;0;0
8.4761;0.01271619;0.3091;0.000890831;0;0;0;0
8.976;0.015332858;0.3331;0.001081871;0;0;0;0
9.476;0.017234693;0.3732;0.000873303;0;0;0;0
9.976;0.017476126;0.4418;0.000342047;0;0;0;0
10.476;0.019426178;0.469;0.001080118;0;0;0;0
10.976;0.019995835;0.506;0.001155473;0;0;0;0
11.476;0.023403779;0.5464;0.001129187;0;0;0;0
11.9759;0.024681255;0.5894;0.000759361;0;0;0;0
12.476;0.029445925;0.6311;0.001101148;0;0;0;0
12.9759;0.028481769;0.6845;0.001066098;0;0;0;0
13.4759;0.029347212;0.713;0.001211546;0;0;0;0
13.9759;0.030268762;0.7534;0.001227317;0;0;0;0
14.4759;0.030796514;0.7992;0.002593126;0;0;0;0
14.9759;0.035350784;0.8413;0.003040986;0;0;0;0
15.4759;0.036335454;0.8811;0.002433878;0;0;0;0
15.9759;0.036696639;0.9064;0.002848571;0;0;0;0
16.4759;0.03945445;0.9494;0.0015234;0;0;0;0
16.9759;0.039062405;1.0047;0.001323685;0;0;0;0
17.4759;0.040127903;1.0303;0.001493621;0;0;0;0
17.9759;0.041670306;1.0622;0.001257104;0;0;0;0
18.4759;0.042182629;1.1001;0.001660025;0;0;0;0
18.9758;0.045361939;1.1538;0.001829904;0;0;0;0
19.4759;0.047675632;1.1949;0.002587877;0;0;0;0
19.9758;0.051108123;1.223;0.002265852;0;0;0;0
20.4758;0.053266295;1.2812;0.003023495;0;0;0;0
20.9758;0.051921843;1.3106;0.002696362;0;0;0;0
21.4758;0.052995581;1.3431;0.002440878;0;0;0;0
21.9758;0.057840203;1.3678;0.002188831;0;0;0;0
22.4758;0.058476135;1.4237;0.00187018;0;0;0;0
22.9758;0.058465089;1.4458;0.001880687;0;0;0;0
23.4758;0.061027403;1.498;0.00251963;0;0;0;0
23.9758;0.060751605;1.5312;0.002771594;0;0;0;0
24.4758;0.061444345;1.5751;0.003201886;0;0;0;0
24.9758;0.067990046;1.5981;0.003479903;0;0;0;0
25.4758;0.067246284;1.6326;0.004081135;0;0;0;0
25.9757;0.06920598;1.6686;0.004259337;0;0;0;0
26.4757;0.072051982;1.7021;0.003161663;0;0;0;0
26.9757;0.073045594;1.7344;0.002619373;0;0;0;0
27.4757;0.075441342;1.7473;0.003177403;0;0;0;0
27.9758;0.07867483;1.7966;0.002888806;0;0;0;0
28.4758;0.078953434;1.7988;0.003535847;0;0;0;0
28.9757;0.082895968;1.8453;0.003537595;0;0;0;0
29.4757;0.0833606;1.8636;0.004033958;0;0;0;0
29.9757;0.087204949;1.874;0.004425282;0;0;0;0
30.4757;0.087768994;1.9104;0.005662883;0;0;0;0
30.9757;0.092309238;1.936;0.005608803;0;0;0;0
31.4757;0.09329794;1.9338;0.005901848;0;0;0;0
31.9757;0.097249066;1.9711;0.005849525;0;0;0;0
32.4756;0.098132919;1.9673;0.005470972;0;0;0;0
32.9756;0.10146512;1.985;0.005703005;0;0;0;0
33.4756;0.1051422;2.0102;0.005572166;0;0;0;0
33.9756;0.10654346;2.0118;0.006776984;0;0;0;0
34.4756;0.112931362;2.0191;0.006972129;0;0;0;0
34.9756;0.114645241;2.0374;0.008559752;0;0;0;0
35.4756;0.117281545;2.0624;0.008175263;0;0;0;0
35.9756;0.117491244;2.064;0.008768462;0;0;0;0
36.4756;0.119677294;2.0908;0.009102308;0;0;0;0
36.9756;0.124801221;2.0896;0.008942354;0;0;0;0
37.4756;0.126150758;2.1069;0.008570188;0;0;0;0
37.9756;0.130212694;2.1167;0.0091336;0;0;0;0
38.4756;0.131337279;2.1171;0.009613293;0;0;0;0
38.9756;0.134676317;2.1297;0.009552475;0;0;0;0
39.4756;0.136520644;2.1303;0.009453421;0;0;0;0
39.9755;0.139262499;2.1325;0.009832207;0;0;0;0
40.4755;0.14632701;2.1379;0.01232375;0;0;0;0
40.9755;0.148700315;2.1648;0.012266562;0;0;0;0
41.4755;0.150138746;2.1455;0.011606072;0;0;0;0
41.9757;0.15260077;2.1866;0.012231902;0;0;0;0
42.4755;0.155264777;2.1781;0.012961253;0;0;0;0
42.9755;0.157239726;2.1957;0.0128227;0;0;0;0
43.4755;0.165273653;2.1999;0.012971644;0;0;0;0
43.9755;0.163784551;2.2106;0.013219257;0;0;0;0
44.4755;0.167712533;2.2141;0.013286777;0;0;0;0
44.9755;0.168182425;2.2182;0.01459646;0;0;0;0
45.4755;0.170040252;2.2207;0.014748598;0;0;0;0
45.9755;0.176915053;2.2204;0.015102918;0;0;0;0
46.4754;0.180841281;2.2403;0.015704113;0;0;0;0
46.9754;0.184945122;2.2201;0.01607018;0;0;0;0
47.4754;0.184252557;2.2476;0.015056259;0;0;0;0
47.9754;0.189859877;2.2571;0.015937237;0;0;0;0
48.4755;0.193630761;2.2428;0.01696234;0;0;0;0
48.9754;0.195170183;2.265;0.016073633;0;0;0;0
49.4755;0.198874791;2.2602;0.018089775;0;0;0;0
49.9754;0.199454266;2.2732;0.01805187;0;0;0;0
50.4754;0.2015267;2.2804;0.01928994;0;0;0;0
50.9754;0.207956682;2.2864;0.018100112;0;0;0;0
51.4754;0.210526711;2.277;0.019212498;0;0;0;0
51.9755;0.212810947;2.2861;0.018842414;0;0;0;0
52.4755;0.216898131;2.3057;0.019222824;0;0;0;0
52.9754;0.218590619;2.2969;0.018744276;0;0;0;0
53.4755;0.224593139;2.3007;0.019745866;0;0;0;0
53.9753;0.223599528;2.3168;0.020156882;0;0;0;0
54.4753;0.229783868;2.3095;0.021291027;0;0;0;0
54.9753;0.230450834;2.3234;0.020964663;0;0;0;0
55.4753;0.232805905;2.3187;0.021921125;0;0;0;0
55.9753;0.236037816;2.3392;0.022367275;0;0;0;0
56.4753;0.238710765;2.3405;0.022269482;0;0;0;0
56.9753;0.244309493;2.3332;0.021327093;0;0;0;0
57.4753;0.2478819;2.3623;0.022267767;0;0;0;0
57.9753;0.250919892;2.3471;0.022425603;0;0;0;0
58.4753;0.252270131;2.3572;0.022933257;0;0;0;0
58.9753;0.25538825;2.3661;0.023183558;0;0;0;0
59.4753;0.259750005;2.367;0.024117351;0;0;0;0
59.9752;0.26269174;2.368;0.023558894;0;0;0;0
60.4752;0.265208994;2.3759;0.024187564;0;0;0;0
60.9752;0.26760667;2.3708;0.024855201;0;0;0;0
61.4752;0.271529217;2.3892;0.024909962;0;0;0;0
61.9752;0.272285427;2.3879;0.025197406;0;0;0;0
62.4754;0.279275071;2.3911;0.025908818;0;0;0;0
62.9752;0.279777926;2.41;0.026107102;0;0;0;0
63.4752;0.283956634;2.3888;0.026457422;0;0;0;0
63.9752;0.285509557;2.4031;0.026600932;0;0;0;0
64.4752;0.290257044;2.4015;0.02640958;0;0;0;0
64.9752;0.294363164;2.4087;0.026879351;0;0;0;0
65.4752;0.298904811;2.4217;0.027987137;0;0;0;0
65.9752;0.30290468;2.4179;0.028699977;0;0;0;0
66.4751;0.299834777;2.4157;0.028814189;0;0;0;0
66.9751;0.303962287;2.4214;0.02896077;0;0;0;0
67.4751;0.308063673;2.4356;0.028384548;0;0;0;0
67.9752;0.316935165;2.4328;0.028867028;0;0;0;0
68.4752;0.315098203;2.4508;0.029081768;0;0;0;0
68.9751;0.318931855;2.4372;0.029424233;0;0;0;0
69.4752;0.320155503;2.4486;0.029458303;0;0;0;0
69.9753;0.323259596;2.4404;0.030146264;0;0;0;0
70.4751;0.328486444;2.4438;0.031034463;0;0;0;0
70.9752;0.331712042;2.441;0.031010652;0;0;0;0
71.4751;0.334177748;2.4606;0.031301449;0;0;0;0
71.9751;0.336305763;2.4783;0.03161256;0;0;0;0
72.4752;0.340588092;2.4821;0.030927308;0;0;0;0
72.975;0.342576367;2.4738;0.032127464;0;0;0;0
73.475;0.349184311;2.4609;0.033224363;0;0;0;0
73.975;0.351824473;2.4729;0.032322821;0;0;0;0
74.4752;0.353250981;2.4843;0.032900173;0;0;0;0
74.975;0.356626664;2.4795;0.032597954;0;0;0;0
75.475;0.359038719;2.4944;0.031894685;0;0;0;0
75.975;0.362156487;2.4802;0.03333806;0;0;0;0
76.475;0.366432855;2.4976;0.034225125;0;0;0;0
76.975;0.369592003;2.5077;0.033758793;0;0;0;0
77.4751;0.371543107;2.4909;0.033690945;0;0;0;0
77.975;0.373788945;2.5165;0.033909739;0;0;0;0
78.475;0.376181011;2.5061;0.034877625;0;0;0;0
78.9749;0.382173011;2.5213;0.034457362;0;0;0;0
79.4751;0.384769515;2.526;0.035368837;0;0;0;0
79.9749;0.385911634;2.5244;0.034991133;0;0;0;0
80.4749;0.390278824;2.5061;0.035668528;0;0;0;0
80.9749;0.395512159;2.5377;0.036318395;0;0;0;0
81.4749;0.398041861;2.5443;0.037059134;0;0;0;0
81.9751;0.399313375;2.5497;0.036279482;0;0;0;0
82.4751;0.403923227;2.5503;0.036062898;0;0;0;0
82.9749;0.405755279;2.5418;0.036986438;0;0;0;0
83.475;0.410070922;2.5465;0.036208421;0;0;0;0
83.975;0.412533823;2.5456;0.037064206;0;0;0;0
84.4749;0.413865651;2.5573;0.036592431;0;0;0;0
84.9749;0.419976527;2.5497;0.037829733;0;0;0;0
85.4749;0.422226573;2.5803;0.038930523;0;0;0;0
85.9749;0.425762862;2.5614;0.038111799;0;0;0;0
86.475;0.431122436;2.5601;0.040021674;0;0;0;0
86.9748;0.43300744;2.5658;0.038911961;0;0;0;0
87.475;0.435271337;2.5756;0.038528841;0;0;0;0
87.975;0.437214376;2.5788;0.03781284;0;0;0;0
88.475;0.440573227;2.563;0.038417422;0;0;0;0
88.975;0.445545492;2.581;0.038863024;0;0;0;0
89.4749;0.447927739;2.5892;0.039525997;0;0;0;0
89.9748;0.450996765;2.5873;0.039525997;0;0;0;0
90.4749;0.454849179;2.5914;0.039490582;0;0;0;0
90.9748;0.457262285;2.5886;0.040975246;0;0;0;0
91.4749;0.455565238;2.6003;0.040121117;0;0;0;0
91.9748;0.464701657;2.5873;0.039745204;0;0;0;0
92.4747;0.466619623;2.5905;0.040075611;0;0;0;0
92.9747;0.470250065;2.6101;0.041463473;0;0;0;0
93.4749;0.47261741;2.5848;0.041808455;0;0;0;0
93.9747;0.474551857;2.6129;0.041318713;0;0;0;0
94.4747;0.478392348;2.6022;0.041162147;0;0;0;0
94.9747;0.484339287;2.6189;0.042183593;0;0;0;0
95.4749;0.485422493;2.6069;0.04167889;0;0;0;0
95.9748;0.487671488;2.6315;0.041969967;0;0;0;0
96.4747;0.49237111;2.6132;0.042457709;0;0;0;0
96.9748;0.496686402;2.6015;0.042323183;0;0;0;0
97.4748;0.497748042;2.6281;0.042188639;0;0;0;0
97.9747;0.502440826;2.6252;0.043622281;0;0;0;0
98.4747;0.507457975;2.6278;0.043338405;0;0;0;0
98.9747;0.508412312;2.6436;0.042785539;0;0;0;0
99.4747;0.50943836;2.6315;0.043177114;0;0;0;0
99.9746;0.514425001;2.6552;0.043447597;0;0;0;0
100.4746;0.517177552;2.6442;0.043345125;0;0;0;0
100.9746;0.521925565;2.6423;0.043872495;0;0;0;0
101.4748;0.524260648;2.6436;0.044773755;0;0;0;0
101.9746;0.526562769;2.6312;0.044021922;0;0;0;0
102.4746;0.530234589;2.6429;0.045278576;0;0;0;0
102.9746;0.534029318;2.6733;0.046359476;0;0;0;0
103.4746;0.538061973;2.6764;0.045501555;0;0;0;0
103.9746;0.539044714;2.6729;0.044773755;0;0;0;0
104.4747;0.543138561;2.6707;0.046818297;0;0;0;0
104.9747;0.547792421;2.6831;0.046171869;0;0;0;0
105.4746;0.550403653;2.6799;0.045932283;0;0;0;0
105.9746;0.554204518;2.6676;0.045563578;0;0;0;0
106.4746;0.556855025;2.6726;0.046525279;0;0;0;0
106.9745;0.559442587;2.6976;0.0465437;0;0;0;0
107.4747;0.561005679;2.6884;0.0467597;0;0;0;0
107.9747;0.564186042;2.696;0.046347752;0;0;0;0
108.4745;0.568847967;2.7118;0.04646499;0;0;0;0
108.9745;0.572421777;2.6894;0.046798207;0;0;0;0
109.4745;0.574704786;2.7143;0.047164784;0;0;0;0
109.9745;0.578387652;2.7241;0.048484353;0;0;0;0
110.4745;0.582310725;2.6947;0.047579741;0;0;0;0
110.9745;0.585571916;2.7023;0.047506132;0;0;0;0
111.4745;0.589991355;2.7137;0.048724999;0;0;0;0
111.9746;0.590164935;2.7229;0.049105904;0;0;0;0
112.4746;0.5952431;2.7185;0.049812198;0;0;0;0
112.9744;0.595957932;2.7219;0.04836568;0;0;0;0
113.4748;0.602226608;2.7396;0.049785492;0;0;0;0
113.9746;0.605005984;2.726;0.050554688;0;0;0;0
114.4746;0.607697694;2.7115;0.049363099;0;0;0;0
114.9744;0.609237467;2.727;0.050356189;0;0;0;0
115.4744;0.612970654;2.733;0.050249416;0;0;0;0
115.9744;0.617676412;2.7175;0.050796504;0;0;0;0
116.4744;0.620824163;2.7485;0.051256627;0;0;0;0
116.9744;0.623997512;2.7368;0.05073147;0;0;0;0
117.4744;0.626932935;2.7406;0.051331627;0;0;0;0
117.9744;0.627760506;2.7573;0.050644751;0;0;0;0
118.4745;0.633539652;2.7399;0.051586585;0;0;0;0
118.9745;0.633327499;2.7605;0.051289961;0;0;0;0
119.4745;0.638897824;2.7548;0.052797163;0;0;0;0
119.9743;0.641867962;2.7592;0.05341604;0;0;0;0
120.4743;0.645169655;2.7586;0.0522878;0;0;0;0
120.9743;0.647491413;2.7567;0.053987994;0;0;0;0
121.4743;0.652351639;2.775;0.052572476;0;0;0;0
121.9745;0.655081572;2.751;0.051909771;0;0;0;0
122.4745;0.6603775;2.781;0.05211962;0;0;0;0
122.9743;0.660655754;2.7687;0.053475911;0;0;0;0
123.4743;0.665514753;2.7706;0.053279654;0;0;0;0
123.9745;0.670477549;2.7621;0.054581217;0;0;0;0
124.4743;0.674429902;2.7804;0.054317052;0;0;0;0
124.9743;0.672937995;2.7652;0.055202311;0;0;0;0
125.4743;0.67605366;2.7933;0.055064508;0;0;0;0
125.9743;0.680016533;2.7839;0.055343415;0;0;0;0
126.4743;0.682711925;2.8101;0.055037941;0;0;0;0
126.9742;0.68504841;2.7864;0.055723467;0;0;0;0
127.4742;0.691054086;2.7987;0.056229425;0;0;0;0
127.9743;0.693163691;2.7927;0.05659422;0;0;0;0
128.4742;0.695795788;2.7962;0.056022096;0;0;0;0
128.9742;0.696281986;2.7883;0.057170987;0;0;0;0
129.4744;0.70213933;2.7959;0.056221133;0;0;0;0
129.9742;0.707479443;2.8129;0.057272053;0;0;0;0
130.4743;0.709322016;2.8183;0.056887617;0;0;0;0
130.9742;0.713034338;2.8126;0.0580769;0;0;0;0
131.4742;0.715948195;2.8123;0.057773916;0;0;0;0
131.9742;0.717816191;2.8196;0.058277183;0;0;0;0
132.4742;0.72051281;2.8208;0.058429438;0;0;0;0
132.9741;0.725931472;2.8079;0.059325946;0;0;0;0
133.4741;0.728419445;2.8237;0.058626342;0;0;0;0
133.9743;0.730978603;2.8231;0.060117579;0;0;0;0
134.4743;0.734829965;2.8069;0.059795382;0;0;0;0
134.9743;0.737474861;2.8259;0.060219999;0;0;0;0
135.4741;0.741324995;2.8284;0.061458124;0;0;0;0
135.9741;0.743997243;2.8341;0.060576736;0;0;0;0
136.4741;0.7446593;2.8325;0.061123156;0;0;0;0
136.9741;0.749509006;2.8332;0.061067042;0;0;0;0
137.4741;0.749822852;2.8449;0.06134593;0;0;0;0
137.9741;0.756719219;2.842;0.062403019;0;0;0;0
138.4742;0.759867145;2.8509;0.062696365;0;0;0;0
138.9741;0.761484766;2.8338;0.062922084;0;0;0;0
139.4741;0.767021953;2.843;0.062551351;0;0;0;0
139.9742;0.770964662;2.8449;0.06317081;0;0;0;0
140.474;0.772108183;2.8559;0.063577533;0;0;0;0
140.974;0.776027924;2.8487;0.063962697;0;0;0;0
141.474;0.779143063;2.8499;0.064158515;0;0;0;0
141.974;0.78268391;2.8622;0.063681246;0;0;0;0
142.474;0.784308719;2.866;0.063490275;0;0;0;0
142.974;0.789075669;2.8569;0.064888789;0;0;0;0
143.474;0.79190484;2.8584;0.065462436;0;0;0;0
143.974;0.795723589;2.8584;0.065114013;0;0;0;0
144.4741;0.799244098;2.8701;0.064420093;0;0;0;0
144.974;0.801564803;2.8518;0.066062031;0;0;0;0
145.474;0.801602324;2.8736;0.065559381;0;0;0;0
145.974;0.809965526;2.8689;0.066372365;0;0;0;0
146.4739;0.814368134;2.8603;0.06682866;0;0;0;0
146.9739;0.813541089;2.891;0.065897794;0;0;0;0
147.4739;0.819366698;2.8736;0.066979618;0;0;0;0
147.9739;0.820844403;2.8942;0.067525831;0;0;0;0
148.4741;0.823250321;2.8825;0.068155328;0;0;0;0
148.9739;0.827047855;2.8904;0.067401196;0;0;0;0
149.4739;0.830854156;2.8983;0.068014381;0;0;0;0
149.974;0.831394005;2.8945;0.068117635;0;0;0;0
150.4739;0.837330951;2.8799;0.06849614;0;0;0;0
150.9739;0.841564713;2.9021;0.069136487;0;0;0;0
151.474;0.843513363;2.9024;0.069506424;0;0;0;0
151.9739;0.847837597;2.8897;0.069840232;0;0;0;0
152.4739;0.850526852;2.9059;0.069056261;0;0;0;0
152.9738;0.851676509;2.9147;0.070275324;0;0;0;0
153.4738;0.853691434;2.9169;0.070041444;0;0;0;0
153.9738;0.861557743;2.9071;0.070546751;0;0;0;0
154.474;0.864156;2.9141;0.071006048;0;0;0;0
154.9738;0.866134281;2.8995;0.071001146;0;0;0;0
155.4738;0.869233815;2.9074;0.071334455;0;0;0;0
155.9738;0.870146247;2.9144;0.072085628;0;0;0;0
156.4738;0.876498206;2.9153;0.071603963;0;0;0;0
156.974;0.879497274;2.9049;0.072268437;0;0;0;0
157.4738;0.883115092;2.9248;0.071868499;0;0;0;0
157.9739;0.881854975;2.9191;0.072766095;0;0;0;0
158.4738;0.886777269;2.9359;0.072067672;0;0;0;0
158.9738;0.892845188;2.94;0.073105339;0;0;0;0
159.4739;0.893043665;2.9188;0.07389592;0;0;0;0
159.9738;0.898841747;2.9264;0.073863331;0;0;0;0
160.4739;0.902069274;2.9454;0.074182656;0;0;0;0
160.9737;0.904418734;2.9387;0.073897549;0;0;0;0
161.4739;0.906220279;2.9425;0.074991917;0;0;0;0
161.9737;0.912477383;2.9431;0.07440254;0;0;0;0
162.4737;0.914190911;2.9371;0.074957736;0;0;0;0
162.9739;0.916458315;2.9349;0.075528892;0;0;0;0
163.4737;0.918988719;2.9425;0.074532819;0;0;0;0
163.9738;0.92321389;2.9441;0.074822629;0;0;0;0
164.4737;0.928619402;2.9656;0.075798898;0;0;0;0
164.9737;0.929571985;2.9536;0.075844434;0;0;0;0
165.4737;0.93367039;2.9504;0.07583305;0;0;0;0
165.9737;0.935336754;2.9637;0.0762883;0;0;0;0
166.4739;0.939753564;2.9577;0.07682458;0;0;0;0
166.9736;0.946090093;2.9539;0.078610103;0;0;0;0
167.4738;0.948637679;2.97;0.077336214;0;0;0;0
167.9737;0.949279573;2.9552;0.077711247;0;0;0;0
168.4738;0.952587051;2.9665;0.078559827;0;0;0;0
168.9737;0.955194251;2.9732;0.078152664;0;0;0;0
169.4736;0.95823575;2.9776;0.078470622;0;0;0;0
169.9736;0.962995861;2.9757;0.079700949;0;0;0;0
170.4737;0.966702222;2.964;0.07871389;0;0;0;0
170.9736;0.968553913;2.9536;0.07914676;0;0;0;0
171.4737;0.972672481;2.9864;0.079193764;0;0;0;0
171.9736;0.97348059;2.976;0.08042644;0;0;0;0
172.4735;0.979537288;2.9836;0.081013896;0;0;0;0
172.9736;0.981935842;2.9836;0.08036978;0;0;0;0
173.4735;0.984871966;2.9811;0.080931382;0;0;0;0
173.9735;0.989093455;2.9855;0.082106972;0;0;0;0
174.4735;0.990876239;2.9713;0.081568668;0;0;0;0
174.9735;0.993463977;2.9823;0.082105356;0;0;0;0
175.4735;0.9993364;2.9978;0.083552331;0;0;0;0
175.9735;1.004449106;2.989;0.085245345;0;0;0;0
176.4735;1.003798621;2.9836;0.08492631;0;0;0;0
176.9735;1.003943446;2.9947;0.083289254;0;0;0;0
177.4735;1.01268484;2.9918;0.084360498;0;0;0;0
177.9735;1.012951872;2.988;0.083899229;0;0;0;0
178.4735;1.017694976;2.9918;0.084025051;0;0;0;0
178.9735;1.020142623;3.0007;0.085050391;0;0;0;0
179.4735;1.022611835;3.0003;0.084400809;0;0;0;0
179.9734;1.024987245;3.0007;0.086024779;0;0;0;0
180.4734;1.027943883;3.0045;0.085272732;0;0;0;0
180.9734;1.033330634;3.0165;0.087382507;0;0;0;0
181.4734;1.038607627;2.9798;0.086779479;0;0;0;0
181.9736;1.040498065;3.0161;0.087318201;0;0;0;0
182.4734;1.043430683;2.994;0.087146163;0;0;0;0
182.9736;1.047835044;3.0076;0.087236206;0;0;0;0
183.4734;1.049258396;3.0155;0.088161884;0;0;0;0
183.9734;1.05455222;3.0063;0.088383535;0;0;0;0
184.4734;1.057523762;3.025;0.089032141;0;0;0;0
184.9734;1.059658439;3.0127;0.089649852;0;0;0;0
185.4734;1.061049881;3.0206;0.089101151;0;0;0;0
185.9733;1.0650373;3.0184;0.090223901;0;0;0;0
186.4733;1.069813718;3.0168;0.090119699;0;0;0;0
186.9735;1.071524265;3.0196;0.090813642;0;0;0;0
187.4733;1.074525613;3.0285;0.090993059;0;0;0;0
187.9733;1.078861419;3.037;0.091372613;0;0;0;0
188.4735;1.082963506;3.0335;0.091375816;0;0;0;0
188.9734;1.086213476;3.0335;0.091250915;0;0;0;0
189.4733;1.090069571;3.0212;0.091572742;0;0;0;0
189.9735;1.09235784;3.0146;0.092585578;0;0;0;0
190.4733;1.095097065;3.0203;0.092510411;0;0;0;0
190.9733;1.100968612;3.0285;0.093194706;0;0;0;0
191.4733;1.10470776;3.0263;0.09354946;0;0;0;0
191.9733;1.105857593;3.03;0.093626147;0;0;0;0
192.4732;1.107756448;3.0338;0.094126066;0;0;0;0
192.9732;1.111974255;3.0073;0.093854575;0;0;0;0
193.4734;1.112456771;3.0297;0.094869892;0;0;0;0
193.9732;1.118822756;3.0462;0.096121653;0;0;0;0
194.4734;1.121581618;3.0127;0.096279407;0;0;0;0
194.9734;1.125642677;3.0465;0.096451474;0;0;0;0
195.4734;1.123507474;3.0414;0.0947933;0;0;0;0
195.9732;1.132953005;3.0389;0.096504044;0;0;0;0
196.4732;1.135288088;3.0177;0.09612484;0;0;0;0
196.9732;1.137687518;3.0433;0.097040739;0;0;0;0
197.4734;1.143020267;3.0278;0.096973867;0;0;0;0
197.9732;1.145823488;3.0487;0.098474228;0;0;0;0
198.4732;1.146116294;3.0534;0.097772855;0;0;0;0
198.9731;1.151515845;3.0421;0.097072581;0;0;0;0
199.4732;1.153526211;3.0389;0.099516631;0;0;0;0
199.9731;1.158373814;3.0392;0.099238657;0;0;0;0
200.4733;1.163028375;3.0481;0.100086633;0;0;0;0
200.9731;1.16221746;3.0626;0.100397695;0;0;0;0
201.4733;1.168658663;3.0566;0.100427844;0;0;0;0
201.9731;1.172749003;3.0398;0.099810405;0;0;0;0
202.4733;1.175568706;3.0575;0.10065631;0;0;0;0
202.9733;1.176981714;3.0569;0.101940463;0;0;0;0
203.4731;1.180820626;3.0743;0.101807369;0;0;0;0
203.9731;1.183555118;3.0509;0.102748159;0;0;0;0
204.4732;1.189691241;3.0575;0.10390472;0;0;0;0
204.9732;1.190436231;3.0572;0.103268856;0;0;0;0
205.4731;1.193481061;3.0496;0.104484869;0;0;0;0
205.9732;1.197466201;3.0591;0.104894091;0;0;0;0
206.4731;1.202160212;3.0512;0.105089953;0;0;0;0
206.973;1.203011629;3.049;0.106052907;0;0;0;0
207.473;1.205301476;3.0484;0.10541683;0;0;0;0
207.9731;1.210329671;3.0544;0.10661762;0;0;0;0
208.4731;1.214031123;3.0721;0.107564926;0;0;0;0
208.9732;1.217461861;3.0617;0.106784764;0;0;0;0
209.473;1.219154875;3.0778;0.107724036;0;0;0;0
209.973;1.224150633;3.0787;0.108415319;0;0;0;0
210.473;1.22624551;3.0705;0.107623217;0;0;0;0
210.973;1.231460786;3.067;0.10888902;0;0;0;0
211.473;1.232841532;3.0686;0.109181627;0;0;0;0
211.973;1.234552255;3.0749;0.110051077;0;0;0;0
212.473;1.238531434;3.0888;0.110714055;0;0;0;0
212.973;1.247160265;3.0667;0.11067322;0;0;0;0
213.4729;1.24796627;3.0759;0.111274572;0;0;0;0
213.9731;1.249656829;3.0575;0.111170971;0;0;0;0
214.4729;1.251961053;3.0598;0.111199227;0;0;0;0
214.9729;1.255585709;3.0509;0.112029283;0;0;0;0
215.4729;1.258393139;3.0683;0.11414602;0;0;0;0
215.9729;1.264336922;3.08;0.11368733;0;0;0;0
216.4731;1.266028183;3.0752;0.11387365;0;0;0;0
216.9729;1.2673274;3.079;0.113940966;0;0;0;0
217.4729;1.272905088;3.0876;0.114304087;0;0;0;0
217.9729;1.273742303;3.0724;0.115164405;0;0;0;0
218.4729;1.280614298;3.0841;0.114842264;0;0;0;0
218.9729;1.282207548;3.0702;0.116084908;0;0;0;0
219.4729;1.285725601;3.0942;0.116826633;0;0;0;0
219.973;1.288097329;3.0828;0.117424297;0;0;0;0
220.473;1.290693307;3.0806;0.117776798;0;0;0;0
220.9728;1.295296496;3.0733;0.118518827;0;0;0;0
221.4728;1.29702107;3.0933;0.11836766;0;0;0;0
221.9728;1.301931792;3.0708;0.119068758;0;0;0;0
222.4728;1.305095498;3.0598;0.119081218;0;0;0;0
222.9728;1.310262031;3.0683;0.119917209;0;0;0;0
223.473;1.310834317;3.0762;0.120802255;0;0;0;0
223.9728;1.314155823;3.0601;0.121534276;0;0;0;0
224.4728;1.317559209;3.0869;0.120772714;0;0;0;0
224.973;1.321395667;3.0705;0.123167345;0;0;0;0
225.4729;1.326133686;3.0898;0.123477513;0;0;0;0
225.9728;1.327800927;3.0746;0.122497053;0;0;0;0
226.4728;1.334698696;3.0923;0.124088262;0;0;0;0
226.9727;1.334620848;3.0645;0.124021625;0;0;0;0
227.4727;1.338381037;3.0923;0.124703285;0;0;0;0
227.9727;1.340698586;3.0733;0.125765129;0;0;0;0
228.473;1.343375919;3.0692;0.126643471;0;0;0;0
228.9727;1.346773168;3.079;0.126510532;0;0;0;0
229.473;1.352466576;3.0901;0.128215755;0;0;0;0
229.9729;1.354020902;3.091;0.127173505;0;0;0;0
230.4727;1.35666159;3.0825;0.127890072;0;0;0;0
230.9729;1.35968503;3.0895;0.128501219;0;0;0;0
231.4728;1.364249821;3.0904;0.128876056;0;0;0;0
231.9727;1.367587983;3.0854;0.12998586;0;0;0;0
232.4729;1.371621866;3.0822;0.129058025;0;0;0;0
232.9727;1.373679747;3.0854;0.130794317;0;0;0;0
233.4726;1.37760019;3.0942;0.131948122;0;0;0;0
233.9726;1.382710441;3.0863;0.131551363;0;0;0;0
234.4728;1.386998907;3.0869;0.133714709;0;0;0;0
234.9728;1.387452844;3.0746;0.134214931;0;0;0;0
235.4726;1.391287198;3.08;0.134244077;0;0;0;0
235.9726;1.393328949;3.0806;0.134394397;0;0;0;0
236.4726;1.402217448;3.0901;0.135268261;0;0;0;0
236.9726;1.402201492;3.0784;0.135974459;0;0;0;0
237.4728;1.40424412;3.0711;0.137050413;0;0;0;0
237.9726;1.412635024;3.0838;0.138284116;0;0;0;0
238.4726;1.409810237;3.0876;0.13798462;0;0;0;0
238.9727;1.413333901;3.073;0.138798855;0;0;0;0
239.4726;1.41717895;3.0996;0.140143258;0;0;0;0
239.9727;1.421421479;3.0648;0.140321664;0;0;0;0
240.4727;1.427299864;3.0778;0.140653993;0;0;0;0
240.9727;1.4269634;3.0648;0.141047157;0;0;0;0
241.4725;1.430562457;3.0781;0.141700565;0;0;0;0
241.9727;1.432938218;3.0708;0.142641089;0;0;0;0
242.4725;1.434915271;3.0639;0.142317028;0;0;0;0
242.9725;1.439224076;3.0724;0.143725093;0;0;0;0
243.4725;1.444137077;3.086;0.144206665;0;0;0;0
243.9726;1.444343269;3.0544;0.146903429;0;0;0;0
244.4725;1.449989688;3.0673;0.145824383;0;0;0;0
244.9725;1.457233214;3.061;0.146083642;0;0;0;0
245.4725;1.455953284;3.0822;0.147749787;0;0;0;0
245.9725;1.461483633;3.0923;0.148587868;0;0;0;0
246.4725;1.460895917;3.0661;0.148135633;0;0;0;0
246.9726;1.467952363;3.0714;0.150624168;0;0;0;0
247.4724;1.466892651;3.0635;0.149926734;0;0;0;0
247.9724;1.473466055;3.0831;0.15139953;0;0;0;0
248.4726;1.475857244;3.079;0.150563804;0;0;0;0
248.9724;1.480908233;3.0667;0.151557848;0;0;0;0
249.4724;1.484019865;3.0759;0.153983749;0;0;0;0
249.9724;1.485543157;3.0762;0.152456012;0;0;0;0
250.4724;1.489127136;3.0661;0.154640785;0;0;0;0
250.9724;1.493884267;3.0686;0.154897769;0;0;0;0
251.4725;1.495787329;3.0718;0.157158183;0;0;0;0
251.9725;1.500379121;3.0711;0.156165191;0;0;0;0
252.4725;1.502609355;3.0705;0.157158183;0;0;0;0
252.9724;1.50862748;3.0667;0.15806781;0;0;0;0
253.4725;1.51184852;3.0705;0.15981132;0;0;0;0
253.9725;1.514081383;3.0654;0.161441332;0;0;0;0
254.4725;1.516082808;3.0604;0.161663739;0;0;0;0
254.9723;1.517507738;3.0556;0.16250814;0;0;0;0
255.4725;1.526662918;3.0714;0.162622959;0;0;0;0
255.9723;1.527265186;3.0598;0.164642813;0;0;0;0
256.4724;1.529826975;3.0601;0.164976084;0;0;0;0
256.9723;1.532267959;3.043;0.165261656;0;0;0;0
257.4723;1.535474796;3.0538;0.167845944;0;0;0;0
257.9723;1.538444935;3.0601;0.167111438;0;0;0;0
258.4723;1.545967941;3.0402;0.169347404;0;0;0;0
258.9723;1.548490981;3.0648;0.169455517;0;0;0;0
259.4723;1.553507955;3.038;0.170127629;0;0;0;0
259.9723;1.55199343;3.0503;0.172293372;0;0;0;0
260.4724;1.557008651;3.0316;0.173127373;0;0;0;0
260.9722;1.560626118;3.0424;0.173388501;0;0;0;0
261.4722;1.56466719;3.0534;0.172782048;0;0;0;0
261.9724;1.566277973;3.0398;0.174595884;0;0;0;0
262.4722;1.568384246;3.0376;0.176350549;0;0;0;0
262.9722;1.573504491;3.0462;0.177251709;0;0;0;0
263.4724;1.579299417;3.0357;0.177692438;0;0;0;0
263.9722;1.581436725;3.0231;0.178130036;0;0;0;0
264.4722;1.58520042;3.0433;0.181023932;0;0;0;0
264.9722;1.587917728;3.0199;0.18306251;0;0;0;0
265.4723;1.59079231;3.0361;0.183792696;0;0;0;0
265.9722;1.593812068;3.0433;0.183924073;0;0;0;0
266.4722;1.597072032;3.0272;0.184389592;0;0;0;0
266.9723;1.603807092;3.0291;0.18699192;0;0;0;0
267.4721;1.603572146;3.025;0.188756946;0;0;0;0
267.9721;1.608735699;3.0228;0.191317521;0;0;0;0
268.4723;1.611293104;2.9956;0.192490438;0;0;0;0
268.9721;1.613844372;3.024;0.193355488;0;0;0;0
269.4723;1.619880205;3.0345;0.192972239;0;0;0;0
269.9721;1.62059907;3.0215;0.194440804;0;0;0;0
270.4721;1.625043933;3.0114;0.195653345;0;0;0;0
270.9721;1.627527523;2.9959;0.195812021;0;0;0;0
271.4721;1.63802435;3.0003;0.197007055;0;0;0;0
271.9721;1.637888818;3.0051;0.193849879;0;0;0;0
272.4721;1.637666145;3.0054;0.195426827;0;0;0;0
272.972;1.639060567;2.9893;0.19721305;0;0;0;0
273.472;1.647818618;2.9905;0.197043071;0;0;0;0
273.9721;1.647797929;3.0026;0.198498481;0;0;0;0
274.472;1.652515084;2.9988;0.201212176;0;0;0;0
274.972;1.65617919;3.0054;0.201347022;0;0;0;0
275.472;1.658475875;2.994;0.202915065;0;0;0;0
275.9722;1.660759936;2.9785;0.208057698;0;0;0;0
276.472;1.664476291;2.9994;0.211092278;0;0;0;0
276.9721;1.668806662;2.9839;0.210064711;0;0;0;0
277.472;1.674094525;3.0019;0.213568027;0;0;0;0
277.972;1.672942062;2.9807;0.215743608;0;0;0;0
278.472;1.677062559;2.9792;0.216886826;0;0;0;0
278.972;1.680150522;2.9779;0.216766772;0;0;0;0
279.472;1.686308387;2.9852;0.217819932;0;0;0;0
279.972;1.687709647;2.9826;0.222324971;0;0;0;0
280.4719;1.694301811;2.9668;0.222653607;0;0;0;0
280.9721;1.695277538;2.9681;0.22422367;0;0;0;0
281.4719;1.697096441;2.9694;0.224604939;0;0;0;0
281.9719;1.699904222;2.9612;0.227844066;0;0;0;0
282.4721;1.705785411;2.9536;0.22776304;0;0;0;0
282.9719;1.70686476;2.9612;0.230157493;0;0;0;0
283.4719;1.711114478;2.9454;0.232405787;0;0;0;0
283.9721;1.715840926;2.9523;0.232337647;0;0;0;0
284.4719;1.72146122;2.9514;0.23603553;0;0;0;0
284.9719;1.724187997;2.9577;0.236318138;0;0;0;0
285.4719;1.724873022;2.9349;0.238230571;0;0;0;0
285.9719;1.730554508;2.9384;0.239656287;0;0;0;0
286.4718;1.734191086;2.9406;0.241223333;0;0;0;0
286.9718;1.737856069;2.9125;0.244187925;0;0;0;0
287.4718;1.739710564;2.9365;0.244546549;0;0;0;0
287.972;1.742583393;2.9387;0.246749052;0;0;0;0
288.4718;1.74655889;2.9296;0.247075241;0;0;0;0
288.9719;1.7494482;2.9131;0.24848978;0;0;0;0
289.472;1.75287736;2.9125;0.250706836;0;0;0;0
289.972;1.758183984;2.9109;0.251595286;0;0;0;0
290.4719;1.762293435;2.9071;0.254245023;0;0;0;0
290.9719;1.765429965;2.9261;0.255056929;0;0;0;0
291.4718;1.765906169;2.8916;0.258131296;0;0;0;0
291.9719;1.767981934;2.9163;0.260047142;0;0;0;0
292.4717;1.775334868;2.9033;0.262198259;0;0;0;0
292.9719;1.778482619;2.8856;0.264405365;0;0;0;0
293.4717;1.779143799;2.8891;0.263830126;0;0;0;0
293.9717;1.784479002;2.8853;0.267553208;0;0;0;0
294.4717;1.78817046;2.8812;0.269577056;0;0;0;0
294.9719;1.79191329;2.8771;0.271695759;0;0;0;0
295.4717;1.795899132;2.8749;0.271985844;0;0;0;0
295.9717;1.799350384;2.866;0.274479511;0;0;0;0
296.4717;1.803777713;2.8657;0.277916119;0;0;0;0
296.9717;1.805285401;2.8537;0.281084037;0;0;0;0
297.4719;1.810147205;2.8632;0.281681208;0;0;0;0
297.9718;1.813625458;2.8556;0.28307146;0;0;0;0
298.4717;1.815050564;2.8727;0.283718967;0;0;0;0
298.9717;1.818203048;2.8509;0.288848497;0;0;0;0
299.4717;1.821908533;2.8591;0.291459141;0;0;0;0
299.9717;1.826457719;2.8423;0.294316594;0;0;0;0
300.4717;1.831623726;2.8259;0.295739002;0;0;0;0
300.9716;1.834669257;2.8344;0.294563603;0;0;0;0
301.4716;1.836120312;2.8297;0.297098128;0;0;0;0
301.9716;1.841329977;2.8171;0.296836099;0;0;0;0
302.4718;1.841739204;2.8183;0.297516451;0;0;0;0
302.9716;1.846966578;2.8246;0.300192958;0;0;0;0
303.4716;1.847971059;2.8028;0.301404592;0;0;0;0
303.9716;1.853051329;2.7832;0.304050015;0;0;0;0
304.4716;1.85733173;2.7946;0.306248125;0;0;0;0
304.9716;1.863254123;2.7731;0.309323823;0;0;0;0
305.4716;1.864059777;2.7791;0.312223197;0;0;0;0
305.9716;1.870247624;2.8085;0.312341308;0;0;0;0
306.4715;1.872516256;2.7769;0.315800134;0;0;0;0
306.9716;1.874473496;2.7766;0.319109338;0;0;0;0
307.4715;1.877768;2.7614;0.320080477;0;0;0;0
307.9715;1.884342632;2.7554;0.321534149;0;0;0;0
308.4717;1.887728484;2.7526;0.322368229;0;0;0;0
308.9717;1.887992536;2.739;0.324364141;0;0;0;0
309.4717;1.894151277;2.7317;0.328701521;0;0;0;0
309.9715;1.897022177;2.7137;0.331098173;0;0;0;0
310.4717;1.899932703;2.7365;0.33267808;0;0;0;0
310.9716;1.905156219;2.7235;0.335239648;0;0;0;0
311.4716;1.907784283;2.7191;0.337046007;0;0;0;0
311.9715;1.908756679;2.6963;0.339936155;0;0;0;0
312.4716;1.914253364;2.7017;0.338436472;0;0;0;0
312.9716;1.920179088;2.6979;0.342597549;0;0;0;0
313.4714;1.921749895;2.6698;0.345508976;0;0;0;0
313.9716;1.92684384;2.6752;0.349773111;0;0;0;0
314.4714;1.930841079;2.6486;0.355712024;0;0;0;0
314.9714;1.932028608;2.6341;0.355807901;0;0;0;0
315.4714;1.935329074;2.6022;0.360816356;0;0;0;0
315.9714;1.946908406;2.3784;0.368515965;0;0;0;0

File: LAB_DATA/AA7020-T6_results/DATA/SL_240_NT20_90_2.csv
Time[s];Displacement[mm];Force[kN];AxStrain_1;AxStrain_2;Thickness[mm];OuterWidth[mm];InnerWidth[mm]
0;0;-0.0019;0;0;1.02;20;9.98
0.4761;-0.001399857;0.006;0.000271893;0;0;0;0
0.9761;4.54112E-05;0.0029;6.17E-04;0;0;0;0
1.4761;-0.003327817;-0.0006;-5.96509E-05;0;0;0;0
1.9761;-0.001416865;0.0063;0.000117537;0;0;0;0
2.4761;-0.001334634;-0.0016;-1.22808E-05;0;0;0;0
2.976;0.000208471;-0.0035;-0.000103514;0;0;0;0
3.4761;-0.002821106;-0.0044;-5.69E-04;0;0;0;0
3.9761;-0.000412909;0.0133;-0.000328124;0;0;0;0
4.4761;-0.002285288;-0.0012;0.000543712;0;0;0;0
4.9761;-0.001160528;0.006;-0.000433427;0;0;0;0
5.4759;-0.003942534;-0.0022;0.000275401;0;0;0;0
5.9759;-0.001797337;-0.0012;2.80698E-05;0;0;0;0
6.4759;-0.003013095;-0.0016;-4.03517E-05;0;0;0;0
6.9759;-0.002782357;-0.0063;6.31559E-05;0;0;0;0
7.4759;-0.00060297;-0.0003;0.000675211;0;0;0;0
7.9759;0.001002203;0.0114;0.000301709;0;0;0;0
8.4759;-0.002828645;0.0073;-0.000124569;0;0;0;0
8.9759;-0.001581152;-0.0114;9.9995E-05;0;0;0;0
9.4758;-0.001688631;-0.005;0.000426225;0;0;0;0
9.9758;-0.002567399;0.0044;-0.000349184;0;0;0;0
10.4758;-0.003664983;0;-0.000261438;0;0;0;0
10.976;-0.00248885;-0.0057;-0.000135097;0;0;0;0
11.4758;-0.003685146;0.0025;1.92981E-05;0;0;0;0
11.9758;-0.002668566;0.0076;0.000264877;0;0;0;0
12.4759;-0.002581601;-0.0019;0.000459544;0;0;0;0
12.976;-0.001754731;-0.0038;2.14E-04;0;0;0;0
13.4759;-0.002090669;-0.0079;0.000587547;0;0;0;0
13.9758;-0.002134502;-0.0057;0.000129816;0;0;0;0
14.476;-0.002890888;0.0029;0.000422718;0;0;0;0
14.9758;-0.001602718;0.0048;-8.59686E-05;0;0;0;0
15.4758;-0.002074012;-0.005;0.000613847;0;0;0;0
15.9758;-0.003166161;-0.0012;-0.000440448;0;0;0;0
16.4759;0.000237751;0.0579;0.000117537;0;0;0;0
16.9757;0.000490757;0.0983;0.000454283;0;0;0;0
17.4759;0.003308882;0.1403;-2.81E-05;0;0;0;0
17.9759;0.000148332;0.1906;1.89E-04;0;0;0;0
18.4757;0.00478308;0.2339;0.001150215;0;0;0;0
18.9757;0.005765821;0.2582;3.61E-04;0;0;0;0
19.4757;0.007878932;0.3239;0.000678717;0;0;0;0
19.9759;0.010232951;0.3397;0.000831233;0;0;0;0
20.4757;0.012143378;0.3947;0.001165987;0;0;0;0
20.9757;0.013975957;0.4415;0.001018779;0;0;0;0
21.4757;0.016628743;0.481;0.001113415;0;0;0;0
21.9757;0.01829195;0.5183;0.001218556;0;0;0;0
22.4757;0.018534786;0.5727;0.000789162;0;0;0;0
22.9758;0.020586531;0.5995;0.001146711;0;0;0;0
23.4756;0.023992547;0.6536;0.000682223;0;0;0;0
23.9756;0.022815713;0.6886;0.000827728;0;0;0;0
24.4756;0.028161612;0.73;0.00097321;0;0;0;0
24.9756;0.027002135;0.7771;0.001962984;0;0;0;0
25.4756;0.027780087;0.8024;0.001817645;0;0;0;0
25.9756;0.029505713;0.8615;0.002092546;0;0;0;0
26.4756;0.031021816;0.8839;0.001491869;0;0;0;0
26.9756;0.032171649;0.9389;0.001446322;0;0;0;0
27.4756;0.034759562;0.981;0.001248343;0;0;0;0
27.9756;0.036470285;1.0126;0.001674037;0;0;0;0
28.4756;0.03842735;1.059;0.00159697;0;0;0;0
28.9756;0.0390859;1.0922;0.001449826;0;0;0;0
29.4756;0.041883862;1.1383;0.002260601;0;0;0;0
29.9755;0.044989006;1.1469;0.002612374;0;0;0;0
30.4755;0.046045387;1.1981;0.002862566;0;0;0;0
30.9755;0.048363813;1.2395;0.00248638;0;0;0;0
31.4755;0.050126785;1.2799;0.001665279;0;0;0;0
31.9755;0.05051392;1.3156;0.002038272;0;0;0;0
32.4755;0.052946312;1.3535;0.002080291;0;0;0;0
32.9755;0.05452536;1.3959;0.001994501;0;0;0;0
33.4755;0.055823349;1.4186;0.002020764;0;0;0;0
33.9755;0.057096792;1.4597;0.001968237;0;0;0;0
34.4755;0.059253561;1.4929;0.002741852;0;0;0;0
34.9755;0.062846657;1.5353;0.002829327;0;0;0;0
35.4755;0.063632324;1.5438;0.003509624;0;0;0;0
35.9755;0.066335781;1.5868;0.003750851;0;0;0;0
36.4755;0.067596249;1.6019;0.00417024;0;0;0;0
36.9754;0.067979702;1.6588;0.00380678;0;0;0;0
37.4754;0.068150651;1.6914;0.002542379;0;0;0;0
37.9754;0.070283225;1.7236;0.003035738;0;0;0;0
38.4754;0.072293416;1.7539;0.002629872;0;0;0;0
38.9754;0.073673461;1.7849;0.003254348;0;0;0;0
39.4754;0.076973225;1.8134;0.003189645;0;0;0;0
39.9754;0.081289569;1.8386;0.003906395;0;0;0;0
40.4754;0.084337204;1.8529;0.004641842;0;0;0;0
40.9754;0.084900724;1.8854;0.004676766;0;0;0;0
41.4754;0.087754266;1.8924;0.004992778;0;0;0;0
41.9754;0.089881755;1.9249;0.004865338;0;0;0;0
42.4754;0.092497371;1.9455;0.004634856;0;0;0;0
42.9754;0.097401255;1.9783;0.003420459;0;0;0;0
43.4754;0.097740699;1.9913;0.004484666;0;0;0;0
43.9754;0.102213791;2.0125;0.004278553;0;0;0;0
44.4753;0.104518541;2.0223;0.004318731;0;0;0;0
44.9753;0.105859662;2.0302;0.005027691;0;0;0;0
45.4753;0.10735157;2.0535;0.00609542;0;0;0;0
45.9753;0.111410525;2.0665;0.006600973;0;0;0;0
46.4753;0.115069897;2.0712;0.007163753;0;0;0;0
46.9753;0.115983381;2.0858;0.007205556;0;0;0;0
47.4753;0.12059709;2.1278;0.006792667;0;0;0;0
47.9753;0.120754363;2.1436;0.006240139;0;0;0;0
48.4753;0.123036671;2.1401;0.00590708;0;0;0;0
48.9753;0.128277019;2.1325;0.006098908;0;0;0;0
49.4753;0.132185539;2.1566;0.006620144;0;0;0;0
49.9753;0.134843585;2.1626;0.006508598;0;0;0;0
50.4753;0.135834742;2.1825;0.008542357;0;0;0;0
50.9752;0.139914737;2.2027;0.009036243;0;0;0;0
51.4752;0.140252779;2.215;0.009524671;0;0;0;0
51.9752;0.14506023;2.2195;0.009667157;0;0;0;0
52.4752;0.148759052;2.2283;0.009364785;0;0;0;0
52.9752;0.149992869;2.2384;0.008881495;0;0;0;0
53.4752;0.152938286;2.2501;0.008688462;0;0;0;0
53.9752;0.155206216;2.2596;0.008389273;0;0;0;0
54.4752;0.157835683;2.2675;0.008851934;0;0;0;0
54.9752;0.159500819;2.2931;0.010488661;0;0;0;0
55.4752;0.166109465;2.2947;0.010962499;0;0;0;0
55.9752;0.167042937;2.2839;0.011684106;0;0;0;0
56.4752;0.170366722;2.3054;0.01198231;0;0;0;0
56.9753;0.173476074;2.313;0.011271327;0;0;0;0
57.4751;0.174095175;2.3146;0.011326837;0;0;0;0
57.9751;0.17867294;2.332;0.010721269;0;0;0;0
58.4751;0.180514812;2.3503;0.010558102;0;0;0;0
58.9751;0.184805908;2.355;0.011194996;0;0;0;0
59.4751;0.187266354;2.3642;0.011592199;0;0;0;0
59.9751;0.191028821;2.3673;0.01291103;0;0;0;0
60.4751;0.193944606;2.3737;0.013224451;0;0;0;0
60.9751;0.198893201;2.3696;0.013792169;0;0;0;0
61.4751;0.199360463;2.3904;0.013738526;0;0;0;0
61.9751;0.201919095;2.3895;0.014335353;0;0;0;0
62.4751;0.206336606;2.3904;0.013866571;0;0;0;0
62.975;0.208772505;2.4151;0.014043039;0;0;0;0
63.475;0.210563005;2.4103;0.013959999;0;0;0;0
63.975;0.215844381;2.4211;0.014459863;0;0;0;0
64.475;0.217195846;2.4179;0.014727853;0;0;0;0
64.975;0.219553021;2.4486;0.015099462;0;0;0;0
65.475;0.222378685;2.4454;0.016287685;0;0;0;0
65.9752;0.228007045;2.4562;0.016270425;0;0;0;0
66.475;0.229291358;2.4666;0.016215189;0;0;0;0
66.975;0.231904519;2.4675;0.016329109;0;0;0;0
67.475;0.235836183;2.4732;0.016386065;0;0;0;0
67.975;0.238832621;2.4843;0.015790461;0;0;0;0
68.475;0.241706853;2.4833;0.017089973;0;0;0;0
68.975;0.244811822;2.4944;0.017398639;0;0;0;0
69.475;0.247452861;2.4966;0.018001901;0;0;0;0
69.9749;0.2526755;2.4953;0.018553137;0;0;0;0
70.4749;0.253287412;2.501;0.017891618;0;0;0;0
70.9749;0.256700441;2.5118;0.018069099;0;0;0;0
71.4749;0.259980393;2.5339;0.018696064;0;0;0;0
71.9749;0.263445496;2.5326;0.019360493;0;0;0;0
72.4749;0.266573083;2.538;0.019694262;0;0;0;0
72.9749;0.269125228;2.5465;0.020555698;0;0;0;0
73.4749;0.272577357;2.5339;0.020339119;0;0;0;0
73.9749;0.274081011;2.5478;0.021151906;0;0;0;0
74.4749;0.278386835;2.5655;0.021388916;0;0;0;0
74.9749;0.28246648;2.5737;0.020942328;0;0;0;0
75.4749;0.284395317;2.5728;0.021237785;0;0;0;0
75.9749;0.28758129;2.5747;0.021740892;0;0;0;0
76.4749;0.293083761;2.5699;0.022653736;0;0;0;0
76.9749;0.295059587;2.5826;0.022161384;0;0;0;0
77.4749;0.296826766;2.5927;0.023022412;0;0;0;0
77.9748;0.301365608;2.5778;0.023930662;0;0;0;0
78.4748;0.305749455;2.6066;0.024077961;0;0;0;0
78.9748;0.306217944;2.5879;0.02365656;0;0;0;0
79.4748;0.30985312;2.592;0.023836448;0;0;0;0
79.9748;0.313251948;2.6135;0.023930662;0;0;0;0
80.4748;0.315875804;2.6072;0.024076248;0;0;0;0
80.9748;0.31895009;2.6022;0.024913384;0;0;0;0
81.4748;0.322268264;2.6303;0.025235041;0;0;0;0
81.9748;0.32570847;2.6334;0.025842144;0;0;0;0
82.4748;0.328511867;2.6385;0.026850317;0;0;0;0
82.9747;0.334211061;2.6262;0.027050122;0;0;0;0
83.4748;0.335773452;2.6322;0.026785415;0;0;0;0
83.9747;0.341429164;2.6477;0.026913508;0;0;0;0
84.4747;0.34257812;2.6594;0.027471802;0;0;0;0
84.9747;0.346049184;2.6603;0.027734622;0;0;0;0
85.4747;0.348566087;2.6492;0.028249821;0;0;0;0
85.9747;0.351968421;2.6594;0.028969291;0;0;0;0
86.4747;0.351189768;2.6508;0.029212975;0;0;0;0
86.9747;0.355553627;2.6733;0.029783611;0;0;0;0
87.4748;0.360144543;2.6745;0.029529846;0;0;0;0
87.9747;0.365039485;2.6638;0.030130943;0;0;0;0
88.4747;0.367864273;2.6679;0.030860969;0;0;0;0
88.9748;0.370188134;2.6682;0.03030116;0;0;0;0
89.4747;0.373222269;2.6887;0.031044668;0;0;0;0
89.9747;0.377122023;2.6758;0.031750233;0;0;0;0
90.4746;0.380652525;2.6736;0.032701534;0;0;0;0
90.9746;0.383016713;2.6808;0.033265092;0;0;0;0
91.4746;0.386722373;2.7004;0.033429686;0;0;0;0
91.9746;0.390152409;2.7033;0.034359049;0;0;0;0
92.4746;0.391407442;2.6985;0.034208171;0;0;0;0
92.9746;0.397209732;2.6853;0.035096159;0;0;0;0
93.4746;0.40100674;2.7061;0.03436244;0;0;0;0
93.9746;0.404040349;2.69;0.035375611;0;0;0;0
94.4746;0.404983464;2.7109;0.036509551;0;0;0;0
94.9746;0.410111073;2.7166;0.036394524;0;0;0;0
95.4746;0.412341132;2.6985;0.036472338;0;0;0;0
95.9746;0.415919325;2.7042;0.03752393;0;0;0;0
96.4746;0.420777623;2.7166;0.038302613;0;0;0;0
96.9745;0.42287776;2.7336;0.039139738;0;0;0;0
97.4745;0.426937767;2.7267;0.039741832;0;0;0;0
97.9745;0.430737055;2.7156;0.04002336;0;0;0;0
98.4745;0.43417463;2.7093;0.040480041;0;0;0;0
98.9745;0.436263721;2.714;0.041603163;0;0;0;0
99.4745;0.438180635;2.7213;0.041779851;0;0;0;0
99.9745;0.441923466;2.7264;0.042526646;0;0;0;0
100.4745;0.446728287;2.727;0.042960338;0;0;0;0
100.9745;0.449210299;2.727;0.043054448;0;0;0;0
101.4745;0.451014649;2.7358;0.044184755;0;0;0;0
101.9745;0.454640357;2.7501;0.044803951;0;0;0;0
102.4745;0.458046198;2.7311;0.045920554;0;0;0;0
102.9745;0.461285823;2.7175;0.04607135;0;0;0;0
103.4745;0.465840094;2.7235;0.046590587;0;0;0;0
103.9745;0.46858791;2.7371;0.047613198;0;0;0;0
104.4744;0.471603986;2.7327;0.048437554;0;0;0;0
104.9744;0.474421059;2.7267;0.04900735;0;0;0;0
105.4744;0.478257341;2.7301;0.048860337;0;0;0;0
105.9744;0.483006757;2.7434;0.049790499;0;0;0;0
106.4744;0.487065888;2.726;0.050766489;0;0;0;0
106.9744;0.486661045;2.7453;0.051079938;0;0;0;0
107.4744;0.490965642;2.7513;0.052033021;0;0;0;0
107.9744;0.494690062;2.7264;0.05271728;0;0;0;0
108.4744;0.49986957;2.7542;0.053978021;0;0;0;0
108.9745;0.500792171;2.7282;0.054215687;0;0;0;0
109.4744;0.50534048;2.7412;0.055250454;0;0;0;0
109.9744;0.508588522;2.7434;0.055540927;0;0;0;0
110.4743;0.511278478;2.7314;0.055804769;0;0;0;0
110.9743;0.515934091;2.7308;0.057111337;0;0;0;0
111.4743;0.52043208;2.7279;0.057351573;0;0;0;0
111.9743;0.521399567;2.7431;0.058503902;0;0;0;0
112.4743;0.523432727;2.7425;0.058869522;0;0;0;0
112.9743;0.528286816;2.7289;0.059737541;0;0;0;0
113.4743;0.530635225;2.7292;0.06051894;0;0;0;0
113.9743;0.534384718;2.7128;0.061563706;0;0;0;0
114.4743;0.537148314;2.7317;0.061898526;0;0;0;0
114.9743;0.54018543;2.7453;0.063093399;0;0;0;0
115.4743;0.54308298;2.7456;0.063412888;0;0;0;0
115.9743;0.546400453;2.7387;0.06429178;0;0;0;0
116.4743;0.551373243;2.7437;0.065771314;0;0;0;0
116.9742;0.555329278;2.7339;0.065889582;0;0;0;0
117.4742;0.557996792;2.7352;0.066419974;0;0;0;0
117.9742;0.560716906;2.7311;0.067130554;0;0;0;0
118.4742;0.565209635;2.7482;0.068014381;0;0;0;0
118.9742;0.567252964;2.7463;0.069440958;0;0;0;0
119.4742;0.571868777;2.7134;0.06986968;0;0;0;0
119.9742;0.575177658;2.7267;0.071027292;0;0;0;0
120.4742;0.578340488;2.7371;0.07181625;0;0;0;0
120.9742;0.580575981;2.727;0.07269758;0;0;0;0
121.4742;0.585076425;2.7314;0.07405559;0;0;0;0
121.9742;0.587809513;2.7166;0.074342281;0;0;0;0
122.4742;0.592357122;2.714;0.075693181;0;0;0;0
122.9742;0.595163148;2.7314;0.076912307;0;0;0;0
123.4741;0.597626575;2.7128;0.077446628;0;0;0;0
123.9741;0.601633106;2.7121;0.078456024;0;0;0;0
124.4741;0.606215956;2.715;0.079397965;0;0;0;0
124.9741;0.60826437;2.72;0.08029045;0;0;0;0
125.4741;0.6112829;2.7311;0.081128757;0;0;0;0
125.9741;0.614150293;2.7137;0.081913022;0;0;0;0
126.4741;0.617458474;2.7162;0.083284411;0;0;0;0
126.9741;0.622606246;2.7033;0.084531404;0;0;0;0
127.4741;0.626054166;2.7188;0.084934368;0;0;0;0
127.9742;0.629826628;2.7188;0.086039267;0;0;0;0
128.4741;0.631809993;2.7118;0.086980529;0;0;0;0
128.9741;0.635493736;2.6891;0.08867257;0;0;0;0
129.4741;0.639735564;2.6951;0.089340242;0;0;0;0
129.9741;0.640847525;2.7159;0.090413041;0;0;0;0
130.4741;0.647509472;2.6916;0.091564737;0;0;0;0
130.974;0.649725328;2.6815;0.092577582;0;0;0;0
131.474;0.652687226;2.6938;0.093934433;0;0;0;0
131.974;0.656799658;2.696;0.094865105;0;0;0;0
132.474;0.660536177;2.6929;0.095468062;0;0;0;0
132.974;0.661425815;2.6859;0.096441916;0;0;0;0
133.474;0.6678046;2.6821;0.097978069;0;0;0;0
133.974;0.670325185;2.6856;0.09885731;0;0;0;0
134.474;0.674348723;2.6692;0.099940591;0;0;0;0
134.974;0.677645682;2.6929;0.101246274;0;0;0;0
135.474;0.680600391;2.6752;0.101805784;0;0;0;0
135.974;0.683301394;2.6884;0.103151762;0;0;0;0
136.474;0.687731003;2.6796;0.104295212;0;0;0;0
136.9739;0.689322324;2.6742;0.105156284;0;0;0;0
137.4739;0.693895881;2.6511;0.105667837;0;0;0;0
137.9739;0.698963702;2.6767;0.107259238;0;0;0;0
138.4739;0.701663652;2.6619;0.108174448;0;0;0;0
138.9739;0.703313885;2.6761;0.109425401;0;0;0;0
139.4739;0.708195327;2.6552;0.111536667;0;0;0;0
139.9739;0.712431193;2.6575;0.112261387;0;0;0;0
140.4739;0.715734289;2.6451;0.114042716;0;0;0;0
140.9739;0.719221835;2.6461;0.114441787;0;0;0;0
141.4739;0.721648967;2.6439;0.116895312;0;0;0;0
141.974;0.725227511;2.6489;0.118041872;0;0;0;0
142.4739;0.730210119;2.6401;0.118549993;0;0;0;0
142.9739;0.732798032;2.6502;0.120256388;0;0;0;0
143.4738;0.735416804;2.6439;0.122180371;0;0;0;0
143.9738;0.737726814;2.63;0.123057212;0;0;0;0
144.4738;0.744554801;2.6224;0.124452364;0;0;0;0
144.9738;0.748641985;2.6401;0.126521353;0;0;0;0
145.4738;0.750720556;2.6394;0.127678553;0;0;0;0
145.9738;0.751521827;2.6328;0.129588322;0;0;0;0
146.4739;0.756227235;2.629;0.130942078;0;0;0;0
146.9738;0.759705488;2.6287;0.132031145;0;0;0;0
147.4738;0.764149825;2.6211;0.133771495;0;0;0;0
147.9738;0.766741245;2.6123;0.134793096;0;0;0;0
148.4738;0.770007696;2.6082;0.137038175;0;0;0;0
148.9738;0.773765955;2.5996;0.138468963;0;0;0;0
149.4737;0.77815629;2.6063;0.140637227;0;0;0;0
149.9738;0.7815595;2.6135;0.141499562;0;0;0;0
150.4738;0.785315656;2.5917;0.14324481;0;0;0;0
150.9737;0.787823266;2.5845;0.143934765;0;0;0;0
151.4737;0.790850914;2.5943;0.146906459;0;0;0;0
151.9737;0.794471362;2.5927;0.147103349;0;0;0;0
152.4737;0.798237512;2.5952;0.149088263;0;0;0;0
152.9737;0.802817732;2.5712;0.15080524;0;0;0;0
153.4737;0.803176463;2.5702;0.15237768;0;0;0;0
153.9737;0.810973514;2.5743;0.15408752;0;0;0;0
154.4737;0.81199553;2.5718;0.155276362;0;0;0;0
154.9737;0.816969723;2.5743;0.157012746;0;0;0;0
155.4737;0.819494516;2.5721;0.159265397;0;0;0;0
155.9736;0.822886856;2.5778;0.160567641;0;0;0;0
156.4737;0.825605041;2.5563;0.162716892;0;0;0;0
156.9736;0.828132288;2.5506;0.163947645;0;0;0;0
157.4737;0.833392975;2.5664;0.165993063;0;0;0;0
157.9736;0.836662933;2.5557;0.167641227;0;0;0;0
158.4736;0.840634573;2.55;0.169003735;0;0;0;0
158.9736;0.843849476;2.5506;0.170504939;0;0;0;0
159.4736;0.846812776;2.5497;0.173025559;0;0;0;0
159.9736;0.849769063;2.5437;0.174016699;0;0;0;0
160.4736;0.855473693;2.5418;0.176760803;0;0;0;0
160.9736;0.85783753;2.5434;0.178417748;0;0;0;0
161.4736;0.860733328;2.525;0.180460176;0;0;0;0
161.9736;0.863830232;2.5171;0.182052515;0;0;0;0
162.4736;0.867815021;2.526;0.183445194;0;0;0;0
162.9736;0.872374026;2.5096;0.185301032;0;0;0;0
163.4735;0.874538335;2.4985;0.186917703;0;0;0;0
163.9735;0.878089176;2.5004;0.188354492;0;0;0;0
164.4735;0.879326149;2.5099;0.190259268;0;0;0;0
164.9735;0.883904616;2.4862;0.191846228;0;0;0;0
165.4735;0.889413574;2.489;0.193920693;0;0;0;0
165.9735;0.892442098;2.4985;0.195794712;0;0;0;0
166.4735;0.894652344;2.5127;0.197171278;0;0;0;0
166.9735;0.89850879;2.4732;0.199716173;0;0;0;0
167.4735;0.902299311;2.4925;0.201546388;0;0;0;0
167.9735;0.907234229;2.4833;0.203815506;0;0;0;0
168.4735;0.910181399;2.4972;0.205656809;0;0;0;0
168.9735;0.912580128;2.4691;0.206484861;0;0;0;0
169.4735;0.917042174;2.4789;0.208702944;0;0;0;0
169.9734;0.918406614;2.4498;0.209628066;0;0;0;0
170.4734;0.923112197;2.4688;0.212547257;0;0;0;0
170.9734;0.92710961;2.4625;0.212984048;0;0;0;0
171.4734;0.930842096;2.4558;0.216005151;0;0;0;0
171.9734;0.934549685;2.4517;0.218241732;0;0;0;0
172.4734;0.936903703;2.4397;0.219546916;0;0;0;0
172.9734;0.941202865;2.4318;0.221068417;0;0;0;0
173.4734;0.945635981;2.4173;0.224494218;0;0;0;0
173.9734;0.947708766;2.4204;0.226425178;0;0;0;0
174.4734;0.951610798;2.4198;0.228068945;0;0;0;0
174.9734;0.954706826;2.434;0.229502239;0;0;0;0
175.4734;0.95874965;2.4258;0.231987138;0;0;0;0
175.9734;0.9629899;2.398;0.233363431;0;0;0;0
176.4733;0.965578164;2.4024;0.235745912;0;0;0;0
176.9733;0.969273654;2.3999;0.237615173;0;0;0;0
177.4733;0.97274314;2.4037;0.239493372;0;0;0;0
177.9733;0.976449326;2.3961;0.242087193;0;0;0;0
178.4733;0.982281247;2.4053;0.243269484;0;0;0;0
178.9733;0.983589406;2.3743;0.245584594;0;0;0;0
179.4733;0.98782685;2.3847;0.24691216;0;0;0;0
179.9733;0.989288425;2.4012;0.249533311;0;0;0;0
180.4733;0.993490276;2.3759;0.251334701;0;0;0;0
180.9733;0.997363554;2.3702;0.252782745;0;0;0;0
181.4733;1.000765187;2.3553;0.25524723;0;0;0;0
181.9733;1.002863045;2.3531;0.256985452;0;0;0;0
182.4733;1.007402061;2.3737;0.259167527;0;0;0;0
182.9732;1.013317441;2.3563;0.261525856;0;0;0;0
183.4733;1.014918756;2.3474;0.263729055;0;0;0;0
183.9732;1.017544015;2.3427;0.265311335;0;0;0;0
184.4732;1.02227169;2.3538;0.268593138;0;0;0;0
184.9732;1.026744606;2.3253;0.269492643;0;0;0;0
185.4732;1.028522306;2.3354;0.270993591;0;0;0;0
185.9732;1.034025653;2.3285;0.273850007;0;0;0;0
186.4732;1.036172779;2.2962;0.275938384;0;0;0;0
186.9732;1.039605972;2.3193;0.278414259;0;0;0;0
187.4732;1.042197917;2.3165;0.279691018;0;0;0;0
187.9732;1.045195057;2.3155;0.283084679;0;0;0;0
188.4732;1.052095632;2.2896;0.283922382;0;0;0;0
188.9732;1.054874307;2.3114;0.285958219;0;0;0;0
189.4732;1.056945865;2.2814;0.288639509;0;0;0;0
189.9731;1.060565611;2.2947;0.290146139;0;0;0;0
190.4731;1.066811493;2.2849;0.292864672;0;0;0;0
190.9731;1.069992557;2.2744;0.294566217;0;0;0;0
191.4731;1.072064465;2.2694;0.296607908;0;0;0;0
191.9731;1.074495105;2.2725;0.299999324;0;0;0;0
192.4731;1.077086349;2.2656;0.302661425;0;0;0;0
192.9731;1.081394628;2.2599;0.304285574;0;0;0;0
193.4731;1.087878261;2.2488;0.306326909;0;0;0;0
193.9731;1.091813607;2.2349;0.308909123;0;0;0;0
194.4731;1.093963188;2.2318;0.310536025;0;0;0;0
194.9731;1.097241035;2.2308;0.312583906;0;0;0;0
195.4731;1.098098588;2.221;0.314864522;0;0;0;0
195.973;1.104413201;2.234;0.316945737;0;0;0;0
196.4731;1.10943824;2.2021;0.320754114;0;0;0;0
196.973;1.111304308;2.2163;0.323046676;0;0;0;0
197.473;1.113118301;2.2078;0.325356804;0;0;0;0
197.973;1.119329292;2.2103;0.327578165;0;0;0;0
198.473;1.122581892;2.203;0.328869474;0;0;0;0
198.9731;1.125121764;2.179;0.331755617;0;0;0;0
199.473;1.128500252;2.1683;0.334244192;0;0;0;0
199.973;1.131706564;2.1664;0.335698755;0;0;0;0
200.473;1.135703101;2.1781;0.336974617;0;0;0;0
200.973;1.140771798;2.1702;0.339109108;0;0;0;0
201.473;1.144824442;2.1477;0.340313222;0;0;0;0
201.973;1.147552446;2.1594;0.343373182;0;0;0;0
202.473;1.149577189;2.1528;0.345742419;0;0;0;0
202.973;1.153507626;2.1398;0.347624108;0;0;0;0
203.4729;1.155663519;2.1395;0.348617482;0;0;0;0
203.9729;1.161050971;2.1319;0.350917525;0;0;0;0
204.4729;1.165236166;2.1174;0.35302126;0;0;0;0
204.9729;1.168344292;2.1133;0.356025435;0;0;0;0
205.4729;1.173503636;2.0975;0.357884212;0;0;0;0
205.9729;1.1760002;2.0874;0.360566834;0;0;0;0
206.4729;1.182652855;2.0535;0.362939665;0;0;0;0
206.9729;1.185669456;2.0542;0.36703912;0;0;0;0
207.4729;1.188883308;2.0302;0.369931251;0;0;0;0
207.9729;1.194928433;2.0046;0.372394427;0;0;0;0
208.4729;1.199890002;1.9647;0.377218439;0;0;0;0
208.9729;1.203894079;1.9022;0.380905148;0;0;0;0
209.473;1.209038345;1.8405;0.386284673;0;0;0;0
209.9728;1.215564409;1.7634;0.391446842;0;0;0;0
210.4728;1.220641697;1.6797;0.400061059;0;0;0;0
210.9728;1.229249137;1.5767;0.440457371;0;0;0;0
211.4728;1.235563575;1.5233;0.448208624;0;0;0;0
211.9728;1.240951728;1.4774;0.452637702;0;0;0;0
212.4728;1.246728244;1.4363;0.461908452;0;0;0;0
212.9728;1.250364998;1.4114;0.464992189;0;0;0;0
213.4728;1.2537107;1.358;0.466944129;0;0;0;0
213.9728;1.259619066;1.3359;0.467596128;0;0;0;0
214.4728;1.264364099;1.3036;0.469924679;0;0;0;0
214.9728;1.269673528;1.2704;0.471020656;0;0;0;0
215.4728;1.272956461;1.2622;0.467641192;0;0;0;0
215.9728;1.276811153;1.2388;0.472024612;0;0;0;0
216.4727;1.28133141;1.2297;0.474298123;0;0;0;0
216.9727;1.285633552;1.211;0.477797738;0;0;0;0
217.4727;1.289729327;1.1933;0.479302367;0;0;0;0
217.9727;1.294283247;1.1794;0.482651378;0;0;0;0
218.4727;1.297201312;1.1614;0.486091721;0;0;0;0
218.9727;1.302279302;1.1405;0.488030946;0;0;0;0
219.4727;1.306977521;1.1206;0.491788724;0;0;0;0
219.9727;1.310881833;1.1118;0.494756146;0;0;0;0
220.4727;1.314777378;1.0669;0.512072215;0;0;0;0
220.9727;1.318335758;1.0631;0.513561877;0;0;0;0
221.4727;1.324199415;1.0454;0.516729216;0;0;0;0
221.9727;1.32624064;1.0255;0.519481736;0;0;0;0
222.4727;1.329420301;0.9942;0.520960409;0;0;0;0
222.9726;1.335350584;0.9743;0.522102849;0;0;0;0
223.4726;1.338340009;0.9708;0.526116541;0;0;0;0
223.9726;1.342053559;0.949;0.527906284;0;0;0;0
224.4726;1.347462752;0.9336;0.529678368;0;0;0;0
224.9726;1.350003851;0.9073;0.533443685;0;0;0;0
225.4726;1.353064812;0.9048;0.53478883;0;0;0;0
225.9726;1.357621538;0.914;0.53765203;0;0;0;0
226.4726;1.362711275;0.8982;0.538880997;0;0;0;0
226.9726;1.366548259;0.8839;0.539634017;0;0;0;0
227.4726;1.367993002;0.8722;0.542830079;0;0;0;0
227.9726;1.37397904;0.8779;0.543338668;0;0;0;0
228.4726;1.377262148;0.8391;0.546104367;0;0;0;0
228.9726;1.38282844;0.821;0.54961912;0;0;0;0
229.4725;1.385120566;0.8239;0.550995279;0;0;0;0
229.9727;1.389233349;0.8078;0.554270197;0;0;0;0
230.4725;1.392865194;0.8046;0.556081731;0;0;0;0
230.9725;1.394129168;0.7841;0.558099853;0;0;0;0
231.4725;1.399837304;0.779;0.561019314;0;0;0;0
231.9725;1.404547271;0.7673;0.562524836;0;0;0;0
232.4725;1.406006917;0.7632;0.563987172;0;0;0;0
232.9725;1.411422948;0.7411;0.567178099;0;0;0;0
233.4725;1.415238892;0.7351;0.569235535;0;0;0;0
233.9725;1.420041961;0.7345;0.57165134;0;0;0;0
234.4725;1.423366973;0.7035;0.574158155;0;0;0;0
234.9725;1.426766501;0.7082;0.575833443;0;0;0;0
235.4725;1.429177854;0.6962;0.578857051;0;0;0;0
235.9725;1.433576429;0.695;0.58057456;0;0;0;0
236.4725;1.43913448;0.6709;0.583190348;0;0;0;0
236.9724;1.444046255;0.6627;0.584575863;0;0;0;0
237.4724;1.444147597;0.6536;0.587759374;0;0;0;0
237.9724;1.45002002;0.6476;0.589669881;0;0;0;0
238.4724;1.454097386;0.6352;0.591717525;0;0;0;0
238.9724;1.456585359;0.6125;0.594457349;0;0;0;0
239.4724;1.460316617;0.6128;0.596350282;0;0;0;0
239.9724;1.463911116;0.6131;0.598702503;0;0;0;0
240.4724;1.469317504;0.5847;0.601967319;0;0;0;0
240.9724;1.474091643;0.5764;0.603249345;0;0;0;0
241.4724;1.477976142;0.5679;0.606074558;0;0;0;0
241.9724;1.480446056;0.5606;0.607206044;0;0;0;0
242.4724;1.483536823;0.566;0.610157371;0;0;0;0
242.9724;1.491480804;0.5505;0.611994208;0;0;0;0
243.4723;1.492039765;0.5452;0.614579481;0;0;0;0
243.9723;1.492270152;0.5287;0.615801855;0;0;0;0
244.4723;1.49906693;0.5306;0.618919768;0;0;0;0
244.9723;1.50047047;0.5155;0.619896196;0;0;0;0
245.4723;1.505005103;0.5164;0.622816008;0;0;0;0
245.9723;1.508296101;0.499;0.624899332;0;0;0;0
246.4723;1.515540854;0.5057;0.626748685;0;0;0;0
246.9723;1.517693766;0.4927;0.629762613;0;0;0;0
247.4723;1.520321655;0.4797;0.631548894;0;0;0;0
247.9723;1.524287509;0.4671;0.633482843;0;0;0;0
248.4723;1.527433681;0.4718;0.634854377;0;0;0;0
248.9723;1.53000371;0.4526;0.637131766;0;0;0;0
249.4723;1.536238722;0.4548;0.638934578;0;0;0;0
249.9722;1.537744831;0.4551;0.641646108;0;0;0;0
250.4722;1.543074423;0.427;0.643029557;0;0;0;0
250.9722;1.547777552;0.427;0.645958102;0;0;0;0
251.4722;1.551430612;0.4355;0.647479767;0;0;0;0
251.9722;1.555461689;0.4067;0.650368778;0;0;0;0
252.4722;1.556452846;0.4124;0.651575636;0;0;0;0
252.9722;1.559432803;0.4115;0.653937555;0;0;0;0
253.4722;1.564041076;0.3916;0.655616547;0;0;0;0
253.9722;1.569165529;0.3761;0.657381824;0;0;0;0
254.4722;1.571907735;0.3802;0.660042045;0;0;0;0
254.9722;1.573990689;0.3834;0.661480878;0;0;0;0
255.4722;1.578153267;0.3644;0.662555933;0;0;0;0
255.9721;1.582663879;0.3723;0.664592471;0;0;0;0
256.4721;1.588046598;0.3603;0.66702383;0;0;0;0
256.9721;1.590121311;0.359;0.670435062;0;0;0;0
257.4721;1.592042258;0.3562;0.671046863;0;0;0;0
257.9721;1.597615739;0.3369;0.673163747;0;0;0;0
258.4721;1.60313697;0.3227;0.675277053;0;0;0;0
258.9721;1.603798501;0.3214;0.676829684;0;0;0;0
259.4721;1.605479768;0.3154;0.678665634;0;0;0;0
259.9721;1.611252602;0.316;0.679764167;0;0;0;0
260.4722;1.616241523;0.2965;0.682805291;0;0;0;0
260.9721;1.61801519;0.2885;0.684267522;0;0;0;0
261.4721;1.624165165;0.293;0.686686001;0;0;0;0
261.9721;1.629276468;0.2879;0.689365478;0;0;0;0
262.472;1.630305321;0.2769;0.690424178;0;0;0;0
262.972;1.634546447;0.2592;0.692348616;0;0;0;0
263.472;1.639559038;0.2557;0.694999849;0;0;0;0
263.972;1.642955762;0.2449;0.696498576;0;0;0;0
264.472;1.644299513;0.2506;0.698889434;0;0;0;0
264.972;1.648861147;0.2415;0.701697365;0;0;0;0
265.472;1.652404975;0.2174;0.702090404;0;0;0;0
265.972;1.656775497;0.2152;0.704052414;0;0;0;0
266.472;1.659851186;0.2083;0.705869417;0;0;0;0
266.972;1.664234331;0.2124;0.708062584;0;0;0;0
267.472;1.665161667;0.2099;0.709841266;0;0;0;0
267.972;1.668704442;0.1868;0.712516277;0;0;0;0
268.472;1.675097779;0.1903;0.714269886;0;0;0;0
268.9719;1.677864357;0.1909;0.716105299;0;0;0;0
269.4719;1.681977314;0.1783;0.719297011;0;0;0;0
269.9719;1.684147058;0.1783;0.720103382;0;0;0;0
270.4719;1.687298491;0.1574;0.722251102;0;0;0;0
270.9719;1.693170213;0.1637;0.723538544;0;0;0;0
271.4719;1.696430352;0.1372;0.726016796;0;0;0;0
271.9719;1.698332012;0.1501;0.726688843;0;0;0;0
272.4719;1.702280683;0.1271;0.730291685;0;0;0;0
272.9719;1.707851183;0.1135;0.73270016;0;0;0;0
273.4719;1.711063281;0.1075;0.733204251;0;0;0;0
273.9719;1.714951111;0.0961;0.73412411;0;0;0;0
274.4719;1.719457867;0.1008;0.737180015;0;0;0;0
274.9719;1.721642865;0.0989;0.738472703;0;0;0;0
275.4719;1.72536448;0.0765;0.740952733;0;0;0;0
275.9719;1.729150968;0.0718;0.741860483;0;0;0;0
276.4718;1.734215282;0.0708;0.744192111;0;0;0;0
276.9718;1.737366014;0.0686;0.746820973;0;0;0;0
277.4718;1.739698817;0.0553;0.747962598;0;0;0;0
277.9718;1.743939593;0.0484;0.750249404;0;0;0;0
278.4718;1.747681196;0.0525;0.751985275;0;0;0;0
278.9718;1.751981059;0.05;0.75367768;0;0;0;0
279.4718;1.755015018;0.0512;0.755245226;0;0;0;0
279.9718;1.757717073;0.0436;0.757087661;0;0;0;0
280.4718;1.762040079;0.0405;0.759682063;0;0;0;0
280.9718;1.765404015;0.0421;0.760775496;0;0;0;0
281.4718;1.769167009;0.0319;0.762886791;0;0;0;0
281.9718;1.772081918;0.03;0.764237383;0;0;0;0
282.4718;1.774250434;0.0278;0.765300549;0;0;0;0
282.9717;1.776672482;0.0221;0.766914368;0;0;0;0
283.4717;1.781608102;0.0082;0.768678513;0;0;0;0
283.9717;1.788206052;0.0095;0.771037777;0;0;0;0
284.4717;1.791822994;0.0025;0.773838261;0;0;0;0
284.9717;1.79177618;-0.0003;0.77474172;0;0;0;0
285.4717;1.794868525;-0.0088;0.777535896;0;0;0;0
285.9717;1.799189077;-0.011;0.779258079;0;0;0;0
286.4717;1.804424166;-0.0158;0.78039866;0;0;0;0
286.9717;1.809063298;-0.0189;0.782333384;0;0;0;0
