Repository: noberito/ethz

**MODELLING AND CALIBRATING A POLYN YIELD SURFACE FUNCTION**

---

In the context of my research assistant internship at ETH Zurich, I have to implement and find an operationnal strategy to calibrate a yield surface function based on the polyN model which is a homogenous polynomial of degree N.

To make the calibration operationnal please copy paste a folder "{material}_results" containing the csv files for a given material in the lab_data directory and then change the parameters you want in the polyN_optimization/param.txt. Then run polyN_optimization/optimize_polyN.py. The coefficients of the polyN function will be accessible in the polyN_coeff.npy file.

File: LAB_DATA/AA7020-T6_results/DATA/SL_SH_45_1.csv
Time[s];Displacement[mm];Force[kN];AxStrain_1;AxStrain_2;Thickness[mm];OuterWidth[mm];InnerWidth[mm]
0;0;0.04551;0;0;1.015;0;0
0.4761;-0.001720924;0.00162;0;0;0;0;0
0.9761;0.000424764;0.04911;0;0;0;0;0
1.4761;-0.00022997;0.01281;0;0;0;0;0
1.9761;-6.64E-04;0.03168;0;0;0;0;0
2.4761;4.01E-04;0.03585;0;0;0;0;0
2.976;-0.001406312;0.01329;0;0;0;0;0
3.476;0.000691701;0.04608;0;0;0;0;0
3.976;-0.002024497;0.00456;0;0;0;0;0
4.476;0.000401508;0.04323;0;0;0;0;0
4.9763;-0.001192664;0.01308;0;0;0;0;0
5.476;-1.00E-03;0.02931;0;0;0;0;0
5.9759;0.000129673;0.033;0;0;0;0;0
6.4759;-1.53E-03;0.01611;0;0;0;0;0
6.9759;0.000424064;0.04344;0;0;0;0;0
7.4759;-0.001716906;0.01215;0;0;0;0;0
7.9759;0.000200681;0.04704;0;0;0;0;0
8.4759;-0.000100422;0.02628;0;0;0;0;0
8.9759;0.002765187;0.06003;0;0;0;0;0
9.4758;0.007606978;0.07917;0;0;0;0;0
9.9758;0.008275238;0.06921;0;0;0;0;0
10.4758;0.013967714;0.12534;0;0;0;0;0
10.9758;0.015133869;0.09681;0;0;0;0;0
11.4758;0.018647256;0.14298;0;0;0;0;0
11.9758;0.022030917;0.14391;0;0;0;0;0
12.4757;0.023809518;0.14877;0;0;0;0;0
12.9757;0.029516508;0.1956;0;0;0;0;0
13.4757;0.029583926;0.16734;0;0;0;0;0
13.9757;0.034394081;0.22158;0;0;0;0;0
14.4757;0.036669682;0.20433;0;0;0;0;0
14.9757;0.03919297;0.22905;0;0;0;0;0
15.4757;0.044641482;0.25512;0;0;0;0;0
15.9756;0.044180761;0.23571;0;0;0;0;0
16.4756;0.049984132;0.29163;0;0;0;0;0
16.9756;0.051270594;0.26337;0;0;0;0;0
17.4756;0.054760931;0.30264;0;0;0;0;0
17.9756;0.058402754;0.30954;0;0;0;0;0
18.4756;0.059248661;0.3015;0;0;0;0;0
18.9756;0.065231444;0.35175;0;0;0;0;0
19.4755;0.065720809;0.32103;0;0;0;0;0
19.9755;0.069804104;0.36576;0;0;0;0;0
20.4755;0.072849488;0.36027;0;0;0;0;0
20.9755;0.074503455;0.3633;0;0;0;0;0
21.4755;0.079810474;0.40482;0;0;0;0;0
21.9755;0.080073659;0.37185;0;0;0;0;0
22.4755;0.085822286;0.42351;0;0;0;0;0
22.9754;0.087627727;0.41544;0;0;0;0;0
23.4754;0.090414222;0.41973;0;0;0;0;0
23.9754;0.094677802;0.44361;0;0;0;0;0
24.4754;0.096133565;0.42948;0;0;0;0;0
24.9754;0.10158489;0.47499;0;0;0;0;0
25.4754;0.101937007;0.43896;0;0;0;0;0
25.9754;0.107406849;0.48825;0;0;0;0;0
26.4753;0.109773059;0.46398;0;0;0;0;0
26.9753;0.111684889;0.48657;0;0;0;0;0
27.4753;0.11639509;0.49974;0;0;0;0;0
27.9753;0.117479497;0.47859;0;0;0;0;0
28.4753;0.123301526;0.52941;0;0;0;0;0
28.9753;0.123194127;0.48939;0;0;0;0;0
29.4752;0.128563378;0.53196;0;0;0;0;0
29.9752;0.131620046;0.51945;0;0;0;0;0
30.4752;0.133429631;0.52134;0;0;0;0;0
30.9752;0.138893532;0.5553;0;0;0;0;0
31.4752;0.139383396;0.51945;0;0;0;0;0
31.9752;0.144886523;0.56277;0;0;0;0;0
32.4752;0.146736496;0.53793;0;0;0;0;0
32.9752;0.149377918;0.55386;0;0;0;0;0
33.4751;0.15456077;0.57492;0;0;0;0;0
33.9751;0.154431015;0.54447;0;0;0;0;0
34.4751;0.16036696;0.58923;0;0;0;0;0
34.9751;0.162385788;0.55701;0;0;0;0;0
35.4751;0.165475551;0.57822;0;0;0;0;0
35.975;0.170075898;0.58818;0;0;0;0;0
36.475;0.170717552;0.56733;0;0;0;0;0
36.975;0.176915432;0.61266;0;0;0;0;0
37.475;0.177417025;0.57474;0;0;0;0;0
37.975;0.182488014;0.60849;0;0;0;0;0
38.475;0.186469589;0.59937;0;0;0;0;0
38.975;0.187042771;0.58791;0;0;0;0;0
39.4749;0.192772572;0.62802;0;0;0;0;0
39.9749;0.192996884;0.58848;0;0;0;0;0
40.4749;0.198666505;0.63141;0;0;0;0;0
40.9749;0.201065457;0.60837;0;0;0;0;0
41.4749;0.203572309;0.61368;0;0;0;0;0
41.9749;0.208772911;0.6393;0;0;0;0;0
42.4749;0.208969807;0.61227;0;0;0;0;0
42.9749;0.215228063;0.65769;0;0;0;0;0
43.4748;0.216590338;0.62013;0;0;0;0;0
43.9748;0.220607447;0.65172;0;0;0;0;0
44.4748;0.224660758;0.64299;0;0;0;0;0
44.9748;0.225979962;0.63351;0;0;0;0;0
45.4748;0.231882485;0.66963;0;0;0;0;0
45.9747;0.232333823;0.63039;0;0;0;0;0
46.4747;0.237024894;0.67257;0;0;0;0;0
46.9747;0.239688395;0.65172;0;0;0;0;0
47.4747;0.241877268;0.65817;0;0;0;0;0
47.9747;0.247431583;0.68223;0;0;0;0;0
48.4747;0.248179501;0.6426;0;0;0;0;0
48.9747;0.2536022;0.68763;0;0;0;0;0
49.4746;0.25567795;0.65691;0;0;0;0;0
49.9746;0.258583252;0.67143;0;0;0;0;0
50.4746;0.264077659;0.69228;0;0;0;0;0
50.9746;0.264826858;0.65769;0;0;0;0;0
51.4746;0.270692637;0.70017;0;0;0;0;0
51.9746;0.272346185;0.67113;0;0;0;0;0
52.4746;0.27492702;0.68139;0;0;0;0;0
52.9746;0.280081441;0.70632;0;0;0;0;0
53.4745;0.280477616;0.6666;0;0;0;0;0
53.9745;0.286895014;0.71211;0;0;0;0;0
54.4745;0.288077046;0.68214;0;0;0;0;0
54.9745;0.291286486;0.69618;0;0;0;0;0
55.4745;0.296478498;0.71475;0;0;0;0;0
55.9745;0.296911104;0.67542;0;0;0;0;0
56.4744;0.302874529;0.72528;0;0;0;0;0
56.9744;0.304265794;0.68754;0;0;0;0;0
57.4744;0.307792675;0.70782;0;0;0;0;0
57.9744;0.313185993;0.71988;0;0;0;0;0
58.4744;0.313011419;0.69399;0;0;0;0;0
58.9744;0.319581708;0.73581;0;0;0;0;0
59.4744;0.320230078;0.6996;0;0;0;0;0
59.9743;0.324705466;0.73941;0;0;0;0;0
60.4743;0.328280684;0.72252;0;0;0;0;0
60.9743;0.329332772;0.71655;0;0;0;0;0
61.4743;0.335077473;0.74973;0;0;0;0;0
61.9743;0.336020799;0.71211;0;0;0;0;0
62.4743;0.341352763;0.75219;0;0;0;0;0
62.9742;0.343796687;0.72396;0;0;0;0;0
63.4742;0.346467539;0.73884;0;0;0;0;0
63.9742;0.351967534;0.75324;0;0;0;0;0
64.4742;0.352479514;0.71826;0;0;0;0;0
64.9742;0.358139779;0.76482;0;0;0;0;0
65.4742;0.360313606;0.72681;0;0;0;0;0
65.9741;0.363566648;0.75192;0;0;0;0;0
66.4741;0.368001636;0.75648;0;0;0;0;0
66.9741;0.368547321;0.73401;0;0;0;0;0
67.4741;0.374828154;0.77478;0;0;0;0;0
67.9741;0.375902771;0.73485;0;0;0;0;0
68.4741;0.379839028;0.76329;0;0;0;0;0
68.9741;0.383872031;0.76443;0;0;0;0;0
69.4741;0.385249081;0.74463;0;0;0;0;0
69.974;0.391377056;0.78246;0;0;0;0;0
70.474;0.392058549;0.74376;0;0;0;0;0
70.974;0.396476748;0.77733;0;0;0;0;0
71.474;0.40051253;0.76908;0;0;0;0;0
71.974;0.402649911;0.74955;0;0;0;0;0
72.474;0.406821138;0.79194;0;0;0;0;0
72.9739;0.408254171;0.75495;0;0;0;0;0
73.4739;0.413176374;0.78822;0;0;0;0;0
73.9739;0.416142942;0.77364;0;0;0;0;0
74.4741;0.417849455;0.76623;0;0;0;0;0
74.9739;0.423956231;0.79677;0;0;0;0;0
75.4739;0.424365662;0.75921;0;0;0;0;0
75.9739;0.430022859;0.79989;0;0;0;0;0
76.4738;0.431700631;0.77031;0;0;0;0;0
76.9738;0.435119238;0.79419;0;0;0;0;0
77.4738;0.439812057;0.79515;0;0;0;0;0
77.9738;0.440504595;0.77961;0;0;0;0;0
78.4738;0.446399657;0.81591;0;0;0;0;0
78.9738;0.448042335;0.77592;0;0;0;0;0
79.4738;0.451868434;0.81249;0;0;0;0;0
79.9737;0.455894449;0.79704;0;0;0;0;0
80.4737;0.457640546;0.78672;0;0;0;0;0
80.9737;0.463608782;0.82227;0;0;0;0;0
81.4737;0.463852099;0.78159;0;0;0;0;0
81.9737;0.468585127;0.82017;0;0;0;0;0
82.4737;0.47230033;0.80076;0;0;0;0;0
82.9737;0.473835918;0.79941;0;0;0;0;0
83.4736;0.479464473;0.831;0;0;0;0;0
83.9736;0.4804548;0.7905;0;0;0;0;0
84.4736;0.486104509;0.82881;0;0;0;0;0
84.9736;0.487836179;0.80313;0;0;0;0;0
85.4736;0.490593683;0.80889;0;0;0;0;0
85.9736;0.496498481;0.83061;0;0;0;0;0
86.4735;0.496787882;0.79317;0;0;0;0;0
86.9735;0.502551392;0.83904;0;0;0;0;0
87.4735;0.50441052;0.80709;0;0;0;0;0
87.9735;0.50727646;0.81507;0;0;0;0;0
88.4735;0.512370869;0.83811;0;0;0;0;0
88.9735;0.513113324;0.79932;0;0;0;0;0
89.4735;0.519291885;0.84483;0;0;0;0;0
89.9734;0.520690898;0.81174;0;0;0;0;0
90.4734;0.52376334;0.82491;0;0;0;0;0
90.9734;0.528830642;0.84549;0;0;0;0;0
91.4734;0.529543266;0.80739;0;0;0;0;0
91.9734;0.534967343;0.85119;0;0;0;0;0
92.4734;0.537206905;0.82311;0;0;0;0;0
92.9733;0.540093848;0.83118;0;0;0;0;0
93.4733;0.545404136;0.85356;0;0;0;0;0
93.9734;0.546191845;0.8145;0;0;0;0;0
94.4733;0.55140284;0.86265;0;0;0;0;0
94.9733;0.554366726;0.83241;0;0;0;0;0
95.4733;0.555795246;0.83649;0;0;0;0;0
95.9733;0.561779023;0.86589;0;0;0;0;0
96.4733;0.562253341;0.82503;0;0;0;0;0
96.9732;0.567088322;0.86379;0;0;0;0;0
97.4733;0.571241773;0.84777;0;0;0;0;0
97.9732;0.571878115;0.83166;0;0;0;0;0
98.4732;0.577933269;0.87177;0;0;0;0;0
98.9732;0.578887493;0.83307;0;0;0;0;0
99.4732;0.583152713;0.8637;0;0;0;0;0
99.9731;0.587962852;0.86247;0;0;0;0;0
100.4731;0.588580261;0.831;0;0;0;0;0
100.9731;0.594428186;0.87726;0;0;0;0;0
101.4731;0.596023618;0.84351;0;0;0;0;0
101.9731;0.599088485;0.85572;0;0;0;0;0
102.4731;0.604151009;0.87924;0;0;0;0;0
102.9731;0.604823819;0.83745;0;0;0;0;0
103.4731;0.611207898;0.8802;0;0;0;0;0
103.973;0.613232857;0.85707;0;0;0;0;0
104.473;0.615289445;0.85014;0;0;0;0;0
104.973;0.620790319;0.88806;0;0;0;0;0
105.473;0.621751292;0.84264;0;0;0;0;0
105.973;0.626813148;0.87819;0;0;0;0;0
106.4729;0.630375123;0.87081;0;0;0;0;0
106.9729;0.63114198;0.85146;0;0;0;0;0
107.4729;0.638131229;0.89241;0;0;0;0;0
107.9729;0.638700496;0.84843;0;0;0;0;0
108.4729;0.643682243;0.87999;0;0;0;0;0
108.9729;0.646997019;0.87402;0;0;0;0;0
109.4729;0.648027577;0.85572;0;0;0;0;0
109.9728;0.654546607;0.89592;0;0;0;0;0
110.4728;0.654969205;0.8511;0;0;0;0;0
110.9728;0.659883382;0.88968;0;0;0;0;0
111.4728;0.663818868;0.87678;0;0;0;0;0
111.9728;0.664832925;0.87288;0;0;0;0;0
112.4728;0.670774701;0.90675;0;0;0;0;0
112.9728;0.671561932;0.86256;0;0;0;0;0
113.4727;0.676239123;0.90654;0;0;0;0;0
113.9727;0.679591328;0.88095;0;0;0;0;0
114.4727;0.680863737;0.87603;0;0;0;0;0
114.9727;0.687375752;0.91149;0;0;0;0;0
115.4727;0.687666222;0.86712;0;0;0;0;0
115.9727;0.693167601;0.90807;0;0;0;0;0
116.4726;0.696238854;0.88749;0;0;0;0;0
116.9726;0.697366777;0.88248;0;0;0;0;0
117.4726;0.7037367;0.91641;0;0;0;0;0
117.9726;0.704316484;0.87165;0;0;0;0;0
118.4726;0.709279325;0.91347;0;0;0;0;0
118.9726;0.71279698;0.89412;0;0;0;0;0
119.4726;0.714227233;0.87945;0;0;0;0;0
119.9725;0.720179652;0.92334;0;0;0;0;0
120.4725;0.721265541;0.87726;0;0;0;0;0
120.9725;0.725656699;0.91035;0;0;0;0;0
121.4725;0.72985026;0.909;0;0;0;0;0
121.9725;0.730809279;0.87888;0;0;0;0;0
122.4725;0.737257209;0.92418;0;0;0;0;0
122.9724;0.738431829;0.88656;0;0;0;0;0
123.4724;0.741621157;0.89898;0;0;0;0;0
123.9724;0.746774556;0.92181;0;0;0;0;0
124.4724;0.746854762;0.87954;0;0;0;0;0
124.9724;0.752832311;0.92484;0;0;0;0;0
125.4724;0.755052232;0.89964;0;0;0;0;0
125.9724;0.757262092;0.89688;0;0;0;0;0
126.4723;0.763093444;0.93234;0;0;0;0;0
126.9723;0.763634073;0.88824;0;0;0;0;0
127.4723;0.768834643;0.92313;0;0;0;0;0
127.9723;0.772417458;0.9147;0;0;0;0;0
128.4723;0.773165018;0.89328;0;0;0;0;0
128.9723;0.780176106;0.93576;0;0;0;0;0
129.4723;0.780597172;0.89583;0;0;0;0;0
129.9722;0.78480907;0.93102;0;0;0;0;0
130.4722;0.789577464;0.92628;0;0;0;0;0
130.9722;0.789824424;0.89916;0;0;0;0;0
131.4722;0.796219624;0.94485;0;0;0;0;0
131.9722;0.797738949;0.9039;0;0;0;0;0
132.4722;0.800691547;0.9255;0;0;0;0;0
132.9722;0.80651628;0.93783;0;0;0;0;0
133.4721;0.806441466;0.89754;0;0;0;0;0
133.9721;0.812390149;0.94665;0;0;0;0;0
134.4721;0.814623851;0.90987;0;0;0;0;0
134.9721;0.816911995;0.9183;0;0;0;0;0
135.4721;0.823192921;0.94818;0;0;0;0;0
135.9721;0.823294445;0.90009;0;0;0;0;0
136.472;0.829088428;0.95121;0;0;0;0;0
136.972;0.83156421;0.91887;0;0;0;0;0
137.472;0.83375242;0.91935;0;0;0;0;0
137.972;0.839202594;0.95244;0;0;0;0;0
138.472;0.839542814;0.90495;0;0;0;0;0
138.972;0.845757066;0.95034;0;0;0;0;0
139.472;0.847708025;0.92067;0;0;0;0;0
139.9719;0.850217901;0.92334;0;0;0;0;0
140.4719;0.855732615;0.95565;0;0;0;0;0
140.9719;0.855862082;0.90891;0;0;0;0;0
141.4719;0.862057519;0.95415;0;0;0;0;0
141.9719;0.864384731;0.92484;0;0;0;0;0
142.4719;0.867289343;0.92874;0;0;0;0;0
142.9719;0.872641062;0.9567;0;0;0;0;0
143.4718;0.872729396;0.9132;0;0;0;0;0
143.9718;0.878855188;0.95916;0;0;0;0;0
144.4718;0.88065167;0.92514;0;0;0;0;0
144.9718;0.883719296;0.93291;0;0;0;0;0
145.4718;0.888861103;0.96012;0;0;0;0;0
145.9718;0.889493112;0.9165;0;0;0;0;0
146.4718;0.895627125;0.96942;0;0;0;0;0
146.9717;0.897126371;0.92532;0;0;0;0;0
147.4717;0.900456286;0.95328;0;0;0;0;0
147.9717;0.905431669;0.95595;0;0;0;0;0
148.4717;0.905842696;0.92409;0;0;0;0;0
148.9717;0.912573679;0.97425;0;0;0;0;0
149.4717;0.914088465;0.92637;0;0;0;0;0
149.9716;0.917061539;0.951;0;0;0;0;0
150.4716;0.92214506;0.96021;0;0;0;0;0
150.9716;0.922587879;0.9294;0;0;0;0;0
151.4716;0.92908046;0.97641;0;0;0;0;0
151.9716;0.92969953;0.92949;0;0;0;0;0
152.4716;0.934158394;0.96012;0;0;0;0;0
152.9715;0.938791163;0.96381;0;0;0;0;0
153.4715;0.939318098;0.93348;0;0;0;0;0
153.9715;0.94589745;0.9786;0;0;0;0;0
154.4715;0.946771478;0.93024;0;0;0;0;0
154.9715;0.950673651;0.9642;0;0;0;0;0
155.4715;0.955020164;0.96174;0;0;0;0;0
155.9715;0.955406386;0.93735;0;0;0;0;0
156.4714;0.961800533;0.98088;0;0;0;0;0
156.9715;0.963039308;0.93498;0;0;0;0;0
157.4714;0.96717181;0.96675;0;0;0;0;0
157.9714;0.971634344;0.96411;0;0;0;0;0
158.4714;0.972359;0.93774;0;0;0;0;0
158.9714;0.978906695;0.98382;0;0;0;0;0
159.4714;0.979704758;0.93651;0;0;0;0;0
159.9713;0.984491972;0.97008;0;0;0;0;0
160.4713;0.988572861;0.96618;0;0;0;0;0
160.9713;0.988865162;0.94257;0;0;0;0;0
161.4713;0.995540515;0.98589;0;0;0;0;0
161.9713;0.996005065;0.94164;0;0;0;0;0
162.4713;1.00055096;0.98184;0;0;0;0;0
162.9713;1.004658228;0.96771;0;0;0;0;0
163.4712;1.005544844;0.94542;0;0;0;0;0
163.9712;1.01184541;0.99132;0;0;0;0;0
164.4712;1.012336626;0.94446;0;0;0;0;0
164.9712;1.017511013;0.99159;0;0;0;0;0
165.4712;1.021366532;0.96495;0;0;0;0;0
165.9712;1.022470704;0.95832;0;0;0;0;0
166.4711;1.028462658;0.99537;0;0;0;0;0
166.9711;1.029294833;0.95112;0;0;0;0;0
167.4711;1.034274577;0.99255;0;0;0;0;0
167.9711;1.037591248;0.96504;0;0;0;0;0
168.4711;1.039085471;0.96732;0;0;0;0;0
168.9711;1.045411639;0.99369;0;0;0;0;0
169.4711;1.045419773;0.95328;0;0;0;0;0
169.971;1.051192819;0.99483;0;0;0;0;0
170.471;1.05351712;0.96315;0;0;0;0;0
170.971;1.056407425;0.97074;0;0;0;0;0
171.471;1.061778995;0.99234;0;0;0;0;0
171.971;1.062445594;0.95367;0;0;0;0;0
172.471;1.068259635;1.00125;0;0;0;0;0
172.971;1.070140396;0.95898;0;0;0;0;0
173.471;1.073398113;0.97641;0;0;0;0;0
173.9709;1.078673264;0.9915;0;0;0;0;0
174.4709;1.079346889;0.95463;0;0;0;0;0
174.9709;1.085228702;1.00335;0;0;0;0;0
175.4709;1.086214479;0.95841;0;0;0;0;0
175.9709;1.090288217;0.9858;0;0;0;0;0
176.4709;1.095004125;0.98904;0;0;0;0;0
176.9708;1.095806364;0.9621;0;0;0;0;0
177.4708;1.102462881;1.00647;0;0;0;0;0
177.9708;1.102786219;0.95898;0;0;0;0;0
178.4708;1.107386126;0.9912;0;0;0;0;0
178.9708;1.111623773;0.98979;0;0;0;0;0
179.4708;1.112482723;0.96267;0;0;0;0;0
179.9707;1.118655663;1.00914;0;0;0;0;0
180.4707;1.119360771;0.96096;0;0;0;0;0
180.9707;1.123643177;1.00515;0;0;0;0;0
181.4707;1.128260661;0.98922;0;0;0;0;0
181.9707;1.128831497;0.96846;0;0;0;0;0
182.4707;1.135537427;1.01454;0;0;0;0;0
182.9707;1.136124107;0.96495;0;0;0;0;0
183.4707;1.140085972;0.99462;0;0;0;0;0
183.9706;1.145396427;0.99966;0;0;0;0;0
184.4706;1.145035758;0.96381;0;0;0;0;0
184.9706;1.152778844;1.01502;0;0;0;0;0
185.4706;1.152977787;0.97377;0;0;0;0;0
185.9706;1.156829999;1.00155;0;0;0;0;0
186.4705;1.161134483;1.00194;0;0;0;0;0
186.9705;1.161801874;0.97311;0;0;0;0;0
187.4705;1.168336912;1.01955;0;0;0;0;0
187.9705;1.16898216;0.97083;0;0;0;0;0
188.4705;1.173900801;1.00431;0;0;0;0;0
188.9705;1.178377323;1.00125;0;0;0;0;0
189.4705;1.178917257;0.97785;0;0;0;0;0
189.9704;1.185229264;1.01709;0;0;0;0;0
190.4704;1.18612447;0.97416;0;0;0;0;0
190.9704;1.190236788;1.0026;0;0;0;0;0
191.4704;1.194428633;1.0026;0;0;0;0;0
191.9704;1.19543246;0.97662;0;0;0;0;0
192.4704;1.201693572;1.02099;0;0;0;0;0
192.9704;1.202678649;0.97425;0;0;0;0;0
193.4704;1.206773803;1.00572;0;0;0;0;0
193.9703;1.211149941;1.00164;0;0;0;0;0
194.4703;1.212000425;0.97956;0;0;0;0;0
194.9703;1.218726196;1.01994;0;0;0;0;0
195.4703;1.219267574;0.97548;0;0;0;0;0
195.9703;1.224101638;1.01112;0;0;0;0;0
196.4703;1.226741833;0.99633;0;0;0;0;0
196.9703;1.229090292;0.98988;0;0;0;0;0
197.4702;1.234884808;1.02249;0;0;0;0;0
197.9702;1.235619639;0.97698;0;0;0;0;0
198.4702;1.241100482;1.02933;0;0;0;0;0
198.9702;1.243817522;0.98817;0;0;0;0;0
199.4702;1.246539764;1.008;0;0;0;0;0
199.9702;1.251352878;1.01367;0;0;0;0;0
200.4702;1.252124156;0.98658;0;0;0;0;0
200.9701;1.258152719;1.02867;0;0;0;0;0
201.4701;1.259262414;0.98838;0;0;0;0;0
201.9701;1.263838092;1.02297;0;0;0;0;0
202.4701;1.266939579;0.9987;0;0;0;0;0
202.9701;1.268960416;1.00317;0;0;0;0;0
203.47;1.27538964;1.02042;0;0;0;0;0
203.97;1.275345858;0.98457;0;0;0;0;0
204.47;1.281622696;1.02924;0;0;0;0;0
204.97;1.282816989;0.9606;0;0;0;0;0
205.47;1.287443275;1.00107;0;0;0;0;0
205.97;1.290934693;0.99804;0;0;0;0;0
206.47;1.292615262;0.98295;0;0;0;0;0
206.9699;1.298361499;1.0242;0;0;0;0;0
207.4699;1.298650487;0.98448;0;0;0;0;0
207.9699;1.304407449;1.02723;0;0;0;0;0
208.4699;1.307556959;0.98808;0;0;0;0;0

File: LAB_DATA/AA7020-T6_results/DATA/UT_00_1.csv (part 1 of 3)
Time[s],Displacement[mm],Force[kN],EngStrain_longi,EngStress[MPa],TrueStrain,TrueStress[MPa],TrueStrainRate[1/s],PlasticStrain_longi,PlasticStress[MPa],PlasticStrain_thick,PlasticStrain_width,R-Value,Thickness[mm],Width[mm], Young's Modulus [MPa]
0.60000000,0.00000000,-0.01000000,0.00000000,-0.98810812,0.00000000,-0.98810812,0.00000000,0.00060277,341.48864022,-0.00052021,-0.00008255,0.67625064,1.00700000,10.05000000,68987.31020954
1.10000000,0.00058000,-0.01200000,0.00000944,-1.18572974,0.00000944,-1.18574094,0.00001889,0.00074000,341.83513113,-0.00065896,-0.00008103,0.00000000,0.00000000,0.00000000,0.00000000
1.60000000,0.00551200,-0.01300000,0.00017744,-1.28454055,0.00017743,-1.28476849,0.00033597,0.00109600,342.05725149,-0.00104647,-0.00004953,0.00000000,0.00000000,0.00000000,0.00000000
2.10000000,0.00913200,-0.00700000,0.00030567,-0.69167568,0.00030562,-0.69188711,0.00025638,0.00233340,342.68267257,-0.00187105,-0.00046235,0.00000000,0.00000000,0.00000000,0.00000000
2.60000000,0.01393300,0.12500000,0.00044922,12.35135148,0.00044912,12.35689999,0.00028700,0.00374726,343.36999307,-0.00243052,-0.00131674,0.00000000,0.00000000,0.00000000,0.00000000
3.10000000,0.01768000,0.19300000,0.00062044,19.07048669,0.00062025,19.08231887,0.00034226,0.00492601,343.97732384,-0.00304660,-0.00187941,0.00000000,0.00000000,0.00000000,0.00000000
3.60000000,0.01875200,0.31200000,0.00061822,30.82897331,0.00061803,30.84803246,-0.00000444,0.00586265,344.40148754,-0.00390715,-0.00195550,0.00000000,0.00000000,0.00000000,0.00000000
4.10000000,0.02240300,0.36200000,0.00070044,35.76951390,0.00070020,35.79456846,0.00016434,0.00589888,344.41402135,-0.00389894,-0.00199993,0.00000000,0.00000000,0.00000000,0.00000000
4.60000000,0.02583800,0.44100000,0.00092778,43.57556804,0.00092735,43.61599648,0.00045430,0.00619127,344.41485794,-0.00412568,-0.00206560,0.00000000,0.00000000,0.00000000,0.00000000
5.10000000,0.02804200,0.50300000,0.00098644,49.70183838,0.00098596,49.75086648,0.00011722,0.00633530,345.76952925,-0.00423338,-0.00210192,0.00000000,0.00000000,0.00000000,0.00000000
5.60000000,0.03107800,0.59700000,0.00099211,58.99005469,0.00099162,59.04857938,0.00001132,0.00653732,348.95206431,-0.00435487,-0.00218246,0.00000000,0.00000000,0.00000000,0.00000000
6.10000000,0.03290700,0.64300000,0.00113644,63.53535204,0.00113580,63.60755644,0.00028836,0.00674397,349.32579324,-0.00449009,-0.00225387,0.00000000,0.00000000,0.00000000,0.00000000
6.60000000,0.03498700,0.72300000,0.00134022,71.44021699,0.00133932,71.53596275,0.00040705,0.00701308,350.82660942,-0.00465087,-0.00236222,0.00000000,0.00000000,0.00000000,0.00000000
7.10000000,0.03953900,0.78700000,0.00133067,77.76410895,0.00132978,77.86758706,-0.00001909,0.00743454,351.77919541,-0.00492259,-0.00251195,0.00000000,0.00000000,0.00000000,0.00000000
7.60000000,0.04268700,0.86800000,0.00136767,85.76778471,0.00136673,85.88508645,0.00007390,0.00779906,353.11453005,-0.00508770,-0.00271136,0.00000000,0.00000000,0.00000000,0.00000000
8.10000000,0.04453900,0.93400000,0.00165156,92.28929830,0.00165019,92.44171920,0.00056692,0.00822361,353.86870157,-0.00534191,-0.00288170,0.00000000,0.00000000,0.00000000,0.00000000
8.60000000,0.04795400,1.01700000,0.00169244,100.49059568,0.00169101,100.66067043,0.00008164,0.00882309,355.08839983,-0.00573686,-0.00308623,0.00000000,0.00000000,0.00000000,0.00000000
9.10000000,0.05180000,1.08300000,0.00160611,107.01210926,0.00160482,107.18398260,-0.00017238,0.00932717,355.67110541,-0.00609964,-0.00322753,0.00000000,0.00000000,0.00000000,0.00000000
9.60000000,0.05331300,1.16400000,0.00183678,115.01578503,0.00183509,115.22704347,0.00046054,0.00978570,356.84250846,-0.00630636,-0.00347934,0.00000000,0.00000000,0.00000000,0.00000000
10.10000000,0.05702900,1.21300000,0.00203611,119.85751481,0.00203404,120.10155803,0.00039790,0.01026980,358.02414910,-0.00658799,-0.00368181,0.00000000,0.00000000,0.00000000,0.00000000
10.60000000,0.06080900,1.31200000,0.00201456,129.63978519,0.00201253,129.90095173,-0.00004302,0.01070042,359.59098405,-0.00684056,-0.00385987,0.00000000,0.00000000,0.00000000,0.00000000
11.10000000,0.06284400,1.37600000,0.00208078,135.96367715,0.00207862,136.24658734,0.00013217,0.01109604,360.44020711,-0.00709316,-0.00400288,0.00000000,0.00000000,0.00000000,0.00000000
11.60000000,0.06582500,1.45700000,0.00235933,143.96735291,0.00235655,144.30701988,0.00055588,0.01156218,361.51755784,-0.00738926,-0.00417292,0.00000000,0.00000000,0.00000000,0.00000000
12.10000000,0.06879400,1.50600000,0.00240022,148.80908269,0.00239735,149.16625756,0.00008158,0.01183450,362.42427487,-0.00755585,-0.00427864,0.00000000,0.00000000,0.00000000,0.00000000
12.60000000,0.07089600,1.60400000,0.00234611,158.49254225,0.00234336,158.86438337,-0.00010797,0.01216314,363.55406536,-0.00777799,-0.00438515,0.00000000,0.00000000,0.00000000,0.00000000
13.10000000,0.07472700,1.65300000,0.00258000,163.33427204,0.00257668,163.75567446,0.00046663,0.01257131,364.51163031,-0.00805479,-0.00451651,0.00000000,0.00000000,0.00000000,0.00000000
13.60000000,0.07739400,1.73400000,0.00272444,171.33794780,0.00272074,171.80474852,0.00028812,0.01284091,365.62122132,-0.00820437,-0.00463654,0.00000000,0.00000000,0.00000000,0.00000000
14.10000000,0.07907500,1.79900000,0.00271156,177.76065057,0.00270789,178.24265845,-0.00002571,0.01314594,366.54223935,-0.00835750,-0.00478844,0.00000000,0.00000000,0.00000000,0.00000000
14.60000000,0.08308600,1.89700000,0.00282156,187.44411013,0.00281758,187.97299410,0.00021939,0.01355114,367.70312404,-0.00865750,-0.00489365,0.00000000,0.00000000,0.00000000,0.00000000
15.10000000,0.08708700,1.94500000,0.00300578,192.18702910,0.00300127,192.76470061,0.00036737,0.01387709,368.43076098,-0.00884492,-0.00503216,0.00000000,0.00000000,0.00000000,0.00000000
15.60000000,0.08867000,2.02700000,0.00306867,200.28951568,0.00306397,200.90413744,0.00012540,0.01431946,369.80950573,-0.00916136,-0.00515811,0.00000000,0.00000000,0.00000000,0.00000000
16.10000000,0.09146600,2.09200000,0.00310844,206.71221845,0.00310362,207.35477190,0.00007931,0.01464620,370.74119004,-0.00932620,-0.00532000,0.00000000,0.00000000,0.00000000,0.00000000
16.60000000,0.09543600,2.17200000,0.00326456,214.61708340,0.00325924,215.31771279,0.00031123,0.01503239,371.89832263,-0.00957388,-0.00545851,0.00000000,0.00000000,0.00000000,0.00000000
17.10000000,0.09819200,2.23600000,0.00340689,220.94097536,0.00340110,221.69369672,0.00028372,0.01548382,372.57393986,-0.00988974,-0.00559408,0.00000000,0.00000000,0.00000000,0.00000000
17.60000000,0.10128300,2.31600000,0.00346533,228.84584031,0.00345934,229.63886743,0.00011649,0.01593285,373.95912787,-0.01019532,-0.00573753,0.00000000,0.00000000,0.00000000,0.00000000
18.10000000,0.10428800,2.38000000,0.00357889,235.16973227,0.00357250,236.01137861,0.00022631,0.01625781,374.69000701,-0.01036285,-0.00589496,0.00000000,0.00000000,0.00000000,0.00000000
18.60000000,0.10616400,2.46000000,0.00368744,243.07459722,0.00368066,243.97092130,0.00021633,0.01669215,375.76710905,-0.01065188,-0.00604026,0.00000000,0.00000000,0.00000000,0.00000000
19.10000000,0.10999100,2.50800000,0.00379500,247.81751619,0.00378782,248.75798367,0.00021431,0.01710925,376.73703614,-0.01092278,-0.00618647,0.00000000,0.00000000,0.00000000,0.00000000
19.60000000,0.11388600,2.60300000,0.00391678,257.20454332,0.00390913,258.21195636,0.00024262,0.01752218,378.01091684,-0.01122105,-0.00630113,0.00000000,0.00000000,0.00000000,0.00000000
20.10000000,0.11461800,2.66700000,0.00401267,263.52843528,0.00400464,264.58588705,0.00019102,0.01794184,378.78021540,-0.01146980,-0.00647205,0.00000000,0.00000000,0.00000000,0.00000000
20.60000000,0.11769900,2.74700000,0.00406911,271.43330023,0.00406085,272.53779249,0.00011243,0.01831683,379.83809530,-0.01170749,-0.00660934,0.00000000,0.00000000,0.00000000,0.00000000
21.10000000,0.12244300,2.79400000,0.00422289,276.07740839,0.00421400,277.24325261,0.00030629,0.01866903,380.68458838,-0.01192309,-0.00674595,0.00000000,0.00000000,0.00000000,0.00000000
21.60000000,0.12473700,2.88800000,0.00436533,285.36562471,0.00435583,286.61134078,0.00028367,0.01910219,381.76622340,-0.01221094,-0.00689125,0.00000000,0.00000000,0.00000000,0.00000000
22.10000000,0.12684500,2.93500000,0.00439500,290.00973286,0.00438537,291.28432564,0.00005907,0.01945249,382.71507112,-0.01241963,-0.00703286,0.00000000,0.00000000,0.00000000,0.00000000
22.60000000,0.13068200,3.01300000,0.00447711,297.71697619,0.00446712,299.04988817,0.00016350,0.01976851,383.75317520,-0.01262700,-0.00714151,0.00000000,0.00000000,0.00000000,0.00000000
23.10000000,0.13326400,3.07400000,0.00469033,303.74443572,0.00467937,305.16909837,0.00042450,0.02017844,384.62448944,-0.01286369,-0.00731475,0.00000000,0.00000000,0.00000000,0.00000000
23.60000000,0.13599900,3.16400000,0.00477544,312.63740879,0.00476408,314.13039136,0.00016942,0.02053071,385.67797188,-0.01306485,-0.00746586,0.00000000,0.00000000,0.00000000,0.00000000
24.10000000,0.14006900,3.20900000,0.00476233,317.08389532,0.00475103,318.59395452,-0.00002610,0.02088925,386.53069639,-0.01331516,-0.00757408,0.00000000,0.00000000,0.00000000,0.00000000
24.60000000,0.14239400,3.28000000,0.00487978,324.09946296,0.00486791,325.68099632,0.00023376,0.02124936,387.79260783,-0.01351264,-0.00773673,0.00000000,0.00000000,0.00000000,0.00000000
25.10000000,0.14467800,3.33200000,0.00501989,329.23762518,0.00500733,330.89036148,0.00027884,0.02160669,388.44210818,-0.01372892,-0.00787777,0.00000000,0.00000000,0.00000000,0.00000000
25.60000000,0.15298200,3.38000000,0.00513711,333.98054415,0.00512396,335.69623932,0.00023326,0.02197154,389.60535499,-0.01394615,-0.00802539,0.00000000,0.00000000,0.00000000,0.00000000
26.10000000,0.16002800,3.40700000,0.00504444,336.64843607,0.00503176,338.34664040,-0.00018439,0.02237806,390.37732470,-0.01419178,-0.00818628,0.00000000,0.00000000,0.00000000,0.00000000
26.60000000,0.17164400,3.42700000,0.00507356,338.62465231,0.00506073,340.34268330,0.00005793,0.02273082,391.33305159,-0.01439816,-0.00833266,0.00000000,0.00000000,0.00000000,0.00000000
27.10000000,0.18641300,3.43800000,0.00523111,339.71157124,0.00521748,341.48864022,0.00031350,0.02311017,392.19771345,-0.01457900,-0.00853117,0.00000000,0.00000000,0.00000000,0.00000000
27.60000000,0.20342300,3.44100000,0.00537378,340.00800368,0.00535939,341.83513113,0.00028383,0.02351491,393.07303096,-0.01486977,-0.00864514,0.00000000,0.00000000,0.00000000,0.00000000
28.10000000,0.21934800,3.44200000,0.00573478,340.10681449,0.00571840,342.05725149,0.00071801,0.02389266,394.04060686,-0.01508204,-0.00881063,0.00000000,0.00000000,0.00000000,0.00000000
28.60000000,0.23770700,3.44400000,0.00698856,340.30443611,0.00696425,342.68267257,0.00249170,0.02427073,394.70203075,-0.01524293,-0.00902780,0.00000000,0.00000000,0.00000000,0.00000000
29.10000000,0.25426900,3.44600000,0.00842267,340.50205774,0.00838739,343.36999307,0.00284629,0.02466718,395.88306096,-0.01551367,-0.00915351,0.00000000,0.00000000,0.00000000,0.00000000
29.60000000,0.27367600,3.44800000,0.00962033,340.69967936,0.00957435,343.97732384,0.00237392,0.02506758,396.75933957,-0.01579025,-0.00927733,0.00000000,0.00000000,0.00000000,0.00000000
30.10000000,0.29085200,3.44900000,0.01057222,340.79849017,0.01051673,344.40148754,0.00188475,0.02545185,397.73228396,-0.01596580,-0.00948604,0.00000000,0.00000000,0.00000000,0.00000000
30.60000000,0.30897800,3.44900000,0.01060900,340.79849017,0.01055312,344.41402135,0.00007278,0.02583280,398.39712439,-0.01616360,-0.00966919,0.00000000,0.00000000,0.00000000,0.00000000
31.10000000,0.32061400,3.44800000,0.01090456,340.69967936,0.01084553,344.41485794,0.00058482,0.02621409,399.57524901,-0.01641639,-0.00979770,0.00000000,0.00000000,0.00000000,0.00000000
31.60000000,0.33136300,3.46100000,0.01106867,341.98421991,0.01100786,345.76952925,0.00032466,0.02658391,400.23673670,-0.01660591,-0.00997800,0.00000000,0.00000000,0.00000000,0.00000000
32.10000000,0.33879600,3.49200000,0.01131644,345.04735508,0.01125289,348.95206431,0.00049007,0.02699288,401.22231832,-0.01683148,-0.01016141,0.00000000,0.00000000,0.00000000,0.00000000
32.60000000,0.34867700,3.49500000,0.01153056,345.34378752,0.01146459,349.32579324,0.00042339,0.02733213,401.97515121,-0.01707056,-0.01026157,0.00000000,0.00000000,0.00000000,0.00000000
33.10000000,0.35767100,3.50900000,0.01182333,346.72713888,0.01175398,350.82660942,0.00057880,0.02773800,403.16625621,-0.01732867,-0.01040933,0.00000000,0.00000000,0.00000000,0.00000000
33.60000000,0.36941200,3.51700000,0.01226289,347.51762538,0.01218831,351.77919541,0.00086865,0.02811160,404.03694253,-0.01750268,-0.01060892,0.00000000,0.00000000,0.00000000,0.00000000
34.10000000,0.38210500,3.52900000,0.01265022,348.70335512,0.01257088,353.11453005,0.00076514,0.02850106,404.81191263,-0.01774646,-0.01075460,0.00000000,0.00000000,0.00000000,0.00000000
34.60000000,0.39655900,3.53500000,0.01309056,349.29621999,0.01300561,353.86870157,0.00086948,0.02885716,405.88231899,-0.01797606,-0.01088111,0.00000000,0.00000000,0.00000000,0.00000000
35.10000000,0.41094600,3.54500000,0.01371478,350.28432811,0.01362158,355.08839983,0.00123193,0.02923455,406.44783456,-0.01819269,-0.01104186,0.00000000,0.00000000,0.00000000,0.00000000
35.60000000,0.42502400,3.54900000,0.01423389,350.67957136,0.01413354,355.67110541,0.00102391,0.02961350,407.42600480,-0.01839881,-0.01121469,0.00000000,0.00000000,0.00000000,0.00000000
36.10000000,0.43865900,3.55900000,0.01471511,351.66767948,0.01460789,356.84250846,0.00094871,0.02998418,408.19558671,-0.01865105,-0.01133313,0.00000000,0.00000000,0.00000000,0.00000000
36.60000000,0.45172000,3.56900000,0.01522267,352.65578760,0.01510796,358.02414910,0.00100014,0.03036047,409.07099533,-0.01887509,-0.01148538,0.00000000,0.00000000,0.00000000,0.00000000
37.10000000,0.46471400,3.58300000,0.01568144,354.03913896,0.01555976,359.59098405,0.00090359,0.03072946,409.94401725,-0.01906601,-0.01166345,0.00000000,0.00000000,0.00000000,0.00000000
37.60000000,0.47679500,3.59000000,0.01609500,354.73081465,0.01596685,360.44020711,0.00081418,0.03111055,410.71957316,-0.01936477,-0.01174578,0.00000000,0.00000000,0.00000000,0.00000000
38.10000000,0.48897400,3.59900000,0.01658356,355.62011195,0.01644755,361.51755784,0.00096140,0.03145613,411.68720323,-0.01954613,-0.01191000,0.00000000,0.00000000,0.00000000,0.00000000
38.60000000,0.50054700,3.60700000,0.01687289,356.41059845,0.01673212,362.42427487,0.00056915,0.03184787,412.46832940,-0.01980813,-0.01203974,0.00000000,0.00000000,0.00000000,0.00000000
39.10000000,0.51306500,3.61700000,0.01722267,357.39870657,0.01707604,363.55406536,0.00068783,0.03219593,413.23186783,-0.02003728,-0.01215865,0.00000000,0.00000000,0.00000000,0.00000000
39.60000000,0.52345200,3.62500000,0.01765111,358.18919306,0.01749714,364.51163031,0.00084220,0.03259660,414.12104276,-0.02028754,-0.01230906,0.00000000,0.00000000,0.00000000,0.00000000
40.10000000,0.53556400,3.63500000,0.01794078,359.17730118,0.01778174,365.62122132,0.00056920,0.03296606,414.89458237,-0.02050384,-0.01246222,0.00000000,0.00000000,0.00000000,0.00000000
40.60000000,0.54689900,3.64300000,0.01826400,359.96778768,0.01809922,366.54223935,0.00063495,0.03332759,415.97528570,-0.02070836,-0.01261923,0.00000000,0.00000000,0.00000000,0.00000000
41.10000000,0.55918400,3.65300000,0.01869267,360.95589579,0.01852011,367.70312404,0.00084178,0.03372460,416.55482913,-0.02092127,-0.01280332,0.00000000,0.00000000,0.00000000,0.00000000
41.60000000,0.56997800,3.65900000,0.01903478,361.54876067,0.01885588,368.43076098,0.00067155,0.03409592,417.43420139,-0.02120146,-0.01289446,0.00000000,0.00000000,0.00000000,0.00000000
42.10000000,0.58249700,3.67100000,0.01950467,362.73449041,0.01931689,369.80950573,0.00092201,0.03446477,418.20970702,-0.02143962,-0.01302515,0.00000000,0.00000000,0.00000000,0.00000000
42.60000000,0.59410200,3.67900000,0.01985067,363.52497690,0.01965621,370.74119004,0.00067865,0.03485794,419.30644334,-0.02167553,-0.01318241,0.00000000,0.00000000,0.00000000,0.00000000
43.10000000,0.60685900,3.68900000,0.02026056,364.51308502,0.02005804,371.89832263,0.00080366,0.03521494,419.87110166,-0.02190996,-0.01330498,0.00000000,0.00000000,0.00000000,0.00000000
43.60000000,0.61910900,3.69400000,0.02073056,365.00713908,0.02051860,372.57393986,0.00092112,0.03561138,420.97062510,-0.02213805,-0.01347333,0.00000000,0.00000000,0.00000000,0.00000000
44.10000000,0.63183300,3.70600000,0.02120811,366.19286882,0.02098635,373.95912787,0.00093549,0.03600761,421.55284814,-0.02239833,-0.01360929,0.00000000,0.00000000,0.00000000,0.00000000
44.60000000,0.64411300,3.71200000,0.02155011,366.78573369,0.02132119,374.69000701,0.00066968,0.03636359,422.42932939,-0.02261614,-0.01374745,0.00000000,0.00000000,0.00000000,0.00000000
45.10000000,0.65687100,3.72100000,0.02200878,367.67503100,0.02177008,375.76710905,0.00089778,0.03672570,423.10163897,-0.02284736,-0.01387834,0.00000000,0.00000000,0.00000000,0.00000000
45.60000000,0.66959200,3.72900000,0.02244856,368.46551750,0.02220030,376.73703614,0.00086043,0.03714575,424.00654997,-0.02311103,-0.01403472,0.00000000,0.00000000,0.00000000,0.00000000
46.10000000,0.68197700,3.74000000,0.02288844,369.55243643,0.02263043,378.01091684,0.00086028,0.03748479,424.77378017,-0.02330880,-0.01417598,0.00000000,0.00000000,0.00000000,0.00000000
46.60000000,0.69456300,3.74600000,0.02332844,370.14530130,0.02306050,378.78021540,0.00086012,0.03788800,425.56896482,-0.02354148,-0.01434652,0.00000000,0.00000000,0.00000000,0.00000000
47.10000000,0.70630600,3.75500000,0.02372689,371.03459861,0.02344978,379.83809530,0.00077857,0.03826877,426.14740158,-0.02380728,-0.01446149,0.00000000,0.00000000,0.00000000,0.00000000
47.60000000,0.71848800,3.76200000,0.02409922,371.72627429,0.02381342,380.68458838,0.00072728,0.03862964,427.13326998,-0.02401777,-0.01461188,0.00000000,0.00000000,0.00000000,0.00000000
48.10000000,0.73002600,3.77100000,0.02455789,372.61557160,0.02426119,381.76622340,0.00089555,0.03902527,427.92690639,-0.02427938,-0.01474589,0.00000000,0.00000000,0.00000000,0.00000000
48.60000000,0.74261300,3.77900000,0.02493000,373.40605809,0.02462432,382.71507112,0.00072625,0.03941574,428.82287923,-0.02448889,-0.01492685,0.00000000,0.00000000,0.00000000,0.00000000
49.10000000,0.75384600,3.78800000,0.02526833,374.29535540,0.02495437,383.75317520,0.00066010,0.03974456,429.48482233,-0.02467588,-0.01506868,0.00000000,0.00000000,0.00000000,0.00000000
49.60000000,0.76612800,3.79500000,0.02570078,374.98703108,0.02537606,384.62448944,0.00084340,0.04014537,430.38644316,-0.02490712,-0.01523826,0.00000000,0.00000000,0.00000000,0.00000000
50.10000000,0.77739500,3.80400000,0.02607678,375.87632839,0.02574258,385.67797188,0.00073302,0.04052879,430.96887861,-0.02515411,-0.01537469,0.00000000,0.00000000,0.00000000,0.00000000
50.60000000,0.79001900,3.81100000,0.02645656,376.56800407,0.02611263,386.53069639,0.00074012,0.04087015,431.74173126,-0.02532339,-0.01554676,0.00000000,0.00000000,0.00000000,0.00000000
51.10000000,0.80104900,3.82200000,0.02684378,377.65492300,0.02648980,387.79260783,0.00075434,0.04127545,432.54289664,-0.02559265,-0.01568280,0.00000000,0.00000000,0.00000000,0.00000000
51.60000000,0.81302800,3.82700000,0.02721978,378.14897706,0.02685591,388.44210818,0.00073221,0.04162924,433.42643201,-0.02576480,-0.01586444,0.00000000,0.00000000,0.00000000,0.00000000
52.10000000,0.82456600,3.83700000,0.02761078,379.13708518,0.02723647,389.60535499,0.00076113,0.04199435,434.00270752,-0.02598048,-0.01601388,0.00000000,0.00000000,0.00000000,0.00000000
52.60000000,0.83685000,3.84300000,0.02803933,379.72995005,0.02765343,390.37732470,0.00083391,0.04239775,434.90902113,-0.02623937,-0.01615838,0.00000000,0.00000000,0.00000000,0.00000000
53.10000000,0.84872500,3.85100000,0.02841533,380.52043655,0.02801911,391.33305159,0.00073136,0.04276246,435.48600260,-0.02646546,-0.01629700,0.00000000,0.00000000,0.00000000,0.00000000
53.60000000,0.86063500,3.85800000,0.02881756,381.21211223,0.02841014,392.19771345,0.00078206,0.04312292,436.37466485,-0.02664079,-0.01648212,0.00000000,0.00000000,0.00000000,0.00000000
54.10000000,0.87291900,3.86500000,0.02924622,381.90378791,0.02882671,393.07303096,0.00083315,0.04351442,437.06872028,-0.02689626,-0.01661817,0.00000000,0.00000000,0.00000000,0.00000000
54.60000000,0.88466000,3.87300000,0.02964856,382.69427441,0.02921754,394.04060686,0.00078165,0.04385098,437.84353624,-0.02707342,-0.01677755,0.00000000,0.00000000,0.00000000,0.00000000
55.10000000,0.89711300,3.87800000,0.03004711,383.18832847,0.02960454,394.70203075,0.00077401,0.04423135,438.53366435,-0.02727774,-0.01695362,0.00000000,0.00000000,0.00000000,0.00000000
55.60000000,0.90892200,3.88800000,0.03047200,384.17643659,0.03001695,395.88306096,0.00082482,0.04462466,439.33453537,-0.02756322,-0.01706144,0.00000000,0.00000000,0.00000000,0.00000000
56.10000000,0.92144100,3.89500000,0.03089689,384.86811227,0.03042919,396.75933957,0.00082448,0.04496858,439.80033991,-0.02773692,-0.01723166,0.00000000,0.00000000,0.00000000,0.00000000
56.60000000,0.93328500,3.90300000,0.03130667,385.65859876,0.03082661,397.73228396,0.00079483,0.04533725,440.80054827,-0.02793829,-0.01739896,0.00000000,0.00000000,0.00000000,0.00000000
57.10000000,0.94580300,3.90800000,0.03170889,386.15265282,0.03121654,398.39712439,0.00077987,0.04573505,441.50037246,-0.02820945,-0.01752559,0.00000000,0.00000000,0.00000000,0.00000000
57.60000000,0.95744500,3.91800000,0.03211878,387.14076094,0.03161376,399.57524901,0.00079442,0.04607423,442.27933910,-0.02837541,-0.01769882,0.00000000,0.00000000,0.00000000,0.00000000
58.10000000,0.96976200,3.92300000,0.03250978,387.63481500,0.03199252,400.23673670,0.00075752,0.04644677,442.96890747,-0.02863539,-0.01781137,0.00000000,0.00000000,0.00000000,0.00000000
58.60000000,0.98143700,3.93100000,0.03294589,388.42530150,0.03241481,401.22231832,0.00084458,0.04684959,443.77726133,-0.02885735,-0.01799224,0.00000000,0.00000000,0.00000000,0.00000000
59.10000000,0.99365100,3.93700000,0.03330689,389.01816637,0.03276423,401.97515121,0.00069885,0.04720196,444.35396510,-0.02908172,-0.01812025,0.00000000,0.00000000,0.00000000,0.00000000
59.60000000,1.00566500,3.94700000,0.03374300,390.00627449,0.03318620,403.16625621,0.00084393,0.04758817,445.05105900,-0.02933076,-0.01825741,0.00000000,0.00000000,0.00000000,0.00000000
60.10000000,1.01764200,3.95400000,0.03414144,390.69795017,0.03357156,404.03694253,0.00077073,0.04798479,445.75330462,-0.02954758,-0.01843721,0.00000000,0.00000000,0.00000000,0.00000000
60.60000000,1.02914700,3.96000000,0.03455511,391.29081504,0.03397149,404.81191263,0.00079986,0.04830781,446.63292106,-0.02971916,-0.01858865,0.00000000,0.00000000,0.00000000,0.00000000
61.10000000,1.04136000,3.96900000,0.03493856,392.18011235,0.03434206,405.88231899,0.00074114,0.04870704,447.12736536,-0.03001175,-0.01869529,0.00000000,0.00000000,0.00000000,0.00000000
61.60000000,1.05283300,3.97300000,0.03533711,392.57535560,0.03472708,406.44783456,0.00077005,0.04909325,448.03646845,-0.03024160,-0.01885164,0.00000000,0.00000000,0.00000000,0.00000000
62.10000000,1.06453900,3.98100000,0.03574322,393.36584209,0.03511926,407.42600480,0.00078435,0.04943421,448.61053290,-0.03042914,-0.01900507,0.00000000,0.00000000,0.00000000,0.00000000
62.60000000,1.07648400,3.98700000,0.03613800,393.95870696,0.03550034,408.19558671,0.00076216,0.04984982,449.42894540,-0.03072360,-0.01912621,0.00000000,0.00000000,0.00000000,0.00000000
63.10000000,1.08829300,3.99400000,0.03654022,394.65038264,0.03588846,409.07099533,0.00077624,0.05021169,450.01329269,-0.03097767,-0.01923402,0.00000000,0.00000000,0.00000000,0.00000000
63.60000000,1.10020400,4.00100000,0.03693500,395.34205833,0.03626925,409.94401725,0.00076158,0.05054576,450.79582722,-0.03115354,-0.01939223,0.00000000,0.00000000,0.00000000,0.00000000
64.10000000,1.11208200,4.00700000,0.03734111,395.93492320,0.03666082,410.71957316,0.00078314,0.05094961,451.40004628,-0.03138140,-0.01956821,0.00000000,0.00000000,0.00000000,0.00000000
64.60000000,1.12436300,4.01500000,0.03771322,396.72540969,0.03701947,411.68720323,0.00071730,0.05131663,452.09323393,-0.03166008,-0.01965655,0.00000000,0.00000000,0.00000000,0.00000000
65.10000000,1.13597100,4.02100000,0.03813078,397.31827457,0.03742177,412.46832940,0.00080460,0.05169898,452.68853367,-0.03187693,-0.01982206,0.00000000,0.00000000,0.00000000,0.00000000
65.60000000,1.14832000,4.02700000,0.03850289,397.91113944,0.03778015,413.23186783,0.00071676,0.05208200,453.49529007,-0.03209072,-0.01999127,0.00000000,0.00000000,0.00000000,0.00000000
66.10000000,1.15992900,4.03400000,0.03893156,398.60281512,0.03819283,414.12104276,0.00082538,0.05244998,454.08490321,-0.03234707,-0.02010291,0.00000000,0.00000000,0.00000000,0.00000000
66.60000000,1.17224400,4.04000000,0.03932633,399.19567999,0.03857275,414.89458237,0.00075982,0.05278666,454.87149511,-0.03252236,-0.02026430,0.00000000,0.00000000,0.00000000,0.00000000
67.10000000,1.18378300,4.04900000,0.03971733,400.08497730,0.03894888,415.97528570,0.00075227,0.05320227,455.58926519,-0.03279944,-0.02040283,0.00000000,0.00000000,0.00000000,0.00000000
67.60000000,1.19572400,4.05300000,0.04013833,400.48022055,0.03935372,416.55482913,0.00080967,0.05355788,456.28001996,-0.03305787,-0.02050001,0.00000000,0.00000000,0.00000000,0.00000000
68.10000000,1.20784100,4.06000000,0.04053700,401.17189623,0.03973693,417.43420139,0.00076642,0.05391951,456.76282632,-0.03325499,-0.02066452,0.00000000,0.00000000,0.00000000,0.00000000
68.60000000,1.21998900,4.06600000,0.04093178,401.76476110,0.04011625,418.20970702,0.00075865,0.05430856,457.57541640,-0.03348424,-0.02082432,0.00000000,0.00000000,0.00000000,0.00000000
69.10000000,1.23206900,4.07500000,0.04135656,402.65405841,0.04052424,419.30644334,0.00081598,0.05467576,458.16717648,-0.03369038,-0.02098538,0.00000000,0.00000000,0.00000000,0.00000000
69.60000000,1.24415000,4.07900000,0.04173633,403.04930165,0.04088887,419.87110166,0.00072926,0.05503492,459.07272651,-0.03395169,-0.02108322,0.00000000,0.00000000,0.00000000,0.00000000
70.10000000,1.25639700,4.08800000,0.04216489,403.93859896,0.04130017,420.97062510,0.00082260,0.05544176,459.57795526,-0.03421824,-0.02122353,0.00000000,0.00000000,0.00000000,0.00000000
70.60000000,1.26831100,4.09200000,0.04258611,404.33384221,0.04170427,421.55284814,0.00080820,0.05578097,460.36957964,-0.03437132,-0.02140966,0.00000000,0.00000000,0.00000000,0.00000000
71.10000000,1.28018700,4.09900000,0.04296967,405.02551789,0.04207209,422.42932939,0.00073564,0.05618397,460.87380458,-0.03466785,-0.02151611,0.00000000,0.00000000,0.00000000,0.00000000
71.60000000,1.29213300,4.10400000,0.04335689,405.51957195,0.04244329,423.10163897,0.00074240,0.05653984,461.46236596,-0.03486482,-0.02167502,0.00000000,0.00000000,0.00000000,0.00000000
72.10000000,1.30427900,4.11100000,0.04380800,406.21124763,0.04287556,424.00654997,0.00086454,0.05688007,462.14992798,-0.03502842,-0.02185165,0.00000000,0.00000000,0.00000000,0.00000000
72.60000000,1.31605600,4.11700000,0.04417278,406.80411251,0.04322497,424.77378017,0.00069881,0.05730914,462.77334512,-0.03531096,-0.02199818,0.00000000,0.00000000,0.00000000,0.00000000
73.10000000,1.32864200,4.12300000,0.04460511,407.39697738,0.04363893,425.56896482,0.00082792,0.05762816,463.45189423,-0.03551847,-0.02210969,0.00000000,0.00000000,0.00000000,0.00000000
73.60000000,1.34008000,4.12700000,0.04501111,407.79222062,0.04402752,426.14740158,0.00077718,0.05806755,464.08102855,-0.03581826,-0.02224930,0.00000000,0.00000000,0.00000000,0.00000000
74.10000000,1.35256600,4.13500000,0.04540222,408.58270712,0.04440171,427.13326998,0.00074839,0.05839808,464.65972527,-0.03592994,-0.02246814,0.00000000,0.00000000,0.00000000,0.00000000
74.60000000,1.36430800,4.14100000,0.04582711,409.17557199,0.04480807,427.92690639,0.00081271,0.05876906,465.36382655,-0.03619254,-0.02257652,0.00000000,0.00000000,0.00000000,0.00000000
75.10000000,1.37676200,4.14800000,0.04624822,409.86724767,0.04521064,428.82287923,0.00080515,0.05914693,466.07162734,-0.03639951,-0.02274742,0.00000000,0.00000000,0.00000000,0.00000000
75.60000000,1.38863800,4.15300000,0.04660167,410.36130173,0.04554841,429.48482233,0.00067553,0.05949607,466.55401187,-0.03660903,-0.02288703,0.00000000,0.00000000,0.00000000,0.00000000
76.10000000,1.40075300,4.16000000,0.04703400,411.05297742,0.04596141,430.38644316,0.00082600,0.05985627,467.25436790,-0.03681910,-0.02303717,0.00000000,0.00000000,0.00000000,0.00000000
76.60000000,1.41249300,4.16400000,0.04744378,411.44822066,0.04635270,430.96887861,0.00078259,0.06027212,467.98138398,-0.03709686,-0.02317526,0.00000000,0.00000000,0.00000000,0.00000000
77.10000000,1.42508200,4.17000000,0.04781233,412.04108554,0.04670450,431.74173126,0.00070360,0.06062282,468.57188047,-0.03725944,-0.02336338,0.00000000,0.00000000,0.00000000,0.00000000
77.60000000,1.43675500,4.17600000,0.04824844,412.63395041,0.04712062,432.54289664,0.00083225,0.06098752,469.16935687,-0.03748730,-0.02350022,0.00000000,0.00000000,0.00000000,0.00000000
78.10000000,1.44934400,4.18300000,0.04863189,413.32562609,0.04748635,433.42643201,0.00073146,0.06137841,469.88600504,-0.03774227,-0.02363614,0.00000000,0.00000000,0.00000000,0.00000000
78.60000000,1.46101600,4.18700000,0.04902300,413.72086934,0.04785925,434.00270752,0.00074581,0.06175939,470.27910636,-0.03796833,-0.02379106,0.00000000,0.00000000,0.00000000,0.00000000
79.10000000,1.47313000,4.19400000,0.04945911,414.41254502,0.04827490,434.90902113,0.00083129,0.06210480,470.97506301,-0.03814509,-0.02395971,0.00000000,0.00000000,0.00000000,0.00000000
79.60000000,1.48524400,4.19800000,0.04985011,414.80778827,0.04864740,435.48600260,0.00074501,0.06247572,471.57703834,-0.03837158,-0.02410414,0.00000000,0.00000000,0.00000000,0.00000000
80.10000000,1.49705300,4.20500000,0.05024122,415.49946395,0.04901987,436.37466485,0.00074494,0.06285775,472.39783160,-0.03861951,-0.02423824,0.00000000,0.00000000,0.00000000,0.00000000
80.60000000,1.50916800,4.21000000,0.05066233,415.99351801,0.04942076,437.06872028,0.00080177,0.06321447,472.99391721,-0.03881337,-0.02440111,0.00000000,0.00000000,0.00000000,0.00000000
81.10000000,1.52104500,4.21600000,0.05102700,416.58638288,0.04976778,437.84353624,0.00069404,0.06363364,473.62014345,-0.03908871,-0.02454494,0.00000000,0.00000000,0.00000000,0.00000000
81.60000000,1.53370100,4.22100000,0.05143667,417.08043694,0.05015748,438.53366435,0.00077940,0.06398121,474.10594649,-0.03928284,-0.02469837,0.00000000,0.00000000,0.00000000,0.00000000
82.10000000,1.54530700,4.22700000,0.05186167,417.67330181,0.05056161,439.33453537,0.00080825,0.06432568,474.80403374,-0.03948635,-0.02483933,0.00000000,0.00000000,0.00000000,0.00000000
82.60000000,1.55765800,4.23000000,0.05223011,417.96973425,0.05091183,439.80033991,0.00070043,0.06472564,475.52911767,-0.03972535,-0.02500029,0.00000000,0.00000000,0.00000000,0.00000000
83.10000000,1.56933100,4.23800000,0.05263233,418.76022074,0.05129401,440.80054827,0.00076437,0.06510188,475.92287201,-0.03995091,-0.02515097,0.00000000,0.00000000,0.00000000,0.00000000
83.60000000,1.58164700,4.24300000,0.05306111,419.25427480,0.05170127,441.50037246,0.00081451,0.06545631,476.62699474,-0.04018055,-0.02527575,0.00000000,0.00000000,0.00000000,0.00000000
84.10000000,1.59332300,4.24900000,0.05342944,419.84713967,0.05205098,442.27933910,0.00069943,0.06586913,477.14580337,-0.04041609,-0.02545304,0.00000000,0.00000000,0.00000000,0.00000000
84.60000000,1.60597700,4.25400000,0.05383178,420.34119373,0.05243283,442.96890747,0.00076371,0.06621422,477.73935653,-0.04060565,-0.02560858,0.00000000,0.00000000,0.00000000,0.00000000
85.10000000,1.61768500,4.26000000,0.05426789,420.93405860,0.05284658,443.77726133,0.00082750,0.06661142,478.35835717,-0.04090176,-0.02570967,0.00000000,0.00000000,0.00000000,0.00000000
85.60000000,1.63044100,4.26400000,0.05464767,421.32930185,0.05320675,444.35396510,0.00072033,0.06698958,479.07563935,-0.04110953,-0.02588005,0.00000000,0.00000000,0.00000000,0.00000000
86.10000000,1.64208200,4.26900000,0.05506500,421.82335591,0.05360238,445.05105900,0.00079126,0.06734769,479.46250309,-0.04127749,-0.02607021,0.00000000,0.00000000,0.00000000,0.00000000
86.60000000,1.65463600,4.27400000,0.05549356,422.31740997,0.05400848,445.75330462,0.00081221,0.06772002,480.07068258,-0.04154600,-0.02617402,0.00000000,0.00000000,0.00000000,0.00000000
87.10000000,1.66607300,4.28100000,0.05584711,423.00908565,0.05434339,446.63292106,0.00066982,0.06812344,480.69430487,-0.04182155,-0.02630189,0.00000000,0.00000000,0.00000000,0.00000000
87.60000000,1.67889800,4.28400000,0.05627578,423.30551809,0.05474930,447.12736536,0.00081182,0.06848163,481.29644772,-0.04199175,-0.02648988,0.00000000,0.00000000,0.00000000,0.00000000
88.10000000,1.69080900,4.29100000,0.05669678,423.99719377,0.05514780,448.03646845,0.00079698,0.06886394,481.91067156,-0.04225719,-0.02660675,0.00000000,0.00000000,0.00000000,0.00000000
88.60000000,1.70285500,4.29500000,0.05706533,424.39243702,0.05549652,448.61053290,0.00069744,0.06922388,482.62172487,-0.04247458,-0.02674930,0.00000000,0.00000000,0.00000000,0.00000000
89.10000000,1.71534100,4.30100000,0.05751644,424.98530189,0.05592318,449.42894540,0.00085333,0.06961428,483.13340220,-0.04268580,-0.02692848,0.00000000,0.00000000,0.00000000,0.00000000
89.60000000,1.72752300,4.30500000,0.05790756,425.38054514,0.05629295,450.01329269,0.00073954,0.07003417,483.76714052,-0.04296231,-0.02707186,0.00000000,0.00000000,0.00000000,0.00000000
90.10000000,1.74004300,4.31100000,0.05827222,425.97341001,0.05663760,450.79582722,0.00068929,0.07037579,484.25576259,-0.04316441,-0.02721138,0.00000000,0.00000000,0.00000000,0.00000000
90.60000000,1.75171700,4.31500000,0.05870833,426.36865326,0.05704961,451.40004628,0.00082402,0.07073311,484.85978344,-0.04335222,-0.02738089,0.00000000,0.00000000,0.00000000,0.00000000
91.10000000,1.76423700,4.32000000,0.05910689,426.86270732,0.05742600,452.09323393,0.00075277,0.07113860,485.48772400,-0.04359010,-0.02754850,0.00000000,0.00000000,0.00000000,0.00000000
91.60000000,1.77608000,4.32400000,0.05952044,427.25795056,0.05781639,452.68853367,0.00078080,0.07150759,485.99070043,-0.04382493,-0.02768266,0.00000000,0.00000000,0.00000000,0.00000000
92.10000000,1.78883700,4.33000000,0.05993789,427.85081544,0.05821031,453.49529007,0.00078783,0.07187959,486.49546697,-0.04405568,-0.02782392,0.00000000,0.00000000,0.00000000,0.00000000
92.60000000,1.80024200,4.33400000,0.06033644,428.24605868,0.05858626,454.08490321,0.00075189,0.07226947,487.22456394,-0.04427565,-0.02799383,0.00000000,0.00000000,0.00000000,0.00000000
93.10000000,1.81269500,4.34000000,0.06070478,428.83892356,0.05893357,454.87149511,0.00069463,0.07264629,487.62474754,-0.04447638,-0.02816991,0.00000000,0.00000000,0.00000000,0.00000000
93.60000000,1.82484200,4.34500000,0.06115600,429.33297761,0.05935888,455.58926519,0.00085062,0.07302882,488.35110419,-0.04473096,-0.02829786,0.00000000,0.00000000,0.00000000,0.00000000
94.10000000,1.83732700,4.35000000,0.06154333,429.82703167,0.05972382,456.28001996,0.00072989,0.07340581,488.96747774,-0.04493566,-0.02847015,0.00000000,0.00000000,0.00000000,0.00000000
94.60000000,1.84903600,4.35300000,0.06193422,430.12346411,0.06009198,456.76282632,0.00073632,0.07376698,489.46866696,-0.04515017,-0.02861681,0.00000000,0.00000000,0.00000000,0.00000000
95.10000000,1.86152200,4.35900000,0.06235911,430.71632898,0.06049201,457.57541640,0.00080006,0.07414992,489.87306342,-0.04538352,-0.02876641,0.00000000,0.00000000,0.00000000,0.00000000
95.60000000,1.87363600,4.36300000,0.06275778,431.11157223,0.06086721,458.16717648,0.00075039,0.07452310,490.48863873,-0.04560931,-0.02891379,0.00000000,0.00000000,0.00000000,0.00000000
96.10000000,1.88595400,4.37000000,0.06315256,431.80324791,0.06123860,459.07272651,0.00074279,0.07492359,491.11812062,-0.04584697,-0.02907662,0.00000000,0.00000000,0.00000000,0.00000000
96.60000000,1.89840500,4.37300000,0.06359244,432.09968035,0.06165228,459.57795526,0.00082735,0.07531690,491.74447985,-0.04609679,-0.02922011,0.00000000,0.00000000,0.00000000,0.00000000
97.10000000,1.91055400,4.37900000,0.06396467,432.69254522,0.06200218,460.36957964,0.00069981,0.07567879,492.13967501,-0.04631663,-0.02936216,0.00000000,0.00000000,0.00000000,0.00000000
97.60000000,1.92293800,4.38200000,0.06440078,432.98897765,0.06241199,460.87380458,0.00081962,0.07603888,492.64225644,-0.04652053,-0.02951835,0.00000000,0.00000000,0.00000000,0.00000000
98.10000000,1.93525600,4.38600000,0.06478811,433.38422090,0.06277582,461.46236596,0.00072766,0.07644574,493.27645115,-0.04675404,-0.02969170,0.00000000,0.00000000,0.00000000,0.00000000
98.60000000,1.94737000,4.39100000,0.06516033,433.87827496,0.06312534,462.14992798,0.00069903,0.07681935,493.78642405,-0.04695847,-0.02986088,0.00000000,0.00000000,0.00000000,0.00000000
99.10000000,1.95935000,4.39500000,0.06562644,434.27351821,0.06356284,462.77334512,0.00087500,0.07717901,494.28977368,-0.04718722,-0.02999179,0.00000000,0.00000000,0.00000000,0.00000000
99.60000000,1.97163300,4.40000000,0.06597622,434.76757227,0.06389102,463.45189423,0.00065637,0.07756612,494.80710540,-0.04739664,-0.03016948,0.00000000,0.00000000,0.00000000,0.00000000
100.10000000,1.98408600,4.40400000,0.06645378,435.16281552,0.06433892,464.08102855,0.00089580,0.07792080,495.41685390,-0.04760966,-0.03031114,0.00000000,0.00000000,0.00000000,0.00000000
100.60000000,1.99589500,4.40800000,0.06681467,435.55805876,0.06467726,464.65972527,0.00067669,0.07830751,495.93467562,-0.04787383,-0.03043368,0.00000000,0.00000000,0.00000000,0.00000000
101.10000000,2.00797500,4.41300000,0.06722067,436.05211282,0.06505776,465.36382655,0.00076100,0.07868038,496.44591421,-0.04807453,-0.03060585,0.00000000,0.00000000,0.00000000,0.00000000
101.60000000,2.02066300,4.41800000,0.06763422,436.54616688,0.06544519,466.07162734,0.00077486,0.07905320,496.95744866,-0.04827206,-0.03078115,0.00000000,0.00000000,0.00000000,0.00000000
102.10000000,2.03260800,4.42100000,0.06801400,436.84259932,0.06580085,466.55401187,0.00071131,0.07946054,497.70345189,-0.04856805,-0.03089249,0.00000000,0.00000000,0.00000000,0.00000000
102.60000000,2.04499400,4.42600000,0.06840889,437.33665338,0.06617052,467.25436790,0.00073935,0.07982418,498.10264813,-0.04876634,-0.03105784,0.00000000,0.00000000,0.00000000,0.00000000
103.10000000,2.05731100,4.43100000,0.06886378,437.83070744,0.06659619,467.98138398,0.00085134,0.08019500,498.72270260,-0.04897692,-0.03121808,0.00000000,0.00000000,0.00000000,0.00000000
103.60000000,2.06983000,4.43500000,0.06924722,438.22595068,0.06695487,468.57188047,0.00071735,0.08059932,499.14288139,-0.04923901,-0.03136032,0.00000000,0.00000000,0.00000000,0.00000000
104.10000000,2.08187500,4.43900000,0.06964589,438.62119393,0.06732765,469.16935687,0.00074556,0.08096649,499.76184273,-0.04944945,-0.03151705,0.00000000,0.00000000,0.00000000,0.00000000
104.60000000,2.09426100,4.44400000,0.07007444,439.11524799,0.06772822,469.88600504,0.00080114,0.08134664,500.17044667,-0.04968428,-0.03166236,0.00000000,0.00000000,0.00000000,0.00000000
105.10000000,2.10661200,4.44600000,0.07048789,439.31286961,0.06811452,470.27910636,0.00077259,0.08172029,500.79339188,-0.04991093,-0.03180936,0.00000000,0.00000000,0.00000000,0.00000000
105.60000000,2.11865900,4.45100000,0.07086778,439.80692367,0.06846933,470.97506301,0.00070962,0.08209004,501.19731584,-0.05010921,-0.03198083,0.00000000,0.00000000,0.00000000,0.00000000
106.10000000,2.13097600,4.45500000,0.07127378,440.20216692,0.06884839,471.57703834,0.00075812,0.08248035,501.82940302,-0.05033826,-0.03214209,0.00000000,0.00000000,0.00000000,0.00000000
106.60000000,2.14359600,4.46100000,0.07169500,440.79503179,0.06924151,472.39783160,0.00078624,0.08287694,502.24746143,-0.05061156,-0.03226538,0.00000000,0.00000000,0.00000000,0.00000000
107.10000000,2.15601700,4.46500000,0.07208600,441.19027504,0.06960628,472.99391721,0.00072955,0.08326712,502.88025543,-0.05083124,-0.03243589,0.00000000,0.00000000,0.00000000,0.00000000
