Repository: noberito/ethz

**MODELLING AND CALIBRATING A POLYN YIELD SURFACE FUNCTION**

---

In the context of my research assistant internship at ETH Zurich, I have to implement and find an operationnal strategy to calibrate a yield surface function based on the polyN model which is a homogenous polynomial of degree N.

To make the calibration operationnal please copy paste a folder "{material}_results" containing the csv files for a given material in the lab_data directory and then change the parameters you want in the polyN_optimization/param.txt. Then run polyN_optimization/optimize_polyN.py. The coefficients of the polyN function will be accessible in the polyN_coeff.npy file.

File: LAB_DATA/AA7020-T6_results/DATA/UT_90_1.csv (part 1 of 3)
Time[s],Displacement[mm],Force[kN],EngStrain_longi,EngStress[MPa],TrueStrain,TrueStress[MPa],TrueStrainRate[1/s],PlasticStrain_longi,PlasticStress[MPa],PlasticStrain_thick,PlasticStrain_width,R-Value,Thickness[mm],Width[mm], Young's Modulus [MPa]
0.60000000,0.00000000,-0.00900000,0.00000000,-0.88841507,0.00000000,-0.88841507,0.00000000,0.00054932,271.21881071,0.00038710,-0.00093642,0.60949041,1.00800000,10.05000000,78199.91603545
1.10000000,0.00056000,-0.01000000,0.00002222,-0.98712785,0.00002222,-0.98714979,0.00004444,0.00080738,276.16587910,0.00020330,-0.00101068,0.00000000,0.00000000,0.00000000,0.00000000
1.60000000,0.00270200,-0.01200000,0.00006556,-1.18455342,0.00006555,-1.18463108,0.00008666,0.00094315,279.68782740,0.00012484,-0.00106800,0.00000000,0.00000000,0.00000000,0.00000000
2.10000000,0.00511800,0.00600000,0.00014289,0.59227671,0.00014288,0.59236134,0.00015465,0.00112868,283.72313213,0.00004412,-0.00117280,0.00000000,0.00000000,0.00000000,0.00000000
2.60000000,0.00818600,0.11700000,0.00026844,11.54939588,0.00026841,11.55249625,0.00025106,0.00155722,286.13674445,-0.00034152,-0.00121569,0.00000000,0.00000000,0.00000000,0.00000000
3.10000000,0.01107300,0.18400000,0.00034078,18.16315249,0.00034072,18.16934209,0.00014462,0.00182734,290.30071696,-0.00050590,-0.00132145,0.00000000,0.00000000,0.00000000,0.00000000
3.60000000,0.01238500,0.30500000,0.00036900,30.10739951,0.00036893,30.11850914,0.00005642,0.00198419,292.14087492,-0.00056616,-0.00141803,0.00000000,0.00000000,0.00000000,0.00000000
4.10000000,0.01467300,0.37400000,0.00045156,36.91858169,0.00045145,36.93525249,0.00016504,0.00232731,295.93165699,-0.00075620,-0.00157111,0.00000000,0.00000000,0.00000000,0.00000000
4.60000000,0.01838500,0.45600000,0.00061300,45.01303009,0.00061281,45.04062308,0.00032272,0.00269732,297.73783459,-0.00105242,-0.00164491,0.00000000,0.00000000,0.00000000,0.00000000
5.10000000,0.02029500,0.50500000,0.00066133,49.84995657,0.00066111,49.88292400,0.00009661,0.00295427,301.00857880,-0.00122467,-0.00172960,0.00000000,0.00000000,0.00000000,0.00000000
5.60000000,0.02235100,0.60200000,0.00067689,59.42509674,0.00067666,59.46532093,0.00003109,0.00325468,302.69693639,-0.00139162,-0.00186306,0.00000000,0.00000000,0.00000000,0.00000000
6.10000000,0.02575000,0.65100000,0.00081644,64.26202322,0.00081611,64.31448959,0.00027890,0.00353969,305.28060008,-0.00155256,-0.00198713,0.00000000,0.00000000,0.00000000,0.00000000
6.60000000,0.02882000,0.73300000,0.00099189,72.35647161,0.00099140,72.42824119,0.00035057,0.00385449,307.27556977,-0.00174915,-0.00210534,0.00000000,0.00000000,0.00000000,0.00000000
7.10000000,0.03085700,0.79900000,0.00095444,78.87151544,0.00095399,78.94679392,-0.00007482,0.00425330,309.69783618,-0.00202890,-0.00222441,0.00000000,0.00000000,0.00000000,0.00000000
7.60000000,0.03404800,0.89900000,0.00098989,88.74279397,0.00098940,88.83063947,0.00007082,0.00447306,311.56604915,-0.00213290,-0.00234016,0.00000000,0.00000000,0.00000000,0.00000000
8.10000000,0.03655500,0.94900000,0.00121667,93.67843323,0.00121593,93.79240866,0.00045306,0.00477084,313.75981205,-0.00229638,-0.00247445,0.00000000,0.00000000,0.00000000,0.00000000
8.60000000,0.03927000,1.03100000,0.00132267,101.77288162,0.00132179,101.90749322,0.00021173,0.00524726,315.61134114,-0.00263855,-0.00260871,0.00000000,0.00000000,0.00000000,0.00000000
9.10000000,0.04287000,1.09800000,0.00127989,108.38663824,0.00127907,108.52536109,-0.00008544,0.00555465,317.61100569,-0.00283190,-0.00272275,0.00000000,0.00000000,0.00000000,0.00000000
9.60000000,0.04518700,1.18200000,0.00141500,116.67851220,0.00141400,116.84361230,0.00026986,0.00584497,319.20588299,-0.00297784,-0.00286712,0.00000000,0.00000000,0.00000000,0.00000000
10.10000000,0.04707000,1.24800000,0.00163211,123.19355603,0.00163078,123.39462160,0.00043356,0.00618200,321.21754653,-0.00316882,-0.00301318,0.00000000,0.00000000,0.00000000,0.00000000
10.60000000,0.05118100,1.33200000,0.00162044,131.48542999,0.00161913,131.69849483,-0.00002330,0.00655866,322.74233601,-0.00341217,-0.00314649,0.00000000,0.00000000,0.00000000,0.00000000
11.10000000,0.05405000,1.39900000,0.00163156,138.09918661,0.00163023,138.32450310,0.00002219,0.00691263,324.56171813,-0.00362685,-0.00328578,0.00000000,0.00000000,0.00000000,0.00000000
11.60000000,0.05582800,1.48200000,0.00187933,146.29234778,0.00187757,146.56727987,0.00049469,0.00730212,325.69186353,-0.00388026,-0.00342185,0.00000000,0.00000000,0.00000000,0.00000000
12.10000000,0.05922800,1.54800000,0.00197611,152.80739161,0.00197416,153.10935600,0.00019318,0.00756824,327.68550370,-0.00399514,-0.00357309,0.00000000,0.00000000,0.00000000,0.00000000
12.60000000,0.06262300,1.63000000,0.00190700,160.90184001,0.00190518,161.20867982,-0.00013795,0.00797374,328.72251573,-0.00426460,-0.00370914,0.00000000,0.00000000,0.00000000,0.00000000
13.10000000,0.06543600,1.69600000,0.00203078,167.41688383,0.00202872,167.75687032,0.00024707,0.00841079,330.67475506,-0.00459833,-0.00381246,0.00000000,0.00000000,0.00000000,0.00000000
13.60000000,0.06837400,1.77700000,0.00229044,175.41261944,0.00228783,175.81439230,0.00051821,0.00870510,331.67677744,-0.00476133,-0.00394377,0.00000000,0.00000000,0.00000000,0.00000000
14.10000000,0.07096400,1.82600000,0.00229022,180.24954592,0.00228760,180.66235744,-0.00000044,0.00901414,333.48837634,-0.00491763,-0.00409650,0.00000000,0.00000000,0.00000000,0.00000000
14.60000000,0.07378700,1.92300000,0.00227633,189.82468609,0.00227375,190.25679035,-0.00002771,0.00946651,334.54496348,-0.00524100,-0.00422551,0.00000000,0.00000000,0.00000000,0.00000000
15.10000000,0.07778000,1.97100000,0.00252856,194.56289979,0.00252536,195.05486289,0.00050324,0.00979165,336.26373707,-0.00543108,-0.00436056,0.00000000,0.00000000,0.00000000,0.00000000
15.60000000,0.08065800,2.06600000,0.00262700,203.94061439,0.00262356,204.47636638,0.00019638,0.01016777,337.49780114,-0.00568336,-0.00448441,0.00000000,0.00000000,0.00000000,0.00000000
16.10000000,0.08259800,2.11300000,0.00263533,208.58011530,0.00263187,209.12979343,0.00001662,0.01053614,338.42811720,-0.00589723,-0.00463891,0.00000000,0.00000000,0.00000000,0.00000000
16.60000000,0.08701200,2.20600000,0.00276978,217.76040433,0.00276595,218.36355226,0.00026816,0.01087680,340.05464459,-0.00609826,-0.00477854,0.00000000,0.00000000,0.00000000,0.00000000
17.10000000,0.09100600,2.25300000,0.00295511,222.39990524,0.00295075,223.05712167,0.00036961,0.01131145,341.31152859,-0.00641826,-0.00489319,0.00000000,0.00000000,0.00000000,0.00000000
17.60000000,0.09423000,2.32800000,0.00305822,229.80336413,0.00305356,230.50615389,0.00020560,0.01168163,342.64810186,-0.00666941,-0.00501222,0.00000000,0.00000000,0.00000000,0.00000000
18.10000000,0.09805400,2.38800000,0.00309378,235.72613125,0.00308900,236.45541552,0.00007089,0.01198095,343.75950275,-0.00682886,-0.00515209,0.00000000,0.00000000,0.00000000,0.00000000
18.60000000,0.10217900,2.46000000,0.00329600,242.83345179,0.00329058,243.63383085,0.00040316,0.01240194,345.11549651,-0.00711430,-0.00528763,0.00000000,0.00000000,0.00000000,0.00000000
19.10000000,0.10672600,2.51600000,0.00347544,248.36136776,0.00346942,249.22453390,0.00035768,0.01281538,345.96535839,-0.00738566,-0.00542972,0.00000000,0.00000000,0.00000000,0.00000000
19.60000000,0.11284000,2.58300000,0.00362522,254.97512438,0.00361867,255.89946587,0.00029850,0.01313440,347.48971454,-0.00759886,-0.00553554,0.00000000,0.00000000,0.00000000,0.00000000
20.10000000,0.11797500,2.63300000,0.00381367,259.91076364,0.00380641,260.90197666,0.00037549,0.01351926,348.53313666,-0.00787427,-0.00564499,0.00000000,0.00000000,0.00000000,0.00000000
20.60000000,0.12357300,2.69200000,0.00395611,265.73481797,0.00394831,266.78609444,0.00028379,0.01387139,349.76792782,-0.00809757,-0.00577382,0.00000000,0.00000000,0.00000000,0.00000000
21.10000000,0.13139900,2.73600000,0.00422333,270.07818053,0.00421444,271.21881071,0.00053227,0.01424431,350.80875428,-0.00830493,-0.00593939,0.00000000,0.00000000,0.00000000,0.00000000
21.60000000,0.13865300,2.78500000,0.00454967,274.91510700,0.00453935,276.16587910,0.00064982,0.01467369,352.07255515,-0.00862178,-0.00605191,0.00000000,0.00000000,0.00000000,0.00000000
22.10000000,0.14789400,2.82000000,0.00473389,278.37005449,0.00472272,279.68782740,0.00036674,0.01503447,352.90838620,-0.00883872,-0.00619574,0.00000000,0.00000000,0.00000000,0.00000000
22.60000000,0.15641700,2.86000000,0.00497511,282.31856590,0.00496278,283.72313213,0.00048011,0.01537693,354.04190352,-0.00906945,-0.00630748,0.00000000,0.00000000,0.00000000,0.00000000
23.10000000,0.16557200,2.88300000,0.00543867,284.58895996,0.00542393,286.13674445,0.00092231,0.01577857,355.09606083,-0.00930559,-0.00647298,0.00000000,0.00000000,0.00000000,0.00000000
23.60000000,0.17509700,2.92400000,0.00576689,288.63618416,0.00575032,290.30071696,0.00065279,0.01615807,356.44699395,-0.00956793,-0.00659014,0.00000000,0.00000000,0.00000000,0.00000000
24.10000000,0.18434800,2.94200000,0.00594967,290.41301429,0.00593204,292.14087492,0.00036343,0.01651971,357.18453289,-0.00978806,-0.00673165,0.00000000,0.00000000,0.00000000,0.00000000
24.60000000,0.19516400,2.97900000,0.00634644,294.06538735,0.00632639,295.93165699,0.00078871,0.01689028,358.63538853,-0.01006324,-0.00682704,0.00000000,0.00000000,0.00000000,0.00000000
25.10000000,0.20443100,2.99600000,0.00674344,295.74350470,0.00672081,297.73783459,0.00078884,0.01725541,359.37546727,-0.01028134,-0.00697407,0.00000000,0.00000000,0.00000000,0.00000000
25.60000000,0.21579900,3.02800000,0.00704667,298.90231383,0.00702195,301.00857880,0.00060229,0.01761461,360.51971339,-0.01051530,-0.00709931,0.00000000,0.00000000,0.00000000,0.00000000
26.10000000,0.22504000,3.04400000,0.00737222,300.48171839,0.00734518,302.69693639,0.00064645,0.01802448,361.48019335,-0.01074481,-0.00727967,0.00000000,0.00000000,0.00000000,0.00000000
26.60000000,0.23563400,3.06900000,0.00769456,302.94953802,0.00766510,305.28060008,0.00063985,0.01837403,362.52099121,-0.01098963,-0.00738440,0.00000000,0.00000000,0.00000000,0.00000000
27.10000000,0.24541800,3.08800000,0.00803900,304.82508094,0.00800686,307.27556977,0.00068351,0.01873604,363.46547834,-0.01123091,-0.00750512,0.00000000,0.00000000,0.00000000,0.00000000
27.60000000,0.25558100,3.11100000,0.00847411,307.09547501,0.00843841,309.69783618,0.00086310,0.01914370,364.52896321,-0.01147829,-0.00766541,0.00000000,0.00000000,0.00000000,0.00000000
28.10000000,0.26692300,3.12900000,0.00872122,308.87230514,0.00868341,311.56604915,0.00049001,0.01951168,365.27373452,-0.01169802,-0.00781367,0.00000000,0.00000000,0.00000000,0.00000000
28.60000000,0.27732100,3.15000000,0.00905156,310.94527363,0.00901084,313.75981205,0.00065485,0.01990504,366.53685295,-0.01195304,-0.00795199,0.00000000,0.00000000,0.00000000,0.00000000
29.10000000,0.28920700,3.16700000,0.00955767,312.62339098,0.00951228,315.61134114,0.00100289,0.02029186,367.49330629,-0.01220554,-0.00808631,0.00000000,0.00000000,0.00000000,0.00000000
29.60000000,0.29944100,3.18600000,0.00989533,314.49893390,0.00984670,317.61100569,0.00066883,0.02063684,368.53675788,-0.01239769,-0.00823915,0.00000000,0.00000000,0.00000000,0.00000000
30.10000000,0.31109300,3.20100000,0.01021033,315.97962568,0.01015856,319.20588299,0.00062373,0.02102471,369.39319897,-0.01265169,-0.00837301,0.00000000,0.00000000,0.00000000,0.00000000
30.60000000,0.32109200,3.22000000,0.01057833,317.85516860,0.01052277,321.21754653,0.00072843,0.02140213,370.45011056,-0.01290906,-0.00849307,0.00000000,0.00000000,0.00000000,0.00000000
31.10000000,0.33288600,3.23400000,0.01097989,319.23714760,0.01092005,322.74233601,0.00079455,0.02175958,371.09272684,-0.01308684,-0.00867274,0.00000000,0.00000000,0.00000000,0.00000000
31.60000000,0.34406500,3.25100000,0.01136267,320.91526495,0.01129860,324.56171813,0.00075710,0.02215864,372.15909477,-0.01334553,-0.00881311,0.00000000,0.00000000,0.00000000,0.00000000
32.10000000,0.35559100,3.26100000,0.01177211,321.90239280,0.01170336,325.69186353,0.00080952,0.02249509,372.99883370,-0.01356301,-0.00893208,0.00000000,0.00000000,0.00000000,0.00000000
32.60000000,0.36731600,3.28000000,0.01206867,323.77793572,0.01199642,327.68550370,0.00058612,0.02285944,374.15566655,-0.01374565,-0.00911379,0.00000000,0.00000000,0.00000000,0.00000000
33.10000000,0.37870600,3.28900000,0.01249333,324.66635079,0.01241594,328.72251573,0.00083903,0.02327308,374.92364961,-0.01399630,-0.00927678,0.00000000,0.00000000,0.00000000,0.00000000
33.60000000,0.39067300,3.30700000,0.01296267,326.44318092,0.01287937,330.67475506,0.00092687,0.02360509,376.06981567,-0.01421704,-0.00938805,0.00000000,0.00000000,0.00000000,0.00000000
34.10000000,0.40209300,3.31600000,0.01327456,327.33159599,0.01318722,331.67677744,0.00061570,0.02396478,376.71651171,-0.01442163,-0.00954316,0.00000000,0.00000000,0.00000000,0.00000000
34.60000000,0.41368900,3.33300000,0.01361256,329.00971334,0.01352074,333.48837634,0.00066703,0.02435392,377.68135782,-0.01464591,-0.00970800,0.00000000,0.00000000,0.00000000,0.00000000
35.10000000,0.42498100,3.34200000,0.01408567,329.89812841,0.01398739,334.54496348,0.00093330,0.02473599,378.54200981,-0.01487404,-0.00986195,0.00000000,0.00000000,0.00000000,0.00000000
35.60000000,0.43701700,3.35800000,0.01443900,331.47753297,0.01433575,336.26373707,0.00069673,0.02511923,379.60826523,-0.01512617,-0.00999306,0.00000000,0.00000000,0.00000000,0.00000000
36.10000000,0.44854600,3.36900000,0.01483756,332.56337361,0.01472856,337.49780114,0.00078561,0.02547394,380.35747499,-0.01530856,-0.01016539,0.00000000,0.00000000,0.00000000,0.00000000
36.60000000,0.46092300,3.37700000,0.01522422,333.35307589,0.01510950,338.42811720,0.00076188,0.02586768,381.42918509,-0.01555475,-0.01031293,0.00000000,0.00000000,0.00000000,0.00000000
37.10000000,0.47252100,3.39200000,0.01559244,334.83376767,0.01547213,340.05464459,0.00072527,0.02626813,381.99232015,-0.01585651,-0.01041162,0.00000000,0.00000000,0.00000000,0.00000000
37.60000000,0.48473100,3.40300000,0.01605122,335.91960831,0.01592376,341.31152859,0.00090326,0.02665661,383.16586380,-0.01607465,-0.01058196,0.00000000,0.00000000,0.00000000,0.00000000
38.10000000,0.49619300,3.41500000,0.01644578,337.10416173,0.01631201,342.64810186,0.00077649,0.02698878,383.90865119,-0.01623695,-0.01075183,0.00000000,0.00000000,0.00000000,0.00000000
38.60000000,0.50826400,3.42500000,0.01676533,338.09128958,0.01662635,343.75950275,0.00062867,0.02736514,384.87402143,-0.01648943,-0.01087571,0.00000000,0.00000000,0.00000000,0.00000000
39.10000000,0.51952700,3.43700000,0.01721211,339.27584301,0.01706566,345.11549651,0.00087863,0.02779716,385.75911524,-0.01679352,-0.01100364,0.00000000,0.00000000,0.00000000,0.00000000
39.60000000,0.53152800,3.44400000,0.01764444,339.96683250,0.01749059,345.96535839,0.00084986,0.02812400,386.60404380,-0.01695398,-0.01117002,0.00000000,0.00000000,0.00000000,0.00000000
40.10000000,0.54350300,3.45800000,0.01799011,341.34881150,0.01783020,347.48971454,0.00067923,0.02847538,387.25379456,-0.01715561,-0.01131977,0.00000000,0.00000000,0.00000000,0.00000000
40.60000000,0.55533500,3.46700000,0.01839633,342.23722657,0.01822917,348.53313666,0.00079793,0.02884385,388.21865211,-0.01740294,-0.01144091,0.00000000,0.00000000,0.00000000,0.00000000
41.10000000,0.56720800,3.47800000,0.01877200,343.32306720,0.01859798,349.76792782,0.00073763,0.02924014,388.98963753,-0.01765825,-0.01158188,0.00000000,0.00000000,0.00000000,0.00000000
41.60000000,0.57931100,3.48700000,0.01916633,344.21148227,0.01898497,350.80875428,0.00077398,0.02960895,390.16145709,-0.01786416,-0.01174478,0.00000000,0.00000000,0.00000000,0.00000000
42.10000000,0.59142100,3.49800000,0.01962144,345.29732291,0.01943143,352.07255515,0.00089291,0.02996466,390.71218639,-0.01811265,-0.01185200,0.00000000,0.00000000,0.00000000,0.00000000
42.60000000,0.60291800,3.50500000,0.02000089,345.98831241,0.01980350,352.90838620,0.00074415,0.03032772,391.78033894,-0.01833972,-0.01198800,0.00000000,0.00000000,0.00000000,0.00000000
43.10000000,0.61516900,3.51500000,0.02036589,346.97544026,0.02016128,354.04190352,0.00071556,0.03074616,392.45958929,-0.01857708,-0.01216907,0.00000000,0.00000000,0.00000000,0.00000000
43.60000000,0.62653200,3.52400000,0.02079033,347.86385533,0.02057716,355.09606083,0.00083177,0.03110090,393.32001775,-0.01882209,-0.01227881,0.00000000,0.00000000,0.00000000,0.00000000
44.10000000,0.63881400,3.53600000,0.02119644,349.04840875,0.02097492,356.44699395,0.00079552,0.03148181,394.08843595,-0.01910619,-0.01237563,0.00000000,0.00000000,0.00000000,0.00000000
44.60000000,0.65058500,3.54200000,0.02157600,349.64068546,0.02134653,357.18453289,0.00074322,0.03184372,394.95285461,-0.01929029,-0.01255343,0.00000000,0.00000000,0.00000000,0.00000000
45.10000000,0.66303500,3.55500000,0.02197467,350.92395167,0.02173670,358.63538853,0.00078034,0.03223496,395.72649846,-0.01954976,-0.01268520,0.00000000,0.00000000,0.00000000,0.00000000
45.60000000,0.67460200,3.56100000,0.02235811,351.51622838,0.02211183,359.37546727,0.00075026,0.03259965,396.59320093,-0.01977707,-0.01282259,0.00000000,0.00000000,0.00000000,0.00000000
46.10000000,0.68678200,3.57100000,0.02274122,352.50335623,0.02248650,360.51971339,0.00074933,0.03296016,397.25258404,-0.02002018,-0.01293997,0.00000000,0.00000000,0.00000000,0.00000000
46.60000000,0.69842000,3.57900000,0.02317378,353.29305852,0.02290934,361.48019335,0.00084570,0.03327681,398.20433386,-0.02018747,-0.01308934,0.00000000,0.00000000,0.00000000,0.00000000
47.10000000,0.71046100,3.58800000,0.02354589,354.18147358,0.02327296,362.52099121,0.00072723,0.03371420,398.99871508,-0.02051678,-0.01319742,0.00000000,0.00000000,0.00000000,0.00000000
47.60000000,0.72230200,3.59600000,0.02392956,354.97117587,0.02364773,363.46547834,0.00074954,0.03410367,399.87772224,-0.02074099,-0.01336268,0.00000000,0.00000000,0.00000000,0.00000000
48.10000000,0.73424300,3.60500000,0.02436178,355.85959093,0.02406976,364.52896321,0.00084406,0.03444775,400.63579589,-0.02097072,-0.01347703,0.00000000,0.00000000,0.00000000,0.00000000
48.60000000,0.74608200,3.61100000,0.02474911,356.45186765,0.02444781,365.27373452,0.00075610,0.03480782,401.50414040,-0.02119770,-0.01361012,0.00000000,0.00000000,0.00000000,0.00000000
49.10000000,0.75826100,3.62200000,0.02516978,357.53770828,0.02485824,366.53685295,0.00082085,0.03518656,402.07052882,-0.02145734,-0.01372922,0.00000000,0.00000000,0.00000000,0.00000000
49.60000000,0.77030500,3.63000000,0.02557967,358.32741057,0.02525798,367.49330629,0.00079949,0.03558569,402.95578194,-0.02169237,-0.01389332,0.00000000,0.00000000,0.00000000,0.00000000
50.10000000,0.78221100,3.63900000,0.02594800,359.21582563,0.02561706,368.53675788,0.00071816,0.03594502,403.61863656,-0.02192246,-0.01402256,0.00000000,0.00000000,0.00000000,0.00000000
50.60000000,0.79412200,3.64600000,0.02635789,359.90681513,0.02601651,369.39319897,0.00079888,0.03626228,404.67876995,-0.02213567,-0.01412662,0.00000000,0.00000000,0.00000000,0.00000000
51.10000000,0.80565300,3.65500000,0.02676000,360.79523020,0.02640821,370.45011056,0.00078342,0.03665273,405.14825361,-0.02237381,-0.01427892,0.00000000,0.00000000,0.00000000,0.00000000
51.60000000,0.81759800,3.66000000,0.02713600,361.28879412,0.02677435,371.09272684,0.00073227,0.03705541,406.24446699,-0.02265336,-0.01440205,0.00000000,0.00000000,0.00000000,0.00000000
52.10000000,0.82899900,3.66900000,0.02756078,362.17720919,0.02718782,372.15909477,0.00082694,0.03741946,406.80764695,-0.02284987,-0.01456960,0.00000000,0.00000000,0.00000000,0.00000000
52.60000000,0.84107900,3.67600000,0.02791822,362.86819869,0.02753561,372.99883370,0.00069559,0.03779445,407.58297389,-0.02311856,-0.01467589,0.00000000,0.00000000,0.00000000,0.00000000
53.10000000,0.85298900,3.68600000,0.02830889,363.85532654,0.02791560,374.15566655,0.00075997,0.03816875,408.35856037,-0.02334873,-0.01482003,0.00000000,0.00000000,0.00000000,0.00000000
53.60000000,0.86523600,3.69200000,0.02874500,364.44760325,0.02833961,374.92364961,0.00084803,0.03854204,409.23800099,-0.02356833,-0.01497371,0.00000000,0.00000000,0.00000000,0.00000000
54.10000000,0.87704300,3.70200000,0.02910256,365.43473111,0.02868712,376.06981567,0.00069501,0.03890707,409.90710995,-0.02384320,-0.01506387,0.00000000,0.00000000,0.00000000,0.00000000
54.60000000,0.88898200,3.70700000,0.02948178,365.92829503,0.02905555,376.71651171,0.00073686,0.03925629,410.67395246,-0.02404265,-0.01521364,0.00000000,0.00000000,0.00000000,0.00000000
55.10000000,0.90085800,3.71500000,0.02989589,366.71799732,0.02945772,377.68135782,0.00080434,0.03962613,411.24211829,-0.02423669,-0.01538944,0.00000000,0.00000000,0.00000000,0.00000000
55.60000000,0.91293300,3.72200000,0.03030144,367.40898681,0.02985142,378.54200981,0.00078741,0.04003669,412.24310853,-0.02455127,-0.01548542,0.00000000,0.00000000,0.00000000,0.00000000
56.10000000,0.92481000,3.73100000,0.03071122,368.29740188,0.03024907,379.60826523,0.00079529,0.04040070,412.91372245,-0.02476494,-0.01563576,0.00000000,0.00000000,0.00000000,0.00000000
56.60000000,0.93692100,3.73700000,0.03108733,368.88967859,0.03061391,380.35747499,0.00072968,0.04074479,413.78444727,-0.02494150,-0.01580329,0.00000000,0.00000000,0.00000000,0.00000000
57.10000000,0.94892900,3.74600000,0.03150833,369.77809366,0.03102213,381.42918509,0.00081645,0.04114597,414.36749441,-0.02519567,-0.01595030,0.00000000,0.00000000,0.00000000,0.00000000
57.60000000,0.96056900,3.75000000,0.03192933,370.17294480,0.03143019,381.99232015,0.00081611,0.04150000,415.24344697,-0.02544966,-0.01605034,0.00000000,0.00000000,0.00000000,0.00000000
58.10000000,0.97268400,3.76000000,0.03234667,371.16007265,0.03183453,383.16586380,0.00080868,0.04190107,415.82736819,-0.02566602,-0.01623506,0.00000000,0.00000000,0.00000000,0.00000000
58.60000000,0.98469400,3.76600000,0.03270000,371.75234936,0.03217673,383.90865119,0.00068441,0.04224894,416.59769900,-0.02585387,-0.01639507,0.00000000,0.00000000,0.00000000,0.00000000
59.10000000,0.99673900,3.77400000,0.03310222,372.54205165,0.03256614,384.87402143,0.00077882,0.04260186,417.26647433,-0.02608097,-0.01652089,0.00000000,0.00000000,0.00000000,0.00000000
59.60000000,1.00844900,3.78100000,0.03356100,373.23304114,0.03301012,385.75911524,0.00088796,0.04298959,418.26297884,-0.02634170,-0.01664789,0.00000000,0.00000000,0.00000000,0.00000000
60.10000000,1.02046200,3.78800000,0.03391067,373.92403064,0.03334838,386.60404380,0.00067651,0.04338763,418.74323729,-0.02655868,-0.01682895,0.00000000,0.00000000,0.00000000,0.00000000
60.60000000,1.03240200,3.79300000,0.03428311,374.41759457,0.03370854,387.25379456,0.00072033,0.04374446,419.62365994,-0.02678075,-0.01696371,0.00000000,0.00000000,0.00000000,0.00000000
61.10000000,1.04434600,3.80100000,0.03467778,375.20729685,0.03409005,388.21865211,0.00076302,0.04408759,420.18585643,-0.02699109,-0.01709649,0.00000000,0.00000000,0.00000000,0.00000000
61.60000000,1.05662700,3.80700000,0.03509867,375.79957356,0.03449675,388.98963753,0.00081340,0.04451051,420.88655406,-0.02726774,-0.01724277,0.00000000,0.00000000,0.00000000,0.00000000
62.10000000,1.06836800,3.81700000,0.03549689,376.78670141,0.03488140,390.16145709,0.00076929,0.04485433,421.65866817,-0.02749476,-0.01735957,0.00000000,0.00000000,0.00000000,0.00000000
62.60000000,1.08003900,3.82100000,0.03587300,377.18155255,0.03524455,390.71218639,0.00072630,0.04520474,422.43407845,-0.02769462,-0.01751012,0.00000000,0.00000000,0.00000000,0.00000000
63.10000000,1.09222000,3.83000000,0.03626411,378.06996762,0.03562204,391.78033894,0.00075499,0.04558290,423.01279768,-0.02791495,-0.01766795,0.00000000,0.00000000,0.00000000,0.00000000
63.60000000,1.10419300,3.83500000,0.03670733,378.56353155,0.03604967,392.45958929,0.00085524,0.04591855,423.78287728,-0.02809772,-0.01782083,0.00000000,0.00000000,0.00000000,0.00000000
64.10000000,1.11586900,3.84200000,0.03708722,379.25452105,0.03641604,393.32001775,0.00073274,0.04632247,424.26883308,-0.02834021,-0.01798226,0.00000000,0.00000000,0.00000000,0.00000000
64.60000000,1.12797800,3.84800000,0.03749311,379.84679776,0.03680733,394.08843595,0.00078259,0.04668051,425.25865057,-0.02858621,-0.01809429,0.00000000,0.00000000,0.00000000,0.00000000
65.10000000,1.13998800,3.85500000,0.03788078,380.53778725,0.03718092,394.95285461,0.00074717,0.04701175,425.81900379,-0.02876433,-0.01824742,0.00000000,0.00000000,0.00000000,0.00000000
65.60000000,1.15183000,3.86100000,0.03829778,381.13006397,0.03758262,395.72649846,0.00080340,0.04742512,426.62432935,-0.02906409,-0.01836102,0.00000000,0.00000000,0.00000000,0.00000000
66.10000000,1.16384300,3.86800000,0.03868867,381.82105346,0.03795902,396.59320093,0.00075280,0.04778672,427.30326409,-0.02925567,-0.01853106,0.00000000,0.00000000,0.00000000,0.00000000
66.60000000,1.17568800,3.87300000,0.03907244,382.31461739,0.03832843,397.25258404,0.00073883,0.04815164,427.98407179,-0.02950213,-0.01864951,0.00000000,0.00000000,0.00000000,0.00000000
67.10000000,1.18760200,3.88100000,0.03941489,383.10431967,0.03865795,398.20433386,0.00065903,0.04853195,428.56713575,-0.02975132,-0.01878063,0.00000000,0.00000000,0.00000000,0.00000000
67.60000000,1.19964800,3.88700000,0.03988078,383.69659638,0.03910607,398.99871508,0.00089624,0.04890897,429.35891576,-0.02999737,-0.01891160,0.00000000,0.00000000,0.00000000,0.00000000
68.10000000,1.21189600,3.89400000,0.04029822,384.38758588,0.03950742,399.87772224,0.00080271,0.04929618,429.94582721,-0.03024006,-0.01905612,0.00000000,0.00000000,0.00000000,0.00000000
68.60000000,1.22387200,3.90000000,0.04066689,384.97986259,0.03986175,400.63579589,0.00070865,0.04967900,430.84610739,-0.03047722,-0.01920178,0.00000000,0.00000000,0.00000000,0.00000000
69.10000000,1.23601500,3.90700000,0.04105389,385.67085209,0.04023355,401.50414040,0.00074362,0.05002457,431.31087828,-0.03069317,-0.01933141,0.00000000,0.00000000,0.00000000,0.00000000
69.60000000,1.24796000,3.91100000,0.04145622,386.06570323,0.04061995,402.07052882,0.00077279,0.05036965,432.09080817,-0.03088752,-0.01948213,0.00000000,0.00000000,0.00000000,0.00000000
70.10000000,1.25996700,3.91800000,0.04188444,386.75669273,0.04103104,402.95578194,0.00082218,0.05076476,432.57779589,-0.03115839,-0.01960637,0.00000000,0.00000000,0.00000000,0.00000000
70.60000000,1.27171000,3.92300000,0.04226822,387.25025665,0.04139932,403.61863656,0.00073656,0.05113762,433.37076977,-0.03139291,-0.01974471,0.00000000,0.00000000,0.00000000,0.00000000
71.10000000,1.28365000,3.93200000,0.04261389,388.13867172,0.04173091,404.67876995,0.00066319,0.05152036,433.95828143,-0.03166290,-0.01985745,0.00000000,0.00000000,0.00000000,0.00000000
71.60000000,1.29539100,3.93500000,0.04302767,388.43481008,0.04212770,405.14825361,0.00079357,0.05188947,434.75063695,-0.03188149,-0.02000799,0.00000000,0.00000000,0.00000000,0.00000000
72.10000000,1.30740100,3.94400000,0.04346322,389.32322514,0.04254520,406.24446699,0.00083500,0.05224001,435.32491386,-0.03209285,-0.02014716,0.00000000,0.00000000,0.00000000,0.00000000
72.60000000,1.31924600,3.94800000,0.04385111,389.71807629,0.04291687,406.80764695,0.00074333,0.05262633,436.12580796,-0.03236384,-0.02026249,0.00000000,0.00000000,0.00000000,0.00000000
73.10000000,1.33129300,3.95400000,0.04425356,390.31035300,0.04330233,407.58297389,0.00077093,0.05299216,436.60229672,-0.03261029,-0.02038188,0.00000000,0.00000000,0.00000000,0.00000000
73.60000000,1.34333700,3.96000000,0.04465544,390.90262971,0.04368711,408.35856037,0.00076957,0.05335714,437.39479586,-0.03278943,-0.02056771,0.00000000,0.00000000,0.00000000,0.00000000
74.10000000,1.35531300,3.96700000,0.04505789,391.59361921,0.04407228,409.23800099,0.00077033,0.05373189,437.98132573,-0.03305804,-0.02067385,0.00000000,0.00000000,0.00000000,0.00000000
74.60000000,1.36722400,3.97200000,0.04544889,392.08718313,0.04444635,409.90710995,0.00074814,0.05407889,438.76688978,-0.03324878,-0.02083010,0.00000000,0.00000000,0.00000000,0.00000000
75.10000000,1.37920700,3.97800000,0.04582489,392.67945984,0.04480594,410.67395246,0.00071918,0.05445101,439.24761898,-0.03349022,-0.02096079,0.00000000,0.00000000,0.00000000,0.00000000
75.60000000,1.39131700,3.98200000,0.04621978,393.07431098,0.04518346,411.24211829,0.00075503,0.05484721,440.05588465,-0.03374908,-0.02109813,0.00000000,0.00000000,0.00000000,0.00000000
76.10000000,1.40292400,3.99000000,0.04666356,393.86401327,0.04560754,412.24310853,0.00084817,0.05519077,440.52469430,-0.03398210,-0.02120867,0.00000000,0.00000000,0.00000000,0.00000000
76.60000000,1.41510300,3.99500000,0.04705411,394.35757719,0.04598061,412.91372245,0.00074615,0.05559503,441.23192983,-0.03422265,-0.02137238,0.00000000,0.00000000,0.00000000,0.00000000
77.10000000,1.42697700,4.00200000,0.04742678,395.04856669,0.04633647,413.78444727,0.00071171,0.05596555,441.81902594,-0.03444611,-0.02151943,0.00000000,0.00000000,0.00000000,0.00000000
77.60000000,1.43922500,4.00600000,0.04785533,395.44341783,0.04674554,414.36749441,0.00081813,0.05632592,442.61337096,-0.03469164,-0.02163427,0.00000000,0.00000000,0.00000000,0.00000000
78.10000000,1.45110000,4.01300000,0.04823878,396.13440733,0.04711140,415.24344697,0.00073173,0.05668978,443.09261251,-0.03488796,-0.02180183,0.00000000,0.00000000,0.00000000,0.00000000
78.60000000,1.46314500,4.01700000,0.04866756,396.52925847,0.04752036,415.82736819,0.00081792,0.05704997,443.88782204,-0.03508457,-0.02196540,0.00000000,0.00000000,0.00000000,0.00000000
79.10000000,1.47488400,4.02300000,0.04904333,397.12153518,0.04787864,416.59769900,0.00071655,0.05745626,444.38673969,-0.03537477,-0.02208149,0.00000000,0.00000000,0.00000000,0.00000000
79.60000000,1.48693300,4.02800000,0.04942311,397.61509911,0.04824060,417.26647433,0.00072391,0.05783829,445.08685442,-0.03564447,-0.02219382,0.00000000,0.00000000,0.00000000,0.00000000
80.10000000,1.49894500,4.03600000,0.04984422,398.40480139,0.04864179,418.26297884,0.00080240,0.05821322,445.78426886,-0.03586095,-0.02235227,0.00000000,0.00000000,0.00000000,0.00000000
80.60000000,1.51105700,4.03900000,0.05026900,398.70093975,0.04904632,418.74323729,0.00080906,0.05855101,446.35953625,-0.03603635,-0.02251466,0.00000000,0.00000000,0.00000000,0.00000000
81.10000000,1.52312900,4.04600000,0.05065633,399.39192924,0.04941505,419.62365994,0.00073745,0.05895522,446.96501836,-0.03629034,-0.02266489,0.00000000,0.00000000,0.00000000,0.00000000
81.60000000,1.53531200,4.05000000,0.05102489,399.78678038,0.04976577,420.18585643,0.00070145,0.05932256,447.66034510,-0.03654993,-0.02277264,0.00000000,0.00000000,0.00000000,0.00000000
82.10000000,1.54749300,4.05500000,0.05147944,400.28034431,0.05019817,420.88655406,0.00086479,0.05969633,448.14690503,-0.03673672,-0.02295960,0.00000000,0.00000000,0.00000000,0.00000000
82.60000000,1.55906500,4.06100000,0.05185200,400.87262102,0.05055242,421.65866817,0.00070851,0.06004580,448.83501259,-0.03698886,-0.02305694,0.00000000,0.00000000,0.00000000,0.00000000
83.10000000,1.57097300,4.06700000,0.05223167,401.46489773,0.05091331,422.43407845,0.00072177,0.06042849,449.43243900,-0.03721506,-0.02321343,0.00000000,0.00000000,0.00000000,0.00000000
83.60000000,1.58295400,4.07100000,0.05263789,401.85974887,0.05129929,423.01279768,0.00077197,0.06079545,450.12932823,-0.03742112,-0.02337433,0.00000000,0.00000000,0.00000000,0.00000000
84.10000000,1.59496700,4.07700000,0.05300222,402.45202559,0.05164534,423.78287728,0.00069211,0.06122285,450.74786405,-0.03770950,-0.02351336,0.00000000,0.00000000,0.00000000,0.00000000
84.60000000,1.60667500,4.08000000,0.05343456,402.74816394,0.05205583,424.26883308,0.00082098,0.06154211,451.31774538,-0.03789669,-0.02364542,0.00000000,0.00000000,0.00000000,0.00000000
85.10000000,1.61878600,4.08800000,0.05382589,403.53786622,0.05242725,425.25865057,0.00074283,0.06190095,451.79964731,-0.03811945,-0.02378150,0.00000000,0.00000000,0.00000000,0.00000000
85.60000000,1.63076200,4.09200000,0.05418300,403.93271737,0.05276606,425.81900379,0.00067763,0.06230427,452.62113643,-0.03834745,-0.02395682,0.00000000,0.00000000,0.00000000,0.00000000
86.10000000,1.64281000,4.09800000,0.05463033,404.52499408,0.05319031,426.62432935,0.00084850,0.06267881,453.21731927,-0.03860321,-0.02407560,0.00000000,0.00000000,0.00000000,0.00000000
86.60000000,1.65475300,4.10300000,0.05502144,405.01855800,0.05356109,427.30326409,0.00074157,0.06304270,453.80902630,-0.03881760,-0.02422510,0.00000000,0.00000000,0.00000000,0.00000000
87.10000000,1.66723700,4.10800000,0.05541622,405.51212193,0.05393521,427.98407179,0.00074824,0.06342188,454.30162935,-0.03907207,-0.02434982,0.00000000,0.00000000,0.00000000,0.00000000
87.60000000,1.67904700,4.11200000,0.05582600,405.90697307,0.05432340,428.56713575,0.00077637,0.06378786,455.00153968,-0.03929716,-0.02449070,0.00000000,0.00000000,0.00000000,0.00000000
88.10000000,1.69136300,4.11800000,0.05623544,406.49924978,0.05471112,429.35891576,0.00077544,0.06420472,455.51211811,-0.03958170,-0.02462303,0.00000000,0.00000000,0.00000000,0.00000000
88.60000000,1.70296600,4.12200000,0.05665289,406.89410092,0.05510626,429.94582721,0.00079028,0.06456462,456.10351598,-0.03980798,-0.02475663,0.00000000,0.00000000,0.00000000,0.00000000
89.10000000,1.71572500,4.12900000,0.05707033,407.58509042,0.05550125,430.84610739,0.00078997,0.06491070,456.68893984,-0.04001117,-0.02489953,0.00000000,0.00000000,0.00000000,0.00000000
89.60000000,1.72807700,4.13200000,0.05744233,407.88122878,0.05585310,431.31087828,0.00070371,0.06528277,457.39336696,-0.04021444,-0.02506833,0.00000000,0.00000000,0.00000000,0.00000000
90.10000000,1.73934200,4.13800000,0.05781844,408.47350549,0.05620872,432.09080817,0.00071123,0.06568889,457.90050850,-0.04052377,-0.02516513,0.00000000,0.00000000,0.00000000,0.00000000
90.60000000,1.75159600,4.14100000,0.05824344,408.76964384,0.05661041,432.57779589,0.00080338,0.06604811,458.49312540,-0.04072921,-0.02531890,0.00000000,0.00000000,0.00000000,0.00000000
91.10000000,1.76353900,4.14700000,0.05864944,409.36192056,0.05699399,433.37076977,0.00076716,0.06641397,459.08918481,-0.04096333,-0.02545065,0.00000000,0.00000000,0.00000000,0.00000000
91.60000000,1.77565500,4.15100000,0.05906311,409.75677170,0.05738466,433.95828143,0.00078135,0.06678348,459.68731847,-0.04118509,-0.02559839,0.00000000,0.00000000,0.00000000,0.00000000
92.10000000,1.78800200,4.15700000,0.05946544,410.34904841,0.05776448,434.75063695,0.00075965,0.06718096,460.29879461,-0.04144046,-0.02574050,0.00000000,0.00000000,0.00000000,0.00000000
92.60000000,1.79981200,4.16100000,0.05984511,410.74389955,0.05812278,435.32491386,0.00071659,0.06758453,460.91351718,-0.04173423,-0.02585030,0.00000000,0.00000000,0.00000000,0.00000000
93.10000000,1.81181900,4.16700000,0.06026611,411.33617626,0.05851992,436.12580796,0.00079430,0.06790344,461.38238130,-0.04191670,-0.02598674,0.00000000,0.00000000,0.00000000,0.00000000
93.60000000,1.82413600,4.17000000,0.06066089,411.63231462,0.05889219,436.60229672,0.00074454,0.06828445,462.09440238,-0.04214863,-0.02613582,0.00000000,0.00000000,0.00000000,0.00000000
94.10000000,1.83607900,4.17600000,0.06105944,412.22459133,0.05926788,437.39479586,0.00075138,0.06871500,462.50878317,-0.04243767,-0.02627733,0.00000000,0.00000000,0.00000000,0.00000000
94.60000000,1.84809100,4.18000000,0.06146556,412.61944247,0.05965055,437.98132573,0.00076534,0.06904724,463.19895689,-0.04263157,-0.02641568,0.00000000,0.00000000,0.00000000,0.00000000
95.10000000,1.86013300,4.18600000,0.06184522,413.21171918,0.06000817,438.76688978,0.00071524,0.06938449,463.78474414,-0.04282739,-0.02655710,0.00000000,0.00000000,0.00000000,0.00000000
95.60000000,1.87201000,4.18900000,0.06224733,413.50785754,0.06038679,439.24761898,0.00075724,0.06977841,464.29018341,-0.04307188,-0.02670654,0.00000000,0.00000000,0.00000000,0.00000000
96.10000000,1.88432800,4.19500000,0.06267989,414.10013425,0.06079391,440.05588465,0.00081425,0.07014476,464.78305687,-0.04330084,-0.02684392,0.00000000,0.00000000,0.00000000,0.00000000
96.60000000,1.89650800,4.19800000,0.06305178,414.39627261,0.06114381,440.52469430,0.00069979,0.07055225,465.51004550,-0.04358697,-0.02696528,0.00000000,0.00000000,0.00000000,0.00000000
97.10000000,1.90855200,4.20300000,0.06349178,414.88983653,0.06155762,441.23192983,0.00082763,0.07092331,465.89852973,-0.04378691,-0.02713641,0.00000000,0.00000000,0.00000000,0.00000000
97.60000000,1.92049700,4.20700000,0.06389433,415.28468767,0.06193608,441.81902594,0.00075690,0.07126335,466.48738738,-0.04399183,-0.02727152,0.00000000,0.00000000,0.00000000,0.00000000
98.10000000,1.93254600,4.21300000,0.06428922,415.87696438,0.06230718,442.61337096,0.00074221,0.07166179,467.10405015,-0.04421784,-0.02744395,0.00000000,0.00000000,0.00000000,0.00000000
98.60000000,1.94455700,4.21600000,0.06468344,416.17310274,0.06267752,443.09261251,0.00074068,0.07205167,467.82455316,-0.04447894,-0.02757273,0.00000000,0.00000000,0.00000000,0.00000000
99.10000000,1.95690600,4.22200000,0.06507844,416.76537945,0.06304845,443.88782204,0.00074187,0.07237559,468.29950841,-0.04466219,-0.02771340,0.00000000,0.00000000,0.00000000,0.00000000
99.60000000,1.96922200,4.22500000,0.06551844,417.06151781,0.06346148,444.38673969,0.00082606,0.07277520,468.81043438,-0.04493362,-0.02784159,0.00000000,0.00000000,0.00000000,0.00000000
100.10000000,1.98157300,4.23000000,0.06593567,417.55508173,0.06385297,445.08685442,0.00078298,0.07316781,469.31839411,-0.04516710,-0.02800071,0.00000000,0.00000000,0.00000000,0.00000000
100.60000000,1.99402500,4.23500000,0.06634544,418.04864566,0.06423733,445.78426886,0.00076871,0.07352762,469.91878389,-0.04534307,-0.02818455,0.00000000,0.00000000,0.00000000,0.00000000
101.10000000,2.00627300,4.23900000,0.06671400,418.44349680,0.06458290,446.35953625,0.00069113,0.07392317,470.42883210,-0.04560545,-0.02831773,0.00000000,0.00000000,0.00000000,0.00000000
101.60000000,2.01838500,4.24300000,0.06715400,418.83834794,0.06499529,446.96501836,0.00082479,0.07425193,471.01524566,-0.04578861,-0.02846332,0.00000000,0.00000000,0.00000000,0.00000000
102.10000000,2.03077000,4.24800000,0.06755611,419.33191187,0.06537203,447.66034510,0.00075347,0.07465054,471.52742669,-0.04604657,-0.02860397,0.00000000,0.00000000,0.00000000,0.00000000
102.60000000,2.04278100,4.25100000,0.06796222,419.62805023,0.06575237,448.14690503,0.00076068,0.07507206,472.15860955,-0.04633455,-0.02873751,0.00000000,0.00000000,0.00000000,0.00000000
103.10000000,2.05486000,4.25600000,0.06834544,420.12161415,0.06611114,448.83501259,0.00071754,0.07540270,472.53137941,-0.04650893,-0.02889377,0.00000000,0.00000000,0.00000000,0.00000000
103.60000000,2.06683800,4.26000000,0.06876300,420.51646529,0.06650190,449.43243900,0.00078153,0.07577749,473.24892995,-0.04675060,-0.02902689,0.00000000,0.00000000,0.00000000,0.00000000
104.10000000,2.07935700,4.26500000,0.06916533,421.01002922,0.06687828,450.12932823,0.00075275,0.07616204,473.75582060,-0.04700093,-0.02916111,0.00000000,0.00000000,0.00000000,0.00000000
104.60000000,2.09103200,4.26900000,0.06963133,421.40488036,0.06731404,450.74786405,0.00087152,0.07655649,474.26776455,-0.04723193,-0.02932455,0.00000000,0.00000000,0.00000000,0.00000000
105.10000000,2.10348200,4.27300000,0.06998111,421.79973150,0.06764100,451.31774538,0.00065391,0.07692700,474.76860983,-0.04744581,-0.02948120,0.00000000,0.00000000,0.00000000,0.00000000
105.60000000,2.11563100,4.27600000,0.07037211,422.09586986,0.06800636,451.79964731,0.00073072,0.07731258,475.38499749,-0.04770821,-0.02960437,0.00000000,0.00000000,0.00000000,0.00000000
106.10000000,2.12818400,4.28200000,0.07081578,422.68814657,0.06842077,452.62113643,0.00082882,0.07765329,475.76417634,-0.04790505,-0.02974824,0.00000000,0.00000000,0.00000000,0.00000000
106.60000000,2.14036700,4.28600000,0.07122556,423.08299771,0.06880337,453.21731927,0.00076521,0.07807306,476.39767400,-0.04819514,-0.02987792,0.00000000,0.00000000,0.00000000,0.00000000
107.10000000,2.15271500,4.29000000,0.07162400,423.47784885,0.06917525,453.80902630,0.00074377,0.07847726,476.91599564,-0.04843671,-0.03004054,0.00000000,0.00000000,0.00000000,0.00000000
107.60000000,2.16489600,4.29300000,0.07203756,423.77398721,0.06956110,454.30162935,0.00077168,0.07878008,477.49414774,-0.04859457,-0.03018551,0.00000000,0.00000000,0.00000000,0.00000000
