Repository: noberito/ethz

**MODELLING AND CALIBRATING A POLYN YIELD SURFACE FUNCTION**

---

In the context of my research assistant internship at ETH Zurich, I have to implement and find an operationnal strategy to calibrate a yield surface function based on the polyN model which is a homogenous polynomial of degree N.

To make the calibration operationnal please copy paste a folder "{material}_results" containing the csv files for a given material in the lab_data directory and then change the parameters you want in the polyN_optimization/param.txt. Then run polyN_optimization/optimize_polyN.py. The coefficients of the polyN function will be accessible in the polyN_coeff.npy file.

File: LAB_DATA/AA7020-T6_results/DATA/UT_90_4.csv (part 2 of 3)
Time[s],Displacement[mm],Force[kN],EngStrain_longi,EngStress[MPa],TrueStrain,TrueStress[MPa],TrueStrainRate[1/s],PlasticStrain_longi,PlasticStress[MPa],PlasticStrain_thick,PlasticStrain_width,R-Value,Thickness[mm],Width[mm], Young's Modulus [MPa]
108.11000000,2.18246300,4.29800000,0.07241000,426.38381289,0.06990845,457.25826478,0.00084148,0.07913641,480.49871926,-0.04883640,-0.03030001,0.00000000,0.00000000,0.00000000,0.00000000
108.61000000,2.19488100,4.30300000,0.07281611,426.87983873,0.07028707,457.96356850,0.00075724,0.07950901,481.00542183,-0.04906037,-0.03044864,0.00000000,0.00000000,0.00000000,0.00000000
109.11000000,2.20702600,4.30700000,0.07319189,427.27665940,0.07063728,458.54984518,0.00070042,0.07989198,481.51747413,-0.04926878,-0.03062321,0.00000000,0.00000000,0.00000000,0.00000000
109.61000000,2.21961200,4.31100000,0.07362433,427.67348008,0.07104015,459.16065493,0.00080574,0.08025958,482.13129914,-0.04949904,-0.03076054,0.00000000,0.00000000,0.00000000,0.00000000
110.11000000,2.23172700,4.31500000,0.07405656,428.07030075,0.07144265,459.77171276,0.00080500,0.08061631,482.74023832,-0.04972378,-0.03089252,0.00000000,0.00000000,0.00000000,0.00000000
110.61000000,2.24461800,4.31900000,0.07447789,428.46712142,0.07183486,460.37844809,0.00078441,0.08104990,483.27796471,-0.05000707,-0.03104284,0.00000000,0.00000000,0.00000000,0.00000000
111.11000000,2.25615000,4.32200000,0.07486489,428.76473693,0.07219497,460.86416132,0.00072022,0.08140496,483.77782593,-0.05018935,-0.03121561,0.00000000,0.00000000,0.00000000,0.00000000
111.61000000,2.26853400,4.32700000,0.07525578,429.26076277,0.07255857,461.56511534,0.00072719,0.08179020,484.29270052,-0.05044504,-0.03134516,0.00000000,0.00000000,0.00000000,0.00000000
112.11000000,2.28102300,4.33000000,0.07569533,429.55837827,0.07296727,462.07394290,0.00081742,0.08220619,484.82291401,-0.05075312,-0.03145307,0.00000000,0.00000000,0.00000000,0.00000000
112.61000000,2.29384200,4.33500000,0.07613556,430.05440411,0.07337643,462.79683509,0.00081832,0.08256081,485.32351053,-0.05093950,-0.03162131,0.00000000,0.00000000,0.00000000,0.00000000
113.11000000,2.30569100,4.33800000,0.07653067,430.35201962,0.07374352,463.28714658,0.00073418,0.08292176,485.82750122,-0.05114218,-0.03177958,0.00000000,0.00000000,0.00000000,0.00000000
113.61000000,2.31854700,4.34300000,0.07689489,430.84804546,0.07408180,463.97805804,0.00067654,0.08333559,486.24843355,-0.05146037,-0.03187522,0.00000000,0.00000000,0.00000000,0.00000000
114.11000000,2.33096600,4.34600000,0.07736489,431.14566096,0.07451814,464.50119712,0.00087269,0.08368585,486.74779017,-0.05165415,-0.03203170,0.00000000,0.00000000,0.00000000,0.00000000
114.61000000,2.34331700,4.35000000,0.07774844,431.54248164,0.07487409,465.09423830,0.00071190,0.08406361,487.26092815,-0.05185556,-0.03220805,0.00000000,0.00000000,0.00000000,0.00000000
115.11000000,2.35576800,4.35300000,0.07817733,431.84009714,0.07527196,465.60020436,0.00079574,0.08444611,487.66733888,-0.05213485,-0.03231126,0.00000000,0.00000000,0.00000000,0.00000000
115.61000000,2.36788000,4.35800000,0.07856422,432.33612298,0.07563073,466.30227422,0.00071754,0.08477777,488.26785325,-0.05231956,-0.03245821,0.00000000,0.00000000,0.00000000,0.00000000
116.11000000,2.38026300,4.36000000,0.07898144,432.53453332,0.07601749,466.69673553,0.00077351,0.08517690,488.68299716,-0.05254233,-0.03263457,0.00000000,0.00000000,0.00000000,0.00000000
116.61000000,2.39257900,4.36400000,0.07940600,432.93135399,0.07641089,467.30870109,0.00078680,0.08555386,489.19699012,-0.05277379,-0.03278007,0.00000000,0.00000000,0.00000000,0.00000000
117.11000000,2.40479100,4.36700000,0.07981622,433.22896950,0.07679086,467.80766920,0.00075994,0.08592755,489.70969592,-0.05301265,-0.03291490,0.00000000,0.00000000,0.00000000,0.00000000
117.61000000,2.41710800,4.37200000,0.08019944,433.72499534,0.07714569,468.50949901,0.00070967,0.08632326,490.34318295,-0.05326905,-0.03305421,0.00000000,0.00000000,0.00000000,0.00000000
118.11000000,2.42952400,4.37600000,0.08063900,434.12181601,0.07755253,469.12896513,0.00081368,0.08669986,490.85802464,-0.05347879,-0.03322106,0.00000000,0.00000000,0.00000000,0.00000000
118.61000000,2.44184400,4.38000000,0.08107944,434.51863668,0.07796003,469.74916635,0.00081499,0.08707942,491.37465802,-0.05375756,-0.03332187,0.00000000,0.00000000,0.00000000,0.00000000
119.11000000,2.45432400,4.38200000,0.08146244,434.71704702,0.07831424,470.13016031,0.00070843,0.08747106,491.78787131,-0.05399753,-0.03347352,0.00000000,0.00000000,0.00000000,0.00000000
119.61000000,2.46660700,4.38600000,0.08185756,435.11386769,0.07867952,470.73122529,0.00073056,0.08784740,492.30352813,-0.05421617,-0.03363124,0.00000000,0.00000000,0.00000000,0.00000000
120.11000000,2.47905400,4.39000000,0.08228200,435.51068836,0.07907177,471.34537882,0.00078450,0.08818743,492.69168533,-0.05441556,-0.03377187,0.00000000,0.00000000,0.00000000,0.00000000
120.61000000,2.49195000,4.39400000,0.08275211,435.90750904,0.07950605,471.97977566,0.00086855,0.08859038,493.22114199,-0.05468257,-0.03390781,0.00000000,0.00000000,0.00000000,0.00000000
121.11000000,2.50453800,4.39700000,0.08313922,436.20512454,0.07986351,472.47087933,0.00071492,0.08895966,493.73421516,-0.05489233,-0.03406733,0.00000000,0.00000000,0.00000000,0.00000000
121.61000000,2.51644700,4.40100000,0.08351544,436.60194521,0.08021080,473.06495071,0.00069457,0.08934534,494.25576640,-0.05512506,-0.03422028,0.00000000,0.00000000,0.00000000,0.00000000
122.11000000,2.52913800,4.40300000,0.08395122,436.80035555,0.08061290,473.47027927,0.00080422,0.08971850,494.66144063,-0.05534997,-0.03436853,0.00000000,0.00000000,0.00000000,0.00000000
122.61000000,2.54159100,4.40600000,0.08441400,437.09797106,0.08103975,473.99515918,0.00085369,0.09009598,495.28954973,-0.05560382,-0.03449217,0.00000000,0.00000000,0.00000000,0.00000000
123.11000000,2.55424400,4.41000000,0.08481233,437.49479173,0.08140701,474.59974584,0.00073452,0.09047596,495.69918755,-0.05582030,-0.03465566,0.00000000,0.00000000,0.00000000,0.00000000
123.61000000,2.56655900,4.41400000,0.08519578,437.89161240,0.08176041,475.19812890,0.00070681,0.09086793,496.22516683,-0.05609072,-0.03477721,0.00000000,0.00000000,0.00000000,0.00000000
124.11000000,2.57907800,4.41800000,0.08559800,438.28843307,0.08213099,475.80504637,0.00074115,0.09122039,496.62157808,-0.05629411,-0.03492628,0.00000000,0.00000000,0.00000000,0.00000000
124.61000000,2.59183200,4.42000000,0.08606778,438.48684341,0.08256363,476.22643161,0.00086529,0.09161377,497.25908210,-0.05651620,-0.03509757,0.00000000,0.00000000,0.00000000,0.00000000
125.11000000,2.60411600,4.42300000,0.08647011,438.78445892,0.08293401,476.72619983,0.00074076,0.09202044,497.68319822,-0.05680569,-0.03521475,0.00000000,0.00000000,0.00000000,0.00000000
125.61000000,2.61670300,4.42800000,0.08688400,439.28048476,0.08331489,477.44693039,0.00076175,0.09240847,498.20851895,-0.05705999,-0.03534848,0.00000000,0.00000000,0.00000000,0.00000000
126.11000000,2.62881300,4.43000000,0.08727856,439.47889509,0.08367784,477.83597825,0.00072590,0.09278713,498.61914508,-0.05727236,-0.03551477,0.00000000,0.00000000,0.00000000,0.00000000
126.61000000,2.64180600,4.43300000,0.08773689,439.77651060,0.08409929,478.36113344,0.00084291,0.09315776,499.13635636,-0.05748658,-0.03567119,0.00000000,0.00000000,0.00000000,0.00000000
127.11000000,2.65443000,4.43700000,0.08815067,440.17333127,0.08447962,478.97490387,0.00076066,0.09352315,499.54083279,-0.05773648,-0.03578667,0.00000000,0.00000000,0.00000000,0.00000000
127.61000000,2.66620900,4.44100000,0.08853467,440.57015194,0.08483245,479.57588349,0.00070566,0.09392552,499.96415777,-0.05798650,-0.03593901,0.00000000,0.00000000,0.00000000,0.00000000
128.11000000,2.67916100,4.44300000,0.08894767,440.76856228,0.08521179,479.97389743,0.00075867,0.09432073,500.38414409,-0.05825035,-0.03607038,0.00000000,0.00000000,0.00000000,0.00000000
128.61000000,2.69208900,4.44600000,0.08940278,441.06617778,0.08562964,480.49871926,0.00083570,0.09467741,500.89550199,-0.05846861,-0.03620880,0.00000000,0.00000000,0.00000000,0.00000000
129.11000000,2.70416800,4.44900000,0.08981622,441.36379329,0.08600908,481.00542183,0.00075889,0.09505228,501.30576417,-0.05868374,-0.03636853,0.00000000,0.00000000,0.00000000,0.00000000
129.61000000,2.71685900,4.45200000,0.09024122,441.66140879,0.08639898,481.51747413,0.00077980,0.09543429,501.94114153,-0.05893982,-0.03649447,0.00000000,0.00000000,0.00000000,0.00000000
130.11000000,2.72934300,4.45600000,0.09065111,442.05822947,0.08677487,482.13129914,0.00075178,0.09580876,502.35177337,-0.05915624,-0.03665252,0.00000000,0.00000000,0.00000000,0.00000000
130.61000000,2.74189100,4.46000000,0.09104922,442.45505014,0.08713982,482.74023832,0.00072991,0.09619304,502.76761189,-0.05939355,-0.03679949,0.00000000,0.00000000,0.00000000,0.00000000
131.11000000,2.75451200,4.46300000,0.09153033,442.75266564,0.08758069,483.27796471,0.00088173,0.09657280,503.29216898,-0.05961544,-0.03695736,0.00000000,0.00000000,0.00000000,0.00000000
131.61000000,2.76719900,4.46600000,0.09192533,443.05028115,0.08794250,483.77782593,0.00072362,0.09695200,503.81677950,-0.05983952,-0.03711248,0.00000000,0.00000000,0.00000000,0.00000000
132.11000000,2.77985600,4.46900000,0.09235367,443.34789665,0.08833470,484.29270052,0.00078439,0.09737321,504.25219894,-0.06013272,-0.03724049,0.00000000,0.00000000,0.00000000,0.00000000
132.61000000,2.79274800,4.47200000,0.09281600,443.64551216,0.08875785,484.82291401,0.00084631,0.09772168,504.76183218,-0.06033486,-0.03738681,0.00000000,0.00000000,0.00000000,0.00000000
133.11000000,2.80543300,4.47500000,0.09321100,443.94312766,0.08911924,485.32351053,0.00072277,0.09809197,505.17193435,-0.06055436,-0.03753761,0.00000000,0.00000000,0.00000000,0.00000000
133.61000000,2.81809000,4.47800000,0.09361311,444.24074317,0.08948700,485.82750122,0.00073552,0.09851943,505.61137615,-0.06083713,-0.03768230,0.00000000,0.00000000,0.00000000,0.00000000
134.11000000,2.83070900,4.48000000,0.09407200,444.43915350,0.08990652,486.24843355,0.00083904,0.09889597,506.02516078,-0.06103474,-0.03786123,0.00000000,0.00000000,0.00000000,0.00000000
134.61000000,2.84329500,4.48300000,0.09446267,444.73676901,0.09026353,486.74779017,0.00071402,0.09926561,506.43567273,-0.06127016,-0.03799545,0.00000000,0.00000000,0.00000000,0.00000000
135.11000000,2.85574800,4.48600000,0.09488378,445.03438451,0.09064822,487.26092815,0.00076938,0.09963719,506.95852512,-0.06149373,-0.03814346,0.00000000,0.00000000,0.00000000,0.00000000
135.61000000,2.86846400,4.48800000,0.09530867,445.23279485,0.09103621,487.66733888,0.00077598,0.10002697,507.37984640,-0.06173484,-0.03829213,0.00000000,0.00000000,0.00000000,0.00000000
136.11000000,2.88092100,4.49200000,0.09568089,445.62961552,0.09137599,488.26785325,0.00067955,0.10046368,507.82541663,-0.06201370,-0.03844998,0.00000000,0.00000000,0.00000000,0.00000000
136.61000000,2.89330400,4.49400000,0.09612444,445.82802586,0.09178073,488.68299716,0.00080948,0.10082261,508.23148049,-0.06224664,-0.03857597,0.00000000,0.00000000,0.00000000,0.00000000
137.11000000,2.90626800,4.49700000,0.09654533,446.12564136,0.09216463,489.19699012,0.00076781,0.10116990,508.74310620,-0.06246466,-0.03870524,0.00000000,0.00000000,0.00000000,0.00000000
137.61000000,2.91864700,4.50000000,0.09696278,446.42325687,0.09254525,489.70969592,0.00076124,0.10156729,509.05804724,-0.06269862,-0.03886867,0.00000000,0.00000000,0.00000000,0.00000000
138.11000000,2.93140100,4.50400000,0.09740633,446.82007754,0.09294952,490.34318295,0.00080853,0.10195329,509.70146228,-0.06295619,-0.03899710,0.00000000,0.00000000,0.00000000,0.00000000
138.61000000,2.94422500,4.50700000,0.09782733,447.11769304,0.09333308,490.85802464,0.00076712,0.10234016,510.01148055,-0.06321986,-0.03912030,0.00000000,0.00000000,0.00000000,0.00000000
139.11000000,2.95691200,4.51000000,0.09825178,447.41530855,0.09371962,491.37465802,0.00077310,0.10272182,510.43045443,-0.06342617,-0.03929565,0.00000000,0.00000000,0.00000000,0.00000000
139.61000000,2.96943100,4.51200000,0.09868811,447.61371888,0.09411684,491.78787131,0.00079444,0.10310549,510.96222287,-0.06365136,-0.03945413,0.00000000,0.00000000,0.00000000,0.00000000
140.11000000,2.98225300,4.51500000,0.09910933,447.91133439,0.09450015,492.30352813,0.00076663,0.10348378,511.38000606,-0.06389200,-0.03959178,0.00000000,0.00000000,0.00000000,0.00000000
140.61000000,2.99497900,4.51700000,0.09948889,448.10974473,0.09484543,492.69168533,0.00069054,0.10390173,511.81847337,-0.06417178,-0.03972995,0.00000000,0.00000000,0.00000000,0.00000000
141.11000000,3.00753100,4.52000000,0.09993989,448.40736023,0.09525553,493.22114199,0.00082021,0.10425966,512.22626781,-0.06435931,-0.03990035,0.00000000,0.00000000,0.00000000,0.00000000
141.61000000,3.02011700,4.52300000,0.10035378,448.70497573,0.09563174,493.73421516,0.00075242,0.10466424,512.65837245,-0.06463806,-0.04002618,0.00000000,0.00000000,0.00000000,0.00000000
142.11000000,3.03307400,4.52600000,0.10078600,449.00259124,0.09602447,494.25576640,0.00078545,0.10500512,513.05783485,-0.06482490,-0.04018022,0.00000000,0.00000000,0.00000000,0.00000000
142.61000000,3.04563000,4.52800000,0.10120289,449.20100158,0.09640312,494.66144063,0.00075730,0.10541469,513.60480950,-0.06510362,-0.04031107,0.00000000,0.00000000,0.00000000,0.00000000
143.11000000,3.05861900,4.53200000,0.10162800,449.59782225,0.09678909,495.28954973,0.00077194,0.10582184,514.03907490,-0.06535289,-0.04046895,0.00000000,0.00000000,0.00000000,0.00000000
143.61000000,3.07130900,4.53400000,0.10205278,449.79623258,0.09717460,495.69918755,0.00077103,0.10619216,514.45453439,-0.06559480,-0.04059736,0.00000000,0.00000000,0.00000000,0.00000000
144.11000000,3.08413300,4.53700000,0.10249267,450.09384809,0.09757368,496.22516683,0.00079815,0.10656932,514.87378678,-0.06580424,-0.04076508,0.00000000,0.00000000,0.00000000,0.00000000
144.61000000,3.09722800,4.53900000,0.10288722,450.29225843,0.09793149,496.62157808,0.00071562,0.10698947,515.31558702,-0.06606496,-0.04092451,0.00000000,0.00000000,0.00000000,0.00000000
145.11000000,3.11004700,4.54300000,0.10333067,450.68907910,0.09833348,497.25908210,0.00080399,0.10737607,515.74024951,-0.06633588,-0.04104019,0.00000000,0.00000000,0.00000000,0.00000000
145.61000000,3.12310600,4.54500000,0.10378578,450.88748943,0.09874589,497.68319822,0.00082481,0.10771089,516.02621325,-0.06649957,-0.04121131,0.00000000,0.00000000,0.00000000,0.00000000
146.11000000,3.13616900,4.54800000,0.10422200,451.18510494,0.09914101,498.20851895,0.00079025,0.10810703,516.45628381,-0.06673744,-0.04136959,0.00000000,0.00000000,0.00000000,0.00000000
146.61000000,3.14885500,4.55000000,0.10464633,451.38351528,0.09952522,498.61914508,0.00076842,0.10853358,516.90244649,-0.06703768,-0.04149590,0.00000000,0.00000000,0.00000000,0.00000000
147.11000000,3.16164400,4.55300000,0.10506356,451.68113078,0.09990285,499.13635636,0.00075525,0.10892119,517.44079821,-0.06729249,-0.04162871,0.00000000,0.00000000,0.00000000,0.00000000
147.61000000,3.17423200,4.55500000,0.10547344,451.87954112,0.10027370,499.54083279,0.00074170,0.10928838,517.74439389,-0.06748898,-0.04179940,0.00000000,0.00000000,0.00000000,0.00000000
148.11000000,3.18698800,4.55700000,0.10592467,452.07795145,0.10068179,499.96415777,0.00081618,0.10966089,518.16319003,-0.06771307,-0.04194783,0.00000000,0.00000000,0.00000000,0.00000000
148.61000000,3.19988000,4.55900000,0.10636811,452.27636179,0.10108268,500.38414409,0.00080178,0.11008312,518.60819283,-0.06800541,-0.04207771,0.00000000,0.00000000,0.00000000,0.00000000
149.11000000,3.21277300,4.56200000,0.10677044,452.57397729,0.10144626,500.89550199,0.00072717,0.11049192,519.04646409,-0.06825699,-0.04223493,0.00000000,0.00000000,0.00000000,0.00000000
149.61000000,3.22556100,4.56400000,0.10719156,452.77238763,0.10182668,501.30576417,0.00076083,0.11085396,519.46055285,-0.06845751,-0.04239645,0.00000000,0.00000000,0.00000000,0.00000000
150.11000000,3.23868800,4.56800000,0.10762411,453.16920830,0.10221728,501.94114153,0.00078120,0.11123253,519.88353049,-0.06868410,-0.04254844,0.00000000,0.00000000,0.00000000,0.00000000
150.61000000,3.25151300,4.57000000,0.10804511,453.36761864,0.10259730,502.35177337,0.00076004,0.11162398,520.31350850,-0.06895134,-0.04267265,0.00000000,0.00000000,0.00000000,0.00000000
151.11000000,3.26403400,4.57200000,0.10847722,453.56602898,0.10298720,502.76761189,0.00077980,0.11198903,520.72989784,-0.06914062,-0.04284841,0.00000000,0.00000000,0.00000000,0.00000000
151.61000000,3.27719700,4.57500000,0.10890611,453.86364448,0.10337404,503.29216898,0.00077368,0.11240337,521.17240390,-0.06940194,-0.04300143,0.00000000,0.00000000,0.00000000,0.00000000
152.11000000,3.28978600,4.57800000,0.10933456,454.16125999,0.10376034,503.81677950,0.00077258,0.11275965,521.47205993,-0.06960517,-0.04315448,0.00000000,0.00000000,0.00000000,0.00000000
152.61000000,3.30298400,4.58000000,0.10980844,454.35967032,0.10418743,504.25219894,0.00085418,0.11316398,521.90979076,-0.06985478,-0.04330920,0.00000000,0.00000000,0.00000000,0.00000000
153.11000000,3.31594000,4.58300000,0.11020289,454.65728583,0.10454278,504.76183218,0.00071071,0.11355484,522.34070883,-0.07009354,-0.04346130,0.00000000,0.00000000,0.00000000,0.00000000
153.61000000,3.32896700,4.58500000,0.11062022,454.85569616,0.10491862,505.17193435,0.00075167,0.11395008,522.66143300,-0.07034890,-0.04360118,0.00000000,0.00000000,0.00000000,0.00000000
154.11000000,3.34213000,4.58700000,0.11110167,455.05410650,0.10535202,505.61137615,0.00086680,0.11430095,523.07176303,-0.07052823,-0.04377272,0.00000000,0.00000000,0.00000000,0.00000000
154.61000000,3.35495400,4.58900000,0.11152633,455.25251684,0.10573415,506.02516078,0.00076426,0.11474248,523.64297594,-0.07082968,-0.04391280,0.00000000,0.00000000,0.00000000,0.00000000
155.11000000,3.36808200,4.59100000,0.11194344,455.45092717,0.10610934,506.43567273,0.00075038,0.11512625,524.07120677,-0.07107695,-0.04404929,0.00000000,0.00000000,0.00000000,0.00000000
155.61000000,3.38121200,4.59400000,0.11236456,455.74854268,0.10648798,506.95852512,0.00075729,0.11549610,524.49234318,-0.07132901,-0.04416710,0.00000000,0.00000000,0.00000000,0.00000000
156.11000000,3.39400700,4.59600000,0.11280456,455.94695301,0.10688346,507.37984640,0.00079095,0.11589416,524.81564329,-0.07153366,-0.04436050,0.00000000,0.00000000,0.00000000,0.00000000
156.61000000,3.40710000,4.59800000,0.11329733,456.14536335,0.10732618,507.82541663,0.00088545,0.11626572,525.35116817,-0.07177515,-0.04449057,0.00000000,0.00000000,0.00000000,0.00000000
157.11000000,3.42012700,4.60000000,0.11370311,456.34377369,0.10769060,508.23148049,0.00072883,0.11666989,525.67814265,-0.07203780,-0.04463209,0.00000000,0.00000000,0.00000000,0.00000000
157.61000000,3.43322200,4.60300000,0.11409767,456.64138919,0.10804481,508.74310620,0.00070842,0.11708724,526.01228077,-0.07229815,-0.04478910,0.00000000,0.00000000,0.00000000,0.00000000
158.11000000,3.44648900,4.60400000,0.11454522,456.74059436,0.10844645,509.05804724,0.00080328,0.11747008,526.44148152,-0.07251793,-0.04495214,0.00000000,0.00000000,0.00000000,0.00000000
158.61000000,3.45924500,4.60800000,0.11498522,457.13741503,0.10884115,509.70146228,0.00078940,0.11783403,526.74770201,-0.07275628,-0.04507774,0.00000000,0.00000000,0.00000000,0.00000000
159.11000000,3.47247700,4.60900000,0.11542133,457.23662020,0.10923221,510.01148055,0.00078212,0.11824436,527.07870056,-0.07300976,-0.04523460,0.00000000,0.00000000,0.00000000,0.00000000
159.61000000,3.48540200,4.61100000,0.11585344,457.43503054,0.10961953,510.43045443,0.00077464,0.11863335,527.51185393,-0.07326023,-0.04537312,0.00000000,0.00000000,0.00000000,0.00000000
160.11000000,3.49859700,4.61400000,0.11628967,457.73264604,0.11001039,510.96222287,0.00078171,0.11900535,527.93623946,-0.07347979,-0.04552556,0.00000000,0.00000000,0.00000000,0.00000000
160.61000000,3.51158800,4.61600000,0.11671833,457.93105638,0.11039432,511.38000606,0.00076787,0.11940177,528.26046753,-0.07373068,-0.04567110,0.00000000,0.00000000,0.00000000,0.00000000
161.11000000,3.52451100,4.61800000,0.11719178,458.12946671,0.11081820,511.81847337,0.00084774,0.11979661,528.69747018,-0.07396678,-0.04582983,0.00000000,0.00000000,0.00000000,0.00000000
161.61000000,3.53764300,4.62000000,0.11759789,458.32787705,0.11118164,512.22626781,0.00072689,0.12018610,529.01840471,-0.07421080,-0.04597530,0.00000000,0.00000000,0.00000000,0.00000000
162.11000000,3.55083700,4.62200000,0.11805667,458.52628739,0.11159206,512.65837245,0.00082084,0.12059042,529.46095091,-0.07446976,-0.04612065,0.00000000,0.00000000,0.00000000,0.00000000
162.61000000,3.56407100,4.62400000,0.11844389,458.72469772,0.11193833,513.05783485,0.00069255,0.12097004,530.00417323,-0.07472833,-0.04624171,0.00000000,0.00000000,0.00000000,0.00000000
163.11000000,3.57692900,4.62700000,0.11891033,459.02231323,0.11235530,513.60480950,0.00083392,0.12135586,530.32379820,-0.07494831,-0.04640755,0.00000000,0.00000000,0.00000000,0.00000000
163.61000000,3.59019500,4.62900000,0.11937256,459.22072356,0.11276831,514.03907490,0.00082603,0.12174831,530.64713921,-0.07521446,-0.04653385,0.00000000,0.00000000,0.00000000,0.00000000
164.11000000,3.60393000,4.63100000,0.11979344,459.41913390,0.11314424,514.45453439,0.00075187,0.12214208,531.08507756,-0.07544458,-0.04669750,0.00000000,0.00000000,0.00000000,0.00000000
164.61000000,3.61692300,4.63300000,0.12022222,459.61754424,0.11352708,514.87378678,0.00076567,0.12251263,531.51085053,-0.07565910,-0.04685353,0.00000000,0.00000000,0.00000000,0.00000000
165.11000000,3.63042600,4.63500000,0.12069967,459.81595457,0.11395319,515.31558702,0.00085223,0.12289473,531.82925560,-0.07587853,-0.04701621,0.00000000,0.00000000,0.00000000,0.00000000
165.61000000,3.64321500,4.63700000,0.12113944,460.01436491,0.11434553,515.74024951,0.00078467,0.12334041,532.29576339,-0.07620646,-0.04713395,0.00000000,0.00000000,0.00000000,0.00000000
166.11000000,3.65644900,4.63800000,0.12151922,460.11357008,0.11468421,516.02621325,0.00067737,0.12375161,532.63017702,-0.07646878,-0.04728283,0.00000000,0.00000000,0.00000000,0.00000000
166.61000000,3.66977900,4.64000000,0.12197011,460.31198041,0.11508617,516.45628381,0.00080391,0.12411544,533.05330122,-0.07666737,-0.04744807,0.00000000,0.00000000,0.00000000,0.00000000
167.11000000,3.68277600,4.64200000,0.12245556,460.51039075,0.11551875,516.90244649,0.00086516,0.12451954,533.38430812,-0.07694518,-0.04757436,0.00000000,0.00000000,0.00000000,0.00000000
167.61000000,3.69566400,4.64500000,0.12289889,460.80800625,0.11591364,517.44079821,0.00078978,0.12492376,533.71556337,-0.07717357,-0.04775018,0.00000000,0.00000000,0.00000000,0.00000000
168.11000000,3.70950200,4.64600000,0.12331589,460.90721142,0.11628493,517.74439389,0.00074258,0.12530347,534.14790856,-0.07740179,-0.04790168,0.00000000,0.00000000,0.00000000,0.00000000
168.61000000,3.72229300,4.64800000,0.12374078,461.10562176,0.11666310,518.16319003,0.00075635,0.12570369,534.47741673,-0.07767251,-0.04803119,0.00000000,0.00000000,0.00000000,0.00000000
169.11000000,3.73555800,4.65000000,0.12422211,461.30403209,0.11709134,518.60819283,0.00085648,0.12609942,534.91886271,-0.07790539,-0.04819403,0.00000000,0.00000000,0.00000000,0.00000000
169.61000000,3.74902600,4.65200000,0.12468844,461.50244243,0.11750606,519.04646409,0.00082944,0.12648928,535.24318890,-0.07812817,-0.04836111,0.00000000,0.00000000,0.00000000,0.00000000
170.11000000,3.76229200,4.65400000,0.12510200,461.70085277,0.11787370,519.46055285,0.00073528,0.12692384,535.70608405,-0.07838204,-0.04854180,0.00000000,0.00000000,0.00000000,0.00000000
170.61000000,3.77586300,4.65600000,0.12553444,461.89926310,0.11825798,519.88353049,0.00076857,0.12729774,536.02220521,-0.07862653,-0.04867121,0.00000000,0.00000000,0.00000000,0.00000000
171.11000000,3.78864800,4.65800000,0.12598167,462.09767344,0.11865525,520.31350850,0.00079453,0.12768114,536.34361937,-0.07886369,-0.04881745,0.00000000,0.00000000,0.00000000,0.00000000
171.61000000,3.80218600,4.66000000,0.12639911,462.29608378,0.11902592,520.72989784,0.00074134,0.12805755,536.66142367,-0.07906715,-0.04899040,0.00000000,0.00000000,0.00000000,0.00000000
172.11000000,3.81524400,4.66200000,0.12687267,462.49449411,0.11944624,521.17240390,0.00084065,0.12849140,537.12492913,-0.07934523,-0.04914617,0.00000000,0.00000000,0.00000000,0.00000000
172.61000000,3.82837700,4.66300000,0.12727878,462.59369928,0.11980657,521.47205993,0.00072065,0.12889040,537.45535992,-0.07959374,-0.04929666,0.00000000,0.00000000,0.00000000,0.00000000
173.11000000,3.84157000,4.66500000,0.12774133,462.79210962,0.12021681,521.90979076,0.00082049,0.12925701,537.76841994,-0.07978730,-0.04946971,0.00000000,0.00000000,0.00000000,0.00000000
173.61000000,3.85467000,4.66700000,0.12818878,462.99051995,0.12061350,522.34070883,0.00079337,0.12965300,538.09757060,-0.08005908,-0.04959392,0.00000000,0.00000000,0.00000000,0.00000000
174.11000000,3.86813700,4.66800000,0.12863967,463.08972512,0.12101307,522.66143300,0.00079915,0.13003201,538.64696840,-0.08027718,-0.04975483,0.00000000,0.00000000,0.00000000,0.00000000
174.61000000,3.88139700,4.67000000,0.12904200,463.28813546,0.12136949,523.07176303,0.00071283,0.13045334,538.99032333,-0.08054260,-0.04991074,0.00000000,0.00000000,0.00000000,0.00000000
175.11000000,3.89476300,4.67300000,0.12954933,463.58575096,0.12181873,523.64297594,0.00089850,0.13081291,539.30031956,-0.08074188,-0.05007103,0.00000000,0.00000000,0.00000000,0.00000000
175.61000000,3.90822600,4.67500000,0.12998944,463.78416130,0.12220829,524.07120677,0.00077912,0.13118993,539.73472743,-0.08096611,-0.05022382,0.00000000,0.00000000,0.00000000,0.00000000
176.11000000,3.92149100,4.67700000,0.13041389,463.98257164,0.12258384,524.49234318,0.00075110,0.13162870,540.20300265,-0.08121755,-0.05041115,0.00000000,0.00000000,0.00000000,0.00000000
176.61000000,3.93509500,4.67800000,0.13086889,464.08177680,0.12298627,524.81564329,0.00080485,0.13202824,540.42046542,-0.08149066,-0.05053758,0.00000000,0.00000000,0.00000000,0.00000000
177.11000000,3.94815500,4.68100000,0.13129733,464.37939231,0.12336506,525.35116817,0.00075758,0.13241927,540.74830128,-0.08174058,-0.05067869,0.00000000,0.00000000,0.00000000,0.00000000
177.61000000,3.96172100,4.68200000,0.13175967,464.47859748,0.12377365,525.67814265,0.00081718,0.13281866,541.19584273,-0.08195949,-0.05085917,0.00000000,0.00000000,0.00000000,0.00000000
178.11000000,3.97508700,4.68300000,0.13223722,464.57780265,0.12419552,526.01228077,0.00084374,0.13323533,541.53807346,-0.08224140,-0.05099394,0.00000000,0.00000000,0.00000000,0.00000000
178.61000000,3.98892600,4.68500000,0.13267733,464.77621298,0.12458415,526.44148152,0.00077727,0.13365518,541.88223059,-0.08252506,-0.05113012,0.00000000,0.00000000,0.00000000,0.00000000
179.11000000,4.00188300,4.68600000,0.13309433,464.87541815,0.12495224,526.74770201,0.00073617,0.13406863,542.22308498,-0.08276174,-0.05130689,0.00000000,0.00000000,0.00000000,0.00000000
179.61000000,4.01531900,4.68700000,0.13356444,464.97462332,0.12536704,527.07870056,0.00082961,0.13442993,542.53562828,-0.08294693,-0.05148299,0.00000000,0.00000000,0.00000000,0.00000000
180.11000000,4.02868300,4.68900000,0.13401211,465.17303365,0.12576189,527.51185393,0.00078968,0.13481212,542.97496256,-0.08319795,-0.05161417,0.00000000,0.00000000,0.00000000,0.00000000
180.61000000,4.04215500,4.69100000,0.13444056,465.37144399,0.12613963,527.93623946,0.00075548,0.13525225,543.21576158,-0.08346926,-0.05178299,0.00000000,0.00000000,0.00000000,0.00000000
181.11000000,4.05565000,4.69200000,0.13489533,465.47064916,0.12654043,528.26046753,0.00080161,0.13564072,543.65898753,-0.08368125,-0.05195947,0.00000000,0.00000000,0.00000000,0.00000000
181.61000000,4.06918800,4.69400000,0.13535022,465.66905950,0.12694117,528.69747018,0.00080148,0.13599827,543.97019353,-0.08390610,-0.05209217,0.00000000,0.00000000,0.00000000,0.00000000
182.11000000,4.08238100,4.69500000,0.13579744,465.76826466,0.12733500,529.01840471,0.00078766,0.13642531,544.43505127,-0.08419742,-0.05222790,0.00000000,0.00000000,0.00000000,0.00000000
182.61000000,4.09598500,4.69700000,0.13626356,465.96667500,0.12774530,529.46095091,0.00082060,0.13683559,544.66012452,-0.08443037,-0.05240522,0.00000000,0.00000000,0.00000000,0.00000000
183.11000000,4.10928000,4.70000000,0.13670333,466.26429050,0.12813226,530.00417323,0.00077393,0.13725093,545.00355860,-0.08466989,-0.05258104,0.00000000,0.00000000,0.00000000,0.00000000
183.61000000,4.12258000,4.70100000,0.13714689,466.36349567,0.12852240,530.32379820,0.00078027,0.13766435,545.46167330,-0.08496544,-0.05269891,0.00000000,0.00000000,0.00000000,0.00000000
184.11000000,4.13610800,4.70200000,0.13759822,466.46270084,0.12891922,530.64713921,0.00079364,0.13799178,545.75721230,-0.08512221,-0.05286957,0.00000000,0.00000000,0.00000000,0.00000000
184.61000000,4.14971100,4.70400000,0.13805300,466.66111118,0.12931891,531.08507756,0.00079938,0.13841940,546.10800103,-0.08537102,-0.05304838,0.00000000,0.00000000,0.00000000,0.00000000
185.11000000,4.16317800,4.70600000,0.13848133,466.85952151,0.12969521,531.51085053,0.00075261,0.13886598,546.46943294,-0.08568836,-0.05317762,0.00000000,0.00000000,0.00000000,0.00000000
185.61000000,4.17695000,4.70700000,0.13892133,466.95872668,0.13008162,531.82925560,0.00077281,0.13927083,546.80809223,-0.08595729,-0.05331354,0.00000000,0.00000000,0.00000000,0.00000000
186.11000000,4.19085600,4.70900000,0.13943622,467.15713702,0.13053360,532.29576339,0.00090397,0.13963314,547.12349218,-0.08616159,-0.05347154,0.00000000,0.00000000,0.00000000,0.00000000
186.61000000,4.20432400,4.71000000,0.13991000,467.25634219,0.13094931,532.63017702,0.00083143,0.14002444,547.45503848,-0.08639140,-0.05363303,0.00000000,0.00000000,0.00000000,0.00000000
187.11000000,4.21772400,4.71200000,0.14033133,467.45475252,0.13131886,533.05330122,0.00073910,0.14042715,547.90893124,-0.08665226,-0.05377490,0.00000000,0.00000000,0.00000000,0.00000000
187.61000000,4.23108800,4.71300000,0.14079733,467.55395769,0.13172743,533.38430812,0.00081714,0.14085202,548.14350504,-0.08688839,-0.05396362,0.00000000,0.00000000,0.00000000,0.00000000
188.11000000,4.24519900,4.71400000,0.14126367,467.65316286,0.13213613,533.71556337,0.00081739,0.14129934,548.62253322,-0.08720261,-0.05409674,0.00000000,0.00000000,0.00000000,0.00000000
188.61000000,4.25866700,4.71600000,0.14170378,467.85157320,0.13252169,534.14790856,0.00077112,0.14161928,548.91540696,-0.08738960,-0.05422968,0.00000000,0.00000000,0.00000000,0.00000000
189.11000000,4.27223300,4.71700000,0.14216589,467.95077836,0.13292636,534.47741673,0.00080935,0.14209981,549.29728121,-0.08769014,-0.05440967,0.00000000,0.00000000,0.00000000,0.00000000
189.61000000,4.28597300,4.71900000,0.14262478,468.14918870,0.13332805,534.91886271,0.00080338,0.14248376,549.62591110,-0.08790150,-0.05458226,0.00000000,0.00000000,0.00000000,0.00000000
190.11000000,4.30001000,4.72000000,0.14307533,468.24839387,0.13372229,535.24318890,0.00078848,0.14286774,549.95473566,-0.08815414,-0.05471360,0.00000000,0.00000000,0.00000000,0.00000000
190.61000000,4.31354600,4.72200000,0.14357933,468.44680420,0.13416311,535.70608405,0.00088164,0.14325284,550.16815276,-0.08837707,-0.05487577,0.00000000,0.00000000,0.00000000,0.00000000
191.11000000,4.32721300,4.72300000,0.14401189,468.54600937,0.13454129,536.02220521,0.00075635,0.14366848,550.51483436,-0.08862928,-0.05503919,0.00000000,0.00000000,0.00000000,0.00000000
191.61000000,4.34091800,4.72400000,0.14445556,468.64521454,0.13492903,536.34361937,0.00077548,0.14408402,550.86166554,-0.08886726,-0.05521676,0.00000000,0.00000000,0.00000000,0.00000000
192.11000000,4.35482200,4.72500000,0.14489133,468.74441971,0.13530973,536.66142367,0.00076140,0.14456344,551.24415930,-0.08924336,-0.05532007,0.00000000,0.00000000,0.00000000,0.00000000
192.61000000,4.36785300,4.72700000,0.14539533,468.94283005,0.13574985,537.12492913,0.00088024,0.14491431,551.55546102,-0.08941588,-0.05549843,0.00000000,0.00000000,0.00000000,0.00000000
193.11000000,4.38195800,4.72800000,0.14585756,469.04203521,0.13615331,537.45535992,0.00080693,0.14532942,551.90263580,-0.08960530,-0.05572412,0.00000000,0.00000000,0.00000000,0.00000000
193.61000000,4.39505500,4.72900000,0.14628256,469.14124038,0.13652415,537.76841994,0.00074166,0.14574388,552.24964438,-0.08987622,-0.05586766,0.00000000,0.00000000,0.00000000,0.00000000
194.11000000,4.40906400,4.73000000,0.14674167,469.24044555,0.13692459,538.09757060,0.00080088,0.14615835,552.59685519,-0.09017999,-0.05597837,0.00000000,0.00000000,0.00000000,0.00000000
194.61000000,4.42270200,4.73300000,0.14718489,469.53806105,0.13731102,538.64696840,0.00077286,0.14654098,552.92651953,-0.09035688,-0.05618409,0.00000000,0.00000000,0.00000000,0.00000000
195.11000000,4.43677600,4.73400000,0.14767367,469.63726622,0.13773700,538.99032333,0.00085195,0.14695492,553.27381519,-0.09063028,-0.05632464,0.00000000,0.00000000,0.00000000,0.00000000
195.61000000,4.45028000,4.73500000,0.14809122,469.73647139,0.13810076,539.30031956,0.00072752,0.14730511,553.58574810,-0.09083375,-0.05647136,0.00000000,0.00000000,0.00000000,0.00000000
196.11000000,4.46418900,4.73700000,0.14853089,469.93488173,0.13848364,539.73472743,0.00076576,0.14781485,553.98687876,-0.09118167,-0.05663318,0.00000000,0.00000000,0.00000000,0.00000000
196.61000000,4.47846600,4.73900000,0.14904222,470.13329206,0.13892875,540.20300265,0.00089021,0.14819645,554.31670536,-0.09136955,-0.05682690,0.00000000,0.00000000,0.00000000,0.00000000
197.11000000,4.49227400,4.73900000,0.14950478,470.13329206,0.13933122,540.42046542,0.00080495,0.14857984,554.53087020,-0.09162331,-0.05695653,0.00000000,0.00000000,0.00000000,0.00000000
197.61000000,4.50600800,4.74000000,0.14995944,470.23249723,0.13972668,540.74830128,0.00079091,0.14899310,554.87870384,-0.09187010,-0.05712300,0.00000000,0.00000000,0.00000000,0.00000000
198.11000000,4.51984700,4.74200000,0.15042578,470.43090757,0.14013212,541.19584273,0.00081088,0.14943805,555.24445820,-0.09215027,-0.05728778,0.00000000,0.00000000,0.00000000,0.00000000
198.61000000,4.53371800,4.74300000,0.15091056,470.53011274,0.14055342,541.53807346,0.00084260,0.14978735,555.55688722,-0.09234115,-0.05744620,0.00000000,0.00000000,0.00000000,0.00000000
199.11000000,4.54796500,4.74400000,0.15139922,470.62931790,0.14097792,541.88223059,0.00084900,0.15026386,555.94072321,-0.09268227,-0.05758159,0.00000000,0.00000000,0.00000000,0.00000000
199.61000000,4.56159900,4.74500000,0.15188067,470.72852307,0.14139597,542.22308498,0.00083610,0.15064274,556.38715968,-0.09285851,-0.05778423,0.00000000,0.00000000,0.00000000,0.00000000
200.11000000,4.57547200,4.74600000,0.15230178,470.82772824,0.14176149,542.53562828,0.00073104,0.15105679,556.61932636,-0.09311515,-0.05794164,0.00000000,0.00000000,0.00000000,0.00000000
200.61000000,4.58931300,4.74800000,0.15274911,471.02613858,0.14214962,542.97496256,0.00077627,0.15153453,556.88732872,-0.09341943,-0.05811510,0.00000000,0.00000000,0.00000000,0.00000000
201.11000000,4.60355700,4.74800000,0.15326033,471.02613858,0.14259300,543.21576158,0.00088677,0.15188122,557.31635966,-0.09363201,-0.05824922,0.00000000,0.00000000,0.00000000,0.00000000
201.61000000,4.61689100,4.75000000,0.15371533,471.22454891,0.14298746,543.65898753,0.00078891,0.15229318,557.66502178,-0.09386653,-0.05842665,0.00000000,0.00000000,0.00000000,0.00000000
202.11000000,4.63096400,4.75100000,0.15413278,471.32375408,0.14334922,543.97019353,0.00072352,0.15270811,557.78088698,-0.09410658,-0.05860152,0.00000000,0.00000000,0.00000000,0.00000000
202.61000000,4.64491100,4.75300000,0.15463300,471.52216442,0.14378254,544.43505127,0.00086665,0.15315145,558.14749593,-0.09441668,-0.05873478,0.00000000,0.00000000,0.00000000,0.00000000
203.11000000,4.65888200,4.75300000,0.15511033,471.52216442,0.14419587,544.66012452,0.00082664,0.15356278,558.49630291,-0.09466323,-0.05889954,0.00000000,0.00000000,0.00000000,0.00000000
203.61000000,4.67275900,4.75400000,0.15559556,471.62136959,0.14461584,545.00355860,0.00083995,0.15397412,558.84531251,-0.09489171,-0.05908241,0.00000000,0.00000000,0.00000000,0.00000000
204.11000000,4.68686800,4.75600000,0.15608056,471.81977992,0.14503545,545.46167330,0.00083922,0.15435516,559.05991717,-0.09511718,-0.05923797,0.00000000,0.00000000,0.00000000,0.00000000
204.61000000,4.70046800,4.75700000,0.15646378,471.91898509,0.14536688,545.75721230,0.00066286,0.15479775,559.42687673,-0.09539453,-0.05940322,0.00000000,0.00000000,0.00000000,0.00000000
205.11000000,4.71491500,4.75800000,0.15696389,472.01819026,0.14579924,546.10800103,0.00086471,0.15520829,559.77597026,-0.09564586,-0.05956243,0.00000000,0.00000000,0.00000000,0.00000000
205.61000000,4.72919500,4.75900000,0.15748633,472.11739543,0.14625070,546.46943294,0.00090293,0.15561726,560.24205654,-0.09589218,-0.05972508,0.00000000,0.00000000,0.00000000,0.00000000
206.11000000,4.74323700,4.76000000,0.15796033,472.21660060,0.14666012,546.80809223,0.00081885,0.15606095,560.49258471,-0.09620176,-0.05985920,0.00000000,0.00000000,0.00000000,0.00000000
206.61000000,4.75731300,4.76100000,0.15838489,472.31580576,0.14702670,547.12349218,0.00073315,0.15647096,560.84197282,-0.09642351,-0.06004745,0.00000000,0.00000000,0.00000000,0.00000000
207.11000000,4.77091500,4.76200000,0.15884344,472.41501093,0.14742248,547.45503848,0.00079156,0.15691250,561.20939043,-0.09670049,-0.06021200,0.00000000,0.00000000,0.00000000,0.00000000
207.61000000,4.78499100,4.76400000,0.15931733,472.61342127,0.14783133,547.90893124,0.00081770,0.15735402,561.57701826,-0.09698465,-0.06036937,0.00000000,0.00000000,0.00000000,0.00000000
208.11000000,4.79947500,4.76400000,0.15981367,472.61342127,0.14825936,548.14350504,0.00085607,0.15773347,561.79177761,-0.09719390,-0.06053957,0.00000000,0.00000000,0.00000000,0.00000000
208.61000000,4.81344700,4.76600000,0.16034011,472.81183161,0.14871316,548.62253322,0.00090760,0.15814314,562.14172045,-0.09744490,-0.06069824,0.00000000,0.00000000,0.00000000,0.00000000
209.11000000,4.82769400,4.76700000,0.16071600,472.91103677,0.14903706,548.91540696,0.00064779,0.15861716,562.41029171,-0.09775847,-0.06085869,0.00000000,0.00000000,0.00000000,0.00000000
209.61000000,4.84187000,4.76800000,0.16127989,473.01024194,0.14952275,549.29728121,0.00097139,0.15902627,562.76028165,-0.09801939,-0.06100688,0.00000000,0.00000000,0.00000000,0.00000000
210.11000000,4.85618600,4.76900000,0.16173100,473.10944711,0.14991113,549.62591110,0.00077677,0.15946842,563.01107094,-0.09828191,-0.06118651,0.00000000,0.00000000,0.00000000,0.00000000
210.61000000,4.87016000,4.77000000,0.16218233,473.20865228,0.15029956,549.95473566,0.00077685,0.15987709,563.36115714,-0.09851700,-0.06136009,0.00000000,0.00000000,0.00000000,0.00000000
211.11000000,4.88447300,4.77000000,0.16263333,473.20865228,0.15068755,550.16815276,0.00077598,0.16025407,563.69344201,-0.09875985,-0.06149422,0.00000000,0.00000000,0.00000000,0.00000000
211.61000000,4.89827900,4.77100000,0.16312211,473.30785745,0.15110786,550.51483436,0.00084063,0.16075875,563.98018529,-0.09910971,-0.06164904,0.00000000,0.00000000,0.00000000,0.00000000
212.11000000,4.91286000,4.77200000,0.16361100,473.40706261,0.15152810,550.86166554,0.00084047,0.16116696,564.33057433,-0.09934178,-0.06182519,0.00000000,0.00000000,0.00000000,0.00000000
212.61000000,4.92687000,4.77300000,0.16417500,473.50626778,0.15201268,551.24415930,0.00096916,0.16157640,564.56345940,-0.09956580,-0.06201061,0.00000000,0.00000000,0.00000000,0.00000000
213.11000000,4.94081000,4.77400000,0.16458844,473.60547295,0.15236776,551.55546102,0.00071015,0.16204569,565.06740928,-0.09990239,-0.06214330,0.00000000,0.00000000,0.00000000,0.00000000
213.61000000,4.95522500,4.77500000,0.16507744,473.70467812,0.15278756,551.90263580,0.00083961,0.16245504,565.30055025,-0.10014297,-0.06231207,0.00000000,0.00000000,0.00000000,0.00000000
214.11000000,4.96933400,4.77600000,0.16556589,473.80388329,0.15320671,552.24964438,0.00083830,0.16289378,565.66909336,-0.10039082,-0.06250296,0.00000000,0.00000000,0.00000000,0.00000000
214.61000000,4.98361600,4.77700000,0.16605456,473.90308846,0.15362588,552.59685519,0.00083833,0.16333419,565.92019601,-0.10065975,-0.06267445,0.00000000,0.00000000,0.00000000,0.00000000
215.11000000,4.99806300,4.77800000,0.16650600,474.00229362,0.15401296,552.92651953,0.00077416,0.16374114,566.27097882,-0.10092570,-0.06281544,0.00000000,0.00000000,0.00000000,0.00000000
