Repository: noberito/ethz

**MODELLING AND CALIBRATING A POLYN YIELD SURFACE FUNCTION**

---

In the context of my research assistant internship at ETH Zurich, I have to implement and find an operationnal strategy to calibrate a yield surface function based on the polyN model which is a homogenous polynomial of degree N.

To make the calibration operationnal please copy paste a folder "{material}_results" containing the csv files for a given material in the lab_data directory and then change the parameters you want in the polyN_optimization/param.txt. Then run polyN_optimization/optimize_polyN.py. The coefficients of the polyN function will be accessible in the polyN_coeff.npy file.

File: LAB_DATA/DP600_results/DATA/UT_00_2.csv (part 1 of 3)
Time[s],Displacement[mm],Force[kN],EngStrain_longi,EngStress[MPa],TrueStrain,TrueStress[MPa],TrueStrainRate[1/s],PlasticStrain_longi,PlasticStress[MPa],PlasticStrain_thick,PlasticStrain_width,R-Value,Thickness[mm],Width[mm], Young's Modulus [MPa]
0.61000000,0.00000000,-0.01200000,0.00000000,-0.79443893,0.00000000,-0.79443893,0.00000000,0.00065111,322.38561611,0.00010430,-0.00075541,0.86419801,1.51050000,10.00000000,213729.86852373
1.11000000,0.00026600,-0.01700000,0.00000900,-1.12545515,0.00000900,-1.12546528,0.00001800,0.00066040,327.37254231,0.00013061,-0.00079101,0.00000000,0.00000000,0.00000000,0.00000000
1.61000000,0.00130300,-0.01800000,0.00004233,-1.19165839,0.00004233,-1.19170884,0.00006666,0.00065399,333.35142653,0.00017977,-0.00083375,0.00000000,0.00000000,0.00000000,0.00000000
2.11000000,0.00168300,0.07000000,0.00004411,4.63422708,0.00004411,4.63443150,0.00000356,0.00097626,338.11266216,-0.00009045,-0.00088581,0.00000000,0.00000000,0.00000000,0.00000000
2.62000000,0.00203800,0.18800000,0.00008289,12.44620986,0.00008289,12.44724152,0.00007603,0.00115847,343.76000980,-0.00023578,-0.00092269,0.00000000,0.00000000,0.00000000,0.00000000
3.11000000,0.00338500,0.33500000,0.00008767,22.17808673,0.00008766,22.18003101,0.00000975,0.00120161,347.03342784,-0.00020737,-0.00099424,0.00000000,0.00000000,0.00000000,0.00000000
3.61000000,0.00344000,0.42900000,0.00009567,28.40119166,0.00009566,28.40390871,0.00001600,0.00138820,353.28435500,-0.00030374,-0.00108446,0.00000000,0.00000000,0.00000000,0.00000000
4.11000000,0.00374100,0.54300000,0.00010411,35.94836147,0.00010411,35.95210409,0.00001689,0.00164486,356.36935051,-0.00044372,-0.00120114,0.00000000,0.00000000,0.00000000,0.00000000
4.61000000,0.00476400,0.63600000,0.00014311,42.10526316,0.00014310,42.11128889,0.00007799,0.00179341,362.14564248,-0.00050102,-0.00129240,0.00000000,0.00000000,0.00000000,0.00000000
5.12000000,0.00641600,0.78400000,0.00019533,51.90334326,0.00019531,51.91348172,0.00010238,0.00201827,364.95647908,-0.00058618,-0.00143210,0.00000000,0.00000000,0.00000000,0.00000000
5.62000000,0.00618400,0.85800000,0.00020233,56.80238332,0.00020231,56.81387633,0.00001400,0.00219780,370.34865980,-0.00061932,-0.00157848,0.00000000,0.00000000,0.00000000,0.00000000
6.11000000,0.00672700,0.98400000,0.00019389,65.14399206,0.00019387,65.15662275,-0.00001723,0.00242360,372.96321571,-0.00072581,-0.00169779,0.00000000,0.00000000,0.00000000,0.00000000
6.61000000,0.00848500,1.08600000,0.00022289,71.89672294,0.00022286,71.91274792,0.00005799,0.00277720,377.15948187,-0.00092347,-0.00185373,0.00000000,0.00000000,0.00000000,0.00000000
7.12000000,0.00895200,1.21400000,0.00027922,80.37073817,0.00027918,80.39317946,0.00011043,0.00293044,380.34935575,-0.00095117,-0.00197927,0.00000000,0.00000000,0.00000000,0.00000000
7.61000000,0.00884200,1.31600000,0.00027000,87.12346905,0.00026996,87.14699239,-0.00001882,0.00307748,384.07111419,-0.00097453,-0.00210295,0.00000000,0.00000000,0.00000000,0.00000000
8.11000000,0.01019300,1.44500000,0.00031078,95.66368752,0.00031073,95.69341767,0.00008153,0.00349100,387.16415006,-0.00126222,-0.00222877,0.00000000,0.00000000,0.00000000,0.00000000
8.61000000,0.01218300,1.52300000,0.00038289,100.82754055,0.00038282,100.86614629,0.00014417,0.00379196,390.81608937,-0.00142076,-0.00237120,0.00000000,0.00000000,0.00000000,0.00000000
9.12000000,0.01148100,1.67600000,0.00035456,110.95663688,0.00035449,110.99597717,-0.00005554,0.00388150,393.51953128,-0.00140985,-0.00247165,0.00000000,0.00000000,0.00000000,0.00000000
9.61000000,0.01226900,1.75200000,0.00037478,115.98808342,0.00037471,116.03155317,0.00004125,0.00424490,397.06635589,-0.00165438,-0.00259052,0.00000000,0.00000000,0.00000000,0.00000000
10.12000000,0.01467600,1.90600000,0.00045611,126.18338299,0.00045601,126.24093663,0.00015941,0.00461559,399.81758800,-0.00190861,-0.00270698,0.00000000,0.00000000,0.00000000,0.00000000
10.62000000,0.01506600,1.98300000,0.00047889,131.28103277,0.00047877,131.34390180,0.00004553,0.00478343,402.95650490,-0.00193968,-0.00284374,0.00000000,0.00000000,0.00000000,0.00000000
11.12000000,0.01455300,2.13500000,0.00044178,141.34392585,0.00044168,141.40636846,-0.00007419,0.00506013,405.47288534,-0.00212666,-0.00293347,0.00000000,0.00000000,0.00000000,0.00000000
11.61000000,0.01666800,2.21100000,0.00051789,146.37537239,0.00051775,146.45117857,0.00015525,0.00534841,408.59678288,-0.00228013,-0.00306828,0.00000000,0.00000000,0.00000000,0.00000000
12.11000000,0.01852900,2.33800000,0.00058667,154.78318438,0.00058649,154.87399051,0.00013748,0.00564263,410.45504546,-0.00244150,-0.00320113,0.00000000,0.00000000,0.00000000,0.00000000
12.61000000,0.01770500,2.43900000,0.00054289,161.46971202,0.00054274,161.55737213,-0.00008751,0.00596512,413.99762736,-0.00266141,-0.00330371,0.00000000,0.00000000,0.00000000,0.00000000
13.12000000,0.01864200,2.56500000,0.00056422,169.81132075,0.00056406,169.90713208,0.00004181,0.00619763,415.76605885,-0.00276003,-0.00343761,0.00000000,0.00000000,0.00000000,0.00000000
13.61000000,0.02122700,2.66700000,0.00071256,176.56405164,0.00071230,176.68986333,0.00030253,0.00644381,419.21346631,-0.00284823,-0.00359557,0.00000000,0.00000000,0.00000000,0.00000000
14.11000000,0.02167700,2.81900000,0.00071878,186.62694472,0.00071852,186.76108802,0.00001244,0.00688008,421.00303034,-0.00315048,-0.00372960,0.00000000,0.00000000,0.00000000,0.00000000
14.61000000,0.02131700,2.89500000,0.00066067,191.65839126,0.00066045,191.78501357,-0.00011614,0.00710866,424.31281172,-0.00326193,-0.00384674,0.00000000,0.00000000,0.00000000,0.00000000
15.12000000,0.02389500,3.02000000,0.00075889,199.93379676,0.00075860,200.08552429,0.00019246,0.00728318,425.92704812,-0.00327233,-0.00401085,0.00000000,0.00000000,0.00000000,0.00000000
15.61000000,0.02541800,3.12000000,0.00088756,206.55412115,0.00088716,206.73744941,0.00026237,0.00769221,428.78112528,-0.00350258,-0.00418963,0.00000000,0.00000000,0.00000000,0.00000000
16.11000000,0.02588500,3.24400000,0.00080078,214.76332340,0.00080046,214.93530110,-0.00017341,0.00804255,430.94203191,-0.00371934,-0.00432321,0.00000000,0.00000000,0.00000000,0.00000000
16.61000000,0.02681200,3.34200000,0.00081589,221.25124131,0.00081556,221.43175774,0.00003020,0.00824842,433.57797371,-0.00377878,-0.00446964,0.00000000,0.00000000,0.00000000,0.00000000
17.11000000,0.02951300,3.46300000,0.00102256,229.26183383,0.00102203,229.49626679,0.00041295,0.00857639,435.79906139,-0.00391692,-0.00465947,0.00000000,0.00000000,0.00000000,0.00000000
17.61000000,0.02941100,3.53600000,0.00095789,234.09467064,0.00095743,234.31890732,-0.00012921,0.00887358,438.34346139,-0.00409476,-0.00477882,0.00000000,0.00000000,0.00000000,0.00000000
18.11000000,0.03165900,3.68200000,0.00093289,243.76034426,0.00093245,243.98774557,-0.00004995,0.00920557,440.43509606,-0.00427579,-0.00492979,0.00000000,0.00000000,0.00000000,0.00000000
18.61000000,0.03327400,3.75500000,0.00108289,248.59318107,0.00108230,248.86237986,0.00029970,0.00953127,443.06228203,-0.00442500,-0.00510627,0.00000000,0.00000000,0.00000000,0.00000000
19.11000000,0.03470400,3.89900000,0.00120833,258.12644820,0.00120760,258.43835099,0.00025060,0.00974720,445.03794963,-0.00447857,-0.00526863,0.00000000,0.00000000,0.00000000,0.00000000
19.61000000,0.03695200,3.97100000,0.00111456,262.89308176,0.00111393,263.18609071,-0.00018734,0.01005526,447.52586667,-0.00466097,-0.00539429,0.00000000,0.00000000,0.00000000,0.00000000
20.11000000,0.03903100,4.11200000,0.00116978,272.22773916,0.00116909,272.54618512,0.00011032,0.01047767,449.59659143,-0.00496527,-0.00551240,0.00000000,0.00000000,0.00000000,0.00000000
20.61000000,0.04005800,4.18100000,0.00143456,276.79576299,0.00143353,277.19284189,0.00052887,0.01068072,451.97296215,-0.00500714,-0.00567358,0.00000000,0.00000000,0.00000000,0.00000000
21.11000000,0.04330200,4.29500000,0.00141989,284.34293280,0.00141888,284.74666817,-0.00002929,0.01093886,453.43431594,-0.00515442,-0.00578443,0.00000000,0.00000000,0.00000000,0.00000000
21.61000000,0.04684500,4.38400000,0.00136844,290.23502152,0.00136751,290.63219202,-0.00010275,0.01135309,456.37984305,-0.00542759,-0.00592550,0.00000000,0.00000000,0.00000000,0.00000000
22.11000000,0.04840100,4.49400000,0.00160011,297.51737835,0.00159883,297.99343921,0.00046265,0.01164001,457.85650790,-0.00557826,-0.00606175,0.00000000,0.00000000,0.00000000,0.00000000
22.61000000,0.05148000,4.57900000,0.00179144,303.14465409,0.00178984,303.68772089,0.00038202,0.01188819,460.59466549,-0.00570305,-0.00618515,0.00000000,0.00000000,0.00000000,0.00000000
23.11000000,0.05644600,4.68300000,0.00169211,310.02979146,0.00169068,310.55439631,-0.00019832,0.01227624,462.12015389,-0.00594279,-0.00633345,0.00000000,0.00000000,0.00000000,0.00000000
23.61000000,0.05962500,4.76300000,0.00183556,315.32605098,0.00183387,315.90484946,0.00028638,0.01255011,464.73844656,-0.00609922,-0.00645089,0.00000000,0.00000000,0.00000000,0.00000000
24.11000000,0.06326600,4.85900000,0.00218867,321.68156240,0.00218628,322.38561611,0.00070480,0.01290894,466.25284141,-0.00630880,-0.00660015,0.00000000,0.00000000,0.00000000,0.00000000
24.61000000,0.06786800,4.93400000,0.00222178,326.64680569,0.00221931,327.37254231,0.00006608,0.01320997,468.48240485,-0.00647959,-0.00673038,0.00000000,0.00000000,0.00000000,0.00000000
25.11000000,0.07223800,5.02400000,0.00224389,332.60509765,0.00224138,333.35142653,0.00004412,0.01344438,470.21008414,-0.00658225,-0.00686214,0.00000000,0.00000000,0.00000000,0.00000000
25.61000000,0.07816400,5.09400000,0.00258967,337.23932473,0.00258632,338.11266216,0.00068989,0.01383577,472.41740158,-0.00679978,-0.00703599,0.00000000,0.00000000,0.00000000,0.00000000
26.11000000,0.08379300,5.17800000,0.00279933,342.80039722,0.00279542,343.76000980,0.00041821,0.01420001,474.20878336,-0.00702650,-0.00717352,0.00000000,0.00000000,0.00000000,0.00000000
26.61000000,0.08813000,5.22700000,0.00285822,346.04435617,0.00285415,347.03342784,0.00011745,0.01440378,476.26222903,-0.00706251,-0.00734127,0.00000000,0.00000000,0.00000000,0.00000000
27.11000000,0.09498300,5.32000000,0.00307522,352.20125786,0.00307050,353.28435500,0.00043272,0.01476092,477.98509990,-0.00724199,-0.00751893,0.00000000,0.00000000,0.00000000,0.00000000
27.61000000,0.10094300,5.36500000,0.00334744,355.18040384,0.00334185,356.36935051,0.00054270,0.01514487,480.12718755,-0.00747361,-0.00767126,0.00000000,0.00000000,0.00000000,0.00000000
28.11000000,0.10796200,5.45100000,0.00352411,360.87388282,0.00351792,362.14564248,0.00035212,0.01540795,481.80722976,-0.00756205,-0.00784591,0.00000000,0.00000000,0.00000000,0.00000000
28.61000000,0.11544400,5.49200000,0.00376322,363.58821582,0.00375616,364.95647908,0.00047649,0.01577399,483.87587314,-0.00776775,-0.00800624,0.00000000,0.00000000,0.00000000,0.00000000
29.11000000,0.12110600,5.57200000,0.00396922,368.88447534,0.00396137,370.34865980,0.00041041,0.01608728,485.58237470,-0.00788395,-0.00820333,0.00000000,0.00000000,0.00000000,0.00000000
29.61000000,0.12951600,5.61000000,0.00420844,371.40019861,0.00419961,372.96321571,0.00047650,0.01638481,487.55267207,-0.00804360,-0.00834121,0.00000000,0.00000000,0.00000000,0.00000000
30.11000000,0.13653500,5.67100000,0.00458367,375.43859649,0.00457319,377.15948187,0.00074716,0.01675420,488.81538993,-0.00823661,-0.00851758,0.00000000,0.00000000,0.00000000,0.00000000
30.61000000,0.14484500,5.71800000,0.00475289,378.55014896,0.00474163,380.34935575,0.00033687,0.01705719,491.12890281,-0.00837144,-0.00868576,0.00000000,0.00000000,0.00000000,0.00000000
31.11000000,0.15368500,5.77300000,0.00491844,382.19132738,0.00490639,384.07111419,0.00032952,0.01732914,492.34562707,-0.00851781,-0.00881133,0.00000000,0.00000000,0.00000000,0.00000000
31.61000000,0.16043900,5.81700000,0.00534889,385.10427011,0.00533463,387.16415006,0.00085649,0.01777937,494.73454335,-0.00883022,-0.00894915,0.00000000,0.00000000,0.00000000,0.00000000
32.11000000,0.16928000,5.87000000,0.00566900,388.61304204,0.00565299,390.81608937,0.00063671,0.01806785,496.23220814,-0.00894559,-0.00912226,0.00000000,0.00000000,0.00000000,0.00000000
32.61000000,0.17732500,5.91000000,0.00577200,391.26117180,0.00575541,393.51953128,0.00020483,0.01836136,498.13973394,-0.00911783,-0.00924354,0.00000000,0.00000000,0.00000000,0.00000000
33.11000000,0.18686000,5.96100000,0.00615456,394.63753724,0.00613569,397.06635589,0.00076058,0.01874830,499.34964015,-0.00937114,-0.00937716,0.00000000,0.00000000,0.00000000,0.00000000
33.61000000,0.19560000,6.00000000,0.00654078,397.21946375,0.00651948,399.81758800,0.00076757,0.01905666,501.13120040,-0.00952749,-0.00952918,0.00000000,0.00000000,0.00000000,0.00000000
34.11000000,0.20457200,6.04600000,0.00672478,400.26481298,0.00670227,402.95650490,0.00036558,0.01937348,502.64681216,-0.00967751,-0.00969597,0.00000000,0.00000000,0.00000000,0.00000000
34.61000000,0.21347800,6.08200000,0.00701544,402.64812976,0.00699095,405.47288534,0.00057737,0.01973910,504.45941213,-0.00992782,-0.00981128,0.00000000,0.00000000,0.00000000,0.00000000
35.11000000,0.22119300,6.12700000,0.00732078,405.62727574,0.00729411,408.59678288,0.00060632,0.02005199,505.97506433,-0.01007848,-0.00997351,0.00000000,0.00000000,0.00000000,0.00000000
35.61000000,0.23076000,6.15300000,0.00762611,407.34856008,0.00759718,410.45504546,0.00060614,0.02039449,508.04985607,-0.01030466,-0.01008983,0.00000000,0.00000000,0.00000000,0.00000000
36.11000000,0.23916900,6.20400000,0.00796811,410.72492552,0.00793653,413.99762736,0.00067871,0.02074473,509.24705132,-0.01048824,-0.01025650,0.00000000,0.00000000,0.00000000,0.00000000
36.61000000,0.24993000,6.22900000,0.00821100,412.38000662,0.00817747,415.76605885,0.00048188,0.02104928,510.96518722,-0.01066829,-0.01038099,0.00000000,0.00000000,0.00000000,0.00000000
37.11000000,0.25850400,6.27900000,0.00847578,415.69016882,0.00844006,419.21346631,0.00052517,0.02141606,512.37649597,-0.01086348,-0.01055258,0.00000000,0.00000000,0.00000000,0.00000000
37.61000000,0.26780700,6.30300000,0.00892444,417.27904667,0.00888486,421.00303034,0.00088959,0.02176009,514.04904094,-0.01107190,-0.01068819,0.00000000,0.00000000,0.00000000,0.00000000
38.11000000,0.27658100,6.35100000,0.00917100,420.45680238,0.00912920,424.31281172,0.00048869,0.02206581,515.43084166,-0.01122359,-0.01084222,0.00000000,0.00000000,0.00000000,0.00000000
38.61000000,0.28525500,6.37400000,0.00935489,421.97947699,0.00931140,425.92704812,0.00036440,0.02243100,517.11642949,-0.01140222,-0.01102878,0.00000000,0.00000000,0.00000000,0.00000000
39.11000000,0.29555100,6.41400000,0.00978156,424.62760675,0.00973403,428.78112528,0.00084525,0.02277389,518.17903158,-0.01157797,-0.01119592,0.00000000,0.00000000,0.00000000,0.00000000
39.61000000,0.30425900,6.44400000,0.01014578,426.61370407,0.01009465,430.94203191,0.00072126,0.02308705,520.18004588,-0.01173060,-0.01135646,0.00000000,0.00000000,0.00000000,0.00000000
40.11000000,0.31498500,6.48200000,0.01036644,429.12942734,0.01031308,433.57797371,0.00043685,0.02345508,521.18933470,-0.01193653,-0.01151855,0.00000000,0.00000000,0.00000000,0.00000000
40.61000000,0.32352700,6.51300000,0.01070856,431.18172790,0.01065163,435.79906139,0.00067709,0.02380418,523.14331170,-0.01211091,-0.01169327,0.00000000,0.00000000,0.00000000,0.00000000
41.11000000,0.33312800,6.54900000,0.01102122,433.56504469,0.01096093,438.34346139,0.00061861,0.02412034,524.46784934,-0.01227549,-0.01184484,0.00000000,0.00000000,0.00000000,0.00000000
41.61000000,0.34216700,6.57800000,0.01136700,435.48493876,0.01130288,440.43509606,0.00068390,0.02449572,526.09715300,-0.01247361,-0.01202211,0.00000000,0.00000000,0.00000000,0.00000000
42.11000000,0.35173400,6.61500000,0.01170911,437.93445879,0.01164109,443.06228203,0.00067642,0.02483818,527.09631770,-0.01264574,-0.01219244,0.00000000,0.00000000,0.00000000,0.00000000
42.61000000,0.36163400,6.64300000,0.01193711,439.78814962,0.01186643,445.03794963,0.00045067,0.02515647,528.62917881,-0.01276753,-0.01238893,0.00000000,0.00000000,0.00000000,0.00000000
43.11000000,0.37120100,6.67800000,0.01226089,442.10526316,0.01218633,447.52586667,0.00063981,0.02554383,529.92666205,-0.01302559,-0.01251825,0.00000000,0.00000000,0.00000000,0.00000000
43.61000000,0.38169700,6.70600000,0.01269856,443.95895399,0.01261861,449.59659143,0.00086454,0.02589408,531.47846177,-0.01319203,-0.01270205,0.00000000,0.00000000,0.00000000,0.00000000
44.11000000,0.39017200,6.74000000,0.01291567,446.20986428,0.01283297,451.97296215,0.00042873,0.02623140,532.68284745,-0.01337113,-0.01286026,0.00000000,0.00000000,0.00000000,0.00000000
44.61000000,0.40046900,6.76000000,0.01318422,447.53392916,0.01309807,453.43431594,0.00053019,0.02660184,534.45241136,-0.01359497,-0.01300687,0.00000000,0.00000000,0.00000000,0.00000000
45.11000000,0.40911000,6.80100000,0.01361822,450.24826216,0.01352633,456.37984305,0.00085652,0.02691190,535.37049389,-0.01371244,-0.01319946,0.00000000,0.00000000,0.00000000,0.00000000
45.61000000,0.41970400,6.82100000,0.01391622,451.57232704,0.01382028,457.85650790,0.00058791,0.02729358,536.94307174,-0.01393817,-0.01335542,0.00000000,0.00000000,0.00000000,0.00000000
46.11000000,0.42947000,6.86000000,0.01418111,454.15425356,0.01408150,460.59466549,0.00052244,0.02760555,538.13712568,-0.01409925,-0.01350631,0.00000000,0.00000000,0.00000000,0.00000000
46.61000000,0.43996500,6.88000000,0.01458211,455.47831844,0.01447681,462.12015389,0.00079063,0.02797696,539.56932506,-0.01431411,-0.01366285,0.00000000,0.00000000,0.00000000,0.00000000
47.11000000,0.44959900,6.91700000,0.01487267,457.92783846,0.01476315,464.73844656,0.00057268,0.02834222,540.79381927,-0.01449713,-0.01384509,0.00000000,0.00000000,0.00000000,0.00000000
47.61000000,0.45863700,6.93700000,0.01524422,459.25190334,0.01512920,466.25284141,0.00073209,0.02868487,542.21231738,-0.01471643,-0.01396845,0.00000000,0.00000000,0.00000000,0.00000000
48.11000000,0.46876800,6.96800000,0.01556067,461.30420391,0.01544084,468.48240485,0.00062329,0.02902614,543.15143655,-0.01491604,-0.01411010,0.00000000,0.00000000,0.00000000,0.00000000
48.61000000,0.47810400,6.99200000,0.01580711,462.89308176,0.01568348,470.21008414,0.00048528,0.02940674,544.79794027,-0.01513365,-0.01427309,0.00000000,0.00000000,0.00000000,0.00000000
49.11000000,0.48873100,7.02200000,0.01621544,464.87917908,0.01608538,472.41740158,0.00080380,0.02974807,545.66998742,-0.01531108,-0.01443699,0.00000000,0.00000000,0.00000000,0.00000000
49.61000000,0.49846400,7.04600000,0.01659433,466.46805693,0.01645815,474.20878336,0.00074555,0.03008569,547.29494346,-0.01550165,-0.01458405,0.00000000,0.00000000,0.00000000,0.00000000
50.11000000,0.50929000,7.07500000,0.01681144,468.38795101,0.01667170,476.26222903,0.00042709,0.03044327,548.45168995,-0.01570437,-0.01473890,0.00000000,0.00000000,0.00000000,0.00000000
50.61000000,0.51859300,7.09800000,0.01718300,469.91062562,0.01703704,477.98509990,0.00073069,0.03081389,549.82228990,-0.01590472,-0.01490917,0.00000000,0.00000000,0.00000000,0.00000000
51.11000000,0.52835900,7.12700000,0.01758400,471.83051970,0.01743119,480.12718755,0.00078830,0.03117957,550.71050466,-0.01611364,-0.01506593,0.00000000,0.00000000,0.00000000,0.00000000
51.61000000,0.53802500,7.15000000,0.01785989,473.35319431,0.01770227,481.80722976,0.00054217,0.03151808,552.06506433,-0.01630529,-0.01521279,0.00000000,0.00000000,0.00000000,0.00000000
52.11000000,0.54941500,7.17800000,0.01824256,475.20688514,0.01807816,483.87587314,0.00075176,0.03188284,553.09150894,-0.01650373,-0.01537911,0.00000000,0.00000000,0.00000000,0.00000000
52.61000000,0.55987600,7.20100000,0.01856989,476.72955975,0.01839957,485.58237470,0.00064283,0.03225653,554.46727874,-0.01670479,-0.01555174,0.00000000,0.00000000,0.00000000,0.00000000
53.11000000,0.56984000,7.22800000,0.01888256,478.51704734,0.01870649,487.55267207,0.00061384,0.03260292,555.55376213,-0.01690047,-0.01570245,0.00000000,0.00000000,0.00000000,0.00000000
53.61000000,0.58056700,7.24400000,0.01926511,479.57629924,0.01908189,488.81538993,0.00075079,0.03298229,557.14086300,-0.01707617,-0.01590612,0.00000000,0.00000000,0.00000000,0.00000000
54.11000000,0.59000200,7.27600000,0.01958522,481.69480305,0.01939590,491.12890281,0.00062802,0.03333655,558.02692041,-0.01724989,-0.01608666,0.00000000,0.00000000,0.00000000,0.00000000
54.61000000,0.60046400,7.29200000,0.01986844,482.75405495,0.01967364,492.34562707,0.00055549,0.03369578,559.32934999,-0.01747209,-0.01622369,0.00000000,0.00000000,0.00000000,0.00000000
55.11000000,0.61049500,7.32400000,0.02033933,484.87255876,0.02013525,494.73454335,0.00092322,0.03406708,560.29512459,-0.01765510,-0.01641198,0.00000000,0.00000000,0.00000000,0.00000000
55.61000000,0.62128800,7.34400000,0.02064100,486.19662363,0.02043086,496.23220814,0.00059122,0.03439783,561.58317217,-0.01781179,-0.01658604,0.00000000,0.00000000,0.00000000,0.00000000
56.11000000,0.63151700,7.37000000,0.02094989,487.91790798,0.02073346,498.13973394,0.00060519,0.03476853,562.61891157,-0.01801583,-0.01675270,0.00000000,0.00000000,0.00000000,0.00000000
56.61000000,0.64254200,7.38500000,0.02135089,488.91095664,0.02112615,499.34964015,0.00078539,0.03517375,563.81274633,-0.01826409,-0.01690965,0.00000000,0.00000000,0.00000000,0.00000000
57.11000000,0.65267300,7.40900000,0.02167456,490.49983449,0.02144300,501.13120040,0.00063370,0.03549222,564.61350434,-0.01836428,-0.01712794,0.00000000,0.00000000,0.00000000,0.00000000
57.61000000,0.66306800,7.42900000,0.02200567,491.82389937,0.02176704,502.64681216,0.00064807,0.03585701,566.06189853,-0.01854877,-0.01730824,0.00000000,0.00000000,0.00000000,0.00000000
58.11000000,0.67356300,7.45300000,0.02238822,493.41277723,0.02214128,504.45941213,0.00074850,0.03623878,566.89979221,-0.01877061,-0.01746817,0.00000000,0.00000000,0.00000000,0.00000000
58.61000000,0.68362800,7.47300000,0.02271556,494.73684211,0.02246140,505.97506433,0.00064023,0.03660361,568.28095737,-0.01894150,-0.01766210,0.00000000,0.00000000,0.00000000,0.00000000
59.11000000,0.69478500,7.50100000,0.02307600,496.59053294,0.02281378,508.04985607,0.00070475,0.03696642,569.31657023,-0.01912287,-0.01784354,0.00000000,0.00000000,0.00000000,0.00000000
59.61000000,0.70491500,7.51600000,0.02344022,497.58358160,0.02316972,509.24705132,0.00071189,0.03733546,570.49462661,-0.01933963,-0.01799583,0.00000000,0.00000000,0.00000000,0.00000000
60.11000000,0.71613800,7.53900000,0.02376033,499.10625621,0.02348245,510.96518722,0.00062546,0.03768141,571.31465037,-0.01949155,-0.01818987,0.00000000,0.00000000,0.00000000,0.00000000
60.61000000,0.72626900,7.55700000,0.02414278,500.29791460,0.02385595,512.37649597,0.00074700,0.03807870,572.44122209,-0.01969428,-0.01838441,0.00000000,0.00000000,0.00000000,0.00000000
61.11000000,0.73732700,7.57900000,0.02450333,501.75438596,0.02420794,514.04904094,0.00070399,0.03848316,573.50356321,-0.01994089,-0.01854227,0.00000000,0.00000000,0.00000000,0.00000000
61.61000000,0.74745700,7.59700000,0.02482333,502.94604436,0.02452024,515.43084166,0.00062460,0.03880942,574.66002430,-0.02010792,-0.01870150,0.00000000,0.00000000,0.00000000,0.00000000
62.11000000,0.75835000,7.61900000,0.02520589,504.40251572,0.02489346,517.11642949,0.00074644,0.03918224,575.63639617,-0.02028486,-0.01889738,0.00000000,0.00000000,0.00000000,0.00000000
62.61000000,0.76901000,7.63200000,0.02556267,505.26315789,0.02524141,518.17903158,0.00069589,0.03958152,576.97500611,-0.02050732,-0.01907420,0.00000000,0.00000000,0.00000000,0.00000000
63.11000000,0.78010100,7.65900000,0.02589367,507.05064548,0.02556410,520.18004588,0.00064540,0.03992338,577.72707084,-0.02068034,-0.01924304,0.00000000,0.00000000,0.00000000,0.00000000
63.61000000,0.79099200,7.67100000,0.02627622,507.84508441,0.02593693,521.18933470,0.00074566,0.04029161,578.84141013,-0.02086774,-0.01942386,0.00000000,0.00000000,0.00000000,0.00000000
64.11000000,0.80158700,7.69700000,0.02664411,509.56636875,0.02629534,523.14331170,0.00071681,0.04064678,579.74091691,-0.02103619,-0.01961059,0.00000000,0.00000000,0.00000000,0.00000000
64.61000000,0.81257800,7.71400000,0.02697522,510.69182390,0.02661780,524.46784934,0.00064493,0.04103583,580.86880168,-0.02126875,-0.01976708,0.00000000,0.00000000,0.00000000,0.00000000
65.11000000,0.82307300,7.73500000,0.02736878,512.08209202,0.02700095,526.09715300,0.00076629,0.04144320,581.80001624,-0.02153101,-0.01991219,0.00000000,0.00000000,0.00000000,0.00000000
65.61000000,0.83413100,7.74700000,0.02772556,512.87653095,0.02734816,527.09631770,0.00069443,0.04175128,582.88211378,-0.02161975,-0.02013153,0.00000000,0.00000000,0.00000000,0.00000000
66.11000000,0.84475900,7.76700000,0.02806022,514.20059583,0.02767375,528.62917881,0.00065117,0.04214142,583.66570043,-0.02185022,-0.02029121,0.00000000,0.00000000,0.00000000,0.00000000
66.61000000,0.85611400,7.78300000,0.02846489,515.25984773,0.02806729,529.92666205,0.00078709,0.04256775,584.95730029,-0.02211655,-0.02045120,0.00000000,0.00000000,0.00000000,0.00000000
67.11000000,0.86713800,7.80300000,0.02883278,516.58391261,0.02842493,531.47846177,0.00071529,0.04291564,585.71735169,-0.02229004,-0.02062560,0.00000000,0.00000000,0.00000000,0.00000000
67.61000000,0.87852700,7.81800000,0.02918578,517.57696127,0.02876798,532.68284745,0.00068610,0.04327573,586.83263022,-0.02249562,-0.02078012,0.00000000,0.00000000,0.00000000,0.00000000
68.11000000,0.88918700,7.84100000,0.02957578,519.09963588,0.02914685,534.45241136,0.00075774,0.04366470,587.75703796,-0.02272058,-0.02094412,0.00000000,0.00000000,0.00000000,0.00000000
68.61000000,0.89998000,7.85200000,0.02989956,519.82787157,0.02946128,535.37049389,0.00062885,0.04404239,588.81456895,-0.02292091,-0.02112148,0.00000000,0.00000000,0.00000000,0.00000000
69.11000000,0.91123700,7.87200000,0.03030044,521.15193644,0.02985045,536.94307174,0.00077835,0.04441416,589.59093052,-0.02313318,-0.02128099,0.00000000,0.00000000,0.00000000,0.00000000
69.61000000,0.92179700,7.88700000,0.03062778,522.14498510,0.03016811,538.13712568,0.00063531,0.04478142,590.57399831,-0.02332655,-0.02145488,0.00000000,0.00000000,0.00000000,0.00000000
70.11000000,0.93338400,7.90500000,0.03101767,523.33664350,0.03054634,539.56932506,0.00075646,0.04511414,591.39792688,-0.02350444,-0.02160971,0.00000000,0.00000000,0.00000000,0.00000000
70.61000000,0.94437500,7.92000000,0.03140033,524.32969215,0.03091743,540.79381927,0.00074217,0.04553665,592.48471263,-0.02374928,-0.02178737,0.00000000,0.00000000,0.00000000,0.00000000
71.11000000,0.95530000,7.93800000,0.03176078,525.52135055,0.03126684,542.21231738,0.00069882,0.04593200,593.34703281,-0.02398332,-0.02194868,0.00000000,0.00000000,0.00000000,0.00000000
71.61000000,0.96649100,7.94900000,0.03211756,526.24958623,0.03161257,543.15143655,0.00069147,0.04624526,594.50968553,-0.02410373,-0.02214153,0.00000000,0.00000000,0.00000000,0.00000000
72.11000000,0.97771300,7.97000000,0.03251856,527.63985435,0.03200102,544.79794027,0.00077689,0.04667263,595.18310273,-0.02436196,-0.02231067,0.00000000,0.00000000,0.00000000,0.00000000
72.61000000,0.98883700,7.98000000,0.03287533,528.30188679,0.03234650,545.66998742,0.00069096,0.04705609,596.24948030,-0.02456805,-0.02248804,0.00000000,0.00000000,0.00000000,0.00000000
73.11000000,1.00016000,8.00100000,0.03323211,529.69215492,0.03269186,547.29494346,0.00069072,0.04741909,597.16471535,-0.02475810,-0.02266099,0.00000000,0.00000000,0.00000000,0.00000000
73.61000000,1.01115100,8.01500000,0.03360733,530.61900033,0.03305495,548.45168995,0.00072618,0.04783082,598.10977386,-0.02497266,-0.02285816,0.00000000,0.00000000,0.00000000,0.00000000
74.11000000,1.02247300,8.03200000,0.03399722,531.74445548,0.03343209,549.82228990,0.00075428,0.04816259,598.93761348,-0.02512401,-0.02303858,0.00000000,0.00000000,0.00000000,0.00000000
74.61000000,1.03366400,8.04200000,0.03437978,532.40648792,0.03380200,550.71050466,0.00073982,0.04858051,599.95755931,-0.02537085,-0.02320966,0.00000000,0.00000000,0.00000000,0.00000000
75.11000000,1.04515200,8.05900000,0.03473667,533.53194307,0.03414697,552.06506433,0.00068993,0.04897214,600.61278954,-0.02559233,-0.02337980,0.00000000,0.00000000,0.00000000,0.00000000
75.61000000,1.05617600,8.07100000,0.03511922,534.32638199,0.03451661,553.09150894,0.00073929,0.04933722,601.67214535,-0.02575730,-0.02357992,0.00000000,0.00000000,0.00000000,0.00000000
76.11000000,1.06736600,8.08800000,0.03551289,535.45183714,0.03489685,554.46727874,0.00076048,0.04971120,602.31771402,-0.02594147,-0.02376973,0.00000000,0.00000000,0.00000000,0.00000000
76.61000000,1.07901900,8.10100000,0.03587700,536.31247931,0.03524841,555.55376213,0.00070312,0.05010351,603.46481481,-0.02616686,-0.02393665,0.00000000,0.00000000,0.00000000,0.00000000
77.11000000,1.09050700,8.12100000,0.03627789,537.63654419,0.03563534,557.14086300,0.00077386,0.05048346,604.25507136,-0.02635634,-0.02412712,0.00000000,0.00000000,0.00000000,0.00000000
77.61000000,1.10192900,8.13100000,0.03664944,538.29857663,0.03599382,558.02692041,0.00071697,0.05087992,605.19598836,-0.02659795,-0.02428197,0.00000000,0.00000000,0.00000000,0.00000000
78.11000000,1.11305200,8.14700000,0.03702833,539.35782853,0.03635925,559.32934999,0.00073085,0.05124627,605.83891097,-0.02678950,-0.02445677,0.00000000,0.00000000,0.00000000,0.00000000
78.61000000,1.12440800,8.15800000,0.03741822,540.08606422,0.03673515,560.29512459,0.00075179,0.05163549,606.77660062,-0.02698996,-0.02464553,0.00000000,0.00000000,0.00000000,0.00000000
79.11000000,1.13589500,8.17400000,0.03776778,541.14531612,0.03707204,561.58317217,0.00067378,0.05203215,607.57917667,-0.02717219,-0.02485995,0.00000000,0.00000000,0.00000000,0.00000000
79.61000000,1.14731700,8.18600000,0.03815767,541.93975505,0.03744767,562.61891157,0.00075126,0.05238300,608.49469416,-0.02735789,-0.02502511,0.00000000,0.00000000,0.00000000,0.00000000
80.11000000,1.15857300,8.20000000,0.03858433,542.86660046,0.03785857,563.81274633,0.00082180,0.05278615,609.30235926,-0.02758442,-0.02520173,0.00000000,0.00000000,0.00000000,0.00000000
80.61000000,1.17006100,8.20900000,0.03891911,543.46242966,0.03818086,564.61350434,0.00064458,0.05320540,610.40134453,-0.02783416,-0.02537125,0.00000000,0.00000000,0.00000000,0.00000000
81.11000000,1.18148300,8.22700000,0.03930533,544.65408805,0.03855254,566.06189853,0.00074337,0.05354346,610.95959528,-0.02798011,-0.02556335,0.00000000,0.00000000,0.00000000,0.00000000
81.61000000,1.19323500,8.23600000,0.03970633,545.24991725,0.03893830,566.89979221,0.00077152,0.05395949,611.91738918,-0.02820183,-0.02575767,0.00000000,0.00000000,0.00000000,0.00000000
82.11000000,1.20462400,8.25300000,0.04009256,546.37537239,0.03930970,568.28095737,0.00074281,0.05435207,612.65053757,-0.02840350,-0.02594857,0.00000000,0.00000000,0.00000000,0.00000000
82.61000000,1.21591300,8.26500000,0.04047511,547.16981132,0.03967745,569.31657023,0.00073548,0.05470543,613.57104800,-0.02861652,-0.02608890,0.00000000,0.00000000,0.00000000,0.00000000
83.11000000,1.22756600,8.27900000,0.04086500,548.09665674,0.04005210,570.49462661,0.00074930,0.05509770,614.30503824,-0.02881521,-0.02628250,0.00000000,0.00000000,0.00000000,0.00000000
83.61000000,1.23912000,8.28800000,0.04122922,548.69248593,0.04040196,571.31465037,0.00069972,0.05549994,615.11604981,-0.02902735,-0.02647259,0.00000000,0.00000000,0.00000000,0.00000000
84.11000000,1.25123700,8.30100000,0.04164856,549.55312810,0.04080461,572.44122209,0.00080530,0.05588523,615.77631358,-0.02924034,-0.02664489,0.00000000,0.00000000,0.00000000,0.00000000
84.61000000,1.26285700,8.31300000,0.04207522,550.34756703,0.04121413,573.50356321,0.00081905,0.05627580,616.79250292,-0.02944858,-0.02682722,0.00000000,0.00000000,0.00000000,0.00000000
85.11000000,1.27480900,8.32700000,0.04242100,551.27441245,0.04154589,574.66002430,0.00066352,0.05666112,617.38329149,-0.02967446,-0.02698666,0.00000000,0.00000000,0.00000000,0.00000000
85.61000000,1.28652800,8.33800000,0.04281456,552.00264813,0.04192336,575.63639617,0.00075494,0.05703750,618.39192411,-0.02985677,-0.02718072,0.00000000,0.00000000,0.00000000,0.00000000
86.11000000,1.29814900,8.35400000,0.04323767,553.06190003,0.04232902,576.97500611,0.00081131,0.05747378,619.15631657,-0.03011404,-0.02735974,0.00000000,0.00000000,0.00000000,0.00000000
86.61000000,1.30986800,8.36200000,0.04359811,553.59152598,0.04267446,577.72707084,0.00069089,0.05782632,620.01031934,-0.03028617,-0.02754015,0.00000000,0.00000000,0.00000000,0.00000000
87.11000000,1.32172000,8.37500000,0.04398800,554.45216816,0.04304800,578.84141013,0.00074706,0.05821791,620.60681192,-0.03048711,-0.02773080,0.00000000,0.00000000,0.00000000,0.00000000
87.61000000,1.33310900,8.38500000,0.04436333,555.11420060,0.04340745,579.74091691,0.00071891,0.05862229,621.42350365,-0.03072605,-0.02789623,0.00000000,0.00000000,0.00000000,0.00000000
88.11000000,1.34502700,8.39800000,0.04477533,555.97484277,0.04380187,580.86880168,0.00078884,0.05903370,622.17450654,-0.03093897,-0.02809473,0.00000000,0.00000000,0.00000000,0.00000000
88.61000000,1.35684600,8.40800000,0.04520567,556.63687521,0.04421368,581.80001624,0.00082361,0.05939975,622.96835580,-0.03113801,-0.02826175,0.00000000,0.00000000,0.00000000,0.00000000
89.11000000,1.36876400,8.42100000,0.04553311,557.49751738,0.04452691,582.88211378,0.00062647,0.05978017,623.63029805,-0.03132659,-0.02845358,0.00000000,0.00000000,0.00000000,0.00000000
89.61000000,1.38048400,8.42900000,0.04594500,558.02714333,0.04492078,583.66570043,0.00078775,0.06014880,624.56818522,-0.03152652,-0.02862228,0.00000000,0.00000000,0.00000000,0.00000000
90.11000000,1.39236900,8.44400000,0.04639744,559.02019199,0.04535326,584.95730029,0.00086495,0.06057054,625.18621578,-0.03179269,-0.02877785,0.00000000,0.00000000,0.00000000,0.00000000
90.61000000,1.40408800,8.45200000,0.04676533,559.54981794,0.04570477,585.71735169,0.00070303,0.06099108,626.01627629,-0.03203402,-0.02895706,0.00000000,0.00000000,0.00000000,0.00000000
91.11000000,1.41600700,8.46500000,0.04714789,560.41046011,0.04607017,586.83263022,0.00073080,0.06134325,626.66231452,-0.03219568,-0.02914757,0.00000000,0.00000000,0.00000000,0.00000000
91.61000000,1.42802400,8.47500000,0.04755989,561.07249255,0.04646354,587.75703796,0.00078674,0.06173560,627.54654677,-0.03240471,-0.02933090,0.00000000,0.00000000,0.00000000,0.00000000
92.11000000,1.43994200,8.48700000,0.04796089,561.86693148,0.04684627,588.81456895,0.00076544,0.06216327,628.24102269,-0.03264004,-0.02952323,0.00000000,0.00000000,0.00000000,0.00000000
92.61000000,1.45152900,8.49500000,0.04835444,562.39655743,0.04722174,589.59093052,0.00075095,0.06254878,629.05119232,-0.03282910,-0.02971968,0.00000000,0.00000000,0.00000000,0.00000000
93.11000000,1.46348100,8.50600000,0.04874444,563.12479311,0.04759368,590.57399831,0.00074388,0.06293891,629.58110193,-0.03304400,-0.02989491,0.00000000,0.00000000,0.00000000,0.00000000
93.61000000,1.47569700,8.51500000,0.04909756,563.72062231,0.04793032,591.39792688,0.00067328,0.06330315,630.44974153,-0.03322165,-0.03008150,0.00000000,0.00000000,0.00000000,0.00000000
94.11000000,1.48738300,8.52700000,0.04954633,564.51506124,0.04835801,592.48471263,0.00085537,0.06372694,631.07270791,-0.03346008,-0.03026686,0.00000000,0.00000000,0.00000000,0.00000000
94.61000000,1.49950100,8.53600000,0.04996567,565.11089043,0.04875747,593.34703281,0.00079892,0.06413895,631.97268426,-0.03368892,-0.03045003,0.00000000,0.00000000,0.00000000,0.00000000
95.11000000,1.51112100,8.55000000,0.05030044,566.03773585,0.04907626,594.50968553,0.00063759,0.06451058,632.63454882,-0.03387552,-0.03063506,0.00000000,0.00000000,0.00000000,0.00000000
95.61000000,1.52353600,8.55600000,0.05075278,566.43495531,0.04950684,595.18310273,0.00086116,0.06490199,633.45152731,-0.03410376,-0.03079823,0.00000000,0.00000000,0.00000000,0.00000000
96.11000000,1.53555300,8.56800000,0.05116111,567.22939424,0.04989537,596.24948030,0.00077707,0.06531177,633.99633970,-0.03432207,-0.03098970,0.00000000,0.00000000,0.00000000,0.00000000
96.61000000,1.54770300,8.57800000,0.05154733,567.89142668,0.05026273,597.16471535,0.00073471,0.06571013,634.74761042,-0.03453095,-0.03117918,0.00000000,0.00000000,0.00000000,0.00000000
97.11000000,1.55991900,8.58800000,0.05198511,568.55345912,0.05067896,598.10977386,0.00083246,0.06610514,635.42609786,-0.03474116,-0.03136398,0.00000000,0.00000000,0.00000000,0.00000000
97.61000000,1.57216900,8.59700000,0.05233833,569.14928832,0.05101467,598.93761348,0.00067142,0.06648602,636.16719047,-0.03494303,-0.03154299,0.00000000,0.00000000,0.00000000,0.00000000
98.11000000,1.58385500,8.60800000,0.05278333,569.87752400,0.05143745,599.95755931,0.00084556,0.06689776,636.85726536,-0.03516453,-0.03173324,0.00000000,0.00000000,0.00000000,0.00000000
98.61000000,1.59670100,8.61400000,0.05319900,570.27474346,0.05183220,600.61278954,0.00078950,0.06732590,637.70077879,-0.03542326,-0.03190264,0.00000000,0.00000000,0.00000000,0.00000000
99.11000000,1.60842000,8.62600000,0.05358889,571.06918239,0.05220233,601.67214535,0.00074025,0.06769710,638.22334551,-0.03562067,-0.03207643,0.00000000,0.00000000,0.00000000,0.00000000
99.61000000,1.62080200,8.63200000,0.05398622,571.46640185,0.05257938,602.31771402,0.00075411,0.06807044,638.96148763,-0.03582486,-0.03224558,0.00000000,0.00000000,0.00000000,0.00000000
100.11000000,1.63298400,8.64500000,0.05440556,572.32704403,0.05297715,603.46481481,0.00079555,0.06848842,639.65741307,-0.03606200,-0.03242642,0.00000000,0.00000000,0.00000000,0.00000000
100.61000000,1.64530000,8.65300000,0.05481022,572.85666998,0.05336087,604.25507136,0.00076743,0.06889602,640.34714310,-0.03627585,-0.03262017,0.00000000,0.00000000,0.00000000,0.00000000
101.11000000,1.65711800,8.66300000,0.05523322,573.51870242,0.05376181,605.19598836,0.00080188,0.06929349,640.95942809,-0.03647263,-0.03282085,0.00000000,0.00000000,0.00000000,0.00000000
101.61000000,1.66936800,8.66900000,0.05562311,573.91592188,0.05413122,605.83891097,0.00073883,0.06966316,641.62562948,-0.03665787,-0.03300529,0.00000000,0.00000000,0.00000000,0.00000000
102.11000000,1.68141900,8.67900000,0.05603878,574.57795432,0.05452491,606.77660062,0.00078737,0.07006381,642.24075817,-0.03686386,-0.03319995,0.00000000,0.00000000,0.00000000,0.00000000
102.61000000,1.69393200,8.68700000,0.05646178,575.10758027,0.05492538,607.57917667,0.00080095,0.07049079,643.01620708,-0.03712592,-0.03336487,0.00000000,0.00000000,0.00000000,0.00000000
103.11000000,1.70624800,8.69700000,0.05683711,575.76961271,0.05528059,608.49469416,0.00071042,0.07089823,643.56507579,-0.03733244,-0.03356579,0.00000000,0.00000000,0.00000000,0.00000000
103.61000000,1.71876200,8.70500000,0.05726733,576.29923866,0.05568759,609.30235926,0.00081400,0.07126672,644.37524263,-0.03752806,-0.03373866,0.00000000,0.00000000,0.00000000,0.00000000
104.11000000,1.73111000,8.71700000,0.05771622,577.09367759,0.05611208,610.40134453,0.00084897,0.07168323,645.07388578,-0.03776311,-0.03392011,0.00000000,0.00000000,0.00000000,0.00000000
104.61000000,1.74342600,8.72200000,0.05807667,577.42469381,0.05645279,610.95959528,0.00068144,0.07210316,645.77521774,-0.03798867,-0.03411449,0.00000000,0.00000000,0.00000000,0.00000000
105.11000000,1.75570800,8.73200000,0.05852178,578.08672625,0.05687339,611.91738918,0.00084118,0.07253027,646.33843551,-0.03822036,-0.03430990,0.00000000,0.00000000,0.00000000,0.00000000
105.61000000,1.76775900,8.73900000,0.05894111,578.55014896,0.05726946,612.65053757,0.00079214,0.07292263,647.02277790,-0.03840444,-0.03451819,0.00000000,0.00000000,0.00000000,0.00000000
106.11000000,1.78030700,8.74900000,0.05932000,579.21218140,0.05762719,613.57104800,0.00071547,0.07328100,647.61380000,-0.03859142,-0.03468958,0.00000000,0.00000000,0.00000000,0.00000000
106.61000000,1.79265500,8.75600000,0.05973933,579.67560410,0.05802297,614.30503824,0.00079155,0.07372733,648.33406755,-0.03885200,-0.03487532,0.00000000,0.00000000,0.00000000,0.00000000
107.11000000,1.80516900,8.76400000,0.06016978,580.20523006,0.05842906,615.11604981,0.00081219,0.07415010,648.96778097,-0.03907551,-0.03507459,0.00000000,0.00000000,0.00000000,0.00000000
