Repository: noberito/ethz

**MODELLING AND CALIBRATING A POLYN YIELD SURFACE FUNCTION**

---

In the context of my research assistant internship at ETH Zurich, I have to implement and find an operationnal strategy to calibrate a yield surface function based on the polyN model which is a homogenous polynomial of degree N.

To make the calibration operationnal please copy paste a folder "{material}_results" containing the csv files for a given material in the lab_data directory and then change the parameters you want in the polyN_optimization/param.txt. Then run polyN_optimization/optimize_polyN.py. The coefficients of the polyN function will be accessible in the polyN_coeff.npy file.

File: LAB_DATA/DP600_results/DATA/UT_15_2.csv (part 1 of 3)
Time[s],Displacement[mm],Force[kN],EngStrain_longi,EngStress[MPa],TrueStrain,TrueStress[MPa],TrueStrainRate[1/s],PlasticStrain_longi,PlasticStress[MPa],PlasticStrain_thick,PlasticStrain_width,R-Value,Thickness[mm],Width[mm], Young's Modulus [MPa]
0.60000000,0.00000000,-0.01300000,0.00000000,-0.85251492,0.00000000,-0.85251492,0.00000000,0.00082826,339.14486592,-0.00006942,-0.00075884,0.86331515,1.52490000,10.00000000,215645.24569064
1.10000000,0.00028500,-0.01800000,-0.00000056,-1.18040527,-0.00000056,-1.18040462,-0.00000111,0.00099708,343.74638072,-0.00015170,-0.00084538,0.00000000,0.00000000,0.00000000,0.00000000
1.60000000,0.00109800,-0.02000000,0.00003322,-1.31156141,0.00003322,-1.31160499,0.00006755,0.00094877,349.26176475,-0.00003828,-0.00091049,0.00000000,0.00000000,0.00000000,0.00000000
2.10000000,0.00150500,0.03500000,0.00005167,2.29523247,0.00005167,2.29535106,0.00003689,0.00119610,353.56441646,-0.00018604,-0.00101006,0.00000000,0.00000000,0.00000000,0.00000000
2.60000000,0.00210900,0.23200000,0.00006633,15.21411240,0.00006633,15.21512160,0.00002933,0.00145763,358.73112054,-0.00031796,-0.00113967,0.00000000,0.00000000,0.00000000,0.00000000
3.10000000,0.00301000,0.34600000,0.00009800,22.69001246,0.00009800,22.69223608,0.00006333,0.00156353,362.65767851,-0.00028644,-0.00127708,0.00000000,0.00000000,0.00000000,0.00000000
3.60000000,0.00356500,0.46300000,0.00009089,30.36264673,0.00009088,30.36540636,-0.00001422,0.00174998,367.40587166,-0.00035590,-0.00139409,0.00000000,0.00000000,0.00000000,0.00000000
4.10000000,0.00352200,0.53200000,0.00010744,34.88753361,0.00010744,34.89128208,0.00003311,0.00197892,370.12771350,-0.00042796,-0.00155096,0.00000000,0.00000000,0.00000000,0.00000000
4.60000000,0.00429700,0.65000000,0.00012622,42.62574595,0.00012621,42.63112627,0.00003755,0.00216265,375.40620038,-0.00048728,-0.00167537,0.00000000,0.00000000,0.00000000,0.00000000
5.10000000,0.00602200,0.75100000,0.00016556,49.24913109,0.00016554,49.25728456,0.00007866,0.00247613,378.82297896,-0.00068882,-0.00178731,0.00000000,0.00000000,0.00000000,0.00000000
5.60000000,0.00560800,0.90300000,0.00016256,59.21699784,0.00016254,59.22662389,-0.00000600,0.00261852,382.77037226,-0.00074797,-0.00187055,0.00000000,0.00000000,0.00000000,0.00000000
6.10000000,0.00614400,0.98000000,0.00019756,64.26650928,0.00019754,64.27920549,0.00006999,0.00279026,385.14631845,-0.00079178,-0.00199848,0.00000000,0.00000000,0.00000000,0.00000000
6.60000000,0.00797200,1.13500000,0.00023244,74.43111024,0.00023242,74.44841133,0.00006976,0.00322273,389.67140834,-0.00111307,-0.00210966,0.00000000,0.00000000,0.00000000,0.00000000
7.10000000,0.00845200,1.21400000,0.00025344,79.61177782,0.00025341,79.63195498,0.00004199,0.00346800,391.94687018,-0.00130600,-0.00216200,0.00000000,0.00000000,0.00000000,0.00000000
7.60000000,0.00812700,1.34500000,0.00024756,88.20250508,0.00024752,88.22434010,-0.00001177,0.00352470,395.40409644,-0.00125432,-0.00227037,0.00000000,0.00000000,0.00000000,0.00000000
8.10000000,0.00955100,1.44900000,0.00031189,95.02262443,0.00031184,95.05226094,0.00012863,0.00393197,398.20890593,-0.00154983,-0.00238215,0.00000000,0.00000000,0.00000000,0.00000000
8.60000000,0.01148400,1.57900000,0.00036344,103.54777362,0.00036338,103.58540749,0.00010308,0.00428238,402.18317664,-0.00179669,-0.00248569,0.00000000,0.00000000,0.00000000,0.00000000
9.10000000,0.01088200,1.68400000,0.00032922,110.43347105,0.00032917,110.46982820,-0.00006842,0.00441554,404.15437084,-0.00179423,-0.00262130,0.00000000,0.00000000,0.00000000,0.00000000
9.60000000,0.01119300,1.81400000,0.00033400,118.95862024,0.00033394,118.99835242,0.00000955,0.00467466,407.30177753,-0.00193790,-0.00273675,0.00000000,0.00000000,0.00000000,0.00000000
10.10000000,0.01409300,1.89100000,0.00043078,124.00813168,0.00043069,124.06155163,0.00019348,0.00503893,409.83245393,-0.00219508,-0.00284384,0.00000000,0.00000000,0.00000000,0.00000000
10.60000000,0.01465600,2.04600000,0.00047011,134.17273264,0.00047000,134.23580873,0.00007863,0.00529848,412.85120700,-0.00232058,-0.00297790,0.00000000,0.00000000,0.00000000,0.00000000
11.10000000,0.01399400,2.12300000,0.00041789,139.22224408,0.00041780,139.28042351,-0.00010440,0.00559753,415.22596519,-0.00245942,-0.00313811,0.00000000,0.00000000,0.00000000,0.00000000
11.60000000,0.01565500,2.27600000,0.00046167,149.25568890,0.00046156,149.32459527,0.00008752,0.00582069,418.16642724,-0.00253544,-0.00328526,0.00000000,0.00000000,0.00000000,0.00000000
12.10000000,0.01769500,2.38000000,0.00059000,156.07580825,0.00058983,156.16789298,0.00025653,0.00609809,420.46870571,-0.00267981,-0.00341828,0.00000000,0.00000000,0.00000000,0.00000000
12.60000000,0.01712900,2.50800000,0.00052522,164.46980130,0.00052508,164.55618449,-0.00012948,0.00652935,423.36765572,-0.00295533,-0.00357402,0.00000000,0.00000000,0.00000000,0.00000000
13.10000000,0.01775100,2.58400000,0.00052522,169.45373467,0.00052508,169.54273554,0.00000000,0.00677649,425.06350781,-0.00302614,-0.00375036,0.00000000,0.00000000,0.00000000,0.00000000
13.60000000,0.02047600,2.71200000,0.00065700,177.84772772,0.00065678,177.96457368,0.00026340,0.00689238,428.29530046,-0.00300881,-0.00388357,0.00000000,0.00000000,0.00000000,0.00000000
14.10000000,0.02103800,2.81500000,0.00067644,184.60226900,0.00067622,184.72714218,0.00003886,0.00734451,430.54569191,-0.00329081,-0.00405371,0.00000000,0.00000000,0.00000000,0.00000000
14.60000000,0.02087000,2.96800000,0.00060989,194.63571382,0.00060970,194.75441998,-0.00013303,0.00768125,433.27888930,-0.00348363,-0.00419761,0.00000000,0.00000000,0.00000000,0.00000000
15.10000000,0.02331900,3.04500000,0.00069967,199.68522526,0.00069942,199.82493836,0.00017944,0.00782704,434.80227337,-0.00350331,-0.00432373,0.00000000,0.00000000,0.00000000,0.00000000
15.60000000,0.02480300,3.19700000,0.00086844,209.65309201,0.00086807,209.83516407,0.00033729,0.00815071,437.93088640,-0.00369354,-0.00445717,0.00000000,0.00000000,0.00000000,0.00000000
16.10000000,0.02517300,3.27300000,0.00076178,214.63702538,0.00076149,214.80053109,-0.00021316,0.00851444,439.55168523,-0.00392210,-0.00459234,0.00000000,0.00000000,0.00000000,0.00000000
16.60000000,0.02631900,3.39800000,0.00078278,222.83428422,0.00078247,223.00871394,0.00004197,0.00881174,442.07439264,-0.00410092,-0.00471082,0.00000000,0.00000000,0.00000000,0.00000000
17.10000000,0.02817300,3.49700000,0.00096922,229.32651321,0.00096875,229.54878157,0.00037256,0.00908604,444.05670982,-0.00428041,-0.00480563,0.00000000,0.00000000,0.00000000,0.00000000
17.60000000,0.02943100,3.61900000,0.00096856,237.32703784,0.00096809,237.55690226,-0.00000133,0.00934859,446.96553759,-0.00439663,-0.00495196,0.00000000,0.00000000,0.00000000,0.00000000
18.10000000,0.03043700,3.71700000,0.00088722,243.75368877,0.00088683,243.96995246,-0.00016252,0.00966120,448.50203626,-0.00459421,-0.00506699,0.00000000,0.00000000,0.00000000,0.00000000
18.60000000,0.03220500,3.83800000,0.00102256,251.68863532,0.00102203,251.94600093,0.00027041,0.01007091,451.01465122,-0.00486805,-0.00520287,0.00000000,0.00000000,0.00000000,0.00000000
19.10000000,0.03366800,3.93300000,0.00119589,257.91855204,0.00119517,258.22699397,0.00034628,0.01027296,452.83605366,-0.00496607,-0.00530689,0.00000000,0.00000000,0.00000000,0.00000000
19.60000000,0.03578100,4.05300000,0.00104833,265.78792052,0.00104778,266.06655486,-0.00029478,0.01047243,455.18948148,-0.00501207,-0.00546036,0.00000000,0.00000000,0.00000000,0.00000000
20.10000000,0.03764100,4.12400000,0.00111089,270.44396354,0.00111027,270.74439673,0.00012498,0.01095674,457.20838368,-0.00536555,-0.00559119,0.00000000,0.00000000,0.00000000,0.00000000
20.60000000,0.03909800,4.26400000,0.00138678,279.62489344,0.00138582,280.01267102,0.00055109,0.01122529,459.52953556,-0.00552046,-0.00570483,0.00000000,0.00000000,0.00000000,0.00000000
21.10000000,0.04224300,4.35500000,0.00137944,285.59249787,0.00137849,285.98645685,-0.00001465,0.01144733,460.89767242,-0.00558789,-0.00585944,0.00000000,0.00000000,0.00000000,0.00000000
21.60000000,0.04562000,4.46600000,0.00127644,292.87166372,0.00127563,293.24549812,-0.00020573,0.01178651,463.58701752,-0.00574503,-0.00604149,0.00000000,0.00000000,0.00000000,0.00000000
22.10000000,0.04654700,4.53200000,0.00153756,297.19981638,0.00153637,297.65677761,0.00052149,0.01213869,465.01746497,-0.00597821,-0.00616048,0.00000000,0.00000000,0.00000000,0.00000000
22.60000000,0.04956000,4.65900000,0.00172522,305.52823136,0.00172374,306.05533545,0.00037472,0.01244537,467.62813315,-0.00615335,-0.00629201,0.00000000,0.00000000,0.00000000,0.00000000
23.10000000,0.05412800,4.72100000,0.00159278,309.59407174,0.00159151,310.08718630,-0.00026445,0.01277238,468.98234569,-0.00631233,-0.00646005,0.00000000,0.00000000,0.00000000,0.00000000
23.60000000,0.05674400,4.82300000,0.00172156,316.28303495,0.00172008,316.82753377,0.00025713,0.01302447,471.57009035,-0.00639991,-0.00662456,0.00000000,0.00000000,0.00000000,0.00000000
24.10000000,0.05969100,4.90100000,0.00210778,321.39812447,0.00210556,322.07556029,0.00077097,0.01338740,472.94336386,-0.00660730,-0.00678009,0.00000000,0.00000000,0.00000000,0.00000000
24.60000000,0.06432500,5.01500000,0.00206000,328.87402453,0.00205788,329.55150502,-0.00009536,0.01377169,475.12921233,-0.00681828,-0.00695341,0.00000000,0.00000000,0.00000000,0.00000000
25.10000000,0.06856300,5.07000000,0.00208567,332.48081841,0.00208349,333.17426257,0.00005123,0.01398823,476.76883744,-0.00685846,-0.00712977,0.00000000,0.00000000,0.00000000,0.00000000
25.60000000,0.07412500,5.15900000,0.00244622,338.31726671,0.00244324,339.14486592,0.00071948,0.01429669,478.85421523,-0.00702353,-0.00727316,0.00000000,0.00000000,0.00000000,0.00000000
26.10000000,0.07912400,5.22800000,0.00263744,342.84215358,0.00263397,343.74638072,0.00038147,0.01472968,480.59976519,-0.00729694,-0.00743275,0.00000000,0.00000000,0.00000000,0.00000000
26.60000000,0.08303000,5.31200000,0.00261533,348.35071152,0.00261192,349.26176475,-0.00004411,0.01499855,482.60180698,-0.00739514,-0.00760342,0.00000000,0.00000000,0.00000000,0.00000000
27.10000000,0.09001600,5.37600000,0.00288389,352.54770805,0.00287974,353.56441646,0.00053564,0.01529420,484.28345086,-0.00754036,-0.00775384,0.00000000,0.00000000,0.00000000,0.00000000
27.60000000,0.09587600,5.45300000,0.00317089,357.59721949,0.00316587,358.73112054,0.00057227,0.01562050,486.31560373,-0.00775235,-0.00786815,0.00000000,0.00000000,0.00000000,0.00000000
28.10000000,0.10210000,5.51200000,0.00329589,361.46632566,0.00329047,362.65767851,0.00024919,0.01594183,487.87804140,-0.00792528,-0.00801655,0.00000000,0.00000000,0.00000000,0.00000000
28.60000000,0.10892100,5.58300000,0.00350567,366.12236868,0.00349954,367.40587166,0.00041813,0.01630434,489.86346348,-0.00816251,-0.00814183,0.00000000,0.00000000,0.00000000,0.00000000
29.10000000,0.11435100,5.62300000,0.00374844,368.74549151,0.00374144,370.12771350,0.00048380,0.01661456,491.42258004,-0.00832249,-0.00829207,0.00000000,0.00000000,0.00000000,0.00000000
29.60000000,0.12249500,5.70200000,0.00395811,373.92615909,0.00395030,375.40620038,0.00041772,0.01689067,493.30083638,-0.00846909,-0.00842158,0.00000000,0.00000000,0.00000000,0.00000000
30.10000000,0.12994500,5.75200000,0.00428922,377.20506263,0.00428005,378.82297896,0.00065950,0.01727814,494.49800095,-0.00875253,-0.00852561,0.00000000,0.00000000,0.00000000,0.00000000
30.60000000,0.13746000,5.81100000,0.00445111,381.07416880,0.00444123,382.77037226,0.00032237,0.01762440,496.74851958,-0.00893680,-0.00868760,0.00000000,0.00000000,0.00000000,0.00000000
31.10000000,0.14570400,5.84600000,0.00463500,383.36940127,0.00462429,385.14631845,0.00036611,0.01787503,497.87950248,-0.00905725,-0.00881778,0.00000000,0.00000000,0.00000000,0.00000000
31.60000000,0.15229200,5.91200000,0.00509122,387.69755394,0.00507831,389.67140834,0.00090803,0.01823212,500.07083612,-0.00925581,-0.00897631,0.00000000,0.00000000,0.00000000,0.00000000
32.10000000,0.16109900,5.94500000,0.00534867,389.86163027,0.00533441,391.94687018,0.00051222,0.01859754,501.26097274,-0.00949413,-0.00910341,0.00000000,0.00000000,0.00000000,0.00000000
32.60000000,0.16914300,5.99700000,0.00542222,393.27168995,0.00540757,395.40409644,0.00014632,0.01890053,503.42773690,-0.00966533,-0.00923520,0.00000000,0.00000000,0.00000000,0.00000000
33.10000000,0.17841300,6.03700000,0.00584522,395.89481277,0.00582821,398.20890593,0.00084126,0.01925495,504.61424727,-0.00985501,-0.00939994,0.00000000,0.00000000,0.00000000,0.00000000
33.60000000,0.18705400,6.09500000,0.00621678,399.69834087,0.00619753,402.18317664,0.00073866,0.01956711,506.31769755,-0.00998045,-0.00958665,0.00000000,0.00000000,0.00000000,0.00000000
34.10000000,0.19513200,6.12400000,0.00636022,401.60010492,0.00634008,404.15437084,0.00028510,0.01993073,507.77950843,-0.01018708,-0.00974365,0.00000000,0.00000000,0.00000000,0.00000000
34.60000000,0.20430200,6.17000000,0.00663611,404.61669618,0.00661419,407.30177753,0.00054822,0.02027105,509.56667427,-0.01036376,-0.00990729,0.00000000,0.00000000,0.00000000,0.00000000
35.10000000,0.21204900,6.20600000,0.00701500,406.97750672,0.00699051,409.83245393,0.00075264,0.02058457,510.93767500,-0.01048225,-0.01010232,0.00000000,0.00000000,0.00000000,0.00000000
35.60000000,0.22218000,6.25000000,0.00729089,409.86294183,0.00726444,412.85120700,0.00054786,0.02091414,512.65420730,-0.01064948,-0.01026466,0.00000000,0.00000000,0.00000000,0.00000000
36.10000000,0.23101900,6.28400000,0.00760356,412.09259624,0.00757479,415.22596519,0.00062071,0.02128470,514.05638942,-0.01086509,-0.01041961,0.00000000,0.00000000,0.00000000,0.00000000
36.60000000,0.24048700,6.32700000,0.00784256,414.91245328,0.00781196,418.16642724,0.00047434,0.02157485,515.75470279,-0.01094596,-0.01062889,0.00000000,0.00000000,0.00000000,0.00000000
37.10000000,0.24945900,6.36000000,0.00813322,417.07652961,0.00810033,420.46870571,0.00057673,0.02193465,517.08593449,-0.01117785,-0.01075679,0.00000000,0.00000000,0.00000000,0.00000000
37.60000000,0.25773600,6.40100000,0.00858200,419.76523051,0.00854538,423.36765572,0.00089012,0.02226773,518.74112478,-0.01132760,-0.01094012,0.00000000,0.00000000,0.00000000,0.00000000
38.10000000,0.26756800,6.42500000,0.00883944,421.33910420,0.00880061,425.06350781,0.00051044,0.02261667,520.06860096,-0.01150800,-0.01110867,0.00000000,0.00000000,0.00000000,0.00000000
38.60000000,0.27617600,6.47300000,0.00897189,424.48685160,0.00893188,428.29530046,0.00026255,0.02296733,521.73503935,-0.01170475,-0.01126258,0.00000000,0.00000000,0.00000000,0.00000000
39.10000000,0.28663700,6.50400000,0.00943900,426.51977179,0.00939473,430.54569191,0.00092570,0.02330324,522.72027286,-0.01188046,-0.01142278,0.00000000,0.00000000,0.00000000,0.00000000
39.60000000,0.29547700,6.54300000,0.00979211,429.07731655,0.00974448,433.27888930,0.00069950,0.02363487,524.58114359,-0.01205648,-0.01157839,0.00000000,0.00000000,0.00000000,0.00000000
40.10000000,0.30527600,6.56500000,0.00994667,430.52003410,0.00989752,434.80227337,0.00030609,0.02398102,525.64080010,-0.01226409,-0.01171693,0.00000000,0.00000000,0.00000000,0.00000000
40.60000000,0.31388400,6.61000000,0.01028867,433.47104728,0.01023610,437.93088640,0.00067715,0.02433419,527.44769821,-0.01244702,-0.01188717,0.00000000,0.00000000,0.00000000,0.00000000
41.10000000,0.32302100,6.63200000,0.01066400,434.91376484,0.01060754,439.55168523,0.00074288,0.02467318,528.43763923,-0.01266712,-0.01200605,0.00000000,0.00000000,0.00000000,0.00000000
41.60000000,0.33262200,6.66800000,0.01097667,437.27457538,0.01091686,442.07439264,0.00061864,0.02502242,530.24460633,-0.01283865,-0.01218377,0.00000000,0.00000000,0.00000000,0.00000000
42.10000000,0.34149500,6.69600000,0.01126356,439.11076136,0.01120059,444.05670982,0.00056747,0.02534337,531.22647684,-0.01300633,-0.01233704,0.00000000,0.00000000,0.00000000,0.00000000
42.60000000,0.35232000,6.73800000,0.01154311,441.86504033,0.01147700,446.96553759,0.00055281,0.02569763,532.70009553,-0.01322400,-0.01247364,0.00000000,0.00000000,0.00000000,0.00000000
43.10000000,0.36099400,6.75900000,0.01186678,443.24217982,0.01179692,448.50203626,0.00063984,0.02603484,533.96262782,-0.01341652,-0.01261833,0.00000000,0.00000000,0.00000000,0.00000000
43.60000000,0.37102500,6.79400000,0.01229356,445.53741229,0.01221860,451.01465122,0.00084337,0.02639229,535.43985171,-0.01358079,-0.01281150,0.00000000,0.00000000,0.00000000,0.00000000
44.10000000,0.37963300,6.82000000,0.01250689,447.24244213,0.01242932,452.83605366,0.00042144,0.02674743,536.64604394,-0.01377467,-0.01297276,0.00000000,0.00000000,0.00000000,0.00000000
44.60000000,0.38956500,6.85400000,0.01272022,449.47209653,0.01264000,455.18948148,0.00042135,0.02707986,538.11168444,-0.01396488,-0.01311498,0.00000000,0.00000000,0.00000000,0.00000000
45.10000000,0.39923200,6.88100000,0.01322056,451.24270444,0.01313393,457.20838368,0.00098785,0.02745604,539.33092877,-0.01417604,-0.01328000,0.00000000,0.00000000,0.00000000,0.00000000
45.60000000,0.40939600,6.91400000,0.01350389,453.40678077,0.01341352,459.52953556,0.00055919,0.02779875,540.80398715,-0.01437875,-0.01342000,0.00000000,0.00000000,0.00000000,0.00000000
46.10000000,0.41965800,6.93300000,0.01373556,454.65276412,0.01364208,460.89767242,0.00045711,0.02813552,542.00359273,-0.01455900,-0.01357652,0.00000000,0.00000000,0.00000000,0.00000000
46.60000000,0.42869600,6.97100000,0.01409244,457.14473080,0.01399407,463.58701752,0.00070398,0.02848905,543.41654976,-0.01471681,-0.01377223,0.00000000,0.00000000,0.00000000,0.00000000
47.10000000,0.43872700,6.99000000,0.01445656,458.39071415,0.01435306,465.01746497,0.00071797,0.02886144,544.56936904,-0.01494226,-0.01391919,0.00000000,0.00000000,0.00000000,0.00000000
47.60000000,0.44789800,7.02700000,0.01478033,460.81710276,0.01467217,467.62813315,0.00063823,0.02919365,545.90461381,-0.01510316,-0.01409049,0.00000000,0.00000000,0.00000000,0.00000000
48.10000000,0.45849100,7.04500000,0.01511878,461.99750803,0.01500563,468.98234569,0.00066692,0.02954903,546.84602998,-0.01527661,-0.01427242,0.00000000,0.00000000,0.00000000,0.00000000
48.60000000,0.46782700,7.08200000,0.01538722,464.42389665,0.01527004,471.57009035,0.00052882,0.02992627,548.41137357,-0.01548202,-0.01444424,0.00000000,0.00000000,0.00000000,0.00000000
49.10000000,0.47865300,7.10000000,0.01576244,465.60430192,0.01563951,472.94336386,0.00073894,0.03025188,549.54169677,-0.01565615,-0.01459573,0.00000000,0.00000000,0.00000000,0.00000000
49.60000000,0.48835300,7.13000000,0.01616344,467.57164404,0.01603421,475.12921233,0.00078940,0.03062037,550.62841002,-0.01583413,-0.01478624,0.00000000,0.00000000,0.00000000,0.00000000
50.10000000,0.49805300,7.15300000,0.01639144,469.07993967,0.01625855,476.76883744,0.00044870,0.03094135,551.96156093,-0.01599155,-0.01494979,0.00000000,0.00000000,0.00000000,0.00000000
50.60000000,0.50838200,7.18200000,0.01671511,470.98170372,0.01657695,478.85421523,0.00063679,0.03130957,553.04965181,-0.01616208,-0.01514748,0.00000000,0.00000000,0.00000000,0.00000000
51.10000000,0.51771700,7.20500000,0.01716389,472.48999934,0.01701825,480.59976519,0.00088260,0.03167635,554.40987134,-0.01636529,-0.01531106,0.00000000,0.00000000,0.00000000,0.00000000
51.60000000,0.52867500,7.23300000,0.01744711,474.32618532,0.01729666,482.60180698,0.00055681,0.03204429,555.49938056,-0.01658561,-0.01545867,0.00000000,0.00000000,0.00000000,0.00000000
52.10000000,0.53834200,7.25600000,0.01775611,475.83448095,0.01760031,484.28345086,0.00060731,0.03235451,556.76170341,-0.01669874,-0.01565576,0.00000000,0.00000000,0.00000000,0.00000000
52.60000000,0.54949900,7.28400000,0.01809811,477.67066693,0.01793629,486.31560373,0.00067195,0.03273759,557.58869050,-0.01691628,-0.01582132,0.00000000,0.00000000,0.00000000,0.00000000
53.10000000,0.55906600,7.30500000,0.01843289,479.04780641,0.01826506,487.87804140,0.00065755,0.03312092,559.09785783,-0.01715850,-0.01596242,0.00000000,0.00000000,0.00000000,0.00000000
53.60000000,0.56966000,7.33200000,0.01881178,480.81841432,0.01863702,489.86346348,0.00074392,0.03348574,559.98414806,-0.01735769,-0.01612805,0.00000000,0.00000000,0.00000000,0.00000000
54.10000000,0.57926100,7.35300000,0.01913544,482.19555381,0.01895466,491.42258004,0.00063528,0.03381247,561.39517159,-0.01749905,-0.01631342,0.00000000,0.00000000,0.00000000,0.00000000
54.60000000,0.58949000,7.37900000,0.01942600,483.90058364,0.01923972,493.30083638,0.00057012,0.03415257,562.20063364,-0.01767933,-0.01647324,0.00000000,0.00000000,0.00000000,0.00000000
55.10000000,0.59945500,7.39400000,0.01982689,484.88425471,0.01963290,494.49800095,0.00078634,0.03455327,563.65503438,-0.01791557,-0.01663769,0.00000000,0.00000000,0.00000000,0.00000000
55.60000000,0.60988300,7.42500000,0.02019100,486.91717490,0.01998986,496.74851958,0.00071394,0.03494262,564.48961615,-0.01814963,-0.01679300,0.00000000,0.00000000,0.00000000,0.00000000
56.10000000,0.62077600,7.44000000,0.02045222,487.90084596,0.02024588,497.87950248,0.00051204,0.03523418,565.74741120,-0.01828465,-0.01694953,0.00000000,0.00000000,0.00000000,0.00000000
56.60000000,0.63097200,7.47000000,0.02082733,489.86818808,0.02061341,500.07083612,0.00073505,0.03560842,566.71130554,-0.01851278,-0.01709565,0.00000000,0.00000000,0.00000000,0.00000000
57.10000000,0.64159900,7.48500000,0.02120622,490.85185914,0.02098450,501.26097274,0.00074218,0.03597067,567.94241619,-0.01868729,-0.01728338,0.00000000,0.00000000,0.00000000,0.00000000
57.60000000,0.65123300,7.51500000,0.02152622,492.81920126,0.02129781,503.42773690,0.00062661,0.03635166,568.91155361,-0.01893106,-0.01742060,0.00000000,0.00000000,0.00000000,0.00000000
58.10000000,0.66242300,7.53000000,0.02189411,493.80287232,0.02165788,504.61424727,0.00072014,0.03668188,570.12593892,-0.01909485,-0.01758703,0.00000000,0.00000000,0.00000000,0.00000000
58.60000000,0.67255300,7.55300000,0.02222144,495.31116795,0.02197815,506.31769755,0.00064054,0.03705183,571.15856384,-0.01930770,-0.01774413,0.00000000,0.00000000,0.00000000,0.00000000
59.10000000,0.68367700,7.57200000,0.02260033,496.55715129,0.02234873,507.77950843,0.00074117,0.03742087,572.32827018,-0.01950160,-0.01791928,0.00000000,0.00000000,0.00000000,0.00000000
59.60000000,0.69384000,7.59600000,0.02295711,498.13102499,0.02269756,509.56667427,0.00069766,0.03779459,573.22755114,-0.01973156,-0.01806303,0.00000000,0.00000000,0.00000000,0.00000000
60.10000000,0.70489700,7.61400000,0.02328456,499.31143026,0.02301761,510.93767500,0.00064009,0.03813878,574.38443829,-0.01992555,-0.01821323,0.00000000,0.00000000,0.00000000,0.00000000
60.60000000,0.71512700,7.63700000,0.02363022,500.81972588,0.02335535,512.65420730,0.00067549,0.03847351,575.26250880,-0.02008417,-0.01838933,0.00000000,0.00000000,0.00000000,0.00000000
61.10000000,0.72562100,7.65500000,0.02401644,502.00013116,0.02373259,514.05638942,0.00075447,0.03887049,576.38273700,-0.02033279,-0.01853771,0.00000000,0.00000000,0.00000000,0.00000000
61.60000000,0.73608300,7.67800000,0.02432189,503.50842678,0.02403082,515.75470279,0.00059647,0.03925810,577.22402314,-0.02055698,-0.01870112,0.00000000,0.00000000,0.00000000,0.00000000
62.10000000,0.74664400,7.69500000,0.02469700,504.62325398,0.02439696,517.08593449,0.00073227,0.03956584,578.49980225,-0.02070179,-0.01886405,0.00000000,0.00000000,0.00000000,0.00000000
62.60000000,0.75780000,7.71700000,0.02504644,506.06597154,0.02473792,518.74112478,0.00068193,0.03992886,579.25944428,-0.02088513,-0.01904373,0.00000000,0.00000000,0.00000000,0.00000000
63.10000000,0.76826200,7.73400000,0.02541067,507.18079874,0.02509318,520.06860096,0.00071052,0.04030347,580.50688469,-0.02111066,-0.01919282,0.00000000,0.00000000,0.00000000,0.00000000
63.60000000,0.77928600,7.75600000,0.02577844,508.62351630,0.02545178,521.73503935,0.00071720,0.04070100,581.35647347,-0.02134808,-0.01935292,0.00000000,0.00000000,0.00000000,0.00000000
64.10000000,0.78961500,7.76800000,0.02612789,509.41045314,0.02579239,522.72027286,0.00068121,0.04106514,582.53069167,-0.02151762,-0.01954752,0.00000000,0.00000000,0.00000000,0.00000000
64.60000000,0.80047300,7.79300000,0.02647733,511.04990491,0.02613288,524.58114359,0.00068098,0.04139950,583.27588738,-0.02167544,-0.01972405,0.00000000,0.00000000,0.00000000,0.00000000
65.10000000,0.81100100,7.80600000,0.02683789,511.90241983,0.02648407,525.64080010,0.00070239,0.04177068,584.38687494,-0.02188000,-0.01989068,0.00000000,0.00000000,0.00000000,0.00000000
65.60000000,0.82225700,7.83000000,0.02720944,513.47629353,0.02684585,527.44769821,0.00072356,0.04218836,585.31955606,-0.02209877,-0.02008959,0.00000000,0.00000000,0.00000000,0.00000000
66.10000000,0.83308200,7.84200000,0.02756256,514.26323038,0.02718955,528.43763923,0.00068740,0.04251371,586.40507296,-0.02228906,-0.02022465,0.00000000,0.00000000,0.00000000,0.00000000
66.60000000,0.84427200,7.86600000,0.02793033,515.83710407,0.02754740,530.24460633,0.00071570,0.04289243,587.31618100,-0.02249544,-0.02039698,0.00000000,0.00000000,0.00000000,0.00000000
67.10000000,0.85486600,7.87800000,0.02826511,516.62404092,0.02787302,531.22647684,0.00065126,0.04326696,588.36315719,-0.02267045,-0.02059651,0.00000000,0.00000000,0.00000000,0.00000000
67.60000000,0.86585700,7.89700000,0.02863667,517.87002426,0.02823430,532.70009553,0.00072255,0.04365628,589.21292052,-0.02285504,-0.02080124,0.00000000,0.00000000,0.00000000,0.00000000
68.10000000,0.87681400,7.91300000,0.02898978,518.91927339,0.02857752,533.96262782,0.00068644,0.04401994,590.25482246,-0.02307814,-0.02094180,0.00000000,0.00000000,0.00000000,0.00000000
68.60000000,0.88754000,7.93200000,0.02936489,520.16525674,0.02894200,535.43985171,0.00072895,0.04438096,591.08902232,-0.02322456,-0.02115640,0.00000000,0.00000000,0.00000000,0.00000000
69.10000000,0.89863100,7.94700000,0.02973644,521.14892780,0.02930289,536.64604394,0.00072178,0.04474783,592.13413142,-0.02340004,-0.02134778,0.00000000,0.00000000,0.00000000,0.00000000
69.60000000,0.90962200,7.96600000,0.03008600,522.39491114,0.02964229,538.11168444,0.00067881,0.04513655,592.98595652,-0.02362411,-0.02151244,0.00000000,0.00000000,0.00000000,0.00000000
70.10000000,0.92087800,7.98100000,0.03047956,523.37858220,0.03002428,539.33092877,0.00076398,0.04549268,594.02600754,-0.02382184,-0.02167084,0.00000000,0.00000000,0.00000000,0.00000000
70.60000000,0.93213400,8.00000000,0.03084000,524.62456555,0.03037400,540.80398715,0.00069944,0.04584673,594.72026717,-0.02397446,-0.02187226,0.00000000,0.00000000,0.00000000,0.00000000
71.10000000,0.94345600,8.01500000,0.03119311,525.60823661,0.03071649,542.00359273,0.00068498,0.04625121,595.85950606,-0.02420677,-0.02204444,0.00000000,0.00000000,0.00000000,0.00000000
71.60000000,0.95448000,8.03300000,0.03156467,526.78864188,0.03107674,543.41654976,0.00072050,0.04662596,596.56718159,-0.02441722,-0.02220874,0.00000000,0.00000000,0.00000000,0.00000000
72.10000000,0.96570200,8.04700000,0.03195456,527.70673487,0.03145463,544.56936904,0.00075577,0.04698817,597.68254466,-0.02459544,-0.02239273,0.00000000,0.00000000,0.00000000,0.00000000
72.60000000,0.97685900,8.06400000,0.03230400,528.82156207,0.03179320,545.90461381,0.00067713,0.04736622,598.39325069,-0.02478104,-0.02258518,0.00000000,0.00000000,0.00000000,0.00000000
73.10000000,0.98801500,8.07500000,0.03267556,529.54292085,0.03215306,546.84602998,0.00071973,0.04771793,599.43447898,-0.02497680,-0.02274113,0.00000000,0.00000000,0.00000000,0.00000000
73.60000000,0.99917200,8.09500000,0.03307289,530.85448226,0.03253775,548.41137357,0.00076937,0.04812707,600.16492526,-0.02519949,-0.02292759,0.00000000,0.00000000,0.00000000,0.00000000
74.10000000,1.01032800,8.10900000,0.03341489,531.77257525,0.03286874,549.54169677,0.00066199,0.04850011,601.08181719,-0.02539529,-0.02310482,0.00000000,0.00000000,0.00000000,0.00000000
74.60000000,1.02145200,8.12200000,0.03380111,532.62509017,0.03324241,550.62841002,0.00074733,0.04884556,601.91340343,-0.02558407,-0.02326150,0.00000000,0.00000000,0.00000000,0.00000000
75.10000000,1.03274000,8.13900000,0.03413956,533.73991737,0.03356973,551.96156093,0.00065465,0.04922190,602.83345381,-0.02579324,-0.02342866,0.00000000,0.00000000,0.00000000,0.00000000
75.60000000,1.04386400,8.15200000,0.03452578,534.59243229,0.03394314,553.04965181,0.00074680,0.04960872,603.69115651,-0.02598079,-0.02362793,0.00000000,0.00000000,0.00000000,0.00000000
76.10000000,1.05515300,8.16900000,0.03491200,535.70725949,0.03431640,554.40987134,0.00074653,0.05001250,604.62906169,-0.02622979,-0.02378271,0.00000000,0.00000000,0.00000000,0.00000000
76.60000000,1.06654100,8.18200000,0.03529822,536.55977441,0.03468952,555.49938056,0.00074625,0.05037138,605.47099906,-0.02641003,-0.02396135,0.00000000,0.00000000,0.00000000,0.00000000
77.10000000,1.07809400,8.19800000,0.03562567,537.60902354,0.03500575,556.76170341,0.00063246,0.05073662,606.38672910,-0.02661414,-0.02412248,0.00000000,0.00000000,0.00000000,0.00000000
77.60000000,1.08915200,8.20700000,0.03602656,538.19922618,0.03539278,557.58869050,0.00077405,0.05113366,607.18358528,-0.02683310,-0.02430056,0.00000000,0.00000000,0.00000000,0.00000000
78.10000000,1.10067200,8.22600000,0.03643122,539.44520952,0.03578329,559.09785783,0.00078104,0.05152641,608.11726588,-0.02703780,-0.02448861,0.00000000,0.00000000,0.00000000,0.00000000
78.60000000,1.11199400,8.23600000,0.03681378,540.10099023,0.03615234,559.98414806,0.00073808,0.05187446,608.88534505,-0.02723536,-0.02463910,0.00000000,0.00000000,0.00000000,0.00000000
79.10000000,1.12344900,8.25400000,0.03715956,541.28139550,0.03648578,561.39517159,0.00066689,0.05226000,609.81580723,-0.02743505,-0.02482495,0.00000000,0.00000000,0.00000000,0.00000000
79.60000000,1.13473800,8.26300000,0.03751633,541.87159814,0.03682972,562.20063364,0.00068787,0.05262973,610.38960249,-0.02766857,-0.02496117,0.00000000,0.00000000,0.00000000,0.00000000
80.10000000,1.14622600,8.28100000,0.03793933,543.05200341,0.03723734,563.65503438,0.00081524,0.05302468,611.46605867,-0.02785705,-0.02516762,0.00000000,0.00000000,0.00000000,0.00000000
80.60000000,1.15761400,8.29000000,0.03834767,543.64220605,0.03763067,564.48961615,0.00078666,0.05339714,612.11199443,-0.02806016,-0.02533698,0.00000000,0.00000000,0.00000000,0.00000000
81.10000000,1.16933300,8.30600000,0.03865667,544.69145518,0.03792821,565.74741120,0.00059509,0.05376124,613.03160655,-0.02825412,-0.02550712,0.00000000,0.00000000,0.00000000,0.00000000
81.60000000,1.18082100,8.31700000,0.03905022,545.41281396,0.03830705,566.71130554,0.00075767,0.05415079,613.68896001,-0.02844826,-0.02570253,0.00000000,0.00000000,0.00000000,0.00000000
82.10000000,1.19220900,8.33200000,0.03943278,546.39648502,0.03867516,567.94241619,0.00073622,0.05456625,614.71101384,-0.02870166,-0.02586460,0.00000000,0.00000000,0.00000000,0.00000000
82.60000000,1.20349800,8.34300000,0.03983367,547.11784379,0.03906076,568.91155361,0.00077121,0.05490741,615.26980979,-0.02888953,-0.02601787,0.00000000,0.00000000,0.00000000,0.00000000
83.10000000,1.21534900,8.35800000,0.04018311,548.10151485,0.03939677,570.12593892,0.00067200,0.05528818,616.20195718,-0.02908682,-0.02620135,0.00000000,0.00000000,0.00000000,0.00000000
83.60000000,1.22680400,8.37000000,0.04057311,548.88845170,0.03977163,571.15856384,0.00074973,0.05567334,616.92822903,-0.02928247,-0.02639087,0.00000000,0.00000000,0.00000000,0.00000000
84.10000000,1.23849000,8.38400000,0.04096300,549.80654469,0.04014625,572.32827018,0.00074923,0.05606803,617.80041265,-0.02949432,-0.02657370,0.00000000,0.00000000,0.00000000,0.00000000
84.60000000,1.24997800,8.39400000,0.04135656,550.46232540,0.04052424,573.22755114,0.00075599,0.05646977,618.60777832,-0.02973059,-0.02673919,0.00000000,0.00000000,0.00000000,0.00000000
85.10000000,1.26153200,8.40800000,0.04172078,551.38041839,0.04087394,574.38443829,0.00069939,0.05681960,619.38344106,-0.02987532,-0.02694427,0.00000000,0.00000000,0.00000000,0.00000000
85.60000000,1.27325100,8.41800000,0.04207389,552.03619910,0.04121285,575.26250880,0.00067782,0.05720071,620.10918959,-0.03010060,-0.02710011,0.00000000,0.00000000,0.00000000,0.00000000
86.10000000,1.28460700,8.43100000,0.04249322,552.88871401,0.04161517,576.38273700,0.00080464,0.05759133,620.98108381,-0.03029123,-0.02730010,0.00000000,0.00000000,0.00000000,0.00000000
86.60000000,1.29612700,8.44000000,0.04290156,553.47891665,0.04200679,577.22402314,0.00078323,0.05797247,621.63794255,-0.03047500,-0.02749747,0.00000000,0.00000000,0.00000000,0.00000000
87.10000000,1.30778000,8.45600000,0.04322889,554.52816578,0.04232060,578.49980225,0.00062764,0.05836966,622.51503128,-0.03070242,-0.02766724,0.00000000,0.00000000,0.00000000,0.00000000
87.60000000,1.31959900,8.46400000,0.04361144,555.05279035,0.04268724,579.25944428,0.00073327,0.05873321,623.16181411,-0.03091207,-0.02782113,0.00000000,0.00000000,0.00000000,0.00000000
88.10000000,1.33135100,8.47900000,0.04400867,556.03646141,0.04306779,580.50688469,0.00076110,0.05911624,624.03113782,-0.03109118,-0.02802505,0.00000000,0.00000000,0.00000000,0.00000000
88.60000000,1.34330300,8.48800000,0.04442800,556.62666404,0.04346937,581.35647347,0.00080315,0.05952469,624.63691620,-0.03131795,-0.02820674,0.00000000,0.00000000,0.00000000,0.00000000
89.10000000,1.35502200,8.50200000,0.04481422,557.54475703,0.04383909,582.53069167,0.00073945,0.05993474,625.59431635,-0.03155640,-0.02837835,0.00000000,0.00000000,0.00000000,0.00000000
89.60000000,1.36667500,8.51000000,0.04516733,558.06938160,0.04417700,583.27588738,0.00067582,0.06028774,626.16620015,-0.03173217,-0.02855557,0.00000000,0.00000000,0.00000000,0.00000000
90.10000000,1.37816200,8.52300000,0.04556089,558.92189652,0.04455348,584.38687494,0.00075295,0.06069427,627.05245960,-0.03195549,-0.02873879,0.00000000,0.00000000,0.00000000,0.00000000
90.60000000,1.39004700,8.53300000,0.04600233,559.57767722,0.04497560,585.31955606,0.00084424,0.06108459,627.71875126,-0.03216487,-0.02891972,0.00000000,0.00000000,0.00000000,0.00000000
91.10000000,1.40183300,8.54600000,0.04634811,560.43019214,0.04530611,586.40507296,0.00066103,0.06147365,628.59514235,-0.03240429,-0.02906935,0.00000000,0.00000000,0.00000000,0.00000000
91.60000000,1.41404900,8.55600000,0.04674900,561.08597285,0.04568917,587.31618100,0.00076612,0.06185350,629.18558670,-0.03257888,-0.02927462,0.00000000,0.00000000,0.00000000,0.00000000
92.10000000,1.42596700,8.56800000,0.04714633,561.87290970,0.04606869,588.36315719,0.00075903,0.06222579,629.91203361,-0.03276576,-0.02946003,0.00000000,0.00000000,0.00000000,0.00000000
92.60000000,1.43785200,8.57700000,0.04755833,562.46311234,0.04646206,589.21292052,0.00078675,0.06262223,630.58398132,-0.03299822,-0.02962401,0.00000000,0.00000000,0.00000000,0.00000000
93.10000000,1.44980400,8.58900000,0.04794456,563.25004918,0.04683068,590.25482246,0.00073724,0.06303164,631.40510720,-0.03320889,-0.02982276,0.00000000,0.00000000,0.00000000,0.00000000
93.60000000,1.46158900,8.59800000,0.04832711,563.84025182,0.04719567,591.08902232,0.00072997,0.06340747,631.99462916,-0.03339098,-0.03001649,0.00000000,0.00000000,0.00000000,0.00000000
94.10000000,1.47334100,8.61000000,0.04871700,564.62718867,0.04756751,592.13413142,0.00074369,0.06378909,632.79914681,-0.03362544,-0.03016364,0.00000000,0.00000000,0.00000000,0.00000000
94.60000000,1.48549100,8.61900000,0.04912900,565.21739130,0.04796030,592.98595652,0.00078557,0.06417806,633.46816931,-0.03382784,-0.03035022,0.00000000,0.00000000,0.00000000,0.00000000
95.10000000,1.49734300,8.63100000,0.04950789,566.00432815,0.04832138,594.02600754,0.00072216,0.06457338,634.21203218,-0.03403906,-0.03053431,0.00000000,0.00000000,0.00000000,0.00000000
95.60000000,1.50932700,8.63800000,0.04988300,566.46337465,0.04867873,594.72026717,0.00071470,0.06495862,634.87957014,-0.03425899,-0.03069963,0.00000000,0.00000000,0.00000000,0.00000000
96.10000000,1.52144400,8.65100000,0.05031344,567.31588957,0.04908864,595.85950606,0.00081982,0.06531938,635.60235166,-0.03444691,-0.03087247,0.00000000,0.00000000,0.00000000,0.00000000
96.60000000,1.53375900,8.65800000,0.05071067,567.77493606,0.04946676,596.56718159,0.00075624,0.06571808,636.27933903,-0.03465754,-0.03106054,0.00000000,0.00000000,0.00000000,0.00000000
97.10000000,1.54547800,8.67100000,0.05109689,568.62745098,0.04983427,597.68254466,0.00073503,0.06614665,637.11683114,-0.03490993,-0.03123672,0.00000000,0.00000000,0.00000000,0.00000000
97.60000000,1.55776000,8.67800000,0.05149789,569.08649748,0.05021571,598.39325069,0.00076287,0.06654228,637.65177724,-0.03515738,-0.03138490,0.00000000,0.00000000,0.00000000,0.00000000
98.10000000,1.56977800,8.69000000,0.05187300,569.87343432,0.05057238,599.43447898,0.00071335,0.06690211,638.44631215,-0.03528548,-0.03161664,0.00000000,0.00000000,0.00000000,0.00000000
98.60000000,1.58139800,8.69700000,0.05230711,570.33248082,0.05098500,600.16492526,0.00082524,0.06730414,638.98610973,-0.03549531,-0.03180884,0.00000000,0.00000000,0.00000000,0.00000000
99.10000000,1.59331600,8.70700000,0.05270433,570.98826153,0.05136241,601.08181719,0.00075481,0.06769411,639.87150655,-0.03573946,-0.03195465,0.00000000,0.00000000,0.00000000,0.00000000
99.60000000,1.60576400,8.71600000,0.05307222,571.57846416,0.05171182,601.91340343,0.00069882,0.06810987,640.35029828,-0.03596161,-0.03214827,0.00000000,0.00000000,0.00000000,0.00000000
100.10000000,1.61774800,8.72600000,0.05347322,572.23424487,0.05209254,602.83345381,0.00076144,0.06847910,641.22340943,-0.03611879,-0.03236031,0.00000000,0.00000000,0.00000000,0.00000000
100.60000000,1.62989800,8.73500000,0.05388511,572.82444750,0.05248344,603.69115651,0.00078181,0.06886348,641.75341722,-0.03634619,-0.03251728,0.00000000,0.00000000,0.00000000,0.00000000
101.10000000,1.64231300,8.74500000,0.05431544,573.48022821,0.05289169,604.62906169,0.00081649,0.06926743,642.43778138,-0.03656705,-0.03270038,0.00000000,0.00000000,0.00000000,0.00000000
101.60000000,1.65446300,8.75400000,0.05469811,574.07043085,0.05325458,605.47099906,0.00072577,0.06966815,643.04977195,-0.03677374,-0.03289441,0.00000000,0.00000000,0.00000000,0.00000000
102.10000000,1.66654600,8.76400000,0.05508800,574.72621155,0.05362418,606.38672910,0.00073920,0.07005115,643.79225049,-0.03695619,-0.03309496,0.00000000,0.00000000,0.00000000,0.00000000
102.60000000,1.67859700,8.77200000,0.05551100,575.25083612,0.05402501,607.18358528,0.00080167,0.07041738,644.38277483,-0.03717485,-0.03324253,0.00000000,0.00000000,0.00000000,0.00000000
103.10000000,1.69094500,8.78200000,0.05593033,575.90661683,0.05442221,608.11726588,0.00079440,0.07085451,645.16117259,-0.03742739,-0.03342712,0.00000000,0.00000000,0.00000000,0.00000000
103.60000000,1.70309500,8.79000000,0.05630178,576.43124139,0.05477392,608.88534505,0.00070342,0.07123433,645.76128795,-0.03758967,-0.03364466,0.00000000,0.00000000,0.00000000,0.00000000
104.10000000,1.71557600,8.80000000,0.05671378,577.08702210,0.05516388,609.81580723,0.00077993,0.07162712,646.44106936,-0.03784138,-0.03378575,0.00000000,0.00000000,0.00000000,0.00000000
104.60000000,1.72782500,8.80500000,0.05710744,577.41491245,0.05553635,610.38960249,0.00074494,0.07201331,647.04609207,-0.03802503,-0.03398829,0.00000000,0.00000000,0.00000000,0.00000000
105.10000000,1.74007400,8.81700000,0.05753044,578.20184930,0.05593642,611.46605867,0.00080014,0.07241935,647.73532337,-0.03822861,-0.03419075,0.00000000,0.00000000,0.00000000,0.00000000
105.60000000,1.75212400,8.82300000,0.05792767,578.59531773,0.05631196,612.11199443,0.00075109,0.07281584,648.27685866,-0.03846404,-0.03435179,0.00000000,0.00000000,0.00000000,0.00000000
106.10000000,1.76417500,8.83300000,0.05831756,579.25109843,0.05668044,613.03160655,0.00073694,0.07320766,649.02868093,-0.03867173,-0.03453593,0.00000000,0.00000000,0.00000000,0.00000000
106.60000000,1.77692000,8.83900000,0.05873322,579.64456686,0.05707312,613.68896001,0.00078537,0.07359018,649.56186106,-0.03884765,-0.03474253,0.00000000,0.00000000,0.00000000,0.00000000
107.10000000,1.78900400,8.85000000,0.05917833,580.36592563,0.05749345,614.71101384,0.00084066,0.07398202,650.24354515,-0.03904459,-0.03493743,0.00000000,0.00000000,0.00000000,0.00000000
