Repository: noberito/ethz

**MODELLING AND CALIBRATING A POLYN YIELD SURFACE FUNCTION**

---

In the context of my research assistant internship at ETH Zurich, I have to implement and find an operationnal strategy to calibrate a yield surface function based on the polyN model which is a homogenous polynomial of degree N.

To make the calibration operationnal please copy paste a folder "{material}_results" containing the csv files for a given material in the lab_data directory and then change the parameters you want in the polyN_optimization/param.txt. Then run polyN_optimization/optimize_polyN.py. The coefficients of the polyN function will be accessible in the polyN_coeff.npy file.

File: LAB_DATA/DP600_results/DATA/UT_00_2.csv (part 2 of 3)
Time[s],Displacement[mm],Force[kN],EngStrain_longi,EngStress[MPa],TrueStrain,TrueStress[MPa],TrueStrainRate[1/s],PlasticStrain_longi,PlasticStress[MPa],PlasticStrain_thick,PlasticStrain_width,R-Value,Thickness[mm],Width[mm], Young's Modulus [MPa]
107.61000000,1.81745100,8.77000000,0.06058167,580.60244952,0.05881750,615.77631358,0.00077687,0.07450068,649.69840655,-0.03924997,-0.03525071,0.00000000,0.00000000,0.00000000,0.00000000
108.11000000,1.83009700,8.78100000,0.06100111,581.33068520,0.05921291,616.79250292,0.00079081,0.07489655,650.17183926,-0.03946574,-0.03543081,0.00000000,0.00000000,0.00000000,0.00000000
108.61000000,1.84238000,8.78600000,0.06141300,581.66170142,0.05960104,617.38329149,0.00077626,0.07534214,650.89348030,-0.03969813,-0.03564401,0.00000000,0.00000000,0.00000000,0.00000000
109.11000000,1.85466200,8.79700000,0.06181767,582.38993711,0.05998222,618.39192411,0.00076236,0.07575060,651.51951716,-0.03992780,-0.03582280,0.00000000,0.00000000,0.00000000,0.00000000
109.61000000,1.86737500,8.80400000,0.06228489,582.85335981,0.06042214,619.15631657,0.00087985,0.07613168,652.12804296,-0.04010719,-0.03602449,0.00000000,0.00000000,0.00000000,0.00000000
110.11000000,1.87995500,8.81300000,0.06266378,583.44918901,0.06077875,620.01031934,0.00071322,0.07650258,652.73028026,-0.04029608,-0.03620650,0.00000000,0.00000000,0.00000000,0.00000000
110.61000000,1.89243500,8.81800000,0.06308300,583.78020523,0.06117318,620.60681192,0.00078885,0.07695453,653.38599331,-0.04055510,-0.03639943,0.00000000,0.00000000,0.00000000,0.00000000
111.11000000,1.90495000,8.82600000,0.06351711,584.30983118,0.06158144,621.42350365,0.00081654,0.07738637,653.95700391,-0.04079224,-0.03659413,0.00000000,0.00000000,0.00000000,0.00000000
111.61000000,1.91749700,8.83300000,0.06395856,584.77325389,0.06199644,622.17450654,0.00082999,0.07777634,654.71691334,-0.04100205,-0.03677429,0.00000000,0.00000000,0.00000000,0.00000000
112.11000000,1.92997800,8.84100000,0.06435211,585.30287984,0.06236627,622.96835580,0.00073966,0.07817426,655.19440980,-0.04121741,-0.03695685,0.00000000,0.00000000,0.00000000,0.00000000
112.61000000,1.94222700,8.84700000,0.06476044,585.70009930,0.06274984,623.63029805,0.00076714,0.07859814,655.90545927,-0.04144576,-0.03715238,0.00000000,0.00000000,0.00000000,0.00000000
113.11000000,1.95480800,8.85700000,0.06515778,586.36213174,0.06312294,624.56818522,0.00074619,0.07900851,656.53600132,-0.04166772,-0.03734080,0.00000000,0.00000000,0.00000000,0.00000000
113.61000000,1.96715600,8.86200000,0.06561022,586.69314796,0.06354761,625.18621578,0.00084935,0.07940199,657.15581419,-0.04189155,-0.03751044,0.00000000,0.00000000,0.00000000,0.00000000
114.11000000,1.97963800,8.87000000,0.06606267,587.22277392,0.06397211,626.01627629,0.00084899,0.07978916,657.62755116,-0.04206991,-0.03771924,0.00000000,0.00000000,0.00000000,0.00000000
114.61000000,1.99225100,8.87600000,0.06644144,587.61999338,0.06432735,626.66231452,0.00071048,0.08021570,658.34210595,-0.04233105,-0.03788466,0.00000000,0.00000000,0.00000000,0.00000000
115.11000000,2.00519500,8.88500000,0.06686444,588.21582258,0.06472392,627.54654677,0.00079314,0.08064601,658.91520894,-0.04256474,-0.03808127,0.00000000,0.00000000,0.00000000,0.00000000
115.61000000,2.01761000,8.89100000,0.06732433,588.61304204,0.06515489,628.24102269,0.00086195,0.08104880,659.54272956,-0.04277756,-0.03827125,0.00000000,0.00000000,0.00000000,0.00000000
116.11000000,2.03038900,8.89900000,0.06774000,589.14266799,0.06554427,629.05119232,0.00077874,0.08144852,660.09633830,-0.04300645,-0.03844207,0.00000000,0.00000000,0.00000000,0.00000000
116.61000000,2.04330100,8.90300000,0.06815933,589.40748097,0.06593692,629.58110193,0.00078531,0.08186382,660.87753606,-0.04321308,-0.03865074,0.00000000,0.00000000,0.00000000,0.00000000
117.11000000,2.05581400,8.91200000,0.06855289,590.00331016,0.06630529,630.44974153,0.00073675,0.08228704,661.37517917,-0.04346891,-0.03881813,0.00000000,0.00000000,0.00000000,0.00000000
117.61000000,2.06829500,8.91700000,0.06900900,590.33432638,0.06673205,631.07270791,0.00085352,0.08271955,662.02403438,-0.04370219,-0.03901736,0.00000000,0.00000000,0.00000000,0.00000000
118.11000000,2.08077600,8.92600000,0.06945411,590.93015558,0.06714834,631.97268426,0.00083258,0.08310507,662.56969678,-0.04391374,-0.03919133,0.00000000,0.00000000,0.00000000,0.00000000
118.61000000,2.09345600,8.93200000,0.06985500,591.32737504,0.06752313,632.63454882,0.00074957,0.08351700,663.20568514,-0.04412659,-0.03939042,0.00000000,0.00000000,0.00000000,0.00000000
119.11000000,2.10640000,8.94000000,0.07027800,591.85700099,0.06791843,633.45152731,0.00079061,0.08395301,663.71319993,-0.04436802,-0.03958499,0.00000000,0.00000000,0.00000000,0.00000000
119.61000000,2.11908000,8.94400000,0.07071944,592.12181397,0.06833080,633.99633970,0.00082475,0.08436459,664.34973598,-0.04457141,-0.03979318,0.00000000,0.00000000,0.00000000,0.00000000
120.11000000,2.13212400,8.95100000,0.07114989,592.58523668,0.06873273,634.74761042,0.00080387,0.08475616,664.90081827,-0.04474825,-0.04000791,0.00000000,0.00000000,0.00000000,0.00000000
120.61000000,2.14470400,8.95700000,0.07157656,592.98245614,0.06913098,635.42609786,0.00079649,0.08517444,665.47006610,-0.04498559,-0.04018885,0.00000000,0.00000000,0.00000000,0.00000000
121.11000000,2.15748300,8.96400000,0.07198856,593.44587885,0.06951539,636.16719047,0.00076881,0.08559933,666.04409458,-0.04521689,-0.04038244,0.00000000,0.00000000,0.00000000,0.00000000
121.61000000,2.17032800,8.97000000,0.07243356,593.84309831,0.06993042,636.85726536,0.00083006,0.08601022,666.68173890,-0.04543413,-0.04057609,0.00000000,0.00000000,0.00000000,0.00000000
122.11000000,2.18327200,8.97800000,0.07289711,594.37272426,0.07036257,637.70077879,0.00086431,0.08640481,667.16361406,-0.04561245,-0.04079236,0.00000000,0.00000000,0.00000000,0.00000000
122.61000000,2.19605100,8.98200000,0.07329811,594.63753724,0.07073625,638.22334551,0.00074737,0.08681571,667.72935389,-0.04582673,-0.04098898,0.00000000,0.00000000,0.00000000,0.00000000
123.11000000,2.20922700,8.98900000,0.07370267,595.10095995,0.07111311,638.96148763,0.00075371,0.08725359,668.24084049,-0.04607797,-0.04117563,0.00000000,0.00000000,0.00000000,0.00000000
123.61000000,2.22197200,8.99500000,0.07415511,595.49817941,0.07153441,639.65741307,0.00084260,0.08767346,668.95875565,-0.04631515,-0.04135831,0.00000000,0.00000000,0.00000000,0.00000000
124.11000000,2.23435400,9.00100000,0.07459656,595.89539887,0.07194529,640.34714310,0.00082177,0.08807381,669.51853267,-0.04651529,-0.04155852,0.00000000,0.00000000,0.00000000,0.00000000
124.61000000,2.24743100,9.00600000,0.07502689,596.22641509,0.07234567,640.95942809,0.00080076,0.08850378,670.17134797,-0.04673910,-0.04176467,0.00000000,0.00000000,0.00000000,0.00000000
125.11000000,2.26027600,9.01200000,0.07542778,596.62363456,0.07271852,641.62562948,0.00074568,0.08893448,670.60663290,-0.04699868,-0.04193581,0.00000000,0.00000000,0.00000000,0.00000000
125.61000000,2.27302200,9.01700000,0.07586189,596.95465078,0.07312210,642.24075817,0.00080716,0.08934731,671.24869580,-0.04718391,-0.04216340,0.00000000,0.00000000,0.00000000,0.00000000
126.11000000,2.28613100,9.02400000,0.07632533,597.41807349,0.07355277,643.01620708,0.00086135,0.08975433,671.66861455,-0.04739419,-0.04236014,0.00000000,0.00000000,0.00000000,0.00000000
126.61000000,2.29914200,9.02800000,0.07676678,597.68288646,0.07396283,643.56507579,0.00082011,0.09016348,672.30894295,-0.04761812,-0.04254536,0.00000000,0.00000000,0.00000000,0.00000000
127.11000000,2.31235100,9.03600000,0.07716778,598.21251241,0.07433517,644.37524263,0.00074468,0.09057648,672.80639301,-0.04784288,-0.04273360,0.00000000,0.00000000,0.00000000,0.00000000
127.61000000,2.32513000,9.04200000,0.07762011,598.60973188,0.07475501,645.07388578,0.00083968,0.09098529,673.44726179,-0.04808370,-0.04290159,0.00000000,0.00000000,0.00000000,0.00000000
128.11000000,2.33820700,9.04800000,0.07807633,599.00695134,0.07517828,645.77521774,0.00084654,0.09142499,673.89041215,-0.04832794,-0.04309705,0.00000000,0.00000000,0.00000000,0.00000000
128.61000000,2.35154900,9.05200000,0.07853978,599.27176432,0.07560807,646.33843551,0.00085958,0.09184743,674.39518670,-0.04855473,-0.04329270,0.00000000,0.00000000,0.00000000,0.00000000
129.11000000,2.36442700,9.05800000,0.07896656,599.66898378,0.07600369,647.02277790,0.00079124,0.09225238,675.03457036,-0.04875687,-0.04349552,0.00000000,0.00000000,0.00000000,0.00000000
129.61000000,2.37783500,9.06300000,0.07935633,600.00000000,0.07636488,647.61380000,0.00072237,0.09267457,675.53984241,-0.04900946,-0.04366511,0.00000000,0.00000000,0.00000000,0.00000000
130.11000000,2.39064600,9.06900000,0.07984189,600.39721946,0.07681463,648.33406755,0.00089951,0.09311272,676.12938596,-0.04924953,-0.04386319,0.00000000,0.00000000,0.00000000,0.00000000
130.61000000,2.40388900,9.07400000,0.08030178,600.72823568,0.07724043,648.96778097,0.00085159,0.09355479,676.57564645,-0.04950409,-0.04405070,0.00000000,0.00000000,0.00000000,0.00000000
131.11000000,2.41663500,9.08100000,0.08068433,601.19165839,0.07759448,649.69840655,0.00070811,0.09396909,677.22289966,-0.04973763,-0.04423146,0.00000000,0.00000000,0.00000000,0.00000000
131.61000000,2.43017600,9.08400000,0.08111467,601.39026812,0.07799261,650.17183926,0.00079625,0.09437386,677.71764471,-0.04993326,-0.04444060,0.00000000,0.00000000,0.00000000,0.00000000
132.11000000,2.44302000,9.09000000,0.08160022,601.78748759,0.07844163,650.89348030,0.00089805,0.09479790,678.29904916,-0.05016801,-0.04462990,0.00000000,0.00000000,0.00000000,0.00000000
132.61000000,2.45632900,9.09500000,0.08204533,602.11850381,0.07885308,651.51951716,0.00082289,0.09521603,678.73022306,-0.05041148,-0.04480455,0.00000000,0.00000000,0.00000000,0.00000000
133.11000000,2.46907400,9.10000000,0.08246089,602.44952003,0.07923705,652.12804296,0.00076795,0.09562998,679.30542966,-0.05063314,-0.04499683,0.00000000,0.00000000,0.00000000,0.00000000
133.61000000,2.48258200,9.10500000,0.08286556,602.78053625,0.07961082,652.73028026,0.00074754,0.09605758,679.74361198,-0.05085602,-0.04520156,0.00000000,0.00000000,0.00000000,0.00000000
134.11000000,2.49582400,9.11000000,0.08335844,603.11155247,0.08006589,653.38599331,0.00091013,0.09645087,680.37877690,-0.05107950,-0.04537137,0.00000000,0.00000000,0.00000000,0.00000000
134.61000000,2.50926500,9.11400000,0.08382933,603.37636544,0.08050045,653.95700391,0.00086912,0.09691469,680.84228028,-0.05133797,-0.04557673,0.00000000,0.00000000,0.00000000,0.00000000
135.11000000,2.52224300,9.12100000,0.08425600,603.83978815,0.08089404,654.71691334,0.00078718,0.09731450,681.40920758,-0.05154789,-0.04576661,0.00000000,0.00000000,0.00000000,0.00000000
135.61000000,2.53578300,9.12400000,0.08469000,604.03839788,0.08129423,655.19440980,0.00080039,0.09774443,681.92361306,-0.05176536,-0.04597908,0.00000000,0.00000000,0.00000000,0.00000000
136.11000000,2.54885900,9.13000000,0.08515356,604.43561735,0.08172150,655.90545927,0.00085454,0.09816712,682.50688779,-0.05200731,-0.04615981,0.00000000,0.00000000,0.00000000,0.00000000
136.61000000,2.56210200,9.13500000,0.08560222,604.76663357,0.08213488,656.53600132,0.00082675,0.09859397,682.87277078,-0.05222711,-0.04636686,0.00000000,0.00000000,0.00000000,0.00000000
137.11000000,2.57521200,9.14000000,0.08603267,605.09764978,0.08253130,657.15581419,0.00079285,0.09900944,683.52532720,-0.05245360,-0.04655584,0.00000000,0.00000000,0.00000000,0.00000000
137.61000000,2.58888500,9.14300000,0.08645567,605.29625952,0.08292072,657.62755116,0.00077883,0.09941580,683.95124524,-0.05265232,-0.04676348,0.00000000,0.00000000,0.00000000,0.00000000
138.11000000,2.60163000,9.14900000,0.08692289,605.69347898,0.08335067,658.34210595,0.00085990,0.09983482,684.45973013,-0.05287567,-0.04695915,0.00000000,0.00000000,0.00000000,0.00000000
138.61000000,2.61517000,9.15300000,0.08739367,605.95829196,0.08378370,658.91520894,0.00086607,0.10029340,684.99571265,-0.05311096,-0.04718245,0.00000000,0.00000000,0.00000000,0.00000000
139.11000000,2.62871000,9.15800000,0.08783500,606.28930818,0.08418948,659.54272956,0.00081156,0.10075472,685.60762416,-0.05339416,-0.04736056,0.00000000,0.00000000,0.00000000,0.00000000
139.61000000,2.64211700,9.16200000,0.08827278,606.55412115,0.08459183,660.09633830,0.00080470,0.10113730,686.01829711,-0.05356006,-0.04757725,0.00000000,0.00000000,0.00000000,0.00000000
140.11000000,2.65585700,9.16900000,0.08872889,607.01754386,0.08501086,660.87753606,0.00083805,0.10156218,686.53206797,-0.05377674,-0.04778544,0.00000000,0.00000000,0.00000000,0.00000000
140.61000000,2.66906600,9.17200000,0.08919233,607.21615359,0.08543644,661.37517917,0.00085117,0.10200366,686.98381184,-0.05403756,-0.04796610,0.00000000,0.00000000,0.00000000,0.00000000
141.11000000,2.68250700,9.17700000,0.08966689,607.54716981,0.08587204,662.02403438,0.00087120,0.10238870,687.47071622,-0.05423553,-0.04815317,0.00000000,0.00000000,0.00000000,0.00000000
141.61000000,2.69598100,9.18100000,0.09008989,607.81198279,0.08626016,662.56969678,0.00077623,0.10284938,688.01010912,-0.05447300,-0.04837639,0.00000000,0.00000000,0.00000000,0.00000000
142.11000000,2.70955400,9.18600000,0.09054233,608.14299901,0.08667513,663.20568514,0.00082993,0.10325380,688.51098881,-0.05470057,-0.04855324,0.00000000,0.00000000,0.00000000,0.00000000
142.61000000,2.72269800,9.18900000,0.09102056,608.34160874,0.08711355,663.71319993,0.00087684,0.10369135,688.96114075,-0.05492717,-0.04876418,0.00000000,0.00000000,0.00000000,0.00000000
143.11000000,2.73650300,9.19400000,0.09147300,608.67262496,0.08752816,664.34973598,0.00082922,0.10414123,689.56799496,-0.05519281,-0.04894842,0.00000000,0.00000000,0.00000000,0.00000000
143.61000000,2.74977800,9.19800000,0.09190333,608.93743793,0.08792235,664.90081827,0.00078838,0.10456525,690.00938727,-0.05539634,-0.04916892,0.00000000,0.00000000,0.00000000,0.00000000
144.11000000,2.76312000,9.20200000,0.09236311,609.20225091,0.08834334,665.47006610,0.00084198,0.10499823,690.60527026,-0.05564288,-0.04935536,0.00000000,0.00000000,0.00000000,0.00000000
144.61000000,2.77692500,9.20600000,0.09283033,609.46706389,0.08877097,666.04409458,0.00085525,0.10542179,691.04690932,-0.05588103,-0.04954076,0.00000000,0.00000000,0.00000000,0.00000000
145.11000000,2.79020000,9.21100000,0.09328278,609.79808011,0.08918489,666.68173890,0.00082785,0.10582223,691.47276086,-0.05604282,-0.04977942,0.00000000,0.00000000,0.00000000,0.00000000
145.61000000,2.80347500,9.21400000,0.09371678,609.99668984,0.08958178,667.16361406,0.00079378,0.10629114,692.02048940,-0.05633621,-0.04995493,0.00000000,0.00000000,0.00000000,0.00000000
146.11000000,2.81704900,9.21800000,0.09416922,610.26150281,0.08999537,667.72935389,0.00082718,0.10665839,692.42380441,-0.05652700,-0.05013138,0.00000000,0.00000000,0.00000000,0.00000000
146.61000000,2.83035700,9.22100000,0.09465111,610.46011255,0.09043569,668.24084049,0.00088064,0.10712025,692.96727391,-0.05675504,-0.05036521,0.00000000,0.00000000,0.00000000,0.00000000
147.11000000,2.84419500,9.22700000,0.09511456,610.85733201,0.09085897,668.95875565,0.00084656,0.10758245,693.43712071,-0.05704700,-0.05053545,0.00000000,0.00000000,0.00000000,0.00000000
147.61000000,2.85783500,9.23100000,0.09555600,611.12214499,0.09126200,669.51853267,0.00080604,0.10796813,694.00246659,-0.05726303,-0.05070510,0.00000000,0.00000000,0.00000000,0.00000000
148.11000000,2.87173900,9.23600000,0.09603056,611.45316120,0.09169507,670.17134797,0.00086614,0.10840359,694.45429006,-0.05745081,-0.05095277,0.00000000,0.00000000,0.00000000,0.00000000
148.61000000,2.88527900,9.23800000,0.09650500,611.58556769,0.09212785,670.60663290,0.00086556,0.10882950,694.82541965,-0.05768097,-0.05114853,0.00000000,0.00000000,0.00000000,0.00000000
149.11000000,2.89911700,9.24300000,0.09696111,611.91658391,0.09254373,671.24869580,0.00083176,0.10927031,695.43013976,-0.05792842,-0.05134189,0.00000000,0.00000000,0.00000000,0.00000000
149.61000000,2.91229300,9.24500000,0.09740989,612.04899040,0.09295276,671.66861455,0.00081805,0.10971834,695.89156841,-0.05815511,-0.05156324,0.00000000,0.00000000,0.00000000,0.00000000
150.11000000,2.92626400,9.25000000,0.09786233,612.38000662,0.09336496,672.30894295,0.00082440,0.11016246,696.42494084,-0.05841518,-0.05174729,0.00000000,0.00000000,0.00000000,0.00000000
150.61000000,2.93953900,9.25300000,0.09831844,612.57861635,0.09378032,672.80639301,0.00083074,0.11058707,696.87057036,-0.05865101,-0.05193607,0.00000000,0.00000000,0.00000000,0.00000000
151.11000000,2.95370900,9.25800000,0.09877089,612.90963257,0.09419218,673.44726179,0.00082372,0.11104404,697.41356425,-0.05890500,-0.05213904,0.00000000,0.00000000,0.00000000,0.00000000
151.61000000,2.96668600,9.26000000,0.09925644,613.04203906,0.09463399,673.89041215,0.00088362,0.11146536,697.78294629,-0.05910267,-0.05236269,0.00000000,0.00000000,0.00000000,0.00000000
152.11000000,2.98082300,9.26300000,0.09972356,613.24064879,0.09505884,674.39518670,0.00084969,0.11189938,698.23594302,-0.05937793,-0.05252145,0.00000000,0.00000000,0.00000000,0.00000000
152.61000000,2.99449500,9.26800000,0.10017233,613.57166501,0.09546683,675.03457036,0.00081600,0.11231337,698.67516958,-0.05959232,-0.05272105,0.00000000,0.00000000,0.00000000,0.00000000
153.11000000,3.00816700,9.27100000,0.10063956,613.77027474,0.09589142,675.53984241,0.00084918,0.11273355,699.19357387,-0.05979983,-0.05293372,0.00000000,0.00000000,0.00000000,0.00000000
153.61000000,3.02184000,9.27500000,0.10112500,614.03508772,0.09633238,676.12938596,0.00088192,0.11320929,699.67666923,-0.06006035,-0.05314894,0.00000000,0.00000000,0.00000000,0.00000000
154.11000000,3.03587600,9.27700000,0.10161422,614.16749421,0.09677658,676.57564645,0.00088839,0.11362943,700.12101388,-0.06034518,-0.05328426,0.00000000,0.00000000,0.00000000,0.00000000
154.61000000,3.04968200,9.28200000,0.10207411,614.49851043,0.09719396,677.22289966,0.00083476,0.11406565,700.57690537,-0.06053508,-0.05353057,0.00000000,0.00000000,0.00000000,0.00000000
155.11000000,3.06362000,9.28500000,0.10252289,614.69712016,0.09760109,677.71764471,0.00081426,0.11452425,701.12354347,-0.06078816,-0.05373609,0.00000000,0.00000000,0.00000000,0.00000000
155.61000000,3.07696100,9.28900000,0.10299356,614.96193313,0.09802790,678.29904916,0.00085362,0.11494085,701.49143436,-0.06102030,-0.05392055,0.00000000,0.00000000,0.00000000,0.00000000
156.11000000,3.09116300,9.29100000,0.10345711,615.09433962,0.09844808,678.73022306,0.00084036,0.11536639,702.01540852,-0.06126193,-0.05410446,0.00000000,0.00000000,0.00000000,0.00000000
156.61000000,3.10460400,9.29500000,0.10391700,615.35915260,0.09886476,679.30542966,0.00083337,0.11583438,702.49478723,-0.06148120,-0.05435318,0.00000000,0.00000000,0.00000000,0.00000000
157.11000000,3.11877300,9.29700000,0.10439144,615.49155909,0.09929445,679.74361198,0.00085938,0.11624971,703.01219106,-0.06169890,-0.05455081,0.00000000,0.00000000,0.00000000,0.00000000
157.61000000,3.13221400,9.30200000,0.10482922,615.82257531,0.09969077,680.37877690,0.00079264,0.11668837,703.39657279,-0.06197130,-0.05471706,0.00000000,0.00000000,0.00000000,0.00000000
158.11000000,3.14625000,9.30400000,0.10534422,615.95498179,0.10015680,680.84228028,0.00093205,0.11716564,703.88336239,-0.06219525,-0.05497039,0.00000000,0.00000000,0.00000000,0.00000000
158.61000000,3.16005500,9.30800000,0.10578922,616.21979477,0.10055931,681.40920758,0.00080502,0.11757753,704.32425066,-0.06243161,-0.05514592,0.00000000,0.00000000,0.00000000,0.00000000
159.11000000,3.17412500,9.31100000,0.10626744,616.41840450,0.10099169,681.92361306,0.00086476,0.11802819,704.79279812,-0.06271521,-0.05531298,0.00000000,0.00000000,0.00000000,0.00000000
159.61000000,3.18816200,9.31500000,0.10673822,616.68321748,0.10141715,682.50688779,0.00085093,0.11846292,705.17532370,-0.06290255,-0.05556037,0.00000000,0.00000000,0.00000000,0.00000000
160.11000000,3.20216500,9.31600000,0.10721267,616.74942072,0.10184575,682.87277078,0.00085719,0.11888730,705.62578908,-0.06313720,-0.05575010,0.00000000,0.00000000,0.00000000,0.00000000
160.61000000,3.21620300,9.32100000,0.10767622,617.08043694,0.10226433,683.52532720,0.00083716,0.11936287,706.18787068,-0.06335658,-0.05600629,0.00000000,0.00000000,0.00000000,0.00000000
161.11000000,3.23033800,9.32300000,0.10812867,617.21284343,0.10267271,683.95124524,0.00081676,0.11980347,706.57527350,-0.06359786,-0.05620561,0.00000000,0.00000000,0.00000000,0.00000000
161.61000000,3.24417700,9.32600000,0.10859578,617.41145316,0.10309415,684.45973013,0.00084289,0.12021113,707.01467677,-0.06379859,-0.05641255,0.00000000,0.00000000,0.00000000,0.00000000
162.11000000,3.25804700,9.32900000,0.10910711,617.61006289,0.10355529,684.99571265,0.00092228,0.12071566,707.52308713,-0.06410636,-0.05660930,0.00000000,0.00000000,0.00000000,0.00000000
162.61000000,3.27211800,9.33300000,0.10962211,617.87487587,0.10401952,685.60762416,0.00092846,0.12111972,707.96045851,-0.06431728,-0.05680243,0.00000000,0.00000000,0.00000000,0.00000000
163.11000000,3.28608800,9.33500000,0.11004889,618.00728236,0.10440406,686.01829711,0.00076908,0.12157208,708.43240843,-0.06452201,-0.05705007,0.00000000,0.00000000,0.00000000,0.00000000
163.61000000,3.30022500,9.33800000,0.11052333,618.20589209,0.10483138,686.53206797,0.00085463,0.12200184,708.81325856,-0.06476518,-0.05723665,0.00000000,0.00000000,0.00000000,0.00000000
164.11000000,3.31386300,9.34000000,0.11101611,618.33829858,0.10527501,686.98381184,0.00088727,0.12244771,709.20577728,-0.06501904,-0.05742867,0.00000000,0.00000000,0.00000000,0.00000000
164.61000000,3.32790200,9.34300000,0.11144656,618.53690831,0.10566237,687.47071622,0.00077472,0.12291532,709.76471586,-0.06526360,-0.05765172,0.00000000,0.00000000,0.00000000,0.00000000
165.11000000,3.34160700,9.34600000,0.11196156,618.73551804,0.10612562,688.01010912,0.00092651,0.12334459,710.14589871,-0.06545856,-0.05788602,0.00000000,0.00000000,0.00000000,0.00000000
165.61000000,3.35571000,9.34900000,0.11241400,618.93412777,0.10653243,688.51098881,0.00081361,0.12378654,710.53632308,-0.06572829,-0.05805825,0.00000000,0.00000000,0.00000000,0.00000000
166.11000000,3.37011100,9.35100000,0.11290322,619.06653426,0.10697212,688.96114075,0.00087938,0.12425387,711.02052504,-0.06598317,-0.05827070,0.00000000,0.00000000,0.00000000,0.00000000
166.61000000,3.38414800,9.35500000,0.11340722,619.33134724,0.10742488,689.56799496,0.00090553,0.12467577,711.47259697,-0.06618711,-0.05848866,0.00000000,0.00000000,0.00000000,0.00000000
167.11000000,3.39818400,9.35700000,0.11388178,619.46375372,0.10785101,690.00938727,0.00085226,0.12513284,711.95004857,-0.06646643,-0.05866641,0.00000000,0.00000000,0.00000000,0.00000000
167.61000000,3.41251900,9.36100000,0.11436733,619.72856670,0.10828683,690.60527026,0.00087164,0.12559301,712.43000417,-0.06669644,-0.05889657,0.00000000,0.00000000,0.00000000,0.00000000
168.11000000,3.42632300,9.36300000,0.11484178,619.86097319,0.10871249,691.04690932,0.00085132,0.12602433,712.81400964,-0.06694556,-0.05907877,0.00000000,0.00000000,0.00000000,0.00000000
168.61000000,3.44062500,9.36500000,0.11529056,619.99337968,0.10911496,691.47276086,0.00080493,0.12647491,713.21199923,-0.06718064,-0.05929428,0.00000000,0.00000000,0.00000000,0.00000000
169.11000000,3.45462900,9.36800000,0.11581656,620.19198941,0.10958647,692.02048940,0.00094303,0.12690860,713.67378123,-0.06740985,-0.05949875,0.00000000,0.00000000,0.00000000,0.00000000
169.61000000,3.46893100,9.37000000,0.11622856,620.32439590,0.10995564,692.42380441,0.00073834,0.12739415,714.09728046,-0.06765528,-0.05973887,0.00000000,0.00000000,0.00000000,0.00000000
170.11000000,3.48286700,9.37300000,0.11674711,620.52300563,0.11042009,692.96727391,0.00092890,0.12784996,714.57545476,-0.06792804,-0.05992192,0.00000000,0.00000000,0.00000000,0.00000000
170.61000000,3.49743400,9.37500000,0.11726589,620.65541212,0.11088453,693.43712071,0.00092887,0.12829001,714.96682344,-0.06816539,-0.06012462,0.00000000,0.00000000,0.00000000,0.00000000
171.11000000,3.51143800,9.37900000,0.11769989,620.92022509,0.11127290,694.00246659,0.00077675,0.12873946,715.36515379,-0.06843078,-0.06030868,0.00000000,0.00000000,0.00000000,0.00000000
171.61000000,3.52587200,9.38100000,0.11818911,621.05263158,0.11171051,694.45429006,0.00087522,0.12920801,715.77741331,-0.06867034,-0.06053767,0.00000000,0.00000000,0.00000000,0.00000000
172.11000000,3.54000900,9.38200000,0.11866744,621.11883482,0.11213820,694.82541965,0.00085537,0.12965019,716.24683950,-0.06892884,-0.06072135,0.00000000,0.00000000,0.00000000,0.00000000
172.61000000,3.55414400,9.38600000,0.11916389,621.38364780,0.11258188,695.43013976,0.00088737,0.13008268,716.70957121,-0.06913587,-0.06094681,0.00000000,0.00000000,0.00000000,0.00000000
173.11000000,3.56907500,9.38800000,0.11966789,621.51605429,0.11303211,695.89156841,0.00090047,0.13055406,717.04864670,-0.06940036,-0.06115369,0.00000000,0.00000000,0.00000000,0.00000000
173.61000000,3.58311100,9.39100000,0.12016811,621.71466402,0.11347877,696.42494084,0.00089332,0.13099574,717.51848156,-0.06963081,-0.06136493,0.00000000,0.00000000,0.00000000,0.00000000
174.11000000,3.59790900,9.39300000,0.12064622,621.84707051,0.11390550,696.87057036,0.00085346,0.13146312,717.93109172,-0.06989688,-0.06156624,0.00000000,0.00000000,0.00000000,0.00000000
174.61000000,3.61181400,9.39600000,0.12116133,622.04568024,0.11436505,697.41356425,0.00091910,0.13193002,718.41964135,-0.07012315,-0.06180688,0.00000000,0.00000000,0.00000000,0.00000000
175.11000000,3.62638000,9.39700000,0.12163578,622.11188348,0.11478814,697.78294629,0.00084617,0.13237747,718.89445614,-0.07035153,-0.06202594,0.00000000,0.00000000,0.00000000,0.00000000
175.61000000,3.64088000,9.39900000,0.12212511,622.24428997,0.11522431,698.23594302,0.00087234,0.13281896,719.21300143,-0.07061168,-0.06220727,0.00000000,0.00000000,0.00000000,0.00000000
176.11000000,3.65551300,9.40100000,0.12259211,622.37669646,0.11564040,698.67516958,0.00083218,0.13326636,719.61211936,-0.07081307,-0.06245329,0.00000000,0.00000000,0.00000000,0.00000000
176.61000000,3.66928500,9.40400000,0.12306667,622.57530619,0.11606304,699.19357387,0.00084529,0.13373878,720.10572539,-0.07105223,-0.06268655,0.00000000,0.00000000,0.00000000,0.00000000
177.11000000,3.68388400,9.40600000,0.12360367,622.70771268,0.11654108,699.67666923,0.00095608,0.13423363,720.53961843,-0.07139433,-0.06283930,0.00000000,0.00000000,0.00000000,0.00000000
177.61000000,3.69825100,9.40800000,0.12407822,622.84011917,0.11696334,700.12101388,0.00084452,0.13464201,720.91121181,-0.07156728,-0.06307473,0.00000000,0.00000000,0.00000000,0.00000000
178.11000000,3.71278600,9.41000000,0.12457111,622.97252565,0.11740173,700.57690537,0.00087677,0.13512695,721.33841099,-0.07180995,-0.06331700,0.00000000,0.00000000,0.00000000,0.00000000
178.61000000,3.72731900,9.41300000,0.12508989,623.17113539,0.11786293,701.12354347,0.00092241,0.13556050,721.72862807,-0.07206712,-0.06349338,0.00000000,0.00000000,0.00000000,0.00000000
179.11000000,3.74172000,9.41400000,0.12556067,623.23733863,0.11828128,701.49143436,0.00083670,0.13600984,722.13049701,-0.07229148,-0.06371837,0.00000000,0.00000000,0.00000000,0.00000000
179.61000000,3.75635300,9.41700000,0.12604256,623.43594836,0.11870932,702.01540852,0.00085608,0.13648721,722.62931171,-0.07254430,-0.06394291,0.00000000,0.00000000,0.00000000,0.00000000
180.11000000,3.77088700,9.41900000,0.12657222,623.56835485,0.11917959,702.49478723,0.00094054,0.13693296,723.02905062,-0.07277397,-0.06415899,0.00000000,0.00000000,0.00000000,0.00000000
180.61000000,3.78542000,9.42200000,0.12704300,623.76696458,0.11959739,703.01219106,0.00083560,0.13741034,723.45196893,-0.07302885,-0.06438149,0.00000000,0.00000000,0.00000000,0.00000000
181.11000000,3.79998700,9.42300000,0.12753956,623.83316783,0.12003787,703.39657279,0.00088097,0.13788750,723.87496029,-0.07328073,-0.06460677,0.00000000,0.00000000,0.00000000,0.00000000
181.61000000,3.81461900,9.42500000,0.12808044,623.96557431,0.12051747,703.88336239,0.00095918,0.13836406,724.37431480,-0.07356162,-0.06480244,0.00000000,0.00000000,0.00000000,0.00000000
182.11000000,3.82905400,9.42700000,0.12854756,624.09798080,0.12093146,704.32425066,0.00082798,0.13880887,724.77429802,-0.07377948,-0.06502939,0.00000000,0.00000000,0.00000000,0.00000000
182.61000000,3.84368700,9.42900000,0.12905878,624.23038729,0.12138435,704.79279812,0.00090578,0.13928571,725.12118195,-0.07405690,-0.06522880,0.00000000,0.00000000,0.00000000,0.00000000
183.11000000,3.85812100,9.43000000,0.12955178,624.29659053,0.12182090,705.17532370,0.00087310,0.13976160,725.62086033,-0.07427561,-0.06548599,0.00000000,0.00000000,0.00000000,0.00000000
183.61000000,3.87242100,9.43200000,0.13003367,624.42899702,0.12224743,705.62578908,0.00085306,0.14020624,725.94469151,-0.07453745,-0.06566878,0.00000000,0.00000000,0.00000000,0.00000000
184.11000000,3.88718500,9.43500000,0.13057422,624.62760675,0.12272566,706.18787068,0.00095648,0.14071377,726.39124460,-0.07485177,-0.06586200,0.00000000,0.00000000,0.00000000,0.00000000
184.61000000,3.90248100,9.43600000,0.13107456,624.69381000,0.12316811,706.57527350,0.00088490,0.14112581,726.76841370,-0.07501923,-0.06610658,0.00000000,0.00000000,0.00000000,0.00000000
185.11000000,3.91688300,9.43800000,0.13153811,624.82621648,0.12357787,707.01467677,0.00081950,0.14163288,727.21511533,-0.07533145,-0.06630143,0.00000000,0.00000000,0.00000000,0.00000000
185.61000000,3.93191300,9.44000000,0.13211189,624.95862297,0.12408482,707.52308713,0.00101390,0.14207632,727.61562379,-0.07554557,-0.06653074,0.00000000,0.00000000,0.00000000,0.00000000
186.11000000,3.94654600,9.44200000,0.13257178,625.09102946,0.12449096,707.96045851,0.00081228,0.14251956,728.01620044,-0.07578787,-0.06673169,0.00000000,0.00000000,0.00000000,0.00000000
186.61000000,3.96104700,9.44400000,0.13308678,625.22343595,0.12494557,708.43240843,0.00090923,0.14302581,728.46305621,-0.07608345,-0.06694236,0.00000000,0.00000000,0.00000000,0.00000000
187.11000000,3.97587900,9.44500000,0.13357589,625.28963919,0.12537714,708.81325856,0.00086314,0.14346872,728.86384402,-0.07630404,-0.06716469,0.00000000,0.00000000,0.00000000,0.00000000
187.61000000,3.99071100,9.44600000,0.13408356,625.35584244,0.12582488,709.20577728,0.00089549,0.14397459,729.31092068,-0.07659391,-0.06738069,0.00000000,0.00000000,0.00000000,0.00000000
188.11000000,4.00560700,9.44900000,0.13461700,625.55445217,0.12629515,709.76471586,0.00094053,0.14441689,729.71170990,-0.07682330,-0.06759359,0.00000000,0.00000000,0.00000000,0.00000000
188.61000000,4.02010800,9.45000000,0.13510622,625.62065541,0.12672623,710.14589871,0.00086217,0.14489104,730.05899565,-0.07706896,-0.06782208,0.00000000,0.00000000,0.00000000,0.00000000
189.11000000,4.03500500,9.45100000,0.13561011,625.68685866,0.12717005,710.53632308,0.00088763,0.14539582,730.58309052,-0.07736009,-0.06803573,0.00000000,0.00000000,0.00000000,0.00000000
189.61000000,4.04973800,9.45300000,0.13614356,625.81926514,0.12763968,711.02052504,0.00093926,0.14586951,730.93044934,-0.07762268,-0.06824682,0.00000000,0.00000000,0.00000000,0.00000000
190.11000000,4.06427100,9.45500000,0.13662544,625.95167163,0.12806374,711.47259697,0.00084811,0.14634260,731.35471191,-0.07785902,-0.06848358,0.00000000,0.00000000,0.00000000,0.00000000
190.61000000,4.07926800,9.45700000,0.13714767,626.08407812,0.12852308,711.95004857,0.00091869,0.14684691,731.80213503,-0.07815812,-0.06868879,0.00000000,0.00000000,0.00000000,0.00000000
191.11000000,4.09409900,9.45900000,0.13767367,626.21648461,0.12898553,712.43000417,0.00092491,0.14728802,732.20338625,-0.07838248,-0.06890554,0.00000000,0.00000000,0.00000000,0.00000000
191.61000000,4.10939300,9.46000000,0.13816656,626.28268785,0.12941868,712.81400964,0.00086630,0.14776044,732.62786799,-0.07863217,-0.06912827,0.00000000,0.00000000,0.00000000,0.00000000
192.11000000,4.12412600,9.46100000,0.13868167,626.34889110,0.12987116,713.21199923,0.00090495,0.14826449,732.99853525,-0.07889798,-0.06936650,0.00000000,0.00000000,0.00000000,0.00000000
192.61000000,4.13912300,9.46300000,0.13917811,626.48129758,0.13030705,713.67378123,0.00087177,0.14873634,733.42305903,-0.07915214,-0.06958420,0.00000000,0.00000000,0.00000000,0.00000000
193.11000000,4.15451700,9.46400000,0.13973367,626.54750083,0.13079461,714.09728046,0.00097512,0.14923953,733.87089304,-0.07943141,-0.06980812,0.00000000,0.00000000,0.00000000,0.00000000
193.61000000,4.16951400,9.46600000,0.14025589,626.67990732,0.13125270,714.57545476,0.00091618,0.14971102,734.29563535,-0.07968903,-0.07002199,0.00000000,0.00000000,0.00000000,0.00000000
194.11000000,4.18411500,9.46700000,0.14075989,626.74611056,0.13169461,714.96682344,0.00088382,0.15015122,734.62008024,-0.07987771,-0.07027351,0.00000000,0.00000000,0.00000000,0.00000000
194.61000000,4.19894500,9.46800000,0.14127489,626.81231380,0.13214596,715.36515379,0.00090270,0.15071651,735.11444591,-0.08024144,-0.07047508,0.00000000,0.00000000,0.00000000,0.00000000
195.11000000,4.21427300,9.46900000,0.14181200,626.87851705,0.13261647,715.77741331,0.00094103,0.15115590,735.51620123,-0.08048827,-0.07066763,0.00000000,0.00000000,0.00000000,0.00000000
195.61000000,4.22927000,9.47100000,0.14231956,627.01092354,0.13306089,716.24683950,0.00088884,0.15162685,735.86388881,-0.08068918,-0.07093767,0.00000000,0.00000000,0.00000000,0.00000000
196.11000000,4.24396900,9.47300000,0.14281622,627.14333002,0.13349559,716.70957121,0.00086939,0.15212884,736.23468088,-0.08098690,-0.07114194,0.00000000,0.00000000,0.00000000,0.00000000
196.61000000,4.25880000,9.47300000,0.14335689,627.14333002,0.13396857,717.04864670,0.00094598,0.15259896,736.65975681,-0.08125087,-0.07134809,0.00000000,0.00000000,0.00000000,0.00000000
197.11000000,4.27439300,9.47500000,0.14386456,627.27573651,0.13441249,717.51848156,0.00088783,0.15310009,737.10801515,-0.08148527,-0.07161482,0.00000000,0.00000000,0.00000000,0.00000000
197.61000000,4.28922500,9.47600000,0.14440156,627.34193976,0.13488184,717.93109172,0.00093870,0.15357021,737.45584582,-0.08175095,-0.07181926,0.00000000,0.00000000,0.00000000,0.00000000
198.11000000,4.30408900,9.47800000,0.14493867,627.47434624,0.13535107,718.41964135,0.00093846,0.15404001,737.80360646,-0.08201280,-0.07202721,0.00000000,0.00000000,0.00000000,0.00000000
198.61000000,4.31925200,9.48000000,0.14545367,627.60675273,0.13580077,718.89445614,0.00089941,0.15454051,738.25208581,-0.08226181,-0.07227870,0.00000000,0.00000000,0.00000000,0.00000000
199.11000000,4.33464600,9.48000000,0.14596122,627.60675273,0.13624378,719.21300143,0.00088601,0.15504076,738.70064310,-0.08254100,-0.07249976,0.00000000,0.00000000,0.00000000,0.00000000
199.61000000,4.34941100,9.48100000,0.14647622,627.67295597,0.13669308,719.61211936,0.00089861,0.15554066,739.14920826,-0.08282529,-0.07271537,0.00000000,0.00000000,0.00000000,0.00000000
200.11000000,4.36460600,9.48300000,0.14702067,627.80536246,0.13716786,720.10572539,0.00094954,0.15604087,739.52033522,-0.08308413,-0.07295673,0.00000000,0.00000000,0.00000000,0.00000000
200.61000000,4.38000100,9.48400000,0.14759078,627.87156571,0.13766477,720.53961843,0.00099383,0.15647790,739.92270910,-0.08326710,-0.07321080,0.00000000,0.00000000,0.00000000,0.00000000
201.11000000,4.39506400,9.48500000,0.14806156,627.93776895,0.13807492,720.91121181,0.00082029,0.15700829,740.39465574,-0.08360391,-0.07340438,0.00000000,0.00000000,0.00000000,0.00000000
201.61000000,4.40989500,9.48600000,0.14862078,628.00397219,0.13856190,721.33841099,0.00097397,0.15753886,740.78898213,-0.08389454,-0.07364432,0.00000000,0.00000000,0.00000000,0.00000000
202.11000000,4.42545500,9.48700000,0.14912100,628.07017544,0.13899730,721.72862807,0.00087081,0.15800678,741.13692541,-0.08411161,-0.07389517,0.00000000,0.00000000,0.00000000,0.00000000
202.61000000,4.44094900,9.48800000,0.14963967,628.13637868,0.13944856,722.13049701,0.00090252,0.15850529,741.58590886,-0.08440415,-0.07410113,0.00000000,0.00000000,0.00000000,0.00000000
203.11000000,4.45587900,9.49000000,0.15019133,628.26878517,0.13992831,722.62931171,0.00095949,0.15900381,741.95701259,-0.08467595,-0.07432786,0.00000000,0.00000000,0.00000000,0.00000000
203.61000000,4.47091000,9.49100000,0.15070633,628.33498841,0.14037596,723.02905062,0.00089530,0.15950218,742.32818638,-0.08493808,-0.07456411,0.00000000,0.00000000,0.00000000,0.00000000
204.11000000,4.48660100,9.49200000,0.15125811,628.40119166,0.14085535,723.45196893,0.00095879,0.16003133,742.72248409,-0.08523719,-0.07479414,0.00000000,0.00000000,0.00000000,0.00000000
204.61000000,4.50169700,9.49300000,0.15180989,628.46739490,0.14133452,723.87496029,0.00095834,0.16046670,743.12534203,-0.08544140,-0.07502530,0.00000000,0.00000000,0.00000000,0.00000000
205.11000000,4.51735700,9.49500000,0.15236167,628.59980139,0.14181346,724.37431480,0.00095788,0.16099542,743.51975121,-0.08572260,-0.07527283,0.00000000,0.00000000,0.00000000,0.00000000
205.61000000,4.53248600,9.49600000,0.15287656,628.66600463,0.14226017,724.77429802,0.00089342,0.16149233,743.96897628,-0.08599382,-0.07549851,0.00000000,0.00000000,0.00000000,0.00000000
206.11000000,4.54811100,9.49600000,0.15342833,628.66600463,0.14273867,725.12118195,0.00095699,0.16198945,744.34022800,-0.08627890,-0.07571056,0.00000000,0.00000000,0.00000000,0.00000000
206.61000000,4.56327400,9.49800000,0.15398011,628.79841112,0.14321693,725.62086033,0.00095653,0.16251737,744.73467858,-0.08654807,-0.07596930,0.00000000,0.00000000,0.00000000,0.00000000
207.11000000,4.57860200,9.49800000,0.15449511,628.79841112,0.14366312,725.94469151,0.00089236,0.16301398,745.10593031,-0.08681873,-0.07619525,0.00000000,0.00000000,0.00000000,0.00000000
207.61000000,4.59366500,9.49900000,0.15508367,628.86461437,0.14417278,726.39124460,0.00101933,0.16347896,745.53222143,-0.08706643,-0.07641253,0.00000000,0.00000000,0.00000000,0.00000000
208.11000000,4.60935700,9.50000000,0.15556178,628.93081761,0.14458661,726.76841370,0.00082767,0.16403698,745.94984460,-0.08737985,-0.07665713,0.00000000,0.00000000,0.00000000,0.00000000
208.61000000,4.62475100,9.50100000,0.15615033,628.99702085,0.14509581,727.21511533,0.00101839,0.16456390,746.34440667,-0.08765211,-0.07691179,0.00000000,0.00000000,0.00000000,0.00000000
209.11000000,4.63981400,9.50200000,0.15666533,629.06322410,0.14554115,727.61562379,0.00089069,0.16505949,746.71569736,-0.08791312,-0.07714637,0.00000000,0.00000000,0.00000000,0.00000000
209.61000000,4.65510800,9.50300000,0.15718033,629.12942734,0.14598630,728.01620044,0.00089029,0.16552388,747.06378677,-0.08814970,-0.07737418,0.00000000,0.00000000,0.00000000,0.00000000
210.11000000,4.67086600,9.50400000,0.15776878,629.19563059,0.14649469,728.46305621,0.00101677,0.16608076,747.48140994,-0.08845969,-0.07762106,0.00000000,0.00000000,0.00000000,0.00000000
210.61000000,4.68629300,9.50500000,0.15828389,629.26183383,0.14693950,728.86384402,0.00088964,0.16660575,748.03287031,-0.08873193,-0.07787382,0.00000000,0.00000000,0.00000000,0.00000000
211.11000000,4.70188600,9.50600000,0.15887244,629.32803707,0.14744750,729.31092068,0.00101600,0.16710032,748.40423893,-0.08898460,-0.07811572,0.00000000,0.00000000,0.00000000,0.00000000
211.61000000,4.71767700,9.50700000,0.15938733,629.39424032,0.14789170,729.71170990,0.00088841,0.16765650,748.82208997,-0.08929335,-0.07836315,0.00000000,0.00000000,0.00000000,0.00000000
212.11000000,4.73323700,9.50700000,0.15993911,629.39424032,0.14836751,730.05899565,0.00095162,0.16815036,749.19331837,-0.08954676,-0.07860360,0.00000000,0.00000000,0.00000000,0.00000000
212.61000000,4.74863100,9.50900000,0.16052767,629.52664681,0.14887479,730.58309052,0.00101455,0.16870595,749.61116941,-0.08988705,-0.07881889,0.00000000,0.00000000,0.00000000,0.00000000
213.11000000,4.76432400,9.50900000,0.16107944,629.52664681,0.14935013,730.93044934,0.00095068,0.16922983,750.08436527,-0.09017125,-0.07905859,0.00000000,0.00000000,0.00000000,0.00000000
213.61000000,4.77998300,9.51000000,0.16163122,629.59285005,0.14982524,731.35471191,0.00095023,0.00000000,0.00000000,0.00000000,0.00000000,0.00000000,0.00000000,0.00000000,0.00000000
214.11000000,4.79564200,9.51100000,0.16221967,629.65905329,0.15033168,731.80213503,0.00101288,0.00000000,0.00000000,0.00000000,0.00000000,0.00000000,0.00000000,0.00000000,0.00000000
214.61000000,4.81153200,9.51200000,0.16273467,629.72525654,0.15077470,732.20338625,0.00088604,0.00000000,0.00000000,0.00000000,0.00000000,0.00000000,0.00000000,0.00000000,0.00000000
