Repository: noberito/ethz

**MODELLING AND CALIBRATING A POLYN YIELD SURFACE FUNCTION**

---

In the context of my research assistant internship at ETH Zurich, I have to implement and find an operationnal strategy to calibrate a yield surface function based on the polyN model which is a homogenous polynomial of degree N.

To make the calibration operationnal please copy paste a folder "{material}_results" containing the csv files for a given material in the lab_data directory and then change the parameters you want in the polyN_optimization/param.txt. Then run polyN_optimization/optimize_polyN.py. The coefficients of the polyN function will be accessible in the polyN_coeff.npy file.

File: LAB_DATA/DP600_results/DATA/UT_00_2.csv (part 3 of 3)
Time[s],Displacement[mm],Force[kN],EngStrain_longi,EngStress[MPa],TrueStrain,TrueStress[MPa],TrueStrainRate[1/s],PlasticStrain_longi,PlasticStress[MPa],PlasticStrain_thick,PlasticStrain_width,R-Value,Thickness[mm],Width[mm], Young's Modulus [MPa]
215.11000000,4.82686000,9.51300000,0.16328644,629.79145978,0.15124914,732.62786799,0.00094888,0.00000000,0.00000000,0.00000000,0.00000000,0.00000000,0.00000000,0.00000000,0.00000000
215.61000000,4.84301600,9.51300000,0.16387500,629.79145978,0.15175496,732.99853525,0.00101163,0.00000000,0.00000000,0.00000000,0.00000000,0.00000000,0.00000000,0.00000000,0.00000000
216.11000000,4.85864100,9.51400000,0.16442667,629.85766303,0.15222883,733.42305903,0.00094776,0.00000000,0.00000000,0.00000000,0.00000000,0.00000000,0.00000000,0.00000000,0.00000000
216.61000000,4.87453200,9.51500000,0.16501522,629.92386627,0.15273415,733.87089304,0.00101064,0.00000000,0.00000000,0.00000000,0.00000000,0.00000000,0.00000000,0.00000000,0.00000000
217.11000000,4.89025800,9.51600000,0.16556700,629.99006951,0.15320766,734.29563535,0.00094702,0.00000000,0.00000000,0.00000000,0.00000000,0.00000000,0.00000000,0.00000000,0.00000000
217.61000000,4.90598300,9.51600000,0.16608200,629.99006951,0.15364941,734.62008024,0.00088349,0.00000000,0.00000000,0.00000000,0.00000000,0.00000000,0.00000000,0.00000000,0.00000000
218.11000000,4.92200600,9.51700000,0.16674411,630.05627276,0.15421706,735.11444591,0.00113529,0.00000000,0.00000000,0.00000000,0.00000000,0.00000000,0.00000000,0.00000000,0.00000000
218.61000000,4.93809500,9.51800000,0.16725911,630.12247600,0.15465836,735.51620123,0.00088260,0.00000000,0.00000000,0.00000000,0.00000000,0.00000000,0.00000000,0.00000000,0.00000000
219.11000000,4.95392000,9.51800000,0.16781089,630.12247600,0.15513096,735.86388881,0.00094520,0.00000000,0.00000000,0.00000000,0.00000000,0.00000000,0.00000000,0.00000000,0.00000000
219.61000000,4.96984400,9.51800000,0.16839933,630.12247600,0.15563472,736.23468088,0.00100752,0.00000000,0.00000000,0.00000000,0.00000000,0.00000000,0.00000000,0.00000000,0.00000000
220.11000000,4.98576700,9.51900000,0.16895111,630.18867925,0.15610686,736.65975681,0.00094428,0.00000000,0.00000000,0.00000000,0.00000000,0.00000000,0.00000000,0.00000000,0.00000000
220.61000000,5.00112800,9.52000000,0.16953956,630.25488249,0.15661013,737.10801515,0.00100654,0.00000000,0.00000000,0.00000000,0.00000000,0.00000000,0.00000000,0.00000000,0.00000000
221.11000000,5.01758200,9.52000000,0.17009144,630.25488249,0.15708190,737.45584582,0.00094355,0.00000000,0.00000000,0.00000000,0.00000000,0.00000000,0.00000000,0.00000000,0.00000000
221.61000000,5.03300800,9.52000000,0.17064322,630.25488249,0.15755336,737.80360646,0.00094291,0.00000000,0.00000000,0.00000000,0.00000000,0.00000000,0.00000000,0.00000000,0.00000000
222.11000000,5.04936400,9.52100000,0.17123178,630.32108573,0.15805600,738.25208581,0.00100527,0.00000000,0.00000000,0.00000000,0.00000000,0.00000000,0.00000000,0.00000000,0.00000000
222.61000000,5.06518800,9.52200000,0.17182033,630.38728898,0.15855838,738.70064310,0.00100477,0.00000000,0.00000000,0.00000000,0.00000000,0.00000000,0.00000000,0.00000000,0.00000000
223.11000000,5.08124500,9.52300000,0.17240878,630.45349222,0.15906042,739.14920826,0.00100407,0.00000000,0.00000000,0.00000000,0.00000000,0.00000000,0.00000000,0.00000000,0.00000000
223.61000000,5.09726700,9.52300000,0.17299744,630.45349222,0.15956239,739.52033522,0.00100395,0.00000000,0.00000000,0.00000000,0.00000000,0.00000000,0.00000000,0.00000000,0.00000000
224.11000000,5.11375300,9.52400000,0.17351244,630.51969547,0.16000134,739.92270910,0.00087790,0.00000000,0.00000000,0.00000000,0.00000000,0.00000000,0.00000000,0.00000000,0.00000000
224.61000000,5.13017400,9.52500000,0.17413767,630.58589871,0.16053398,740.39465574,0.00106527,0.00000000,0.00000000,0.00000000,0.00000000,0.00000000,0.00000000,0.00000000,0.00000000
225.11000000,5.14606500,9.52500000,0.17476300,630.58589871,0.16106643,740.78898213,0.00106490,0.00000000,0.00000000,0.00000000,0.00000000,0.00000000,0.00000000,0.00000000,0.00000000
225.61000000,5.16218700,9.52500000,0.17531478,630.58589871,0.16153601,741.13692541,0.00093917,0.00000000,0.00000000,0.00000000,0.00000000,0.00000000,0.00000000,0.00000000,0.00000000
226.11000000,5.17834300,9.52600000,0.17590333,630.65210195,0.16203665,741.58590886,0.00100128,0.00000000,0.00000000,0.00000000,0.00000000,0.00000000,0.00000000,0.00000000,0.00000000
226.61000000,5.19489500,9.52600000,0.17649178,630.65210195,0.16253694,741.95701259,0.00100059,0.00000000,0.00000000,0.00000000,0.00000000,0.00000000,0.00000000,0.00000000,0.00000000
227.11000000,5.21078600,9.52600000,0.17708033,630.65210195,0.16303708,742.32818638,0.00100028,0.00000000,0.00000000,0.00000000,0.00000000,0.00000000,0.00000000,0.00000000,0.00000000
227.61000000,5.22740400,9.52600000,0.17770556,630.65210195,0.16356810,742.72248409,0.00106205,0.00000000,0.00000000,0.00000000,0.00000000,0.00000000,0.00000000,0.00000000,0.00000000
228.11000000,5.24322900,9.52700000,0.17822067,630.71830520,0.16400539,743.12534203,0.00087458,0.00000000,0.00000000,0.00000000,0.00000000,0.00000000,0.00000000,0.00000000,0.00000000
228.61000000,5.25971600,9.52700000,0.17884600,630.71830520,0.16453599,743.51975121,0.00106121,0.00000000,0.00000000,0.00000000,0.00000000,0.00000000,0.00000000,0.00000000,0.00000000
229.11000000,5.27610300,9.52800000,0.17943444,630.78450844,0.16503504,743.96897628,0.00099809,0.00000000,0.00000000,0.00000000,0.00000000,0.00000000,0.00000000,0.00000000,0.00000000
229.61000000,5.29278800,9.52800000,0.18002300,630.78450844,0.16553393,744.34022800,0.00099778,0.00000000,0.00000000,0.00000000,0.00000000,0.00000000,0.00000000,0.00000000,0.00000000
230.11000000,5.30897600,9.52800000,0.18064833,630.78450844,0.16606372,744.73467858,0.00105959,0.00000000,0.00000000,0.00000000,0.00000000,0.00000000,0.00000000,0.00000000,0.00000000
230.61000000,5.32533000,9.52800000,0.18123689,630.78450844,0.16656210,745.10593031,0.00099676,0.00000000,0.00000000,0.00000000,0.00000000,0.00000000,0.00000000,0.00000000,0.00000000
231.11000000,5.34132100,9.52900000,0.18178867,630.85071168,0.16702911,745.53222143,0.00093402,0.00000000,0.00000000,0.00000000,0.00000000,0.00000000,0.00000000,0.00000000,0.00000000
231.61000000,5.35794000,9.52900000,0.18245067,630.85071168,0.16758912,745.94984460,0.00112002,0.00000000,0.00000000,0.00000000,0.00000000,0.00000000,0.00000000,0.00000000,0.00000000
232.11000000,5.37449200,9.52900000,0.18307611,630.85071168,0.16811792,746.34440667,0.00105760,0.00000000,0.00000000,0.00000000,0.00000000,0.00000000,0.00000000,0.00000000,0.00000000
232.61000000,5.39035000,9.52900000,0.18366467,630.85071168,0.16861528,746.71569736,0.00099471,0.00000000,0.00000000,0.00000000,0.00000000,0.00000000,0.00000000,0.00000000,0.00000000
233.11000000,5.40716800,9.52900000,0.18421644,630.85071168,0.16908133,747.06378677,0.00093210,0.00000000,0.00000000,0.00000000,0.00000000,0.00000000,0.00000000,0.00000000,0.00000000
233.61000000,5.42358800,9.52900000,0.18487844,630.85071168,0.16964019,747.48140994,0.00111773,0.00000000,0.00000000,0.00000000,0.00000000,0.00000000,0.00000000,0.00000000,0.00000000
234.11000000,5.43997500,9.53100000,0.18550378,630.98311817,0.17016781,748.03287031,0.00105524,0.00000000,0.00000000,0.00000000,0.00000000,0.00000000,0.00000000,0.00000000,0.00000000
234.61000000,5.45669400,9.53100000,0.18609233,630.98311817,0.17066415,748.40423893,0.00099267,0.00000000,0.00000000,0.00000000,0.00000000,0.00000000,0.00000000,0.00000000,0.00000000
235.11000000,5.47354400,9.53100000,0.18675456,630.98311817,0.17122232,748.82208997,0.00111633,0.00000000,0.00000000,0.00000000,0.00000000,0.00000000,0.00000000,0.00000000,0.00000000
235.61000000,5.48979900,9.53100000,0.18734289,630.98311817,0.17171794,749.19331837,0.00099125,0.00000000,0.00000000,0.00000000,0.00000000,0.00000000,0.00000000,0.00000000,0.00000000
236.11000000,5.50651700,9.53100000,0.18800511,630.98311817,0.17227552,749.61116941,0.00111516,0.00000000,0.00000000,0.00000000,0.00000000,0.00000000,0.00000000,0.00000000,0.00000000
236.61000000,5.52330200,9.53200000,0.18863033,631.04932142,0.17280166,750.08436527,0.00105228,0.00000000,0.00000000,0.00000000,0.00000000,0.00000000,0.00000000,0.00000000,0.00000000
237.11000000,5.53998700,9.53200000,0.18921900,631.04932142,0.00000000,0.00000000,0.00000000,0.00000000,0.00000000,0.00000000,0.00000000,0.00000000,0.00000000,0.00000000,0.00000000
237.61000000,5.55710200,9.53200000,0.18984433,631.04932142,0.00000000,0.00000000,0.00000000,0.00000000,0.00000000,0.00000000,0.00000000,0.00000000,0.00000000,0.00000000,0.00000000
238.11000000,5.57378800,9.53200000,0.19050622,631.04932142,0.00000000,0.00000000,0.00000000,0.00000000,0.00000000,0.00000000,0.00000000,0.00000000,0.00000000,0.00000000,0.00000000
238.61000000,5.59057300,9.53200000,0.19109489,631.04932142,0.00000000,0.00000000,0.00000000,0.00000000,0.00000000,0.00000000,0.00000000,0.00000000,0.00000000,0.00000000,0.00000000
239.11000000,5.60712500,9.53100000,0.19172022,630.98311817,0.00000000,0.00000000,0.00000000,0.00000000,0.00000000,0.00000000,0.00000000,0.00000000,0.00000000,0.00000000,0.00000000
239.61000000,5.62371100,9.53200000,0.19238233,631.04932142,0.00000000,0.00000000,0.00000000,0.00000000,0.00000000,0.00000000,0.00000000,0.00000000,0.00000000,0.00000000,0.00000000
240.11000000,5.64043000,9.53100000,0.19297100,630.98311817,0.00000000,0.00000000,0.00000000,0.00000000,0.00000000,0.00000000,0.00000000,0.00000000,0.00000000,0.00000000,0.00000000
240.61000000,5.65695000,9.53100000,0.19370644,630.98311817,0.00000000,0.00000000,0.00000000,0.00000000,0.00000000,0.00000000,0.00000000,0.00000000,0.00000000,0.00000000,0.00000000
241.11000000,5.67406600,9.53100000,0.19429511,630.98311817,0.00000000,0.00000000,0.00000000,0.00000000,0.00000000,0.00000000,0.00000000,0.00000000,0.00000000,0.00000000,0.00000000
241.61000000,5.69018800,9.53100000,0.19495722,630.98311817,0.00000000,0.00000000,0.00000000,0.00000000,0.00000000,0.00000000,0.00000000,0.00000000,0.00000000,0.00000000,0.00000000
242.11000000,5.70756900,9.53100000,0.19561933,630.98311817,0.00000000,0.00000000,0.00000000,0.00000000,0.00000000,0.00000000,0.00000000,0.00000000,0.00000000,0.00000000,0.00000000
242.61000000,5.72418800,9.53200000,0.19624478,631.04932142,0.00000000,0.00000000,0.00000000,0.00000000,0.00000000,0.00000000,0.00000000,0.00000000,0.00000000,0.00000000,0.00000000
243.11000000,5.74103900,9.53100000,0.19690678,630.98311817,0.00000000,0.00000000,0.00000000,0.00000000,0.00000000,0.00000000,0.00000000,0.00000000,0.00000000,0.00000000,0.00000000
243.61000000,5.75798900,9.53200000,0.19753222,631.04932142,0.00000000,0.00000000,0.00000000,0.00000000,0.00000000,0.00000000,0.00000000,0.00000000,0.00000000,0.00000000,0.00000000
244.11000000,5.77527000,9.53200000,0.19823111,631.04932142,0.00000000,0.00000000,0.00000000,0.00000000,0.00000000,0.00000000,0.00000000,0.00000000,0.00000000,0.00000000,0.00000000
244.61000000,5.79222000,9.53200000,0.19885633,631.04932142,0.00000000,0.00000000,0.00000000,0.00000000,0.00000000,0.00000000,0.00000000,0.00000000,0.00000000,0.00000000,0.00000000
245.11000000,5.80940200,9.53100000,0.19948178,630.98311817,0.00000000,0.00000000,0.00000000,0.00000000,0.00000000,0.00000000,0.00000000,0.00000000,0.00000000,0.00000000,0.00000000
245.61000000,5.82645100,9.53200000,0.20018056,631.04932142,0.00000000,0.00000000,0.00000000,0.00000000,0.00000000,0.00000000,0.00000000,0.00000000,0.00000000,0.00000000,0.00000000
246.11000000,5.84346800,9.53100000,0.20084267,630.98311817,0.00000000,0.00000000,0.00000000,0.00000000,0.00000000,0.00000000,0.00000000,0.00000000,0.00000000,0.00000000,0.00000000
246.61000000,5.86045000,9.53100000,0.20150478,630.98311817,0.00000000,0.00000000,0.00000000,0.00000000,0.00000000,0.00000000,0.00000000,0.00000000,0.00000000,0.00000000,0.00000000
247.11000000,5.87766500,9.53100000,0.20220356,630.98311817,0.00000000,0.00000000,0.00000000,0.00000000,0.00000000,0.00000000,0.00000000,0.00000000,0.00000000,0.00000000,0.00000000
247.61000000,5.89484700,9.53100000,0.20286578,630.98311817,0.00000000,0.00000000,0.00000000,0.00000000,0.00000000,0.00000000,0.00000000,0.00000000,0.00000000,0.00000000,0.00000000
248.11000000,5.91202900,9.53100000,0.20356467,630.98311817,0.00000000,0.00000000,0.00000000,0.00000000,0.00000000,0.00000000,0.00000000,0.00000000,0.00000000,0.00000000,0.00000000
248.61000000,5.92944300,9.53100000,0.20419011,630.98311817,0.00000000,0.00000000,0.00000000,0.00000000,0.00000000,0.00000000,0.00000000,0.00000000,0.00000000,0.00000000,0.00000000
249.11000000,5.94669000,9.53100000,0.20488900,630.98311817,0.00000000,0.00000000,0.00000000,0.00000000,0.00000000,0.00000000,0.00000000,0.00000000,0.00000000,0.00000000,0.00000000
249.61000000,5.96383900,9.53100000,0.20558778,630.98311817,0.00000000,0.00000000,0.00000000,0.00000000,0.00000000,0.00000000,0.00000000,0.00000000,0.00000000,0.00000000,0.00000000
250.11000000,5.98115400,9.53000000,0.20628678,630.91691493,0.00000000,0.00000000,0.00000000,0.00000000,0.00000000,0.00000000,0.00000000,0.00000000,0.00000000,0.00000000,0.00000000
250.61000000,5.99853400,9.53000000,0.20694889,630.91691493,0.00000000,0.00000000,0.00000000,0.00000000,0.00000000,0.00000000,0.00000000,0.00000000,0.00000000,0.00000000,0.00000000
251.11000000,6.01584800,9.53000000,0.20764778,630.91691493,0.00000000,0.00000000,0.00000000,0.00000000,0.00000000,0.00000000,0.00000000,0.00000000,0.00000000,0.00000000,0.00000000
251.61000000,6.03299700,9.52900000,0.20834667,630.85071168,0.00000000,0.00000000,0.00000000,0.00000000,0.00000000,0.00000000,0.00000000,0.00000000,0.00000000,0.00000000,0.00000000
252.11000000,6.05034500,9.52900000,0.20908222,630.85071168,0.00000000,0.00000000,0.00000000,0.00000000,0.00000000,0.00000000,0.00000000,0.00000000,0.00000000,0.00000000,0.00000000
252.61000000,6.06742700,9.52900000,0.20974444,630.85071168,0.00000000,0.00000000,0.00000000,0.00000000,0.00000000,0.00000000,0.00000000,0.00000000,0.00000000,0.00000000,0.00000000
253.11000000,6.08513900,9.52800000,0.21048011,630.78450844,0.00000000,0.00000000,0.00000000,0.00000000,0.00000000,0.00000000,0.00000000,0.00000000,0.00000000,0.00000000,0.00000000
253.61000000,6.10222100,9.52800000,0.21114211,630.78450844,0.00000000,0.00000000,0.00000000,0.00000000,0.00000000,0.00000000,0.00000000,0.00000000,0.00000000,0.00000000,0.00000000
254.11000000,6.11963500,9.52800000,0.21187789,630.78450844,0.00000000,0.00000000,0.00000000,0.00000000,0.00000000,0.00000000,0.00000000,0.00000000,0.00000000,0.00000000,0.00000000
254.61000000,6.13681600,9.52700000,0.21257667,630.71830520,0.00000000,0.00000000,0.00000000,0.00000000,0.00000000,0.00000000,0.00000000,0.00000000,0.00000000,0.00000000,0.00000000
255.11000000,6.15462700,9.52800000,0.21331244,630.78450844,0.00000000,0.00000000,0.00000000,0.00000000,0.00000000,0.00000000,0.00000000,0.00000000,0.00000000,0.00000000,0.00000000
255.61000000,6.17223900,9.52700000,0.21408511,630.71830520,0.00000000,0.00000000,0.00000000,0.00000000,0.00000000,0.00000000,0.00000000,0.00000000,0.00000000,0.00000000,0.00000000
256.11000000,6.18971900,9.52700000,0.21474711,630.71830520,0.00000000,0.00000000,0.00000000,0.00000000,0.00000000,0.00000000,0.00000000,0.00000000,0.00000000,0.00000000,0.00000000
256.61000000,6.20782900,9.52700000,0.21555622,630.71830520,0.00000000,0.00000000,0.00000000,0.00000000,0.00000000,0.00000000,0.00000000,0.00000000,0.00000000,0.00000000,0.00000000
257.11000000,6.22527600,9.52700000,0.21629189,630.71830520,0.00000000,0.00000000,0.00000000,0.00000000,0.00000000,0.00000000,0.00000000,0.00000000,0.00000000,0.00000000,0.00000000
257.61000000,6.24318500,9.52600000,0.21702767,630.65210195,0.00000000,0.00000000,0.00000000,0.00000000,0.00000000,0.00000000,0.00000000,0.00000000,0.00000000,0.00000000,0.00000000
258.11000000,6.26096200,9.52600000,0.21772656,630.65210195,0.00000000,0.00000000,0.00000000,0.00000000,0.00000000,0.00000000,0.00000000,0.00000000,0.00000000,0.00000000,0.00000000
258.61000000,6.27854200,9.52400000,0.21846211,630.51969547,0.00000000,0.00000000,0.00000000,0.00000000,0.00000000,0.00000000,0.00000000,0.00000000,0.00000000,0.00000000,0.00000000
259.11000000,6.29671700,9.52400000,0.21923467,630.51969547,0.00000000,0.00000000,0.00000000,0.00000000,0.00000000,0.00000000,0.00000000,0.00000000,0.00000000,0.00000000,0.00000000
259.61000000,6.31446100,9.52400000,0.22000711,630.51969547,0.00000000,0.00000000,0.00000000,0.00000000,0.00000000,0.00000000,0.00000000,0.00000000,0.00000000,0.00000000,0.00000000
260.11000000,6.33243700,9.52300000,0.22077956,630.45349222,0.00000000,0.00000000,0.00000000,0.00000000,0.00000000,0.00000000,0.00000000,0.00000000,0.00000000,0.00000000,0.00000000
260.61000000,6.35031500,9.52300000,0.22155211,630.45349222,0.00000000,0.00000000,0.00000000,0.00000000,0.00000000,0.00000000,0.00000000,0.00000000,0.00000000,0.00000000,0.00000000
261.11000000,6.36799300,9.52300000,0.22232444,630.45349222,0.00000000,0.00000000,0.00000000,0.00000000,0.00000000,0.00000000,0.00000000,0.00000000,0.00000000,0.00000000,0.00000000
261.61000000,6.38636600,9.52200000,0.22313378,630.38728898,0.00000000,0.00000000,0.00000000,0.00000000,0.00000000,0.00000000,0.00000000,0.00000000,0.00000000,0.00000000,0.00000000
262.11000000,6.40427700,9.52200000,0.22386933,630.38728898,0.00000000,0.00000000,0.00000000,0.00000000,0.00000000,0.00000000,0.00000000,0.00000000,0.00000000,0.00000000,0.00000000
262.61000000,6.42228600,9.52100000,0.22475233,630.32108573,0.00000000,0.00000000,0.00000000,0.00000000,0.00000000,0.00000000,0.00000000,0.00000000,0.00000000,0.00000000,0.00000000
263.11000000,6.44023000,9.52000000,0.22548800,630.25488249,0.00000000,0.00000000,0.00000000,0.00000000,0.00000000,0.00000000,0.00000000,0.00000000,0.00000000,0.00000000,0.00000000
263.61000000,6.45837200,9.52000000,0.22626033,630.25488249,0.00000000,0.00000000,0.00000000,0.00000000,0.00000000,0.00000000,0.00000000,0.00000000,0.00000000,0.00000000,0.00000000
264.11000000,6.47601800,9.51900000,0.22710644,630.18867925,0.00000000,0.00000000,0.00000000,0.00000000,0.00000000,0.00000000,0.00000000,0.00000000,0.00000000,0.00000000,0.00000000
264.61000000,6.49406000,9.51800000,0.22784200,630.12247600,0.00000000,0.00000000,0.00000000,0.00000000,0.00000000,0.00000000,0.00000000,0.00000000,0.00000000,0.00000000,0.00000000
265.11000000,6.51223400,9.51700000,0.22872489,630.05627276,0.00000000,0.00000000,0.00000000,0.00000000,0.00000000,0.00000000,0.00000000,0.00000000,0.00000000,0.00000000,0.00000000
265.61000000,6.53057400,9.51700000,0.22953422,630.05627276,0.00000000,0.00000000,0.00000000,0.00000000,0.00000000,0.00000000,0.00000000,0.00000000,0.00000000,0.00000000,0.00000000
266.11000000,6.54874900,9.51600000,0.23030656,629.99006951,0.00000000,0.00000000,0.00000000,0.00000000,0.00000000,0.00000000,0.00000000,0.00000000,0.00000000,0.00000000,0.00000000
266.61000000,6.56682500,9.51500000,0.23118933,629.92386627,0.00000000,0.00000000,0.00000000,0.00000000,0.00000000,0.00000000,0.00000000,0.00000000,0.00000000,0.00000000,0.00000000
267.11000000,6.58509900,9.51500000,0.23199856,629.92386627,0.00000000,0.00000000,0.00000000,0.00000000,0.00000000,0.00000000,0.00000000,0.00000000,0.00000000,0.00000000,0.00000000
267.61000000,6.60400200,9.51400000,0.23291822,629.85766303,0.00000000,0.00000000,0.00000000,0.00000000,0.00000000,0.00000000,0.00000000,0.00000000,0.00000000,0.00000000,0.00000000
268.11000000,6.62234300,9.51400000,0.23372744,629.85766303,0.00000000,0.00000000,0.00000000,0.00000000,0.00000000,0.00000000,0.00000000,0.00000000,0.00000000,0.00000000,0.00000000
268.61000000,6.64058400,9.51300000,0.23461033,629.79145978,0.00000000,0.00000000,0.00000000,0.00000000,0.00000000,0.00000000,0.00000000,0.00000000,0.00000000,0.00000000,0.00000000
269.11000000,6.65872600,9.51200000,0.23541956,629.72525654,0.00000000,0.00000000,0.00000000,0.00000000,0.00000000,0.00000000,0.00000000,0.00000000,0.00000000,0.00000000,0.00000000
269.61000000,6.67752900,9.51100000,0.23630233,629.65905329,0.00000000,0.00000000,0.00000000,0.00000000,0.00000000,0.00000000,0.00000000,0.00000000,0.00000000,0.00000000,0.00000000
270.11000000,6.69590300,9.51100000,0.23722200,629.65905329,0.00000000,0.00000000,0.00000000,0.00000000,0.00000000,0.00000000,0.00000000,0.00000000,0.00000000,0.00000000,0.00000000
270.61000000,6.71434400,9.50900000,0.23810478,629.52664681,0.00000000,0.00000000,0.00000000,0.00000000,0.00000000,0.00000000,0.00000000,0.00000000,0.00000000,0.00000000,0.00000000
271.11000000,6.73261800,9.50900000,0.23902433,629.52664681,0.00000000,0.00000000,0.00000000,0.00000000,0.00000000,0.00000000,0.00000000,0.00000000,0.00000000,0.00000000,0.00000000
271.61000000,6.75132200,9.50700000,0.23987044,629.39424032,0.00000000,0.00000000,0.00000000,0.00000000,0.00000000,0.00000000,0.00000000,0.00000000,0.00000000,0.00000000,0.00000000
272.11000000,6.76962900,9.50600000,0.24075322,629.32803707,0.00000000,0.00000000,0.00000000,0.00000000,0.00000000,0.00000000,0.00000000,0.00000000,0.00000000,0.00000000,0.00000000
272.61000000,6.78790300,9.50500000,0.24170956,629.26183383,0.00000000,0.00000000,0.00000000,0.00000000,0.00000000,0.00000000,0.00000000,0.00000000,0.00000000,0.00000000,0.00000000
273.11000000,6.80654100,9.50400000,0.24262911,629.19563059,0.00000000,0.00000000,0.00000000,0.00000000,0.00000000,0.00000000,0.00000000,0.00000000,0.00000000,0.00000000,0.00000000
273.61000000,6.82534500,9.50300000,0.24358556,629.12942734,0.00000000,0.00000000,0.00000000,0.00000000,0.00000000,0.00000000,0.00000000,0.00000000,0.00000000,0.00000000,0.00000000
274.11000000,6.84391700,9.50300000,0.24446833,629.12942734,0.00000000,0.00000000,0.00000000,0.00000000,0.00000000,0.00000000,0.00000000,0.00000000,0.00000000,0.00000000,0.00000000
274.61000000,6.86255500,9.50200000,0.24542478,629.06322410,0.00000000,0.00000000,0.00000000,0.00000000,0.00000000,0.00000000,0.00000000,0.00000000,0.00000000,0.00000000,0.00000000
275.11000000,6.88162300,9.50100000,0.24638111,628.99702085,0.00000000,0.00000000,0.00000000,0.00000000,0.00000000,0.00000000,0.00000000,0.00000000,0.00000000,0.00000000,0.00000000
275.61000000,6.90039500,9.50000000,0.24733744,628.93081761,0.00000000,0.00000000,0.00000000,0.00000000,0.00000000,0.00000000,0.00000000,0.00000000,0.00000000,0.00000000,0.00000000
276.11000000,6.91906700,9.49900000,0.24829389,628.86461437,0.00000000,0.00000000,0.00000000,0.00000000,0.00000000,0.00000000,0.00000000,0.00000000,0.00000000,0.00000000,0.00000000
276.61000000,6.93760600,9.49800000,0.24928700,628.79841112,0.00000000,0.00000000,0.00000000,0.00000000,0.00000000,0.00000000,0.00000000,0.00000000,0.00000000,0.00000000,0.00000000
277.11000000,6.95627600,9.49700000,0.25031689,628.73220788,0.00000000,0.00000000,0.00000000,0.00000000,0.00000000,0.00000000,0.00000000,0.00000000,0.00000000,0.00000000,0.00000000
277.61000000,6.97528000,9.49500000,0.25127322,628.59980139,0.00000000,0.00000000,0.00000000,0.00000000,0.00000000,0.00000000,0.00000000,0.00000000,0.00000000,0.00000000,0.00000000
278.11000000,6.99411700,9.49400000,0.25230322,628.53359815,0.00000000,0.00000000,0.00000000,0.00000000,0.00000000,0.00000000,0.00000000,0.00000000,0.00000000,0.00000000,0.00000000
278.61000000,7.01292000,9.49300000,0.25329644,628.46739490,0.00000000,0.00000000,0.00000000,0.00000000,0.00000000,0.00000000,0.00000000,0.00000000,0.00000000,0.00000000,0.00000000
279.11000000,7.03185700,9.49200000,0.25428967,628.40119166,0.00000000,0.00000000,0.00000000,0.00000000,0.00000000,0.00000000,0.00000000,0.00000000,0.00000000,0.00000000,0.00000000
279.61000000,7.05095900,9.49100000,0.25531956,628.33498841,0.00000000,0.00000000,0.00000000,0.00000000,0.00000000,0.00000000,0.00000000,0.00000000,0.00000000,0.00000000,0.00000000
280.11000000,7.06959700,9.49000000,0.25642300,628.26878517,0.00000000,0.00000000,0.00000000,0.00000000,0.00000000,0.00000000,0.00000000,0.00000000,0.00000000,0.00000000,0.00000000
280.61000000,7.08886300,9.48800000,0.25748967,628.13637868,0.00000000,0.00000000,0.00000000,0.00000000,0.00000000,0.00000000,0.00000000,0.00000000,0.00000000,0.00000000,0.00000000
281.11000000,7.10833100,9.48700000,0.25859333,628.07017544,0.00000000,0.00000000,0.00000000,0.00000000,0.00000000,0.00000000,0.00000000,0.00000000,0.00000000,0.00000000,0.00000000
281.61000000,7.12753200,9.48600000,0.25966000,628.00397219,0.00000000,0.00000000,0.00000000,0.00000000,0.00000000,0.00000000,0.00000000,0.00000000,0.00000000,0.00000000,0.00000000
282.11000000,7.14650100,9.48400000,0.26072678,627.87156571,0.00000000,0.00000000,0.00000000,0.00000000,0.00000000,0.00000000,0.00000000,0.00000000,0.00000000,0.00000000,0.00000000
282.61000000,7.16556900,9.48400000,0.26183033,627.87156571,0.00000000,0.00000000,0.00000000,0.00000000,0.00000000,0.00000000,0.00000000,0.00000000,0.00000000,0.00000000,0.00000000
283.11000000,7.18490300,9.48100000,0.26297044,627.67295597,0.00000000,0.00000000,0.00000000,0.00000000,0.00000000,0.00000000,0.00000000,0.00000000,0.00000000,0.00000000,0.00000000
283.61000000,7.20367400,9.48000000,0.26407400,627.60675273,0.00000000,0.00000000,0.00000000,0.00000000,0.00000000,0.00000000,0.00000000,0.00000000,0.00000000,0.00000000,0.00000000
284.11000000,7.22297400,9.47800000,0.26521433,627.47434624,0.00000000,0.00000000,0.00000000,0.00000000,0.00000000,0.00000000,0.00000000,0.00000000,0.00000000,0.00000000,0.00000000
284.61000000,7.24171200,9.47700000,0.26639144,627.40814300,0.00000000,0.00000000,0.00000000,0.00000000,0.00000000,0.00000000,0.00000000,0.00000000,0.00000000,0.00000000,0.00000000
285.11000000,7.26081300,9.47500000,0.26753167,627.27573651,0.00000000,0.00000000,0.00000000,0.00000000,0.00000000,0.00000000,0.00000000,0.00000000,0.00000000,0.00000000,0.00000000
285.61000000,7.28031300,9.47400000,0.26870878,627.20953327,0.00000000,0.00000000,0.00000000,0.00000000,0.00000000,0.00000000,0.00000000,0.00000000,0.00000000,0.00000000,0.00000000
286.11000000,7.29928200,9.47200000,0.26984889,627.07712678,0.00000000,0.00000000,0.00000000,0.00000000,0.00000000,0.00000000,0.00000000,0.00000000,0.00000000,0.00000000,0.00000000
286.61000000,7.31881500,9.47100000,0.27106289,627.01092354,0.00000000,0.00000000,0.00000000,0.00000000,0.00000000,0.00000000,0.00000000,0.00000000,0.00000000,0.00000000,0.00000000
287.11000000,7.33804800,9.46900000,0.27223989,626.87851705,0.00000000,0.00000000,0.00000000,0.00000000,0.00000000,0.00000000,0.00000000,0.00000000,0.00000000,0.00000000,0.00000000
287.61000000,7.35731500,9.46800000,0.27356411,626.81231380,0.00000000,0.00000000,0.00000000,0.00000000,0.00000000,0.00000000,0.00000000,0.00000000,0.00000000,0.00000000,0.00000000
288.11000000,7.37708000,9.46600000,0.27481478,626.67990732,0.00000000,0.00000000,0.00000000,0.00000000,0.00000000,0.00000000,0.00000000,0.00000000,0.00000000,0.00000000,0.00000000
288.61000000,7.39634600,9.46400000,0.27606544,626.54750083,0.00000000,0.00000000,0.00000000,0.00000000,0.00000000,0.00000000,0.00000000,0.00000000,0.00000000,0.00000000,0.00000000
289.11000000,7.41630900,9.46200000,0.27735289,626.41509434,0.00000000,0.00000000,0.00000000,0.00000000,0.00000000,0.00000000,0.00000000,0.00000000,0.00000000,0.00000000,0.00000000
289.61000000,7.43554300,9.46100000,0.27864033,626.34889110,0.00000000,0.00000000,0.00000000,0.00000000,0.00000000,0.00000000,0.00000000,0.00000000,0.00000000,0.00000000,0.00000000
290.11000000,7.45487600,9.45800000,0.27996444,626.15028136,0.00000000,0.00000000,0.00000000,0.00000000,0.00000000,0.00000000,0.00000000,0.00000000,0.00000000,0.00000000,0.00000000
290.61000000,7.47470700,9.45700000,0.28128867,626.08407812,0.00000000,0.00000000,0.00000000,0.00000000,0.00000000,0.00000000,0.00000000,0.00000000,0.00000000,0.00000000,0.00000000
291.11000000,7.49384100,9.45400000,0.28264967,625.88546839,0.00000000,0.00000000,0.00000000,0.00000000,0.00000000,0.00000000,0.00000000,0.00000000,0.00000000,0.00000000,0.00000000
291.61000000,7.51347300,9.45300000,0.28401067,625.81926514,0.00000000,0.00000000,0.00000000,0.00000000,0.00000000,0.00000000,0.00000000,0.00000000,0.00000000,0.00000000,0.00000000
292.11000000,7.53293900,9.44900000,0.28537167,625.55445217,0.00000000,0.00000000,0.00000000,0.00000000,0.00000000,0.00000000,0.00000000,0.00000000,0.00000000,0.00000000,0.00000000
292.61000000,7.55260400,9.44800000,0.28680622,625.48824892,0.00000000,0.00000000,0.00000000,0.00000000,0.00000000,0.00000000,0.00000000,0.00000000,0.00000000,0.00000000,0.00000000
293.11000000,7.57200300,9.44600000,0.28820411,625.35584244,0.00000000,0.00000000,0.00000000,0.00000000,0.00000000,0.00000000,0.00000000,0.00000000,0.00000000,0.00000000,0.00000000
293.61000000,7.59180100,9.44400000,0.28963867,625.22343595,0.00000000,0.00000000,0.00000000,0.00000000,0.00000000,0.00000000,0.00000000,0.00000000,0.00000000,0.00000000,0.00000000
294.11000000,7.61113400,9.44100000,0.29107322,625.02482622,0.00000000,0.00000000,0.00000000,0.00000000,0.00000000,0.00000000,0.00000000,0.00000000,0.00000000,0.00000000,0.00000000
294.61000000,7.63086500,9.43900000,0.29258133,624.89241973,0.00000000,0.00000000,0.00000000,0.00000000,0.00000000,0.00000000,0.00000000,0.00000000,0.00000000,0.00000000,0.00000000
295.11000000,7.65026400,9.43700000,0.29405267,624.76001324,0.00000000,0.00000000,0.00000000,0.00000000,0.00000000,0.00000000,0.00000000,0.00000000,0.00000000,0.00000000,0.00000000
295.61000000,7.67039200,9.43500000,0.29559744,624.62760675,0.00000000,0.00000000,0.00000000,0.00000000,0.00000000,0.00000000,0.00000000,0.00000000,0.00000000,0.00000000,0.00000000
296.11000000,7.68995700,9.43100000,0.29710567,624.36279378,0.00000000,0.00000000,0.00000000,0.00000000,0.00000000,0.00000000,0.00000000,0.00000000,0.00000000,0.00000000,0.00000000
296.61000000,7.70975400,9.42900000,0.29872400,624.23038729,0.00000000,0.00000000,0.00000000,0.00000000,0.00000000,0.00000000,0.00000000,0.00000000,0.00000000,0.00000000,0.00000000
297.11000000,7.72948500,9.42600000,0.30026900,624.03177756,0.00000000,0.00000000,0.00000000,0.00000000,0.00000000,0.00000000,0.00000000,0.00000000,0.00000000,0.00000000,0.00000000
297.61000000,7.74904900,9.42300000,0.30185067,623.83316783,0.00000000,0.00000000,0.00000000,0.00000000,0.00000000,0.00000000,0.00000000,0.00000000,0.00000000,0.00000000,0.00000000
298.11000000,7.76911100,9.42000000,0.30346911,623.63455809,0.00000000,0.00000000,0.00000000,0.00000000,0.00000000,0.00000000,0.00000000,0.00000000,0.00000000,0.00000000,0.00000000
298.61000000,7.78867600,9.41800000,0.30516122,623.50215161,0.00000000,0.00000000,0.00000000,0.00000000,0.00000000,0.00000000,0.00000000,0.00000000,0.00000000,0.00000000,0.00000000
299.11000000,7.80880400,9.41400000,0.30677967,623.23733863,0.00000000,0.00000000,0.00000000,0.00000000,0.00000000,0.00000000,0.00000000,0.00000000,0.00000000,0.00000000,0.00000000
299.61000000,7.82880000,9.41300000,0.30850856,623.17113539,0.00000000,0.00000000,0.00000000,0.00000000,0.00000000,0.00000000,0.00000000,0.00000000,0.00000000,0.00000000,0.00000000
300.11000000,7.84886100,9.40800000,0.31023733,622.84011917,0.00000000,0.00000000,0.00000000,0.00000000,0.00000000,0.00000000,0.00000000,0.00000000,0.00000000,0.00000000,0.00000000
300.61000000,7.86932000,9.40600000,0.31192933,622.70771268,0.00000000,0.00000000,0.00000000,0.00000000,0.00000000,0.00000000,0.00000000,0.00000000,0.00000000,0.00000000,0.00000000
301.11000000,7.88898400,9.40100000,0.31373167,622.37669646,0.00000000,0.00000000,0.00000000,0.00000000,0.00000000,0.00000000,0.00000000,0.00000000,0.00000000,0.00000000,0.00000000
301.61000000,7.90888100,9.39900000,0.31549744,622.24428997,0.00000000,0.00000000,0.00000000,0.00000000,0.00000000,0.00000000,0.00000000,0.00000000,0.00000000,0.00000000,0.00000000
302.11000000,7.92927300,9.39400000,0.31733644,621.91327375,0.00000000,0.00000000,0.00000000,0.00000000,0.00000000,0.00000000,0.00000000,0.00000000,0.00000000,0.00000000,0.00000000
302.61000000,7.94926800,9.39100000,0.31910211,621.71466402,0.00000000,0.00000000,0.00000000,0.00000000,0.00000000,0.00000000,0.00000000,0.00000000,0.00000000,0.00000000,0.00000000
303.11000000,7.96923200,9.38700000,0.32101478,621.44985104,0.00000000,0.00000000,0.00000000,0.00000000,0.00000000,0.00000000,0.00000000,0.00000000,0.00000000,0.00000000,0.00000000
303.61000000,7.98952500,9.38300000,0.32281722,621.18503807,0.00000000,0.00000000,0.00000000,0.00000000,0.00000000,0.00000000,0.00000000,0.00000000,0.00000000,0.00000000,0.00000000
304.11000000,8.00952100,9.37800000,0.32469311,620.85402185,0.00000000,0.00000000,0.00000000,0.00000000,0.00000000,0.00000000,0.00000000,0.00000000,0.00000000,0.00000000,0.00000000
304.61000000,8.02984700,9.37400000,0.32660589,620.58920887,0.00000000,0.00000000,0.00000000,0.00000000,0.00000000,0.00000000,0.00000000,0.00000000,0.00000000,0.00000000,0.00000000
305.11000000,8.04990800,9.37000000,0.32855544,620.32439590,0.00000000,0.00000000,0.00000000,0.00000000,0.00000000,0.00000000,0.00000000,0.00000000,0.00000000,0.00000000,0.00000000
305.61000000,8.07016900,9.36600000,0.33046811,620.05958292,0.00000000,0.00000000,0.00000000,0.00000000,0.00000000,0.00000000,0.00000000,0.00000000,0.00000000,0.00000000,0.00000000
306.11000000,8.09006500,9.36000000,0.33245456,619.66236346,0.00000000,0.00000000,0.00000000,0.00000000,0.00000000,0.00000000,0.00000000,0.00000000,0.00000000,0.00000000,0.00000000
306.61000000,8.11055700,9.35600000,0.33447756,619.39755048,0.00000000,0.00000000,0.00000000,0.00000000,0.00000000,0.00000000,0.00000000,0.00000000,0.00000000,0.00000000,0.00000000
307.11000000,8.13055200,9.35100000,0.33639033,619.06653426,0.00000000,0.00000000,0.00000000,0.00000000,0.00000000,0.00000000,0.00000000,0.00000000,0.00000000,0.00000000,0.00000000
307.61000000,8.15074600,9.34700000,0.33848700,618.80172128,0.00000000,0.00000000,0.00000000,0.00000000,0.00000000,0.00000000,0.00000000,0.00000000,0.00000000,0.00000000,0.00000000
308.11000000,8.17087400,9.34000000,0.34047333,618.33829858,0.00000000,0.00000000,0.00000000,0.00000000,0.00000000,0.00000000,0.00000000,0.00000000,0.00000000,0.00000000,0.00000000
308.61000000,8.19100300,9.33700000,0.34253322,618.13968884,0.00000000,0.00000000,0.00000000,0.00000000,0.00000000,0.00000000,0.00000000,0.00000000,0.00000000,0.00000000,0.00000000
309.11000000,8.21126300,9.32900000,0.34459311,617.61006289,0.00000000,0.00000000,0.00000000,0.00000000,0.00000000,0.00000000,0.00000000,0.00000000,0.00000000,0.00000000,0.00000000
309.61000000,8.23179000,9.32500000,0.34668978,617.34524992,0.00000000,0.00000000,0.00000000,0.00000000,0.00000000,0.00000000,0.00000000,0.00000000,0.00000000,0.00000000,0.00000000
310.11000000,8.25198300,9.31800000,0.34882322,616.88182721,0.00000000,0.00000000,0.00000000,0.00000000,0.00000000,0.00000000,0.00000000,0.00000000,0.00000000,0.00000000,0.00000000
310.61000000,8.27264100,9.31400000,0.35091989,616.61701423,0.00000000,0.00000000,0.00000000,0.00000000,0.00000000,0.00000000,0.00000000,0.00000000,0.00000000,0.00000000,0.00000000
311.11000000,8.29296800,9.30800000,0.35309011,616.21979477,0.00000000,0.00000000,0.00000000,0.00000000,0.00000000,0.00000000,0.00000000,0.00000000,0.00000000,0.00000000,0.00000000
311.61000000,8.31326100,9.30200000,0.35522356,615.82257531,0.00000000,0.00000000,0.00000000,0.00000000,0.00000000,0.00000000,0.00000000,0.00000000,0.00000000,0.00000000,0.00000000
312.11000000,8.33405100,9.29400000,0.35739378,615.29294935,0.00000000,0.00000000,0.00000000,0.00000000,0.00000000,0.00000000,0.00000000,0.00000000,0.00000000,0.00000000,0.00000000
312.61000000,8.35431200,9.28900000,0.35960078,614.96193313,0.00000000,0.00000000,0.00000000,0.00000000,0.00000000,0.00000000,0.00000000,0.00000000,0.00000000,0.00000000,0.00000000
313.11000000,8.37487000,9.28100000,0.36177111,614.43230718,0.00000000,0.00000000,0.00000000,0.00000000,0.00000000,0.00000000,0.00000000,0.00000000,0.00000000,0.00000000,0.00000000
313.61000000,8.39579200,9.27400000,0.36405178,613.96888448,0.00000000,0.00000000,0.00000000,0.00000000,0.00000000,0.00000000,0.00000000,0.00000000,0.00000000,0.00000000,0.00000000
314.11000000,8.41625200,9.26600000,0.36618522,613.43925852,0.00000000,0.00000000,0.00000000,0.00000000,0.00000000,0.00000000,0.00000000,0.00000000,0.00000000,0.00000000,0.00000000
314.61000000,8.43674400,9.25900000,0.36842889,612.97583582,0.00000000,0.00000000,0.00000000,0.00000000,0.00000000,0.00000000,0.00000000,0.00000000,0.00000000,0.00000000,0.00000000
315.11000000,8.45677200,9.25100000,0.37067267,612.44620986,0.00000000,0.00000000,0.00000000,0.00000000,0.00000000,0.00000000,0.00000000,0.00000000,0.00000000,0.00000000,0.00000000
315.61000000,8.47719800,9.24400000,0.37287967,611.98278716,0.00000000,0.00000000,0.00000000,0.00000000,0.00000000,0.00000000,0.00000000,0.00000000,0.00000000,0.00000000,0.00000000
316.11000000,8.49755700,9.23500000,0.37508678,611.38695796,0.00000000,0.00000000,0.00000000,0.00000000,0.00000000,0.00000000,0.00000000,0.00000000,0.00000000,0.00000000,0.00000000
316.61000000,8.51778600,9.22900000,0.37729378,610.98973850,0.00000000,0.00000000,0.00000000,0.00000000,0.00000000,0.00000000,0.00000000,0.00000000,0.00000000,0.00000000,0.00000000
317.11000000,8.53857500,9.21800000,0.37953756,610.26150281,0.00000000,0.00000000,0.00000000,0.00000000,0.00000000,0.00000000,0.00000000,0.00000000,0.00000000,0.00000000,0.00000000
317.61000000,8.55877000,9.21200000,0.38181822,609.86428335,0.00000000,0.00000000,0.00000000,0.00000000,0.00000000,0.00000000,0.00000000,0.00000000,0.00000000,0.00000000,0.00000000
318.11000000,8.57969200,9.20100000,0.38406200,609.13604767,0.00000000,0.00000000,0.00000000,0.00000000,0.00000000,0.00000000,0.00000000,0.00000000,0.00000000,0.00000000,0.00000000
318.61000000,8.60048300,9.19300000,0.38634267,608.60642171,0.00000000,0.00000000,0.00000000,0.00000000,0.00000000,0.00000000,0.00000000,0.00000000,0.00000000,0.00000000,0.00000000
319.11000000,8.62071100,9.18600000,0.38862322,608.14299901,0.00000000,0.00000000,0.00000000,0.00000000,0.00000000,0.00000000,0.00000000,0.00000000,0.00000000,0.00000000,0.00000000
319.61000000,8.64183200,9.17600000,0.39094067,607.48096657,0.00000000,0.00000000,0.00000000,0.00000000,0.00000000,0.00000000,0.00000000,0.00000000,0.00000000,0.00000000,0.00000000
320.11000000,8.66222400,9.16500000,0.39325800,606.75273088,0.00000000,0.00000000,0.00000000,0.00000000,0.00000000,0.00000000,0.00000000,0.00000000,0.00000000,0.00000000,0.00000000
320.61000000,8.68304700,9.15400000,0.39553856,606.02449520,0.00000000,0.00000000,0.00000000,0.00000000,0.00000000,0.00000000,0.00000000,0.00000000,0.00000000,0.00000000,0.00000000
321.11000000,8.70363900,9.14400000,0.39781911,605.36246276,0.00000000,0.00000000,0.00000000,0.00000000,0.00000000,0.00000000,0.00000000,0.00000000,0.00000000,0.00000000,0.00000000
321.61000000,8.72416400,9.13700000,0.40013644,604.89904005,0.00000000,0.00000000,0.00000000,0.00000000,0.00000000,0.00000000,0.00000000,0.00000000,0.00000000,0.00000000,0.00000000
322.11000000,8.74498700,9.12200000,0.40241711,603.90599139,0.00000000,0.00000000,0.00000000,0.00000000,0.00000000,0.00000000,0.00000000,0.00000000,0.00000000,0.00000000,0.00000000
322.61000000,8.76571100,9.11200000,0.40473444,603.24395895,0.00000000,0.00000000,0.00000000,0.00000000,0.00000000,0.00000000,0.00000000,0.00000000,0.00000000,0.00000000,0.00000000
323.11000000,8.78600400,9.09900000,0.40697822,602.38331678,0.00000000,0.00000000,0.00000000,0.00000000,0.00000000,0.00000000,0.00000000,0.00000000,0.00000000,0.00000000,0.00000000
323.61000000,8.80669500,9.09100000,0.40929567,601.85369083,0.00000000,0.00000000,0.00000000,0.00000000,0.00000000,0.00000000,0.00000000,0.00000000,0.00000000,0.00000000,0.00000000
324.11000000,8.82731900,9.07500000,0.41161300,600.79443893,0.00000000,0.00000000,0.00000000,0.00000000,0.00000000,0.00000000,0.00000000,0.00000000,0.00000000,0.00000000,0.00000000
324.61000000,8.84837400,9.06400000,0.41393044,600.06620324,0.00000000,0.00000000,0.00000000,0.00000000,0.00000000,0.00000000,0.00000000,0.00000000,0.00000000,0.00000000,0.00000000
325.11000000,8.86959500,9.05000000,0.41628456,599.13935783,0.00000000,0.00000000,0.00000000,0.00000000,0.00000000,0.00000000,0.00000000,0.00000000,0.00000000,0.00000000,0.00000000
325.61000000,8.88988900,9.04100000,0.41856511,598.54352863,0.00000000,0.00000000,0.00000000,0.00000000,0.00000000,0.00000000,0.00000000,0.00000000,0.00000000,0.00000000,0.00000000
326.11000000,8.91084500,9.02200000,0.42088256,597.28566700,0.00000000,0.00000000,0.00000000,0.00000000,0.00000000,0.00000000,0.00000000,0.00000000,0.00000000,0.00000000,0.00000000
326.61000000,8.93170100,9.01300000,0.42323667,596.68983780,0.00000000,0.00000000,0.00000000,0.00000000,0.00000000,0.00000000,0.00000000,0.00000000,0.00000000,0.00000000,0.00000000
327.11000000,8.95272200,8.99700000,0.42555400,595.63058590,0.00000000,0.00000000,0.00000000,0.00000000,0.00000000,0.00000000,0.00000000,0.00000000,0.00000000,0.00000000,0.00000000
327.61000000,8.97361100,8.98300000,0.42794500,594.70374048,0.00000000,0.00000000,0.00000000,0.00000000,0.00000000,0.00000000,0.00000000,0.00000000,0.00000000,0.00000000,0.00000000
328.11000000,8.99476600,8.96300000,0.43022544,593.37967560,0.00000000,0.00000000,0.00000000,0.00000000,0.00000000,0.00000000,0.00000000,0.00000000,0.00000000,0.00000000,0.00000000
328.61000000,9.01545700,8.95300000,0.43261644,592.71764316,0.00000000,0.00000000,0.00000000,0.00000000,0.00000000,0.00000000,0.00000000,0.00000000,0.00000000,0.00000000,0.00000000
329.11000000,9.03611400,8.93400000,0.43497056,591.45978153,0.00000000,0.00000000,0.00000000,0.00000000,0.00000000,0.00000000,0.00000000,0.00000000,0.00000000,0.00000000,0.00000000
329.61000000,9.05733400,8.92000000,0.43728789,590.53293611,0.00000000,0.00000000,0.00000000,0.00000000,0.00000000,0.00000000,0.00000000,0.00000000,0.00000000,0.00000000,0.00000000
330.11000000,9.07848800,8.90000000,0.43967878,589.20887123,0.00000000,0.00000000,0.00000000,0.00000000,0.00000000,0.00000000,0.00000000,0.00000000,0.00000000,0.00000000,0.00000000
330.61000000,9.09957600,8.88500000,0.44199611,588.21582258,0.00000000,0.00000000,0.00000000,0.00000000,0.00000000,0.00000000,0.00000000,0.00000000,0.00000000,0.00000000,0.00000000
331.11000000,9.12046400,8.86400000,0.44438689,586.82555445,0.00000000,0.00000000,0.00000000,0.00000000,0.00000000,0.00000000,0.00000000,0.00000000,0.00000000,0.00000000,0.00000000
331.61000000,9.14224700,8.84700000,0.44681467,585.70009930,0.00000000,0.00000000,0.00000000,0.00000000,0.00000000,0.00000000,0.00000000,0.00000000,0.00000000,0.00000000,0.00000000
332.11000000,9.16353300,8.82500000,0.44920544,584.24362794,0.00000000,0.00000000,0.00000000,0.00000000,0.00000000,0.00000000,0.00000000,0.00000000,0.00000000,0.00000000,0.00000000
332.61000000,9.18511700,8.81200000,0.45159633,583.38298577,0.00000000,0.00000000,0.00000000,0.00000000,0.00000000,0.00000000,0.00000000,0.00000000,0.00000000,0.00000000,0.00000000
333.11000000,9.20653600,8.78300000,0.45406078,581.46309169,0.00000000,0.00000000,0.00000000,0.00000000,0.00000000,0.00000000,0.00000000,0.00000000,0.00000000,0.00000000,0.00000000
333.61000000,9.22788900,8.76300000,0.45637800,580.13902681,0.00000000,0.00000000,0.00000000,0.00000000,0.00000000,0.00000000,0.00000000,0.00000000,0.00000000,0.00000000,0.00000000
334.11000000,9.24957200,8.73700000,0.45884244,578.41774247,0.00000000,0.00000000,0.00000000,0.00000000,0.00000000,0.00000000,0.00000000,0.00000000,0.00000000,0.00000000,0.00000000
334.61000000,9.27098900,8.72100000,0.46127000,577.35849057,0.00000000,0.00000000,0.00000000,0.00000000,0.00000000,0.00000000,0.00000000,0.00000000,0.00000000,0.00000000,0.00000000
335.11000000,9.29230800,8.68800000,0.46366078,575.17378352,0.00000000,0.00000000,0.00000000,0.00000000,0.00000000,0.00000000,0.00000000,0.00000000,0.00000000,0.00000000,0.00000000
335.61000000,9.31409000,8.67100000,0.46612511,574.04832837,0.00000000,0.00000000,0.00000000,0.00000000,0.00000000,0.00000000,0.00000000,0.00000000,0.00000000,0.00000000,0.00000000
336.11000000,9.33567300,8.64000000,0.46855267,571.99602781,0.00000000,0.00000000,0.00000000,0.00000000,0.00000000,0.00000000,0.00000000,0.00000000,0.00000000,0.00000000,0.00000000
336.61000000,9.35702500,8.61500000,0.47094356,570.34094671,0.00000000,0.00000000,0.00000000,0.00000000,0.00000000,0.00000000,0.00000000,0.00000000,0.00000000,0.00000000,0.00000000
337.11000000,9.37930400,8.57600000,0.47348133,567.75902019,0.00000000,0.00000000,0.00000000,0.00000000,0.00000000,0.00000000,0.00000000,0.00000000,0.00000000,0.00000000,0.00000000
337.61000000,9.40135000,8.55600000,0.47594567,566.43495531,0.00000000,0.00000000,0.00000000,0.00000000,0.00000000,0.00000000,0.00000000,0.00000000,0.00000000,0.00000000,0.00000000
338.11000000,9.42343000,8.52100000,0.47844678,564.11784177,0.00000000,0.00000000,0.00000000,0.00000000,0.00000000,0.00000000,0.00000000,0.00000000,0.00000000,0.00000000,0.00000000
338.61000000,9.44521100,8.49000000,0.48098456,562.06554121,0.00000000,0.00000000,0.00000000,0.00000000,0.00000000,0.00000000,0.00000000,0.00000000,0.00000000,0.00000000,0.00000000
339.11000000,9.46781900,8.45000000,0.48348556,559.41741145,0.00000000,0.00000000,0.00000000,0.00000000,0.00000000,0.00000000,0.00000000,0.00000000,0.00000000,0.00000000,0.00000000
339.61000000,9.49036200,8.41800000,0.48609700,557.29890765,0.00000000,0.00000000,0.00000000,0.00000000,0.00000000,0.00000000,0.00000000,0.00000000,0.00000000,0.00000000,0.00000000
340.11000000,9.51326800,8.37300000,0.48867156,554.31976167,0.00000000,0.00000000,0.00000000,0.00000000,0.00000000,0.00000000,0.00000000,0.00000000,0.00000000,0.00000000,0.00000000
340.61000000,9.53604100,8.33600000,0.49124611,551.87024164,0.00000000,0.00000000,0.00000000,0.00000000,0.00000000,0.00000000,0.00000000,0.00000000,0.00000000,0.00000000,0.00000000
341.11000000,9.55914600,8.28600000,0.49385744,548.56007944,0.00000000,0.00000000,0.00000000,0.00000000,0.00000000,0.00000000,0.00000000,0.00000000,0.00000000,0.00000000,0.00000000
341.61000000,9.58234900,8.25500000,0.49654233,546.50777888,0.00000000,0.00000000,0.00000000,0.00000000,0.00000000,0.00000000,0.00000000,0.00000000,0.00000000,0.00000000,0.00000000
342.11000000,9.60614900,8.18800000,0.49926400,542.07216154,0.00000000,0.00000000,0.00000000,0.00000000,0.00000000,0.00000000,0.00000000,0.00000000,0.00000000,0.00000000,0.00000000
342.61000000,9.63054300,8.14000000,0.50202244,538.89440583,0.00000000,0.00000000,0.00000000,0.00000000,0.00000000,0.00000000,0.00000000,0.00000000,0.00000000,0.00000000,0.00000000
343.11000000,9.65517000,8.07400000,0.50485433,534.52499172,0.00000000,0.00000000,0.00000000,0.00000000,0.00000000,0.00000000,0.00000000,0.00000000,0.00000000,0.00000000,0.00000000
343.61000000,9.68039200,8.03200000,0.50772311,531.74445548,0.00000000,0.00000000,0.00000000,0.00000000,0.00000000,0.00000000,0.00000000,0.00000000,0.00000000,0.00000000,0.00000000
344.11000000,9.70736800,7.93900000,0.51081256,525.58755379,0.00000000,0.00000000,0.00000000,0.00000000,0.00000000,0.00000000,0.00000000,0.00000000,0.00000000,0.00000000,0.00000000
