Repository: noberito/ethz

**MODELLING AND CALIBRATING A POLYN YIELD SURFACE FUNCTION**

---

In the context of my research assistant internship at ETH Zurich, I have to implement and find an operationnal strategy to calibrate a yield surface function based on the polyN model which is a homogenous polynomial of degree N.

To make the calibration operationnal please copy paste a folder "{material}_results" containing the csv files for a given material in the lab_data directory and then change the parameters you want in the polyN_optimization/param.txt. Then run polyN_optimization/optimize_polyN.py. The coefficients of the polyN function will be accessible in the polyN_coeff.npy file.

File: LAB_DATA/DP600_results/DATA/UT_15_2.csv (part 3 of 3)
Time[s],Displacement[mm],Force[kN],EngStrain_longi,EngStress[MPa],TrueStrain,TrueStress[MPa],TrueStrainRate[1/s],PlasticStrain_longi,PlasticStress[MPa],PlasticStrain_thick,PlasticStrain_width,R-Value,Thickness[mm],Width[mm], Young's Modulus [MPa]
215.10000000,4.77317100,9.61400000,0.15831856,630.46757164,0.14696943,730.28228691,0.00088942,0.16625847,748.95291503,-0.08879576,-0.07746270,0.00000000,0.00000000,0.00000000,0.00000000
215.60000000,4.78856500,9.61600000,0.15883356,630.59872779,0.14741394,730.75896585,0.00088902,0.16672220,749.30155505,-0.08903642,-0.07768578,0.00000000,0.00000000,0.00000000,0.00000000
216.10000000,4.80359500,9.61600000,0.15938522,630.59872779,0.14788988,731.10684615,0.00095188,0.16718581,749.65026529,-0.08926127,-0.07792454,0.00000000,0.00000000,0.00000000,0.00000000
216.60000000,4.81922100,9.61800000,0.15986344,630.72988393,0.14830228,731.56053569,0.00082479,0.16764884,750.07680048,-0.08951650,-0.07813234,0.00000000,0.00000000,0.00000000,0.00000000
217.10000000,4.83458100,9.61800000,0.16030489,630.72988393,0.14868281,731.83896789,0.00076106,0.00000000,0.00000000,0.00000000,0.00000000,0.00000000,0.00000000,0.00000000,0.00000000
217.60000000,4.85027300,9.61900000,0.16093022,630.79546200,0.14922160,732.30951587,0.00107759,0.00000000,0.00000000,0.00000000,0.00000000,0.00000000,0.00000000,0.00000000,0.00000000
218.10000000,4.86536900,9.62000000,0.16144511,630.86104007,0.14966502,732.71047078,0.00088683,0.00000000,0.00000000,0.00000000,0.00000000,0.00000000,0.00000000,0.00000000,0.00000000
218.60000000,4.88152500,9.62100000,0.16196011,630.92661814,0.15010833,733.11156332,0.00088663,0.00000000,0.00000000,0.00000000,0.00000000,0.00000000,0.00000000,0.00000000,0.00000000
219.10000000,4.89635600,9.62100000,0.16247511,630.92661814,0.15055145,733.43649052,0.00088624,0.00000000,0.00000000,0.00000000,0.00000000,0.00000000,0.00000000,0.00000000,0.00000000
219.60000000,4.91237900,9.62200000,0.16295333,630.99219621,0.15096275,733.81447789,0.00082260,0.00000000,0.00000000,0.00000000,0.00000000,0.00000000,0.00000000,0.00000000,0.00000000
220.10000000,4.92807100,9.62300000,0.16354189,631.05777428,0.15146871,734.26215468,0.00101192,0.00000000,0.00000000,0.00000000,0.00000000,0.00000000,0.00000000,0.00000000,0.00000000
220.60000000,4.94382900,9.62300000,0.16413044,631.05777428,0.15197441,734.63356724,0.00101141,0.00000000,0.00000000,0.00000000,0.00000000,0.00000000,0.00000000,0.00000000,0.00000000
221.10000000,4.95915700,9.62400000,0.16457178,631.12335235,0.15235345,734.98844444,0.00075808,0.00000000,0.00000000,0.00000000,0.00000000,0.00000000,0.00000000,0.00000000,0.00000000
221.60000000,4.97475000,9.62400000,0.16508678,631.12335235,0.15279557,735.31347297,0.00088425,0.00000000,0.00000000,0.00000000,0.00000000,0.00000000,0.00000000,0.00000000,0.00000000
222.10000000,4.99024400,9.62500000,0.16563856,631.18893042,0.15326905,735.73815314,0.00094696,0.00000000,0.00000000,0.00000000,0.00000000,0.00000000,0.00000000,0.00000000,0.00000000
222.60000000,5.00593600,9.62600000,0.16615356,631.25450849,0.15371077,736.13968954,0.00088344,0.00000000,0.00000000,0.00000000,0.00000000,0.00000000,0.00000000,0.00000000,0.00000000
223.10000000,5.02159400,9.62600000,0.16670533,631.25450849,0.15418382,736.48800175,0.00094610,0.00000000,0.00000000,0.00000000,0.00000000,0.00000000,0.00000000,0.00000000,0.00000000
223.60000000,5.03735300,9.62700000,0.16725700,631.32008656,0.15465655,736.91279028,0.00094546,0.00000000,0.00000000,0.00000000,0.00000000,0.00000000,0.00000000,0.00000000,0.00000000
224.10000000,5.05324300,9.62800000,0.16773522,631.38566463,0.15506617,737.29127940,0.00081923,0.00000000,0.00000000,0.00000000,0.00000000,0.00000000,0.00000000,0.00000000,0.00000000
224.60000000,5.06926600,9.62800000,0.16828700,631.38566463,0.15553857,737.63966398,0.00094482,0.00000000,0.00000000,0.00000000,0.00000000,0.00000000,0.00000000,0.00000000,0.00000000
225.10000000,5.08519000,9.62800000,0.16887556,631.38566463,0.15604222,738.01126952,0.00100730,0.00000000,0.00000000,0.00000000,0.00000000,0.00000000,0.00000000,0.00000000,0.00000000
225.60000000,5.10078200,9.62800000,0.16935367,631.38566463,0.15645117,738.31314202,0.00081790,0.00000000,0.00000000,0.00000000,0.00000000,0.00000000,0.00000000,0.00000000,0.00000000
226.10000000,5.11683800,9.62900000,0.16990544,631.45124270,0.15692293,738.73824674,0.00094351,0.00000000,0.00000000,0.00000000,0.00000000,0.00000000,0.00000000,0.00000000,0.00000000
226.60000000,5.13223200,9.62900000,0.17042033,631.45124270,0.15736294,739.06337397,0.00088003,0.00000000,0.00000000,0.00000000,0.00000000,0.00000000,0.00000000,0.00000000,0.00000000
227.10000000,5.14775900,9.63000000,0.17093544,631.51682078,0.15780295,739.46542921,0.00088002,0.00000000,0.00000000,0.00000000,0.00000000,0.00000000,0.00000000,0.00000000,0.00000000
227.60000000,5.16368300,9.63000000,0.17152400,631.51682078,0.15830547,739.83711194,0.00100502,0.00000000,0.00000000,0.00000000,0.00000000,0.00000000,0.00000000,0.00000000,0.00000000
228.10000000,5.17980500,9.63100000,0.17207578,631.58239885,0.15877635,740.26243136,0.00094176,0.00000000,0.00000000,0.00000000,0.00000000,0.00000000,0.00000000,0.00000000,0.00000000
228.60000000,5.19563000,9.63100000,0.17251711,631.58239885,0.15915281,740.54116972,0.00075294,0.00000000,0.00000000,0.00000000,0.00000000,0.00000000,0.00000000,0.00000000,0.00000000
229.10000000,5.21148800,9.63200000,0.17306889,631.64797692,0.15962330,740.96659045,0.00094096,0.00000000,0.00000000,0.00000000,0.00000000,0.00000000,0.00000000,0.00000000,0.00000000
229.60000000,5.22747700,9.63200000,0.17358389,631.64797692,0.16006222,741.29188916,0.00087785,0.00000000,0.00000000,0.00000000,0.00000000,0.00000000,0.00000000,0.00000000,0.00000000
230.10000000,5.24343500,9.63300000,0.17413567,631.71355499,0.16053227,741.71741603,0.00094011,0.00000000,0.00000000,0.00000000,0.00000000,0.00000000,0.00000000,0.00000000,0.00000000
230.60000000,5.25965700,9.63300000,0.17472422,631.71355499,0.16103342,742.08921455,0.00100228,0.00000000,0.00000000,0.00000000,0.00000000,0.00000000,0.00000000,0.00000000,0.00000000
231.10000000,5.27571300,9.63300000,0.17523922,631.71355499,0.16147172,742.41454703,0.00087661,0.00000000,0.00000000,0.00000000,0.00000000,0.00000000,0.00000000,0.00000000,0.00000000
231.60000000,5.29210000,9.63400000,0.17575422,631.77913306,0.16190983,742.81698320,0.00087623,0.00000000,0.00000000,0.00000000,0.00000000,0.00000000,0.00000000,0.00000000,0.00000000
232.10000000,5.30756000,9.63400000,0.17630589,631.77913306,0.16237893,743.16551469,0.00093818,0.00000000,0.00000000,0.00000000,0.00000000,0.00000000,0.00000000,0.00000000,0.00000000
232.60000000,5.32401400,9.63500000,0.17689444,631.84471113,0.16287914,743.61453028,0.00100043,0.00000000,0.00000000,0.00000000,0.00000000,0.00000000,0.00000000,0.00000000,0.00000000
233.10000000,5.33993700,9.63400000,0.17744622,631.77913306,0.16334787,743.88595350,0.00093746,0.00000000,0.00000000,0.00000000,0.00000000,0.00000000,0.00000000,0.00000000,0.00000000
233.60000000,5.35668900,9.63500000,0.17799800,631.84471113,0.16381639,744.31180602,0.00093703,0.00000000,0.00000000,0.00000000,0.00000000,0.00000000,0.00000000,0.00000000,0.00000000
234.10000000,5.37221500,9.63500000,0.17847611,631.84471113,0.16422217,744.61389800,0.00081157,0.00000000,0.00000000,0.00000000,0.00000000,0.00000000,0.00000000,0.00000000,0.00000000
234.60000000,5.38860300,9.63500000,0.17902789,631.84471113,0.16469028,744.96253587,0.00093621,0.00000000,0.00000000,0.00000000,0.00000000,0.00000000,0.00000000,0.00000000,0.00000000
235.10000000,5.40452600,9.63500000,0.17961644,631.84471113,0.16518934,745.33441158,0.00099813,0.00000000,0.00000000,0.00000000,0.00000000,0.00000000,0.00000000,0.00000000,0.00000000
235.60000000,5.42078100,9.63600000,0.18016822,631.91028920,0.16565699,745.76044261,0.00093530,0.00000000,0.00000000,0.00000000,0.00000000,0.00000000,0.00000000,0.00000000,0.00000000
236.10000000,5.43733400,9.63600000,0.18072000,631.91028920,0.16612442,746.10911666,0.00093486,0.00000000,0.00000000,0.00000000,0.00000000,0.00000000,0.00000000,0.00000000,0.00000000
236.60000000,5.45368800,9.63600000,0.18127178,631.91028920,0.16659164,746.45779072,0.00093443,0.00000000,0.00000000,0.00000000,0.00000000,0.00000000,0.00000000,0.00000000,0.00000000
237.10000000,5.46967800,9.63600000,0.18175000,631.91028920,0.16699639,746.75998426,0.00080951,0.00000000,0.00000000,0.00000000,0.00000000,0.00000000,0.00000000,0.00000000,0.00000000
237.60000000,5.48570200,9.63600000,0.18233856,631.91028920,0.16749430,747.13189857,0.00099583,0.00000000,0.00000000,0.00000000,0.00000000,0.00000000,0.00000000,0.00000000,0.00000000
238.10000000,5.50212200,9.63600000,0.18289022,631.91028920,0.16796078,747.48050242,0.00093296,0.00000000,0.00000000,0.00000000,0.00000000,0.00000000,0.00000000,0.00000000,0.00000000
238.60000000,5.51817900,9.63600000,0.18344200,631.91028920,0.16842714,747.82917647,0.00093271,0.00000000,0.00000000,0.00000000,0.00000000,0.00000000,0.00000000,0.00000000,0.00000000
239.10000000,5.53483000,9.63700000,0.18395700,631.97586727,0.16886222,748.23225189,0.00087015,0.00000000,0.00000000,0.00000000,0.00000000,0.00000000,0.00000000,0.00000000,0.00000000
239.60000000,5.55068800,9.63600000,0.18450878,631.91028920,0.16932816,748.50328432,0.00093187,0.00000000,0.00000000,0.00000000,0.00000000,0.00000000,0.00000000,0.00000000,0.00000000
240.10000000,5.56724100,9.63700000,0.18509733,631.97586727,0.16982491,748.95291503,0.00099351,0.00000000,0.00000000,0.00000000,0.00000000,0.00000000,0.00000000,0.00000000,0.00000000
240.60000000,5.58366100,9.63700000,0.18564900,631.97586727,0.17029030,749.30155505,0.00093079,0.00000000,0.00000000,0.00000000,0.00000000,0.00000000,0.00000000,0.00000000,0.00000000
241.10000000,5.60041300,9.63700000,0.18620078,631.97586727,0.17075558,749.65026529,0.00093054,0.00000000,0.00000000,0.00000000,0.00000000,0.00000000,0.00000000,0.00000000,0.00000000
241.60000000,5.61673400,9.63800000,0.18675256,632.04144534,0.17122063,750.07680048,0.00093011,0.00000000,0.00000000,0.00000000,0.00000000,0.00000000,0.00000000,0.00000000,0.00000000
242.10000000,5.63312100,9.63700000,0.18734111,631.97586727,0.00000000,0.00000000,0.00000000,0.00000000,0.00000000,0.00000000,0.00000000,0.00000000,0.00000000,0.00000000,0.00000000
242.60000000,5.65000500,9.63700000,0.18785611,631.97586727,0.00000000,0.00000000,0.00000000,0.00000000,0.00000000,0.00000000,0.00000000,0.00000000,0.00000000,0.00000000,0.00000000
243.10000000,5.66632600,9.63800000,0.18844456,632.04144534,0.00000000,0.00000000,0.00000000,0.00000000,0.00000000,0.00000000,0.00000000,0.00000000,0.00000000,0.00000000,0.00000000
243.60000000,5.68291100,9.63700000,0.18907000,631.97586727,0.00000000,0.00000000,0.00000000,0.00000000,0.00000000,0.00000000,0.00000000,0.00000000,0.00000000,0.00000000,0.00000000
244.10000000,5.69936500,9.63700000,0.18958489,631.97586727,0.00000000,0.00000000,0.00000000,0.00000000,0.00000000,0.00000000,0.00000000,0.00000000,0.00000000,0.00000000,0.00000000
244.60000000,5.71605000,9.63700000,0.19009989,631.97586727,0.00000000,0.00000000,0.00000000,0.00000000,0.00000000,0.00000000,0.00000000,0.00000000,0.00000000,0.00000000,0.00000000
245.10000000,5.73233900,9.63700000,0.19068856,631.97586727,0.00000000,0.00000000,0.00000000,0.00000000,0.00000000,0.00000000,0.00000000,0.00000000,0.00000000,0.00000000,0.00000000
245.60000000,5.74922300,9.63600000,0.19124033,631.91028920,0.00000000,0.00000000,0.00000000,0.00000000,0.00000000,0.00000000,0.00000000,0.00000000,0.00000000,0.00000000,0.00000000
246.10000000,5.76584200,9.63600000,0.19179211,631.91028920,0.00000000,0.00000000,0.00000000,0.00000000,0.00000000,0.00000000,0.00000000,0.00000000,0.00000000,0.00000000,0.00000000
246.60000000,5.78309000,9.63600000,0.19238056,631.91028920,0.00000000,0.00000000,0.00000000,0.00000000,0.00000000,0.00000000,0.00000000,0.00000000,0.00000000,0.00000000,0.00000000
247.10000000,5.79898100,9.63600000,0.19293233,631.91028920,0.00000000,0.00000000,0.00000000,0.00000000,0.00000000,0.00000000,0.00000000,0.00000000,0.00000000,0.00000000,0.00000000
247.60000000,5.81586400,9.63600000,0.19352089,631.91028920,0.00000000,0.00000000,0.00000000,0.00000000,0.00000000,0.00000000,0.00000000,0.00000000,0.00000000,0.00000000,0.00000000
248.10000000,5.83225100,9.63600000,0.19407267,631.91028920,0.00000000,0.00000000,0.00000000,0.00000000,0.00000000,0.00000000,0.00000000,0.00000000,0.00000000,0.00000000,0.00000000
248.60000000,5.84923400,9.63600000,0.19462444,631.91028920,0.00000000,0.00000000,0.00000000,0.00000000,0.00000000,0.00000000,0.00000000,0.00000000,0.00000000,0.00000000,0.00000000
249.10000000,5.86615200,9.63600000,0.19521300,631.91028920,0.00000000,0.00000000,0.00000000,0.00000000,0.00000000,0.00000000,0.00000000,0.00000000,0.00000000,0.00000000,0.00000000
249.60000000,5.88270500,9.63600000,0.19583833,631.91028920,0.00000000,0.00000000,0.00000000,0.00000000,0.00000000,0.00000000,0.00000000,0.00000000,0.00000000,0.00000000,0.00000000
250.10000000,5.89972100,9.63600000,0.19635333,631.91028920,0.00000000,0.00000000,0.00000000,0.00000000,0.00000000,0.00000000,0.00000000,0.00000000,0.00000000,0.00000000,0.00000000
250.60000000,5.91647200,9.63600000,0.19694178,631.91028920,0.00000000,0.00000000,0.00000000,0.00000000,0.00000000,0.00000000,0.00000000,0.00000000,0.00000000,0.00000000,0.00000000
251.10000000,5.93381900,9.63600000,0.19753033,631.91028920,0.00000000,0.00000000,0.00000000,0.00000000,0.00000000,0.00000000,0.00000000,0.00000000,0.00000000,0.00000000,0.00000000
251.60000000,5.95070400,9.63500000,0.19804533,631.84471113,0.00000000,0.00000000,0.00000000,0.00000000,0.00000000,0.00000000,0.00000000,0.00000000,0.00000000,0.00000000,0.00000000
252.10000000,5.96748800,9.63400000,0.19863389,631.77913306,0.00000000,0.00000000,0.00000000,0.00000000,0.00000000,0.00000000,0.00000000,0.00000000,0.00000000,0.00000000,0.00000000
252.60000000,5.98397500,9.63500000,0.19925933,631.84471113,0.00000000,0.00000000,0.00000000,0.00000000,0.00000000,0.00000000,0.00000000,0.00000000,0.00000000,0.00000000,0.00000000
253.10000000,6.00135500,9.63400000,0.19977422,631.77913306,0.00000000,0.00000000,0.00000000,0.00000000,0.00000000,0.00000000,0.00000000,0.00000000,0.00000000,0.00000000,0.00000000
253.60000000,6.01860400,9.63400000,0.20032600,631.77913306,0.00000000,0.00000000,0.00000000,0.00000000,0.00000000,0.00000000,0.00000000,0.00000000,0.00000000,0.00000000,0.00000000
254.10000000,6.03555400,9.63400000,0.20095144,631.77913306,0.00000000,0.00000000,0.00000000,0.00000000,0.00000000,0.00000000,0.00000000,0.00000000,0.00000000,0.00000000,0.00000000
254.60000000,6.05300000,9.63400000,0.20150322,631.77913306,0.00000000,0.00000000,0.00000000,0.00000000,0.00000000,0.00000000,0.00000000,0.00000000,0.00000000,0.00000000,0.00000000
255.10000000,6.07031500,9.63300000,0.20205489,631.71355499,0.00000000,0.00000000,0.00000000,0.00000000,0.00000000,0.00000000,0.00000000,0.00000000,0.00000000,0.00000000,0.00000000
255.60000000,6.08736300,9.63300000,0.20264344,631.71355499,0.00000000,0.00000000,0.00000000,0.00000000,0.00000000,0.00000000,0.00000000,0.00000000,0.00000000,0.00000000,0.00000000
256.10000000,6.10451200,9.63300000,0.20326878,631.71355499,0.00000000,0.00000000,0.00000000,0.00000000,0.00000000,0.00000000,0.00000000,0.00000000,0.00000000,0.00000000,0.00000000
256.60000000,6.12149500,9.63200000,0.20382056,631.64797692,0.00000000,0.00000000,0.00000000,0.00000000,0.00000000,0.00000000,0.00000000,0.00000000,0.00000000,0.00000000,0.00000000
257.10000000,6.13884300,9.63100000,0.20440900,631.58239885,0.00000000,0.00000000,0.00000000,0.00000000,0.00000000,0.00000000,0.00000000,0.00000000,0.00000000,0.00000000,0.00000000
257.60000000,6.15602400,9.63100000,0.20503433,631.58239885,0.00000000,0.00000000,0.00000000,0.00000000,0.00000000,0.00000000,0.00000000,0.00000000,0.00000000,0.00000000,0.00000000
258.10000000,6.17320700,9.63000000,0.20551256,631.51682078,0.00000000,0.00000000,0.00000000,0.00000000,0.00000000,0.00000000,0.00000000,0.00000000,0.00000000,0.00000000,0.00000000
258.60000000,6.19081800,9.63000000,0.20610111,631.51682078,0.00000000,0.00000000,0.00000000,0.00000000,0.00000000,0.00000000,0.00000000,0.00000000,0.00000000,0.00000000,0.00000000
259.10000000,6.20747000,9.62900000,0.20672644,631.45124270,0.00000000,0.00000000,0.00000000,0.00000000,0.00000000,0.00000000,0.00000000,0.00000000,0.00000000,0.00000000,0.00000000
259.60000000,6.22501600,9.62900000,0.20727822,631.45124270,0.00000000,0.00000000,0.00000000,0.00000000,0.00000000,0.00000000,0.00000000,0.00000000,0.00000000,0.00000000,0.00000000
260.10000000,6.24216500,9.62800000,0.20786678,631.38566463,0.00000000,0.00000000,0.00000000,0.00000000,0.00000000,0.00000000,0.00000000,0.00000000,0.00000000,0.00000000,0.00000000
260.60000000,6.25954600,9.62800000,0.20845533,631.38566463,0.00000000,0.00000000,0.00000000,0.00000000,0.00000000,0.00000000,0.00000000,0.00000000,0.00000000,0.00000000,0.00000000
261.10000000,6.27672800,9.62700000,0.20900711,631.32008656,0.00000000,0.00000000,0.00000000,0.00000000,0.00000000,0.00000000,0.00000000,0.00000000,0.00000000,0.00000000,0.00000000
261.60000000,6.29447300,9.62800000,0.20955889,631.38566463,0.00000000,0.00000000,0.00000000,0.00000000,0.00000000,0.00000000,0.00000000,0.00000000,0.00000000,0.00000000,0.00000000
262.10000000,6.31208500,9.62700000,0.21018422,631.32008656,0.00000000,0.00000000,0.00000000,0.00000000,0.00000000,0.00000000,0.00000000,0.00000000,0.00000000,0.00000000,0.00000000
262.60000000,6.32999500,9.62700000,0.21077278,631.32008656,0.00000000,0.00000000,0.00000000,0.00000000,0.00000000,0.00000000,0.00000000,0.00000000,0.00000000,0.00000000,0.00000000
263.10000000,6.34770700,9.62700000,0.21132456,631.32008656,0.00000000,0.00000000,0.00000000,0.00000000,0.00000000,0.00000000,0.00000000,0.00000000,0.00000000,0.00000000,0.00000000
263.60000000,6.36522000,9.62500000,0.21194989,631.18893042,0.00000000,0.00000000,0.00000000,0.00000000,0.00000000,0.00000000,0.00000000,0.00000000,0.00000000,0.00000000,0.00000000
264.10000000,6.38316300,9.62500000,0.21253844,631.18893042,0.00000000,0.00000000,0.00000000,0.00000000,0.00000000,0.00000000,0.00000000,0.00000000,0.00000000,0.00000000,0.00000000
264.60000000,6.40037800,9.62300000,0.21312700,631.05777428,0.00000000,0.00000000,0.00000000,0.00000000,0.00000000,0.00000000,0.00000000,0.00000000,0.00000000,0.00000000,0.00000000
265.10000000,6.41865200,9.62300000,0.21364189,631.05777428,0.00000000,0.00000000,0.00000000,0.00000000,0.00000000,0.00000000,0.00000000,0.00000000,0.00000000,0.00000000,0.00000000
265.60000000,6.43619800,9.62200000,0.21426733,630.99219621,0.00000000,0.00000000,0.00000000,0.00000000,0.00000000,0.00000000,0.00000000,0.00000000,0.00000000,0.00000000,0.00000000
266.10000000,6.45410800,9.62200000,0.21481900,630.99219621,0.00000000,0.00000000,0.00000000,0.00000000,0.00000000,0.00000000,0.00000000,0.00000000,0.00000000,0.00000000,0.00000000
266.60000000,6.47195200,9.62100000,0.21544444,630.92661814,0.00000000,0.00000000,0.00000000,0.00000000,0.00000000,0.00000000,0.00000000,0.00000000,0.00000000,0.00000000,0.00000000
267.10000000,6.48982900,9.62000000,0.21603289,630.86104007,0.00000000,0.00000000,0.00000000,0.00000000,0.00000000,0.00000000,0.00000000,0.00000000,0.00000000,0.00000000,0.00000000
267.60000000,6.50760700,9.61900000,0.21662144,630.79546200,0.00000000,0.00000000,0.00000000,0.00000000,0.00000000,0.00000000,0.00000000,0.00000000,0.00000000,0.00000000,0.00000000
268.10000000,6.52505400,9.61900000,0.21717333,630.79546200,0.00000000,0.00000000,0.00000000,0.00000000,0.00000000,0.00000000,0.00000000,0.00000000,0.00000000,0.00000000,0.00000000
268.60000000,6.54352700,9.61700000,0.21772511,630.66430586,0.00000000,0.00000000,0.00000000,0.00000000,0.00000000,0.00000000,0.00000000,0.00000000,0.00000000,0.00000000,0.00000000
269.10000000,6.56137000,9.61700000,0.21835033,630.66430586,0.00000000,0.00000000,0.00000000,0.00000000,0.00000000,0.00000000,0.00000000,0.00000000,0.00000000,0.00000000,0.00000000
269.60000000,6.57974400,9.61600000,0.21890211,630.59872779,0.00000000,0.00000000,0.00000000,0.00000000,0.00000000,0.00000000,0.00000000,0.00000000,0.00000000,0.00000000,0.00000000
270.10000000,6.59788500,9.61500000,0.21945389,630.53314971,0.00000000,0.00000000,0.00000000,0.00000000,0.00000000,0.00000000,0.00000000,0.00000000,0.00000000,0.00000000,0.00000000
270.60000000,6.61586200,9.61400000,0.22000567,630.46757164,0.00000000,0.00000000,0.00000000,0.00000000,0.00000000,0.00000000,0.00000000,0.00000000,0.00000000,0.00000000,0.00000000
271.10000000,6.63423600,9.61300000,0.22063100,630.40199357,0.00000000,0.00000000,0.00000000,0.00000000,0.00000000,0.00000000,0.00000000,0.00000000,0.00000000,0.00000000,0.00000000
271.60000000,6.65188100,9.61200000,0.22118278,630.33641550,0.00000000,0.00000000,0.00000000,0.00000000,0.00000000,0.00000000,0.00000000,0.00000000,0.00000000,0.00000000,0.00000000
272.10000000,6.67012300,9.61100000,0.22173456,630.27083743,0.00000000,0.00000000,0.00000000,0.00000000,0.00000000,0.00000000,0.00000000,0.00000000,0.00000000,0.00000000,0.00000000
272.60000000,6.68866100,9.61000000,0.22228633,630.20525936,0.00000000,0.00000000,0.00000000,0.00000000,0.00000000,0.00000000,0.00000000,0.00000000,0.00000000,0.00000000,0.00000000
273.10000000,6.70713500,9.61000000,0.22291167,630.20525936,0.00000000,0.00000000,0.00000000,0.00000000,0.00000000,0.00000000,0.00000000,0.00000000,0.00000000,0.00000000,0.00000000
273.60000000,6.72540900,9.60800000,0.22346333,630.07410322,0.00000000,0.00000000,0.00000000,0.00000000,0.00000000,0.00000000,0.00000000,0.00000000,0.00000000,0.00000000,0.00000000
274.10000000,6.74374900,9.60800000,0.22401511,630.07410322,0.00000000,0.00000000,0.00000000,0.00000000,0.00000000,0.00000000,0.00000000,0.00000000,0.00000000,0.00000000,0.00000000
274.60000000,6.76222200,9.60600000,0.22460378,629.94294708,0.00000000,0.00000000,0.00000000,0.00000000,0.00000000,0.00000000,0.00000000,0.00000000,0.00000000,0.00000000,0.00000000
275.10000000,6.78062900,9.60500000,0.22519222,629.87736901,0.00000000,0.00000000,0.00000000,0.00000000,0.00000000,0.00000000,0.00000000,0.00000000,0.00000000,0.00000000,0.00000000
275.60000000,6.79903500,9.60200000,0.22567044,629.68063480,0.00000000,0.00000000,0.00000000,0.00000000,0.00000000,0.00000000,0.00000000,0.00000000,0.00000000,0.00000000,0.00000000
276.10000000,6.81757400,9.60200000,0.22618556,629.68063480,0.00000000,0.00000000,0.00000000,0.00000000,0.00000000,0.00000000,0.00000000,0.00000000,0.00000000,0.00000000,0.00000000
276.60000000,6.83627900,9.60000000,0.22677400,629.54947865,0.00000000,0.00000000,0.00000000,0.00000000,0.00000000,0.00000000,0.00000000,0.00000000,0.00000000,0.00000000,0.00000000
277.10000000,6.85465200,9.59900000,0.22732578,629.48390058,0.00000000,0.00000000,0.00000000,0.00000000,0.00000000,0.00000000,0.00000000,0.00000000,0.00000000,0.00000000,0.00000000
277.60000000,6.87295900,9.59800000,0.22787756,629.41832251,0.00000000,0.00000000,0.00000000,0.00000000,0.00000000,0.00000000,0.00000000,0.00000000,0.00000000,0.00000000,0.00000000
278.10000000,6.89196200,9.59600000,0.22835578,629.28716637,0.00000000,0.00000000,0.00000000,0.00000000,0.00000000,0.00000000,0.00000000,0.00000000,0.00000000,0.00000000,0.00000000
278.60000000,6.91013700,9.59500000,0.22887078,629.22158830,0.00000000,0.00000000,0.00000000,0.00000000,0.00000000,0.00000000,0.00000000,0.00000000,0.00000000,0.00000000,0.00000000
279.10000000,6.92890800,9.59300000,0.22942256,629.09043216,0.00000000,0.00000000,0.00000000,0.00000000,0.00000000,0.00000000,0.00000000,0.00000000,0.00000000,0.00000000,0.00000000
279.60000000,6.94751300,9.59100000,0.22993756,628.95927602,0.00000000,0.00000000,0.00000000,0.00000000,0.00000000,0.00000000,0.00000000,0.00000000,0.00000000,0.00000000,0.00000000
280.10000000,6.96651600,9.59000000,0.23037889,628.89369795,0.00000000,0.00000000,0.00000000,0.00000000,0.00000000,0.00000000,0.00000000,0.00000000,0.00000000,0.00000000,0.00000000
280.60000000,6.98492200,9.58900000,0.23089389,628.82811988,0.00000000,0.00000000,0.00000000,0.00000000,0.00000000,0.00000000,0.00000000,0.00000000,0.00000000,0.00000000,0.00000000
281.10000000,7.00372600,9.58700000,0.23137211,628.69696374,0.00000000,0.00000000,0.00000000,0.00000000,0.00000000,0.00000000,0.00000000,0.00000000,0.00000000,0.00000000,0.00000000
281.60000000,7.02269600,9.58500000,0.23196067,628.56580759,0.00000000,0.00000000,0.00000000,0.00000000,0.00000000,0.00000000,0.00000000,0.00000000,0.00000000,0.00000000,0.00000000
282.10000000,7.04143300,9.58300000,0.23243889,628.43465145,0.00000000,0.00000000,0.00000000,0.00000000,0.00000000,0.00000000,0.00000000,0.00000000,0.00000000,0.00000000,0.00000000
282.60000000,7.06050300,9.58100000,0.23288022,628.30349531,0.00000000,0.00000000,0.00000000,0.00000000,0.00000000,0.00000000,0.00000000,0.00000000,0.00000000,0.00000000,0.00000000
283.10000000,7.07914100,9.57900000,0.23335856,628.17233917,0.00000000,0.00000000,0.00000000,0.00000000,0.00000000,0.00000000,0.00000000,0.00000000,0.00000000,0.00000000,0.00000000
283.60000000,7.09864000,9.57700000,0.23383667,628.04118303,0.00000000,0.00000000,0.00000000,0.00000000,0.00000000,0.00000000,0.00000000,0.00000000,0.00000000,0.00000000,0.00000000
284.10000000,7.11780800,9.57600000,0.23435178,627.97560496,0.00000000,0.00000000,0.00000000,0.00000000,0.00000000,0.00000000,0.00000000,0.00000000,0.00000000,0.00000000,0.00000000
284.60000000,7.13710900,9.57300000,0.23479311,627.77887075,0.00000000,0.00000000,0.00000000,0.00000000,0.00000000,0.00000000,0.00000000,0.00000000,0.00000000,0.00000000,0.00000000
285.10000000,7.15670700,9.57100000,0.23523456,627.64771460,0.00000000,0.00000000,0.00000000,0.00000000,0.00000000,0.00000000,0.00000000,0.00000000,0.00000000,0.00000000,0.00000000
285.60000000,7.17534500,9.56800000,0.23560244,627.45098039,0.00000000,0.00000000,0.00000000,0.00000000,0.00000000,0.00000000,0.00000000,0.00000000,0.00000000,0.00000000,0.00000000
286.10000000,7.19467900,9.56600000,0.23604389,627.31982425,0.00000000,0.00000000,0.00000000,0.00000000,0.00000000,0.00000000,0.00000000,0.00000000,0.00000000,0.00000000,0.00000000
286.60000000,7.21374800,9.56300000,0.23652200,627.12309004,0.00000000,0.00000000,0.00000000,0.00000000,0.00000000,0.00000000,0.00000000,0.00000000,0.00000000,0.00000000,0.00000000
287.10000000,7.23337900,9.56100000,0.23688989,626.99193390,0.00000000,0.00000000,0.00000000,0.00000000,0.00000000,0.00000000,0.00000000,0.00000000,0.00000000,0.00000000,0.00000000
287.60000000,7.25314400,9.56000000,0.23733122,626.92635583,0.00000000,0.00000000,0.00000000,0.00000000,0.00000000,0.00000000,0.00000000,0.00000000,0.00000000,0.00000000,0.00000000
288.10000000,7.27247700,9.55700000,0.23766233,626.72962161,0.00000000,0.00000000,0.00000000,0.00000000,0.00000000,0.00000000,0.00000000,0.00000000,0.00000000,0.00000000,0.00000000
288.60000000,7.29157900,9.55400000,0.23803011,626.53288740,0.00000000,0.00000000,0.00000000,0.00000000,0.00000000,0.00000000,0.00000000,0.00000000,0.00000000,0.00000000,0.00000000
289.10000000,7.31111100,9.55000000,0.23839811,626.27057512,0.00000000,0.00000000,0.00000000,0.00000000,0.00000000,0.00000000,0.00000000,0.00000000,0.00000000,0.00000000,0.00000000
289.60000000,7.33061000,9.54700000,0.23872911,626.07384091,0.00000000,0.00000000,0.00000000,0.00000000,0.00000000,0.00000000,0.00000000,0.00000000,0.00000000,0.00000000,0.00000000
290.10000000,7.34964600,9.54300000,0.23909689,625.81152862,0.00000000,0.00000000,0.00000000,0.00000000,0.00000000,0.00000000,0.00000000,0.00000000,0.00000000,0.00000000,0.00000000
290.60000000,7.36904500,9.54100000,0.23946478,625.68037248,0.00000000,0.00000000,0.00000000,0.00000000,0.00000000,0.00000000,0.00000000,0.00000000,0.00000000,0.00000000,0.00000000
291.10000000,7.38897500,9.53800000,0.23975900,625.48363827,0.00000000,0.00000000,0.00000000,0.00000000,0.00000000,0.00000000,0.00000000,0.00000000,0.00000000,0.00000000,0.00000000
291.60000000,7.40890400,9.53500000,0.24005333,625.28690406,0.00000000,0.00000000,0.00000000,0.00000000,0.00000000,0.00000000,0.00000000,0.00000000,0.00000000,0.00000000,0.00000000
292.10000000,7.42840300,9.53000000,0.24031089,624.95901371,0.00000000,0.00000000,0.00000000,0.00000000,0.00000000,0.00000000,0.00000000,0.00000000,0.00000000,0.00000000,0.00000000
292.60000000,7.44813400,9.52800000,0.24064200,624.82785756,0.00000000,0.00000000,0.00000000,0.00000000,0.00000000,0.00000000,0.00000000,0.00000000,0.00000000,0.00000000,0.00000000
293.10000000,7.46760000,9.52400000,0.24089944,624.56554528,0.00000000,0.00000000,0.00000000,0.00000000,0.00000000,0.00000000,0.00000000,0.00000000,0.00000000,0.00000000,0.00000000
293.60000000,7.48779400,9.52000000,0.24115689,624.30323300,0.00000000,0.00000000,0.00000000,0.00000000,0.00000000,0.00000000,0.00000000,0.00000000,0.00000000,0.00000000,0.00000000
294.10000000,7.50752500,9.51600000,0.24141444,624.04092072,0.00000000,0.00000000,0.00000000,0.00000000,0.00000000,0.00000000,0.00000000,0.00000000,0.00000000,0.00000000,0.00000000
294.60000000,7.52755300,9.51200000,0.24163511,623.77860843,0.00000000,0.00000000,0.00000000,0.00000000,0.00000000,0.00000000,0.00000000,0.00000000,0.00000000,0.00000000,0.00000000
295.10000000,7.54797900,9.50700000,0.24189256,623.45071808,0.00000000,0.00000000,0.00000000,0.00000000,0.00000000,0.00000000,0.00000000,0.00000000,0.00000000,0.00000000,0.00000000
295.60000000,7.56767700,9.50400000,0.24207656,623.25398387,0.00000000,0.00000000,0.00000000,0.00000000,0.00000000,0.00000000,0.00000000,0.00000000,0.00000000,0.00000000,0.00000000
296.10000000,7.58760700,9.49700000,0.24226044,622.79493737,0.00000000,0.00000000,0.00000000,0.00000000,0.00000000,0.00000000,0.00000000,0.00000000,0.00000000,0.00000000,0.00000000
296.60000000,7.60756800,9.49400000,0.24244433,622.59820316,0.00000000,0.00000000,0.00000000,0.00000000,0.00000000,0.00000000,0.00000000,0.00000000,0.00000000,0.00000000,0.00000000
297.10000000,7.62763000,9.48800000,0.24259156,622.20473474,0.00000000,0.00000000,0.00000000,0.00000000,0.00000000,0.00000000,0.00000000,0.00000000,0.00000000,0.00000000,0.00000000
297.60000000,7.64769300,9.48300000,0.24277544,621.87684438,0.00000000,0.00000000,0.00000000,0.00000000,0.00000000,0.00000000,0.00000000,0.00000000,0.00000000,0.00000000,0.00000000
298.10000000,7.66745700,9.47700000,0.24292267,621.48337596,0.00000000,0.00000000,0.00000000,0.00000000,0.00000000,0.00000000,0.00000000,0.00000000,0.00000000,0.00000000,0.00000000
298.60000000,7.68761800,9.47400000,0.24303300,621.28664175,0.00000000,0.00000000,0.00000000,0.00000000,0.00000000,0.00000000,0.00000000,0.00000000,0.00000000,0.00000000,0.00000000
299.10000000,7.70837400,9.46700000,0.24318022,620.82759525,0.00000000,0.00000000,0.00000000,0.00000000,0.00000000,0.00000000,0.00000000,0.00000000,0.00000000,0.00000000,0.00000000
299.60000000,7.72807200,9.46300000,0.24329056,620.56528297,0.00000000,0.00000000,0.00000000,0.00000000,0.00000000,0.00000000,0.00000000,0.00000000,0.00000000,0.00000000,0.00000000
300.10000000,7.74853100,9.45600000,0.24343767,620.10623647,0.00000000,0.00000000,0.00000000,0.00000000,0.00000000,0.00000000,0.00000000,0.00000000,0.00000000,0.00000000,0.00000000
300.60000000,7.76809500,9.45000000,0.24351122,619.71276805,0.00000000,0.00000000,0.00000000,0.00000000,0.00000000,0.00000000,0.00000000,0.00000000,0.00000000,0.00000000,0.00000000
301.10000000,7.78878700,9.44200000,0.24365844,619.18814348,0.00000000,0.00000000,0.00000000,0.00000000,0.00000000,0.00000000,0.00000000,0.00000000,0.00000000,0.00000000,0.00000000
301.60000000,7.80881500,9.43800000,0.24376878,618.92583120,0.00000000,0.00000000,0.00000000,0.00000000,0.00000000,0.00000000,0.00000000,0.00000000,0.00000000,0.00000000,0.00000000
302.10000000,7.82910800,9.43000000,0.24380556,618.40120664,0.00000000,0.00000000,0.00000000,0.00000000,0.00000000,0.00000000,0.00000000,0.00000000,0.00000000,0.00000000,0.00000000
302.60000000,7.84936900,9.42400000,0.24387911,618.00773821,0.00000000,0.00000000,0.00000000,0.00000000,0.00000000,0.00000000,0.00000000,0.00000000,0.00000000,0.00000000,0.00000000
303.10000000,7.86982700,9.41600000,0.24395267,617.48311365,0.00000000,0.00000000,0.00000000,0.00000000,0.00000000,0.00000000,0.00000000,0.00000000,0.00000000,0.00000000,0.00000000
303.60000000,7.88992200,9.40900000,0.24402633,617.02406715,0.00000000,0.00000000,0.00000000,0.00000000,0.00000000,0.00000000,0.00000000,0.00000000,0.00000000,0.00000000,0.00000000
304.10000000,7.91041400,9.40100000,0.24409989,616.49944259,0.00000000,0.00000000,0.00000000,0.00000000,0.00000000,0.00000000,0.00000000,0.00000000,0.00000000,0.00000000,0.00000000
304.60000000,7.93064100,9.39400000,0.24413667,616.04039609,0.00000000,0.00000000,0.00000000,0.00000000,0.00000000,0.00000000,0.00000000,0.00000000,0.00000000,0.00000000,0.00000000
305.10000000,7.95159700,9.38600000,0.24417344,615.51577153,0.00000000,0.00000000,0.00000000,0.00000000,0.00000000,0.00000000,0.00000000,0.00000000,0.00000000,0.00000000,0.00000000
305.60000000,7.97169100,9.38000000,0.24421022,615.12230310,0.00000000,0.00000000,0.00000000,0.00000000,0.00000000,0.00000000,0.00000000,0.00000000,0.00000000,0.00000000,0.00000000
306.10000000,7.99224900,9.36900000,0.24424700,614.40094432,0.00000000,0.00000000,0.00000000,0.00000000,0.00000000,0.00000000,0.00000000,0.00000000,0.00000000,0.00000000,0.00000000
306.60000000,8.01386700,9.36100000,0.24428378,613.87631976,0.00000000,0.00000000,0.00000000,0.00000000,0.00000000,0.00000000,0.00000000,0.00000000,0.00000000,0.00000000,0.00000000
307.10000000,8.03409300,9.35100000,0.24428378,613.22053905,0.00000000,0.00000000,0.00000000,0.00000000,0.00000000,0.00000000,0.00000000,0.00000000,0.00000000,0.00000000,0.00000000
307.60000000,8.05498200,9.34500000,0.24428378,612.82707063,0.00000000,0.00000000,0.00000000,0.00000000,0.00000000,0.00000000,0.00000000,0.00000000,0.00000000,0.00000000,0.00000000
308.10000000,8.07550700,9.33100000,0.24432067,611.90897764,0.00000000,0.00000000,0.00000000,0.00000000,0.00000000,0.00000000,0.00000000,0.00000000,0.00000000,0.00000000,0.00000000
308.60000000,8.09616400,9.32500000,0.24435744,611.51550921,0.00000000,0.00000000,0.00000000,0.00000000,0.00000000,0.00000000,0.00000000,0.00000000,0.00000000,0.00000000,0.00000000
309.10000000,8.11692100,9.31400000,0.24435744,610.79415044,0.00000000,0.00000000,0.00000000,0.00000000,0.00000000,0.00000000,0.00000000,0.00000000,0.00000000,0.00000000,0.00000000
309.60000000,8.13764400,9.30400000,0.24435744,610.13836973,0.00000000,0.00000000,0.00000000,0.00000000,0.00000000,0.00000000,0.00000000,0.00000000,0.00000000,0.00000000,0.00000000
310.10000000,8.15803600,9.29000000,0.24435744,609.22027674,0.00000000,0.00000000,0.00000000,0.00000000,0.00000000,0.00000000,0.00000000,0.00000000,0.00000000,0.00000000,0.00000000
310.60000000,8.17876000,9.28200000,0.24439422,608.69565217,0.00000000,0.00000000,0.00000000,0.00000000,0.00000000,0.00000000,0.00000000,0.00000000,0.00000000,0.00000000,0.00000000
311.10000000,8.19905200,9.27100000,0.24439422,607.97429340,0.00000000,0.00000000,0.00000000,0.00000000,0.00000000,0.00000000,0.00000000,0.00000000,0.00000000,0.00000000,0.00000000
311.60000000,8.22024000,9.26100000,0.24435744,607.31851269,0.00000000,0.00000000,0.00000000,0.00000000,0.00000000,0.00000000,0.00000000,0.00000000,0.00000000,0.00000000,0.00000000
312.10000000,8.24096200,9.24700000,0.24435756,606.40041970,0.00000000,0.00000000,0.00000000,0.00000000,0.00000000,0.00000000,0.00000000,0.00000000,0.00000000,0.00000000,0.00000000
312.60000000,8.26125600,9.23600000,0.24435756,605.67906092,0.00000000,0.00000000,0.00000000,0.00000000,0.00000000,0.00000000,0.00000000,0.00000000,0.00000000,0.00000000,0.00000000
313.10000000,8.28217800,9.22300000,0.24435756,604.82654600,0.00000000,0.00000000,0.00000000,0.00000000,0.00000000,0.00000000,0.00000000,0.00000000,0.00000000,0.00000000,0.00000000
313.60000000,8.30270200,9.21100000,0.24435756,604.03960915,0.00000000,0.00000000,0.00000000,0.00000000,0.00000000,0.00000000,0.00000000,0.00000000,0.00000000,0.00000000,0.00000000
314.10000000,8.32395400,9.19600000,0.24435756,603.05593809,0.00000000,0.00000000,0.00000000,0.00000000,0.00000000,0.00000000,0.00000000,0.00000000,0.00000000,0.00000000,0.00000000
314.60000000,8.34517400,9.18700000,0.24432089,602.46573546,0.00000000,0.00000000,0.00000000,0.00000000,0.00000000,0.00000000,0.00000000,0.00000000,0.00000000,0.00000000,0.00000000
315.10000000,8.36592900,9.16800000,0.24435767,601.21975211,0.00000000,0.00000000,0.00000000,0.00000000,0.00000000,0.00000000,0.00000000,0.00000000,0.00000000,0.00000000,0.00000000
315.60000000,8.38701600,9.15400000,0.24439444,600.30165913,0.00000000,0.00000000,0.00000000,0.00000000,0.00000000,0.00000000,0.00000000,0.00000000,0.00000000,0.00000000,0.00000000
316.10000000,8.40820100,9.13800000,0.24435767,599.25240999,0.00000000,0.00000000,0.00000000,0.00000000,0.00000000,0.00000000,0.00000000,0.00000000,0.00000000,0.00000000,0.00000000
316.60000000,8.42918800,9.12700000,0.24432089,598.53105122,0.00000000,0.00000000,0.00000000,0.00000000,0.00000000,0.00000000,0.00000000,0.00000000,0.00000000,0.00000000,0.00000000
317.10000000,8.45024100,9.10600000,0.24435778,597.15391173,0.00000000,0.00000000,0.00000000,0.00000000,0.00000000,0.00000000,0.00000000,0.00000000,0.00000000,0.00000000,0.00000000
317.60000000,8.47152600,9.09100000,0.24428422,596.17024067,0.00000000,0.00000000,0.00000000,0.00000000,0.00000000,0.00000000,0.00000000,0.00000000,0.00000000,0.00000000,0.00000000
318.10000000,8.49264500,9.07500000,0.24428422,595.12099154,0.00000000,0.00000000,0.00000000,0.00000000,0.00000000,0.00000000,0.00000000,0.00000000,0.00000000,0.00000000,0.00000000
318.60000000,8.51376400,9.05500000,0.24428433,593.80943013,0.00000000,0.00000000,0.00000000,0.00000000,0.00000000,0.00000000,0.00000000,0.00000000,0.00000000,0.00000000,0.00000000
319.10000000,8.53534600,9.04300000,0.24428422,593.02249328,0.00000000,0.00000000,0.00000000,0.00000000,0.00000000,0.00000000,0.00000000,0.00000000,0.00000000,0.00000000,0.00000000
319.60000000,8.55663000,9.02600000,0.24428433,591.90766608,0.00000000,0.00000000,0.00000000,0.00000000,0.00000000,0.00000000,0.00000000,0.00000000,0.00000000,0.00000000,0.00000000
320.10000000,8.57768100,8.99900000,0.24428433,590.13705817,0.00000000,0.00000000,0.00000000,0.00000000,0.00000000,0.00000000,0.00000000,0.00000000,0.00000000,0.00000000,0.00000000
320.60000000,8.59932900,8.98500000,0.24424767,589.21896518,0.00000000,0.00000000,0.00000000,0.00000000,0.00000000,0.00000000,0.00000000,0.00000000,0.00000000,0.00000000,0.00000000
321.10000000,8.62067900,8.96100000,0.24424767,587.64509148,0.00000000,0.00000000,0.00000000,0.00000000,0.00000000,0.00000000,0.00000000,0.00000000,0.00000000,0.00000000,0.00000000
321.60000000,8.64202800,8.94200000,0.24424778,586.39910814,0.00000000,0.00000000,0.00000000,0.00000000,0.00000000,0.00000000,0.00000000,0.00000000,0.00000000,0.00000000,0.00000000
322.10000000,8.66354300,8.91000000,0.24421100,584.30060988,0.00000000,0.00000000,0.00000000,0.00000000,0.00000000,0.00000000,0.00000000,0.00000000,0.00000000,0.00000000,0.00000000
322.60000000,8.68545400,8.89400000,0.24421111,583.25136074,0.00000000,0.00000000,0.00000000,0.00000000,0.00000000,0.00000000,0.00000000,0.00000000,0.00000000,0.00000000,0.00000000
323.10000000,8.70693500,8.86100000,0.24421122,581.08728441,0.00000000,0.00000000,0.00000000,0.00000000,0.00000000,0.00000000,0.00000000,0.00000000,0.00000000,0.00000000,0.00000000
323.60000000,8.72881300,8.84300000,0.24421133,579.90687914,0.00000000,0.00000000,0.00000000,0.00000000,0.00000000,0.00000000,0.00000000,0.00000000,0.00000000,0.00000000,0.00000000
324.10000000,8.75045900,8.81300000,0.24417467,577.93953702,0.00000000,0.00000000,0.00000000,0.00000000,0.00000000,0.00000000,0.00000000,0.00000000,0.00000000,0.00000000,0.00000000
324.60000000,8.77233800,8.78800000,0.24421156,576.30008525,0.00000000,0.00000000,0.00000000,0.00000000,0.00000000,0.00000000,0.00000000,0.00000000,0.00000000,0.00000000,0.00000000
325.10000000,8.79471100,8.75500000,0.24417500,574.13600892,0.00000000,0.00000000,0.00000000,0.00000000,0.00000000,0.00000000,0.00000000,0.00000000,0.00000000,0.00000000,0.00000000
325.60000000,8.81665500,8.72700000,0.24417522,572.29982294,0.00000000,0.00000000,0.00000000,0.00000000,0.00000000,0.00000000,0.00000000,0.00000000,0.00000000,0.00000000,0.00000000
326.10000000,8.83896200,8.69000000,0.24413867,569.87343432,0.00000000,0.00000000,0.00000000,0.00000000,0.00000000,0.00000000,0.00000000,0.00000000,0.00000000,0.00000000,0.00000000
326.60000000,8.86127000,8.66700000,0.24413878,568.36513870,0.00000000,0.00000000,0.00000000,0.00000000,0.00000000,0.00000000,0.00000000,0.00000000,0.00000000,0.00000000,0.00000000
327.10000000,8.88367600,8.61900000,0.24410222,565.21739130,0.00000000,0.00000000,0.00000000,0.00000000,0.00000000,0.00000000,0.00000000,0.00000000,0.00000000,0.00000000,0.00000000
327.60000000,8.90618200,8.58400000,0.24406567,562.92215883,0.00000000,0.00000000,0.00000000,0.00000000,0.00000000,0.00000000,0.00000000,0.00000000,0.00000000,0.00000000,0.00000000
328.10000000,8.92944800,8.53800000,0.24402911,559.90556758,0.00000000,0.00000000,0.00000000,0.00000000,0.00000000,0.00000000,0.00000000,0.00000000,0.00000000,0.00000000,0.00000000
328.60000000,8.95264900,8.50000000,0.24402944,557.41360089,0.00000000,0.00000000,0.00000000,0.00000000,0.00000000,0.00000000,0.00000000,0.00000000,0.00000000,0.00000000,0.00000000
329.10000000,8.97618100,8.44800000,0.24399289,554.00354122,0.00000000,0.00000000,0.00000000,0.00000000,0.00000000,0.00000000,0.00000000,0.00000000,0.00000000,0.00000000,0.00000000
329.60000000,8.99961400,8.41600000,0.24399322,551.90504295,0.00000000,0.00000000,0.00000000,0.00000000,0.00000000,0.00000000,0.00000000,0.00000000,0.00000000,0.00000000,0.00000000
330.10000000,9.02327900,8.35800000,0.24395667,548.10151485,0.00000000,0.00000000,0.00000000,0.00000000,0.00000000,0.00000000,0.00000000,0.00000000,0.00000000,0.00000000,0.00000000
330.60000000,9.04760700,8.30900000,0.24392022,544.88818939,0.00000000,0.00000000,0.00000000,0.00000000,0.00000000,0.00000000,0.00000000,0.00000000,0.00000000,0.00000000,0.00000000
331.10000000,9.07223300,8.22800000,0.24388378,539.57636566,0.00000000,0.00000000,0.00000000,0.00000000,0.00000000,0.00000000,0.00000000,0.00000000,0.00000000,0.00000000,0.00000000
331.60000000,9.09735700,8.18500000,0.24381067,536.75650862,0.00000000,0.00000000,0.00000000,0.00000000,0.00000000,0.00000000,0.00000000,0.00000000,0.00000000,0.00000000,0.00000000
332.10000000,9.12291200,8.09000000,0.24381122,530.52659191,0.00000000,0.00000000,0.00000000,0.00000000,0.00000000,0.00000000,0.00000000,0.00000000,0.00000000,0.00000000,0.00000000
332.60000000,9.16607900,8.03800000,0.24421544,527.11653223,0.00000000,0.00000000,0.00000000,0.00000000,0.00000000,0.00000000,0.00000000,0.00000000,0.00000000,0.00000000,0.00000000
