Repository: noberito/ethz

**MODELLING AND CALIBRATING A POLYN YIELD SURFACE FUNCTION**

---

In the context of my research assistant internship at ETH Zurich, I have to implement and find an operationnal strategy to calibrate a yield surface function based on the polyN model which is a homogenous polynomial of degree N.

To make the calibration operationnal please copy paste a folder "{material}_results" containing the csv files for a given material in the lab_data directory and then change the parameters you want in the polyN_optimization/param.txt. Then run polyN_optimization/optimize_polyN.py. The coefficients of the polyN function will be accessible in the polyN_coeff.npy file.

File: LAB_DATA/DP600_results/DATA/UT_60_1.csv (part 3 of 3)
Time[s],Displacement[mm],Force[kN],EngStrain_longi,EngStress[MPa],TrueStrain,TrueStress[MPa],TrueStrainRate[1/s],PlasticStrain_longi,PlasticStress[MPa],PlasticStrain_thick,PlasticStrain_width,R-Value,Thickness[mm],Width[mm], Young's Modulus [MPa]
215.12000000,4.81942200,9.77100000,0.16671144,638.29370264,0.15418906,744.70456779,0.00107225,0.00000000,0.00000000,0.00000000,0.00000000,0.00000000,0.00000000,0.00000000,0.00000000
215.62000000,4.83541200,9.77200000,0.16733678,638.35902796,0.15472490,745.17997076,0.00107167,0.00000000,0.00000000,0.00000000,0.00000000,0.00000000,0.00000000,0.00000000,0.00000000
216.12000000,4.85090600,9.77100000,0.16792533,638.29370264,0.15522896,745.47938542,0.00100812,0.00000000,0.00000000,0.00000000,0.00000000,0.00000000,0.00000000,0.00000000,0.00000000
216.62000000,4.86666300,9.77200000,0.16855078,638.35902796,0.15576433,745.95493862,0.00107075,0.00000000,0.00000000,0.00000000,0.00000000,0.00000000,0.00000000,0.00000000,0.00000000
217.12000000,4.88291800,9.77300000,0.16913933,638.42435328,0.15626787,746.40702278,0.00100707,0.00000000,0.00000000,0.00000000,0.00000000,0.00000000,0.00000000,0.00000000,0.00000000
217.62000000,4.89871000,9.77400000,0.16976456,638.48967860,0.15680249,746.88259511,0.00106926,0.00000000,0.00000000,0.00000000,0.00000000,0.00000000,0.00000000,0.00000000,0.00000000
218.12000000,4.91466600,9.77400000,0.17042678,638.48967860,0.15736845,747.30541717,0.00113191,0.00000000,0.00000000,0.00000000,0.00000000,0.00000000,0.00000000,0.00000000,0.00000000
218.62000000,4.93079000,9.77500000,0.17097856,638.55500392,0.15783977,747.73421613,0.00094264,0.00000000,0.00000000,0.00000000,0.00000000,0.00000000,0.00000000,0.00000000,0.00000000
219.12000000,4.94681200,9.77600000,0.17160400,638.62032924,0.15837375,748.21013222,0.00106796,0.00000000,0.00000000,0.00000000,0.00000000,0.00000000,0.00000000,0.00000000,0.00000000
219.62000000,4.96286800,9.77600000,0.17222922,638.62032924,0.15890725,748.60941184,0.00106701,0.00000000,0.00000000,0.00000000,0.00000000,0.00000000,0.00000000,0.00000000,0.00000000
220.12000000,4.97912400,9.77600000,0.17289144,638.62032924,0.15947202,749.03232041,0.00112953,0.00000000,0.00000000,0.00000000,0.00000000,0.00000000,0.00000000,0.00000000,0.00000000
220.62000000,4.99518000,9.77700000,0.17348011,638.68565456,0.15997379,749.48491288,0.00100354,0.00000000,0.00000000,0.00000000,0.00000000,0.00000000,0.00000000,0.00000000,0.00000000
221.12000000,5.01080500,9.77700000,0.17406856,638.68565456,0.16047511,749.86074390,0.00100265,0.00000000,0.00000000,0.00000000,0.00000000,0.00000000,0.00000000,0.00000000,0.00000000
221.62000000,5.02706000,9.77800000,0.17476756,638.75097988,0.16107030,750.38392724,0.00119038,0.00000000,0.00000000,0.00000000,0.00000000,0.00000000,0.00000000,0.00000000,0.00000000
222.12000000,5.04285200,9.77800000,0.17535600,638.75097988,0.16157108,750.75979671,0.00100155,0.00000000,0.00000000,0.00000000,0.00000000,0.00000000,0.00000000,0.00000000,0.00000000
222.62000000,5.05913900,9.77800000,0.17601822,638.75097988,0.16213434,751.18279180,0.00112653,0.00000000,0.00000000,0.00000000,0.00000000,0.00000000,0.00000000,0.00000000,0.00000000
223.12000000,5.07509600,9.77800000,0.17664356,638.75097988,0.16266594,751.58222408,0.00106319,0.00000000,0.00000000,0.00000000,0.00000000,0.00000000,0.00000000,0.00000000,0.00000000
223.62000000,5.09098700,9.78000000,0.17719533,638.88163052,0.16313477,752.08847400,0.00093766,0.00000000,0.00000000,0.00000000,0.00000000,0.00000000,0.00000000,0.00000000,0.00000000
224.12000000,5.10744000,9.78000000,0.17793111,638.88163052,0.16375960,752.55854891,0.00124966,0.00000000,0.00000000,0.00000000,0.00000000,0.00000000,0.00000000,0.00000000,0.00000000
224.62000000,5.12333000,9.78000000,0.17851956,638.88163052,0.16425904,752.93449525,0.00099887,0.00000000,0.00000000,0.00000000,0.00000000,0.00000000,0.00000000,0.00000000,0.00000000
225.12000000,5.13998300,9.78100000,0.17918178,638.94695584,0.16482079,753.43460729,0.00112350,0.00000000,0.00000000,0.00000000,0.00000000,0.00000000,0.00000000,0.00000000,0.00000000
225.62000000,5.15617100,9.78100000,0.17984389,638.94695584,0.16538213,753.85766117,0.00112269,0.00000000,0.00000000,0.00000000,0.00000000,0.00000000,0.00000000,0.00000000,0.00000000
226.12000000,5.17275800,9.78200000,0.18050600,639.01228116,0.16594316,754.35783198,0.00112206,0.00000000,0.00000000,0.00000000,0.00000000,0.00000000,0.00000000,0.00000000,0.00000000
226.62000000,5.18881400,9.78200000,0.18120500,639.01228116,0.16653510,754.80450157,0.00118389,0.00000000,0.00000000,0.00000000,0.00000000,0.00000000,0.00000000,0.00000000,0.00000000
227.12000000,5.20559800,9.78200000,0.18183033,639.01228116,0.16706437,755.20409725,0.00105853,0.00000000,0.00000000,0.00000000,0.00000000,0.00000000,0.00000000,0.00000000,0.00000000
227.62000000,5.22205200,9.78200000,0.18245567,639.01228116,0.16759335,755.60369293,0.00105797,0.00000000,0.00000000,0.00000000,0.00000000,0.00000000,0.00000000,0.00000000,0.00000000
228.12000000,5.23847200,9.78300000,0.18315456,639.07760648,0.16818422,756.12758146,0.00118175,0.00000000,0.00000000,0.00000000,0.00000000,0.00000000,0.00000000,0.00000000,0.00000000
228.62000000,5.25469400,9.78300000,0.18377989,639.07760648,0.16871261,756.52721799,0.00105678,0.00000000,0.00000000,0.00000000,0.00000000,0.00000000,0.00000000,0.00000000,0.00000000
229.12000000,5.27098100,9.78300000,0.18451556,639.07760648,0.16933388,756.99736608,0.00124253,0.00000000,0.00000000,0.00000000,0.00000000,0.00000000,0.00000000,0.00000000,0.00000000
229.62000000,5.28770000,9.78300000,0.18514100,639.07760648,0.16986175,757.39707362,0.00105576,0.00000000,0.00000000,0.00000000,0.00000000,0.00000000,0.00000000,0.00000000,0.00000000
230.12000000,5.30375500,9.78300000,0.18580300,639.07760648,0.17042018,757.82014300,0.00111685,0.00000000,0.00000000,0.00000000,0.00000000,0.00000000,0.00000000,0.00000000,0.00000000
230.62000000,5.32027400,9.78400000,0.18653878,639.14293180,0.17104048,758.36787312,0.00124059,0.00000000,0.00000000,0.00000000,0.00000000,0.00000000,0.00000000,0.00000000,0.00000000
231.12000000,5.33689400,9.78400000,0.18716411,639.14293180,0.17156736,758.76755050,0.00105377,0.00000000,0.00000000,0.00000000,0.00000000,0.00000000,0.00000000,0.00000000,0.00000000
231.62000000,5.35361300,9.78400000,0.18789989,639.14293180,0.17218695,759.23781767,0.00123917,0.00000000,0.00000000,0.00000000,0.00000000,0.00000000,0.00000000,0.00000000,0.00000000
232.12000000,5.37023100,9.78400000,0.18852511,639.14293180,0.17271314,759.63742403,0.00105237,0.00000000,0.00000000,0.00000000,0.00000000,0.00000000,0.00000000,0.00000000,0.00000000
232.62000000,5.38668500,9.78400000,0.18922400,639.14293180,0.17330099,760.08411393,0.00117572,0.00000000,0.00000000,0.00000000,0.00000000,0.00000000,0.00000000,0.00000000,0.00000000
233.12000000,5.40340400,9.78400000,0.18995978,639.14293180,0.17391951,760.55438109,0.00123703,0.00000000,0.00000000,0.00000000,0.00000000,0.00000000,0.00000000,0.00000000,0.00000000
233.62000000,5.41985700,9.78400000,0.19058511,639.14293180,0.17444488,760.95405847,0.00105074,0.00000000,0.00000000,0.00000000,0.00000000,0.00000000,0.00000000,0.00000000,0.00000000
234.12000000,5.43627800,9.78400000,0.19132089,639.14293180,0.17506268,761.42432564,0.00123561,0.00000000,0.00000000,0.00000000,0.00000000,0.00000000,0.00000000,0.00000000,0.00000000
234.62000000,5.45283200,9.78400000,0.19201978,639.14293180,0.17564916,761.87101553,0.00117296,0.00000000,0.00000000,0.00000000,0.00000000,0.00000000,0.00000000,0.00000000,0.00000000
235.12000000,5.46991400,9.78400000,0.19271867,639.14293180,0.17623530,762.31770543,0.00117227,0.00000000,0.00000000,0.00000000,0.00000000,0.00000000,0.00000000,0.00000000,0.00000000
235.62000000,5.48633400,9.78400000,0.19345444,639.14293180,0.17685200,762.78797259,0.00123340,0.00000000,0.00000000,0.00000000,0.00000000,0.00000000,0.00000000,0.00000000,0.00000000
236.12000000,5.50331700,9.78500000,0.19411656,639.20825712,0.17740663,763.28916228,0.00110926,0.00000000,0.00000000,0.00000000,0.00000000,0.00000000,0.00000000,0.00000000,0.00000000
236.62000000,5.52003600,9.78500000,0.19485222,639.20825712,0.00000000,0.00000000,0.00000000,0.00000000,0.00000000,0.00000000,0.00000000,0.00000000,0.00000000,0.00000000,0.00000000
237.12000000,5.53705200,9.78500000,0.19558789,639.20825712,0.00000000,0.00000000,0.00000000,0.00000000,0.00000000,0.00000000,0.00000000,0.00000000,0.00000000,0.00000000,0.00000000
237.62000000,5.55419900,9.78500000,0.19636033,639.20825712,0.00000000,0.00000000,0.00000000,0.00000000,0.00000000,0.00000000,0.00000000,0.00000000,0.00000000,0.00000000,0.00000000
238.12000000,5.57085200,9.78500000,0.19705933,639.20825712,0.00000000,0.00000000,0.00000000,0.00000000,0.00000000,0.00000000,0.00000000,0.00000000,0.00000000,0.00000000,0.00000000
238.62000000,5.58783500,9.78500000,0.19779500,639.20825712,0.00000000,0.00000000,0.00000000,0.00000000,0.00000000,0.00000000,0.00000000,0.00000000,0.00000000,0.00000000,0.00000000
239.12000000,5.60488500,9.78500000,0.19856756,639.20825712,0.00000000,0.00000000,0.00000000,0.00000000,0.00000000,0.00000000,0.00000000,0.00000000,0.00000000,0.00000000,0.00000000
239.62000000,5.62196700,9.78400000,0.19930311,639.14293180,0.00000000,0.00000000,0.00000000,0.00000000,0.00000000,0.00000000,0.00000000,0.00000000,0.00000000,0.00000000,0.00000000
240.12000000,5.63868600,9.78400000,0.20007567,639.14293180,0.00000000,0.00000000,0.00000000,0.00000000,0.00000000,0.00000000,0.00000000,0.00000000,0.00000000,0.00000000,0.00000000
240.62000000,5.65540400,9.78400000,0.20073789,639.14293180,0.00000000,0.00000000,0.00000000,0.00000000,0.00000000,0.00000000,0.00000000,0.00000000,0.00000000,0.00000000,0.00000000
241.12000000,5.67261900,9.78400000,0.20151033,639.14293180,0.00000000,0.00000000,0.00000000,0.00000000,0.00000000,0.00000000,0.00000000,0.00000000,0.00000000,0.00000000,0.00000000
241.62000000,5.68930500,9.78300000,0.20224622,639.07760648,0.00000000,0.00000000,0.00000000,0.00000000,0.00000000,0.00000000,0.00000000,0.00000000,0.00000000,0.00000000,0.00000000
242.12000000,5.70599100,9.78300000,0.20301856,639.07760648,0.00000000,0.00000000,0.00000000,0.00000000,0.00000000,0.00000000,0.00000000,0.00000000,0.00000000,0.00000000,0.00000000
242.62000000,5.72307300,9.78300000,0.20379111,639.07760648,0.00000000,0.00000000,0.00000000,0.00000000,0.00000000,0.00000000,0.00000000,0.00000000,0.00000000,0.00000000,0.00000000
243.12000000,5.74018900,9.78300000,0.20452678,639.07760648,0.00000000,0.00000000,0.00000000,0.00000000,0.00000000,0.00000000,0.00000000,0.00000000,0.00000000,0.00000000,0.00000000
243.62000000,5.75756900,9.78300000,0.20529922,639.07760648,0.00000000,0.00000000,0.00000000,0.00000000,0.00000000,0.00000000,0.00000000,0.00000000,0.00000000,0.00000000,0.00000000
244.12000000,5.77478300,9.78300000,0.20618211,639.07760648,0.00000000,0.00000000,0.00000000,0.00000000,0.00000000,0.00000000,0.00000000,0.00000000,0.00000000,0.00000000,0.00000000
244.62000000,5.79196600,9.78300000,0.20688089,639.07760648,0.00000000,0.00000000,0.00000000,0.00000000,0.00000000,0.00000000,0.00000000,0.00000000,0.00000000,0.00000000,0.00000000
245.12000000,5.80964300,9.78300000,0.20769022,639.07760648,0.00000000,0.00000000,0.00000000,0.00000000,0.00000000,0.00000000,0.00000000,0.00000000,0.00000000,0.00000000,0.00000000
245.62000000,5.82685900,9.78200000,0.20849956,639.01228116,0.00000000,0.00000000,0.00000000,0.00000000,0.00000000,0.00000000,0.00000000,0.00000000,0.00000000,0.00000000,0.00000000
246.12000000,5.84400800,9.78100000,0.20934567,638.94695584,0.00000000,0.00000000,0.00000000,0.00000000,0.00000000,0.00000000,0.00000000,0.00000000,0.00000000,0.00000000,0.00000000
246.62000000,5.86115500,9.78100000,0.21015478,638.94695584,0.00000000,0.00000000,0.00000000,0.00000000,0.00000000,0.00000000,0.00000000,0.00000000,0.00000000,0.00000000,0.00000000
247.12000000,5.87843700,9.78100000,0.21092722,638.94695584,0.00000000,0.00000000,0.00000000,0.00000000,0.00000000,0.00000000,0.00000000,0.00000000,0.00000000,0.00000000,0.00000000
247.62000000,5.89595000,9.78000000,0.21181022,638.88163052,0.00000000,0.00000000,0.00000000,0.00000000,0.00000000,0.00000000,0.00000000,0.00000000,0.00000000,0.00000000,0.00000000
248.12000000,5.91316400,9.78000000,0.21258267,638.88163052,0.00000000,0.00000000,0.00000000,0.00000000,0.00000000,0.00000000,0.00000000,0.00000000,0.00000000,0.00000000,0.00000000
248.62000000,5.93051200,9.78000000,0.21339189,638.88163052,0.00000000,0.00000000,0.00000000,0.00000000,0.00000000,0.00000000,0.00000000,0.00000000,0.00000000,0.00000000,0.00000000
249.12000000,5.94789300,9.77900000,0.21427467,638.81630520,0.00000000,0.00000000,0.00000000,0.00000000,0.00000000,0.00000000,0.00000000,0.00000000,0.00000000,0.00000000,0.00000000
249.62000000,5.96557100,9.77900000,0.21515756,638.81630520,0.00000000,0.00000000,0.00000000,0.00000000,0.00000000,0.00000000,0.00000000,0.00000000,0.00000000,0.00000000,0.00000000
250.12000000,5.98325000,9.77800000,0.21593011,638.75097988,0.00000000,0.00000000,0.00000000,0.00000000,0.00000000,0.00000000,0.00000000,0.00000000,0.00000000,0.00000000,0.00000000
250.62000000,6.00082900,9.77800000,0.21684978,638.75097988,0.00000000,0.00000000,0.00000000,0.00000000,0.00000000,0.00000000,0.00000000,0.00000000,0.00000000,0.00000000,0.00000000
251.12000000,6.01867200,9.77800000,0.21773256,638.75097988,0.00000000,0.00000000,0.00000000,0.00000000,0.00000000,0.00000000,0.00000000,0.00000000,0.00000000,0.00000000,0.00000000
251.62000000,6.03611900,9.77700000,0.21861544,638.68565456,0.00000000,0.00000000,0.00000000,0.00000000,0.00000000,0.00000000,0.00000000,0.00000000,0.00000000,0.00000000,0.00000000
252.12000000,6.05396300,9.77700000,0.21949833,638.68565456,0.00000000,0.00000000,0.00000000,0.00000000,0.00000000,0.00000000,0.00000000,0.00000000,0.00000000,0.00000000,0.00000000
252.62000000,6.07157500,9.77600000,0.22034411,638.62032924,0.00000000,0.00000000,0.00000000,0.00000000,0.00000000,0.00000000,0.00000000,0.00000000,0.00000000,0.00000000,0.00000000
253.12000000,6.08918800,9.77500000,0.22126400,638.55500392,0.00000000,0.00000000,0.00000000,0.00000000,0.00000000,0.00000000,0.00000000,0.00000000,0.00000000,0.00000000,0.00000000
253.62000000,6.10650200,9.77400000,0.22211000,638.48967860,0.00000000,0.00000000,0.00000000,0.00000000,0.00000000,0.00000000,0.00000000,0.00000000,0.00000000,0.00000000,0.00000000
254.12000000,6.12411400,9.77400000,0.22306633,638.48967860,0.00000000,0.00000000,0.00000000,0.00000000,0.00000000,0.00000000,0.00000000,0.00000000,0.00000000,0.00000000,0.00000000
254.62000000,6.14199000,9.77300000,0.22398600,638.42435328,0.00000000,0.00000000,0.00000000,0.00000000,0.00000000,0.00000000,0.00000000,0.00000000,0.00000000,0.00000000,0.00000000
255.12000000,6.15976800,9.77300000,0.22486889,638.42435328,0.00000000,0.00000000,0.00000000,0.00000000,0.00000000,0.00000000,0.00000000,0.00000000,0.00000000,0.00000000,0.00000000
255.62000000,6.17754500,9.77200000,0.22578844,638.35902796,0.00000000,0.00000000,0.00000000,0.00000000,0.00000000,0.00000000,0.00000000,0.00000000,0.00000000,0.00000000,0.00000000
256.12000000,6.19549000,9.77100000,0.22674489,638.29370264,0.00000000,0.00000000,0.00000000,0.00000000,0.00000000,0.00000000,0.00000000,0.00000000,0.00000000,0.00000000,0.00000000
256.62000000,6.21306900,9.77100000,0.22773811,638.29370264,0.00000000,0.00000000,0.00000000,0.00000000,0.00000000,0.00000000,0.00000000,0.00000000,0.00000000,0.00000000,0.00000000
257.12000000,6.23144200,9.77100000,0.22865767,638.29370264,0.00000000,0.00000000,0.00000000,0.00000000,0.00000000,0.00000000,0.00000000,0.00000000,0.00000000,0.00000000,0.00000000
257.62000000,6.24955100,9.76900000,0.22965100,638.16305200,0.00000000,0.00000000,0.00000000,0.00000000,0.00000000,0.00000000,0.00000000,0.00000000,0.00000000,0.00000000,0.00000000
258.12000000,6.26765900,9.76900000,0.23060733,638.16305200,0.00000000,0.00000000,0.00000000,0.00000000,0.00000000,0.00000000,0.00000000,0.00000000,0.00000000,0.00000000,0.00000000
258.62000000,6.28606700,9.76900000,0.23163733,638.16305200,0.00000000,0.00000000,0.00000000,0.00000000,0.00000000,0.00000000,0.00000000,0.00000000,0.00000000,0.00000000,0.00000000
259.12000000,6.30410900,9.76800000,0.23263044,638.09772668,0.00000000,0.00000000,0.00000000,0.00000000,0.00000000,0.00000000,0.00000000,0.00000000,0.00000000,0.00000000,0.00000000
259.62000000,6.32251600,9.76700000,0.23366044,638.03240136,0.00000000,0.00000000,0.00000000,0.00000000,0.00000000,0.00000000,0.00000000,0.00000000,0.00000000,0.00000000,0.00000000
260.12000000,6.34085600,9.76500000,0.23469044,637.90175072,0.00000000,0.00000000,0.00000000,0.00000000,0.00000000,0.00000000,0.00000000,0.00000000,0.00000000,0.00000000,0.00000000
260.62000000,6.35886600,9.76500000,0.23572056,637.90175072,0.00000000,0.00000000,0.00000000,0.00000000,0.00000000,0.00000000,0.00000000,0.00000000,0.00000000,0.00000000,0.00000000
261.12000000,6.37730600,9.76200000,0.23678722,637.70577476,0.00000000,0.00000000,0.00000000,0.00000000,0.00000000,0.00000000,0.00000000,0.00000000,0.00000000,0.00000000,0.00000000
261.62000000,6.39528200,9.76200000,0.23781722,637.70577476,0.00000000,0.00000000,0.00000000,0.00000000,0.00000000,0.00000000,0.00000000,0.00000000,0.00000000,0.00000000,0.00000000
262.12000000,6.41368900,9.76200000,0.23888400,637.70577476,0.00000000,0.00000000,0.00000000,0.00000000,0.00000000,0.00000000,0.00000000,0.00000000,0.00000000,0.00000000,0.00000000
262.62000000,6.43202900,9.76100000,0.23995067,637.64044944,0.00000000,0.00000000,0.00000000,0.00000000,0.00000000,0.00000000,0.00000000,0.00000000,0.00000000,0.00000000,0.00000000
263.12000000,6.45086600,9.75900000,0.24105433,637.50979880,0.00000000,0.00000000,0.00000000,0.00000000,0.00000000,0.00000000,0.00000000,0.00000000,0.00000000,0.00000000,0.00000000
263.62000000,6.46920600,9.75900000,0.24219456,637.50979880,0.00000000,0.00000000,0.00000000,0.00000000,0.00000000,0.00000000,0.00000000,0.00000000,0.00000000,0.00000000,0.00000000
264.12000000,6.48764600,9.75700000,0.24329822,637.37914816,0.00000000,0.00000000,0.00000000,0.00000000,0.00000000,0.00000000,0.00000000,0.00000000,0.00000000,0.00000000,0.00000000
264.62000000,6.50641700,9.75600000,0.24443844,637.31382284,0.00000000,0.00000000,0.00000000,0.00000000,0.00000000,0.00000000,0.00000000,0.00000000,0.00000000,0.00000000,0.00000000
265.12000000,6.52442700,9.75400000,0.24557889,637.18317220,0.00000000,0.00000000,0.00000000,0.00000000,0.00000000,0.00000000,0.00000000,0.00000000,0.00000000,0.00000000,0.00000000
265.62000000,6.54319800,9.75300000,0.24675589,637.11784688,0.00000000,0.00000000,0.00000000,0.00000000,0.00000000,0.00000000,0.00000000,0.00000000,0.00000000,0.00000000,0.00000000
266.12000000,6.56216700,9.75200000,0.24789633,637.05252156,0.00000000,0.00000000,0.00000000,0.00000000,0.00000000,0.00000000,0.00000000,0.00000000,0.00000000,0.00000000,0.00000000
266.62000000,6.58073900,9.75000000,0.24911011,636.92187092,0.00000000,0.00000000,0.00000000,0.00000000,0.00000000,0.00000000,0.00000000,0.00000000,0.00000000,0.00000000,0.00000000
267.12000000,6.59934400,9.74900000,0.25032411,636.85654560,0.00000000,0.00000000,0.00000000,0.00000000,0.00000000,0.00000000,0.00000000,0.00000000,0.00000000,0.00000000,0.00000000
267.62000000,6.61804900,9.74800000,0.25153789,636.79122028,0.00000000,0.00000000,0.00000000,0.00000000,0.00000000,0.00000000,0.00000000,0.00000000,0.00000000,0.00000000,0.00000000
268.12000000,6.63728300,9.74700000,0.25275200,636.72589496,0.00000000,0.00000000,0.00000000,0.00000000,0.00000000,0.00000000,0.00000000,0.00000000,0.00000000,0.00000000,0.00000000
268.62000000,6.65615400,9.74500000,0.25400256,636.59524432,0.00000000,0.00000000,0.00000000,0.00000000,0.00000000,0.00000000,0.00000000,0.00000000,0.00000000,0.00000000,0.00000000
269.12000000,6.67522200,9.74400000,0.25529011,636.52991900,0.00000000,0.00000000,0.00000000,0.00000000,0.00000000,0.00000000,0.00000000,0.00000000,0.00000000,0.00000000,0.00000000
269.62000000,6.69448900,9.74300000,0.25657756,636.46459368,0.00000000,0.00000000,0.00000000,0.00000000,0.00000000,0.00000000,0.00000000,0.00000000,0.00000000,0.00000000,0.00000000
270.12000000,6.71322700,9.74000000,0.25790178,636.26861772,0.00000000,0.00000000,0.00000000,0.00000000,0.00000000,0.00000000,0.00000000,0.00000000,0.00000000,0.00000000,0.00000000
270.62000000,6.73256000,9.73900000,0.25922589,636.20329240,0.00000000,0.00000000,0.00000000,0.00000000,0.00000000,0.00000000,0.00000000,0.00000000,0.00000000,0.00000000,0.00000000
271.12000000,6.75139800,9.73700000,0.26055033,636.07264176,0.00000000,0.00000000,0.00000000,0.00000000,0.00000000,0.00000000,0.00000000,0.00000000,0.00000000,0.00000000,0.00000000
271.62000000,6.77050000,9.73500000,0.26191133,635.94199112,0.00000000,0.00000000,0.00000000,0.00000000,0.00000000,0.00000000,0.00000000,0.00000000,0.00000000,0.00000000,0.00000000
272.12000000,6.78936900,9.73200000,0.26327233,635.74601516,0.00000000,0.00000000,0.00000000,0.00000000,0.00000000,0.00000000,0.00000000,0.00000000,0.00000000,0.00000000,0.00000000
272.62000000,6.80873600,9.73000000,0.26470700,635.61536452,0.00000000,0.00000000,0.00000000,0.00000000,0.00000000,0.00000000,0.00000000,0.00000000,0.00000000,0.00000000,0.00000000
273.12000000,6.82790400,9.72800000,0.26610478,635.48471388,0.00000000,0.00000000,0.00000000,0.00000000,0.00000000,0.00000000,0.00000000,0.00000000,0.00000000,0.00000000,0.00000000
273.62000000,6.84677400,9.72800000,0.26757611,635.48471388,0.00000000,0.00000000,0.00000000,0.00000000,0.00000000,0.00000000,0.00000000,0.00000000,0.00000000,0.00000000,0.00000000
274.12000000,6.86617300,9.72400000,0.26901078,635.22341259,0.00000000,0.00000000,0.00000000,0.00000000,0.00000000,0.00000000,0.00000000,0.00000000,0.00000000,0.00000000,0.00000000
274.62000000,6.88570600,9.72200000,0.27051889,635.09276195,0.00000000,0.00000000,0.00000000,0.00000000,0.00000000,0.00000000,0.00000000,0.00000000,0.00000000,0.00000000,0.00000000
275.12000000,6.90490700,9.72000000,0.27199033,634.96211131,0.00000000,0.00000000,0.00000000,0.00000000,0.00000000,0.00000000,0.00000000,0.00000000,0.00000000,0.00000000,0.00000000
275.62000000,6.92437400,9.71700000,0.27349844,634.76613535,0.00000000,0.00000000,0.00000000,0.00000000,0.00000000,0.00000000,0.00000000,0.00000000,0.00000000,0.00000000,0.00000000
276.12000000,6.94373900,9.71400000,0.27504344,634.57015939,0.00000000,0.00000000,0.00000000,0.00000000,0.00000000,0.00000000,0.00000000,0.00000000,0.00000000,0.00000000,0.00000000
276.62000000,6.96327200,9.71200000,0.27666200,634.43950875,0.00000000,0.00000000,0.00000000,0.00000000,0.00000000,0.00000000,0.00000000,0.00000000,0.00000000,0.00000000,0.00000000
277.12000000,6.98280400,9.71000000,0.27824378,634.30885811,0.00000000,0.00000000,0.00000000,0.00000000,0.00000000,0.00000000,0.00000000,0.00000000,0.00000000,0.00000000,0.00000000
277.62000000,7.00187300,9.70700000,0.27982544,634.11288215,0.00000000,0.00000000,0.00000000,0.00000000,0.00000000,0.00000000,0.00000000,0.00000000,0.00000000,0.00000000,0.00000000
278.12000000,7.02180200,9.70300000,0.28151744,633.85158087,0.00000000,0.00000000,0.00000000,0.00000000,0.00000000,0.00000000,0.00000000,0.00000000,0.00000000,0.00000000,0.00000000
278.62000000,7.04116800,9.70100000,0.28313611,633.72093023,0.00000000,0.00000000,0.00000000,0.00000000,0.00000000,0.00000000,0.00000000,0.00000000,0.00000000,0.00000000,0.00000000
279.12000000,7.06096600,9.69700000,0.28482811,633.45962895,0.00000000,0.00000000,0.00000000,0.00000000,0.00000000,0.00000000,0.00000000,0.00000000,0.00000000,0.00000000,0.00000000
279.62000000,7.08033300,9.69400000,0.28648356,633.26365299,0.00000000,0.00000000,0.00000000,0.00000000,0.00000000,0.00000000,0.00000000,0.00000000,0.00000000,0.00000000,0.00000000
280.12000000,7.10013000,9.69000000,0.28821244,633.00235171,0.00000000,0.00000000,0.00000000,0.00000000,0.00000000,0.00000000,0.00000000,0.00000000,0.00000000,0.00000000,0.00000000
280.62000000,7.11982700,9.68800000,0.28997800,632.87170107,0.00000000,0.00000000,0.00000000,0.00000000,0.00000000,0.00000000,0.00000000,0.00000000,0.00000000,0.00000000,0.00000000
281.12000000,7.13942600,9.68400000,0.29174367,632.61039979,0.00000000,0.00000000,0.00000000,0.00000000,0.00000000,0.00000000,0.00000000,0.00000000,0.00000000,0.00000000,0.00000000
281.62000000,7.15975200,9.68100000,0.29354611,632.41442383,0.00000000,0.00000000,0.00000000,0.00000000,0.00000000,0.00000000,0.00000000,0.00000000,0.00000000,0.00000000,0.00000000
282.12000000,7.17968200,9.67600000,0.29538533,632.08779723,0.00000000,0.00000000,0.00000000,0.00000000,0.00000000,0.00000000,0.00000000,0.00000000,0.00000000,0.00000000,0.00000000
282.62000000,7.19957800,9.67300000,0.29726144,631.89182127,0.00000000,0.00000000,0.00000000,0.00000000,0.00000000,0.00000000,0.00000000,0.00000000,0.00000000,0.00000000,0.00000000
283.12000000,7.21997100,9.66800000,0.29910056,631.56519467,0.00000000,0.00000000,0.00000000,0.00000000,0.00000000,0.00000000,0.00000000,0.00000000,0.00000000,0.00000000,0.00000000
283.62000000,7.23930500,9.66400000,0.30097667,631.30389339,0.00000000,0.00000000,0.00000000,0.00000000,0.00000000,0.00000000,0.00000000,0.00000000,0.00000000,0.00000000,0.00000000
284.12000000,7.25979700,9.65800000,0.30288944,630.91194147,0.00000000,0.00000000,0.00000000,0.00000000,0.00000000,0.00000000,0.00000000,0.00000000,0.00000000,0.00000000,0.00000000
284.62000000,7.27956100,9.65400000,0.30476544,630.65064019,0.00000000,0.00000000,0.00000000,0.00000000,0.00000000,0.00000000,0.00000000,0.00000000,0.00000000,0.00000000,0.00000000
285.12000000,7.29968900,9.64900000,0.30675178,630.32401359,0.00000000,0.00000000,0.00000000,0.00000000,0.00000000,0.00000000,0.00000000,0.00000000,0.00000000,0.00000000,0.00000000
285.62000000,7.31932000,9.64500000,0.30870122,630.06271231,0.00000000,0.00000000,0.00000000,0.00000000,0.00000000,0.00000000,0.00000000,0.00000000,0.00000000,0.00000000,0.00000000
286.12000000,7.33878600,9.63800000,0.31068767,629.60543507,0.00000000,0.00000000,0.00000000,0.00000000,0.00000000,0.00000000,0.00000000,0.00000000,0.00000000,0.00000000,0.00000000
286.62000000,7.35911300,9.63400000,0.31267389,629.34413379,0.00000000,0.00000000,0.00000000,0.00000000,0.00000000,0.00000000,0.00000000,0.00000000,0.00000000,0.00000000,0.00000000
287.12000000,7.37900900,9.62700000,0.31466044,628.88685655,0.00000000,0.00000000,0.00000000,0.00000000,0.00000000,0.00000000,0.00000000,0.00000000,0.00000000,0.00000000,0.00000000
287.62000000,7.39903800,9.62300000,0.31675711,628.62555527,0.00000000,0.00000000,0.00000000,0.00000000,0.00000000,0.00000000,0.00000000,0.00000000,0.00000000,0.00000000,0.00000000
288.12000000,7.41982800,9.61700000,0.31881711,628.23360334,0.00000000,0.00000000,0.00000000,0.00000000,0.00000000,0.00000000,0.00000000,0.00000000,0.00000000,0.00000000,0.00000000
288.62000000,7.44005500,9.61300000,0.32095056,627.97230206,0.00000000,0.00000000,0.00000000,0.00000000,0.00000000,0.00000000,0.00000000,0.00000000,0.00000000,0.00000000,0.00000000
289.12000000,7.46077900,9.60600000,0.32301056,627.51502482,0.00000000,0.00000000,0.00000000,0.00000000,0.00000000,0.00000000,0.00000000,0.00000000,0.00000000,0.00000000,0.00000000
289.62000000,7.48113900,9.60000000,0.32514400,627.12307290,0.00000000,0.00000000,0.00000000,0.00000000,0.00000000,0.00000000,0.00000000,0.00000000,0.00000000,0.00000000,0.00000000
290.12000000,7.50159800,9.59000000,0.32735111,626.46981970,0.00000000,0.00000000,0.00000000,0.00000000,0.00000000,0.00000000,0.00000000,0.00000000,0.00000000,0.00000000,0.00000000
290.62000000,7.52162700,9.58600000,0.32944789,626.20851842,0.00000000,0.00000000,0.00000000,0.00000000,0.00000000,0.00000000,0.00000000,0.00000000,0.00000000,0.00000000,0.00000000
291.12000000,7.54155700,9.57800000,0.33161822,625.68591586,0.00000000,0.00000000,0.00000000,0.00000000,0.00000000,0.00000000,0.00000000,0.00000000,0.00000000,0.00000000,0.00000000
291.62000000,7.56208200,9.57100000,0.33378844,625.22863862,0.00000000,0.00000000,0.00000000,0.00000000,0.00000000,0.00000000,0.00000000,0.00000000,0.00000000,0.00000000,0.00000000
292.12000000,7.58244200,9.56300000,0.33592200,624.70603606,0.00000000,0.00000000,0.00000000,0.00000000,0.00000000,0.00000000,0.00000000,0.00000000,0.00000000,0.00000000,0.00000000
292.62000000,7.60283400,9.55600000,0.33812911,624.24875882,0.00000000,0.00000000,0.00000000,0.00000000,0.00000000,0.00000000,0.00000000,0.00000000,0.00000000,0.00000000,0.00000000
293.12000000,7.62326100,9.54700000,0.34029944,623.66083094,0.00000000,0.00000000,0.00000000,0.00000000,0.00000000,0.00000000,0.00000000,0.00000000,0.00000000,0.00000000,0.00000000
293.62000000,7.64299200,9.54000000,0.34254322,623.20355370,0.00000000,0.00000000,0.00000000,0.00000000,0.00000000,0.00000000,0.00000000,0.00000000,0.00000000,0.00000000,0.00000000
294.12000000,7.66391400,9.53000000,0.34475033,622.55030050,0.00000000,0.00000000,0.00000000,0.00000000,0.00000000,0.00000000,0.00000000,0.00000000,0.00000000,0.00000000,0.00000000
294.62000000,7.68437500,9.52400000,0.34695756,622.15834858,0.00000000,0.00000000,0.00000000,0.00000000,0.00000000,0.00000000,0.00000000,0.00000000,0.00000000,0.00000000,0.00000000
295.12000000,7.70463500,9.51300000,0.34920144,621.43977005,0.00000000,0.00000000,0.00000000,0.00000000,0.00000000,0.00000000,0.00000000,0.00000000,0.00000000,0.00000000,0.00000000
295.62000000,7.72559100,9.50500000,0.35144544,620.91716749,0.00000000,0.00000000,0.00000000,0.00000000,0.00000000,0.00000000,0.00000000,0.00000000,0.00000000,0.00000000,0.00000000
296.12000000,7.74591800,9.49400000,0.35372622,620.19858897,0.00000000,0.00000000,0.00000000,0.00000000,0.00000000,0.00000000,0.00000000,0.00000000,0.00000000,0.00000000,0.00000000
296.62000000,7.76684100,9.48800000,0.35597000,619.80663705,0.00000000,0.00000000,0.00000000,0.00000000,0.00000000,0.00000000,0.00000000,0.00000000,0.00000000,0.00000000,0.00000000
297.12000000,7.78716800,9.47400000,0.35825067,618.89208257,0.00000000,0.00000000,0.00000000,0.00000000,0.00000000,0.00000000,0.00000000,0.00000000,0.00000000,0.00000000,0.00000000
297.62000000,7.80746200,9.46700000,0.36053144,618.43480533,0.00000000,0.00000000,0.00000000,0.00000000,0.00000000,0.00000000,0.00000000,0.00000000,0.00000000,0.00000000,0.00000000
298.12000000,7.82848400,9.45500000,0.36277544,617.65090149,0.00000000,0.00000000,0.00000000,0.00000000,0.00000000,0.00000000,0.00000000,0.00000000,0.00000000,0.00000000,0.00000000
298.62000000,7.84881200,9.44600000,0.36501933,617.06297361,0.00000000,0.00000000,0.00000000,0.00000000,0.00000000,0.00000000,0.00000000,0.00000000,0.00000000,0.00000000,0.00000000
299.12000000,7.86943700,9.43100000,0.36733689,616.08309381,0.00000000,0.00000000,0.00000000,0.00000000,0.00000000,0.00000000,0.00000000,0.00000000,0.00000000,0.00000000,0.00000000
299.62000000,7.89009600,9.42300000,0.36958089,615.56049125,0.00000000,0.00000000,0.00000000,0.00000000,0.00000000,0.00000000,0.00000000,0.00000000,0.00000000,0.00000000,0.00000000
300.12000000,7.91058900,9.41100000,0.37193522,614.77658741,0.00000000,0.00000000,0.00000000,0.00000000,0.00000000,0.00000000,0.00000000,0.00000000,0.00000000,0.00000000,0.00000000
300.62000000,7.93157800,9.40000000,0.37425289,614.05800888,0.00000000,0.00000000,0.00000000,0.00000000,0.00000000,0.00000000,0.00000000,0.00000000,0.00000000,0.00000000,0.00000000
301.12000000,7.95243600,9.38700000,0.37657056,613.20877972,0.00000000,0.00000000,0.00000000,0.00000000,0.00000000,0.00000000,0.00000000,0.00000000,0.00000000,0.00000000,0.00000000
301.62000000,7.97339300,9.37500000,0.37892489,612.42487588,0.00000000,0.00000000,0.00000000,0.00000000,0.00000000,0.00000000,0.00000000,0.00000000,0.00000000,0.00000000,0.00000000
302.12000000,7.99448300,9.36100000,0.38120578,611.51032140,0.00000000,0.00000000,0.00000000,0.00000000,0.00000000,0.00000000,0.00000000,0.00000000,0.00000000,0.00000000,0.00000000
302.62000000,8.01527400,9.34800000,0.38356033,610.66109224,0.00000000,0.00000000,0.00000000,0.00000000,0.00000000,0.00000000,0.00000000,0.00000000,0.00000000,0.00000000,0.00000000
303.12000000,8.03669500,9.33200000,0.38591489,609.61588712,0.00000000,0.00000000,0.00000000,0.00000000,0.00000000,0.00000000,0.00000000,0.00000000,0.00000000,0.00000000,0.00000000
303.62000000,8.05768500,9.32300000,0.38823267,609.02795924,0.00000000,0.00000000,0.00000000,0.00000000,0.00000000,0.00000000,0.00000000,0.00000000,0.00000000,0.00000000,0.00000000
304.12000000,8.07834500,9.30300000,0.39066067,607.72145284,0.00000000,0.00000000,0.00000000,0.00000000,0.00000000,0.00000000,0.00000000,0.00000000,0.00000000,0.00000000,0.00000000
304.62000000,8.09930200,9.28900000,0.39294178,606.80689835,0.00000000,0.00000000,0.00000000,0.00000000,0.00000000,0.00000000,0.00000000,0.00000000,0.00000000,0.00000000,0.00000000
305.12000000,8.12042600,9.27100000,0.39529644,605.63104259,0.00000000,0.00000000,0.00000000,0.00000000,0.00000000,0.00000000,0.00000000,0.00000000,0.00000000,0.00000000,0.00000000
305.62000000,8.14145000,9.26100000,0.39761433,604.97778939,0.00000000,0.00000000,0.00000000,0.00000000,0.00000000,0.00000000,0.00000000,0.00000000,0.00000000,0.00000000,0.00000000
306.12000000,8.16234300,9.23900000,0.40000589,603.54063235,0.00000000,0.00000000,0.00000000,0.00000000,0.00000000,0.00000000,0.00000000,0.00000000,0.00000000,0.00000000,0.00000000
306.62000000,8.18323600,9.22700000,0.40232400,602.75672851,0.00000000,0.00000000,0.00000000,0.00000000,0.00000000,0.00000000,0.00000000,0.00000000,0.00000000,0.00000000,0.00000000
307.12000000,8.20462400,9.20700000,0.40467889,601.45022211,0.00000000,0.00000000,0.00000000,0.00000000,0.00000000,0.00000000,0.00000000,0.00000000,0.00000000,0.00000000,0.00000000
307.62000000,8.22578200,9.19100000,0.40703389,600.40501698,0.00000000,0.00000000,0.00000000,0.00000000,0.00000000,0.00000000,0.00000000,0.00000000,0.00000000,0.00000000,0.00000000
308.12000000,8.24677500,9.16600000,0.40946233,598.77188398,0.00000000,0.00000000,0.00000000,0.00000000,0.00000000,0.00000000,0.00000000,0.00000000,0.00000000,0.00000000,0.00000000
308.62000000,8.26800000,9.15200000,0.41185444,597.85732950,0.00000000,0.00000000,0.00000000,0.00000000,0.00000000,0.00000000,0.00000000,0.00000000,0.00000000,0.00000000,0.00000000
309.12000000,8.28958900,9.12900000,0.41420978,596.35484714,0.00000000,0.00000000,0.00000000,0.00000000,0.00000000,0.00000000,0.00000000,0.00000000,0.00000000,0.00000000,0.00000000
309.62000000,8.31051700,9.11100000,0.41663867,595.17899138,0.00000000,0.00000000,0.00000000,0.00000000,0.00000000,0.00000000,0.00000000,0.00000000,0.00000000,0.00000000,0.00000000
310.12000000,8.33224000,9.08600000,0.41899422,593.54585837,0.00000000,0.00000000,0.00000000,0.00000000,0.00000000,0.00000000,0.00000000,0.00000000,0.00000000,0.00000000,0.00000000
310.62000000,8.35373000,9.06600000,0.42146022,592.23935197,0.00000000,0.00000000,0.00000000,0.00000000,0.00000000,0.00000000,0.00000000,0.00000000,0.00000000,0.00000000,0.00000000
311.12000000,8.37558700,9.04000000,0.42388956,590.54089365,0.00000000,0.00000000,0.00000000,0.00000000,0.00000000,0.00000000,0.00000000,0.00000000,0.00000000,0.00000000,0.00000000
311.62000000,8.39737800,9.01700000,0.42631911,589.03841129,0.00000000,0.00000000,0.00000000,0.00000000,0.00000000,0.00000000,0.00000000,0.00000000,0.00000000,0.00000000,0.00000000
312.12000000,8.41920100,8.98900000,0.42878578,587.20930233,0.00000000,0.00000000,0.00000000,0.00000000,0.00000000,0.00000000,0.00000000,0.00000000,0.00000000,0.00000000,0.00000000
312.62000000,8.44115800,8.97100000,0.43121567,586.03344656,0.00000000,0.00000000,0.00000000,0.00000000,0.00000000,0.00000000,0.00000000,0.00000000,0.00000000,0.00000000,0.00000000
313.12000000,8.46305100,8.93300000,0.43371944,583.55108440,0.00000000,0.00000000,0.00000000,0.00000000,0.00000000,0.00000000,0.00000000,0.00000000,0.00000000,0.00000000,0.00000000
313.62000000,8.48517700,8.90700000,0.43622333,581.85262608,0.00000000,0.00000000,0.00000000,0.00000000,0.00000000,0.00000000,0.00000000,0.00000000,0.00000000,0.00000000,0.00000000
314.12000000,8.50756700,8.87200000,0.43869111,579.56623987,0.00000000,0.00000000,0.00000000,0.00000000,0.00000000,0.00000000,0.00000000,0.00000000,0.00000000,0.00000000,0.00000000
314.62000000,8.52966200,8.85000000,0.44119578,578.12908283,0.00000000,0.00000000,0.00000000,0.00000000,0.00000000,0.00000000,0.00000000,0.00000000,0.00000000,0.00000000,0.00000000
315.12000000,8.55175800,8.80400000,0.44377411,575.12411811,0.00000000,0.00000000,0.00000000,0.00000000,0.00000000,0.00000000,0.00000000,0.00000000,0.00000000,0.00000000,0.00000000
315.62000000,8.57435100,8.78100000,0.44627978,573.62163575,0.00000000,0.00000000,0.00000000,0.00000000,0.00000000,0.00000000,0.00000000,0.00000000,0.00000000,0.00000000,0.00000000
316.12000000,8.59717800,8.73900000,0.44885944,570.87797230,0.00000000,0.00000000,0.00000000,0.00000000,0.00000000,0.00000000,0.00000000,0.00000000,0.00000000,0.00000000,0.00000000
316.62000000,8.61984000,8.70400000,0.45147622,568.59158610,0.00000000,0.00000000,0.00000000,0.00000000,0.00000000,0.00000000,0.00000000,0.00000000,0.00000000,0.00000000,0.00000000
317.12000000,8.64280200,8.64700000,0.45402011,564.86804285,0.00000000,0.00000000,0.00000000,0.00000000,0.00000000,0.00000000,0.00000000,0.00000000,0.00000000,0.00000000,0.00000000
317.62000000,8.66616200,8.61700000,0.45671189,562.90828325,0.00000000,0.00000000,0.00000000,0.00000000,0.00000000,0.00000000,0.00000000,0.00000000,0.00000000,0.00000000,0.00000000
318.12000000,8.69032000,8.56500000,0.45940378,559.51136661,0.00000000,0.00000000,0.00000000,0.00000000,0.00000000,0.00000000,0.00000000,0.00000000,0.00000000,0.00000000,0.00000000
318.62000000,8.71464600,8.52000000,0.46217078,556.57172720,0.00000000,0.00000000,0.00000000,0.00000000,0.00000000,0.00000000,0.00000000,0.00000000,0.00000000,0.00000000,0.00000000
319.12000000,8.73977200,8.46000000,0.46504911,552.65220800,0.00000000,0.00000000,0.00000000,0.00000000,0.00000000,0.00000000,0.00000000,0.00000000,0.00000000,0.00000000,0.00000000
319.62000000,8.76605800,8.40700000,0.46807611,549.18996603,0.00000000,0.00000000,0.00000000,0.00000000,0.00000000,0.00000000,0.00000000,0.00000000,0.00000000,0.00000000,0.00000000
320.12000000,8.79297700,8.33400000,0.47117711,544.42121766,0.00000000,0.00000000,0.00000000,0.00000000,0.00000000,0.00000000,0.00000000,0.00000000,0.00000000,0.00000000,0.00000000
320.62000000,8.82148900,8.26800000,0.47439067,540.10974654,0.00000000,0.00000000,0.00000000,0.00000000,0.00000000,0.00000000,0.00000000,0.00000000,0.00000000,0.00000000,0.00000000
321.12000000,8.85089900,8.17700000,0.47778967,534.16514241,0.00000000,0.00000000,0.00000000,0.00000000,0.00000000,0.00000000,0.00000000,0.00000000,0.00000000,0.00000000,0.00000000
