Repository: noberito/ethz

**MODELLING AND CALIBRATING A POLYN YIELD SURFACE FUNCTION**

---

In the context of my research assistant internship at ETH Zurich, I have to implement and find an operationnal strategy to calibrate a yield surface function based on the polyN model which is a homogenous polynomial of degree N.

To make the calibration operationnal please copy paste a folder "{material}_results" containing the csv files for a given material in the lab_data directory and then change the parameters you want in the polyN_optimization/param.txt. Then run polyN_optimization/optimize_polyN.py. The coefficients of the polyN function will be accessible in the polyN_coeff.npy file.

File: LAB_DATA/DP780_results/DATA/UT_plasticlaw.csv
PlasticStrain,PlasticStress,YoungModulus
0.00206438,474.69910124,207746.01101160332
0.00219981,477.66742091,0
0.00224683,481.12634697,0
0.00241067,485.18161662,0
0.00266322,488.64142109,0
0.00277932,492.51447146,0
0.00276551,495.41367298,0
0.00302963,499.5780636,0
0.00330241,502.66969058,0
0.00335444,505.87380465,0
0.00349883,509.28070172,0
0.0038103,512.07923278,0
0.00401976,515.90050672,0
0.0040549,518.72105224,0
0.00437668,522.44158464,0
0.00453206,525.05659717,0
0.00476207,528.46211711,0
0.00493919,531.19891941,0
0.00513899,534.652046,0
0.00535743,537.3051656,0
0.00562422,539.97889058,0
0.00576992,543.0279872,0
0.00594395,545.60631187,0
0.00621145,548.88003795,0
0.00653411,551.4886352,0
0.00663569,554.40955225,0
0.00687524,557.24565973,0
0.00726,560.04951155,0
0.00743433,562.52663487,0
0.00756205,564.59860957,0
0.00784043,567.84179827,0
0.0081177,570.48926022,0
0.00836235,572.95660976,0
0.00862916,575.43798195,0
0.00880555,578.18736875,0
0.00906566,580.50441145,0
0.00938584,583.40122185,0
0.0095862,585.74025757,0
0.00973513,587.99556088,0
0.01013529,590.40029945,0
0.0103827,592.93373772,0
0.01052223,595.56727887,0
0.01080095,597.74082134,0
0.01119625,600.31242295,0
0.01138747,602.16355759,0
0.01165895,605.04465522,0
0.01187969,606.86105692,0
0.01214428,608.81404399,0
0.01249045,611.47237072,0
0.01275533,613.37339544,0
0.01294658,615.88464978,0
0.01328056,617.93968571,0
0.01361606,620.4337562,0
0.01379944,622.28840808,0
0.01409515,624.54180757,0
0.01447686,626.57738204,0
0.01474751,628.66059309,0
0.01494035,630.79820635,0
0.01523697,632.78380092,0
0.01558092,634.91011209,0
0.01588062,637.00957229,0
0.01615789,639.15064623,0
0.01641536,640.78734254,0
0.01678652,643.26503639,0
0.01706514,645.08870223,0
0.01730983,647.0489235,0
0.01759959,648.76530728,0
0.01796242,650.58519122,0
0.01820008,652.44101371,0
0.01851084,654.39371051,0
0.01882127,656.3473807,0
0.01911407,658.12584829,0
0.01944891,660.31770602,0
0.01979346,661.97477703,0
0.02006082,663.62965086,0
0.02035964,665.63630812,0
0.02073487,666.93207636,0
0.021013,669.36731913,0
0.02130046,670.59928608,0
0.02161717,672.56741525,0
0.02196283,673.84720162,0
0.02227801,676.09203231,0
0.02257755,677.77646356,0
0.02291998,678.89150534,0
0.02325079,680.87489542,0
0.02360839,682.54686073,0
0.02388595,684.17192154,0
0.02417906,685.58081627,0
0.02455038,687.43101284,0
0.02489421,688.82842816,0
0.02519264,690.57525234,0
0.02554567,692.30573268,0
0.02583524,693.55766552,0
0.02622813,695.31800992,0
0.02654688,696.53661638,0
0.02686229,698.41104596,0
0.02720236,699.70165838,0
0.02755801,701.49574831,0
0.0278784,703.044489,0
0.02821763,704.39264629,0
0.02853806,705.8877955,0
0.0289165,707.37648668,0
0.0292736,708.73309591,0
0.0295949,710.01651486,0
0.02994641,711.70410898,0
0.03027956,712.66433815,0
0.03061589,714.50975096,0
0.03095164,715.64009601,0
0.03127803,717.20239078,0
0.0316454,718.51700958,0
0.03206367,719.76491296,0
0.03237616,721.10426938,0
0.03267586,722.09397677,0
0.03308706,723.94524801,0
0.03343292,725.08842212,0
0.03376325,726.38827619,0
0.03415307,728.11588361,0
0.03452023,729.22127918,0
0.03488335,730.42910725,0
0.03522967,731.2973014,0
0.03551106,732.89340716,0
0.0358935,733.73357497,0
0.03633047,735.22249686,0
0.03664489,736.62899844,0
0.03700358,737.83832558,0
0.03739525,738.85601876,0
0.03775373,740.07372198,0
0.03810026,741.44436561,0
0.03845985,742.32833254,0
0.03876223,743.83577734,0
0.03919297,744.88635719,0
0.03956336,746.39039707,0
0.03983679,747.15636755,0
0.04027583,748.55225629,0
0.04064072,749.71794101,0
0.04096879,750.9760256,0
0.04135175,751.9953049,0
0.04168614,752.63421807,0
0.04208573,753.89221933,0
0.04250171,755.43784792,0
0.04281637,756.35186256,0
0.04317016,757.35244048,0
0.04356305,758.37634748,0
0.04394883,760.07879179,0
0.04429406,760.56767541,0
0.04467878,761.70023376,0
0.04504966,762.66078246,0
0.04547372,763.77558542,0
0.04577652,764.73460834,0
0.04617054,766.05371248,0
0.04656307,766.92058754,0
0.04698661,767.91791934,0
0.04730331,768.8971295,0
0.04766207,770.02252051,0
0.04810327,770.97900471,0
0.04843853,771.74797867,0
0.04888659,772.71811765,0
0.04915602,773.71315085,0
0.0495305,774.40073786,0
0.04997411,775.42600892,0
0.05039405,776.93702476,0
0.05069724,777.51395058,0
0.05107509,778.83062125,0
0.05150546,779.50785848,0
0.05189887,780.49036675,0
0.05228731,781.64723599,0
0.05265913,782.62127804,0
0.05307374,783.50872895,0
0.05345534,784.54861731,0
0.05381223,785.5697104,0
0.05421636,786.28706417,0
0.05462594,787.34387911,0
0.05498374,788.0826332,0
0.0553656,788.95489412,0
0.05577171,789.8469426,0
0.05619133,790.85729849,0
0.05653769,791.70312461,0
0.05689867,792.33265725,0
0.05730194,793.73171642,0
0.0577088,794.34169833,0
0.05811697,795.41047882,0
0.05851615,796.07244417,0
0.05888988,796.82889972,0
0.05928796,797.65539873,0
0.0596853,798.60353093,0
0.06006721,799.8263488,0
0.06045636,800.19616356,0
0.06085048,801.02163924,0
0.06125402,801.97711823,0
0.0616448,802.69343737,0
0.0620369,803.75567968,0
0.06247674,804.45520986,0
0.06284837,805.38014863,0
0.06327096,805.89430273,0
0.06365276,806.77821736,0
0.06407238,807.8659213,0
0.06446899,808.58325346,0
0.06484121,809.92166166,0
0.06525064,810.08183989,0
0.06563592,810.85613558,0
0.06610514,811.64165402,0
0.06646557,812.38947604,0
0.06686845,813.06423048,0
0.06724698,813.60408576,0
0.06766569,814.58120979,0
0.06806651,815.54436541,0
0.0684909,815.94967969,0
0.0688593,817.05352315,0
0.06929723,817.47064506,0
0.06965343,818.16796631,0
0.07008899,818.98880173,0
0.07054935,819.7148136,0
0.07092073,820.76626765,0
0.07130532,821.19912305,0
0.07171647,821.88598486,0
0.07211921,822.85629917,0
0.07257071,823.7515676,0
0.07297877,824.26324049,0
0.07338639,824.83289766,0
0.07382673,825.77131261,0
0.07422466,826.10127279,0
0.07462718,826.90031973,0
0.07502487,827.9867118,0
0.07540146,828.29981489,0
0.07583497,831.21458469,0
0.07622311,829.79140576,0
0.07658472,830.26749615,0
0.07704651,830.76908623,0
0.077463,832.04951126,0
0.07791341,832.65920858,0
0.07832217,833.29279873,0
0.0787714,834.07013491,0
0.07921487,834.61682695,0
0.07962344,835.13457012,0
0.08004504,835.83893185,0
0.08043206,836.45620744,0
0.08090168,837.14326306,0
0.08130687,838.24489885,0
0.0817976,838.71656662,0
0.08215347,839.24332803,0
0.08254338,839.80638761,0
0.08309687,840.74237308,0
0.08349004,841.25032211,0
0.08390113,841.65631287,0
0.08435,842.68162981,0
0.08476165,842.85375486,0
0.08516922,843.84519411,0
0.08561761,844.16638188,0
0.08610122,844.98079336,0
0.08650658,845.61900596,0
0.08700641,846.51451414,0
0.087348,847.45278768,0
0.08783715,847.69231356,0
0.08824844,848.33721417,0
0.0887044,848.90262014,0
0.08913295,849.50399639,0
0.08957851,850.00218163,0
0.09002049,850.54927261,0
0.09047877,851.17708447,0
0.09085801,851.9150175,0
0.09133116,852.20156987,0
0.0917881,853.00679468,0
0.09221482,853.66830885,0
0.09268689,854.13225641,0
0.09307873,854.88306122,0
0.0935604,855.29661587,0
0.09401639,856.10339597,0
0.09441547,856.61706929,0
0.09487475,857.3683001,0
0.09529199,857.60881945,0
0.09579785,858.4603735,0
0.09625751,858.97555356,0
0.09667606,859.51500314,0
0.09708972,860.34794903,0
0.09754046,860.43987613,0
0.09800452,861.31720552,0
0.09842996,861.68523633,0
0.09888143,862.2547233,0
0.09935652,862.78539925,0
0.09976386,863.25765915,0
0.10024082,864.02177472,0
0.10067452,864.57722699,0
0.10113849,865.09957086,0
0.10161306,865.51191958,0
0.1020423,866.18396216,0
0.10246845,866.73411059,0
0.10288531,867.096997,0
0.1034004,868.02450764,0
0.10380693,868.31903142,0
0.10426792,869.20040705,0
0.10473866,869.37158781,0
0.10518059,869.93739573,0
0.10567521,870.66958291,0
0.10609119,870.91330043,0
0.10655619,871.44016314,0
0.10703303,872.2105271,0
0.10752795,872.70422366,0
0.10792137,873.28961713,0
0.10843198,873.91801467,0
0.10892264,874.40890992,0
0.10935561,875.03006677,0
0.10979048,875.23151403,0
0.1102291,875.97877625,0
0.1107391,876.48781343,0
0.11120056,877.25610212,0
0.11170938,877.88556011,0
0.11216983,878.83514746,0
0.11259801,878.72972382,0
0.11313402,879.14238161,0
0.11358653,879.48148845,0
0.11400123,880.02933798,0
0.1145378,880.80636387,0
0.11496191,881.36328048,0
0.11546336,881.74661975,0
0.11597656,882.3830458,0
0.11637762,882.7915687,0
0.11693386,883.40619959,0
0.11743268,884.09171151,0
0.11788362,884.37066973,0
0.11835964,884.91507686,0
0.11885509,885.47708546,0
0.11938343,886.06870941,0
0.1199114,886.66037503,0
0.1203076,887.07412872,0
0.12080189,887.69734142,0
0.12126447,887.92695391,0
0.12179192,888.45839025,0
0.12228556,889.08199158,0
0.12271394,889.46456215,0
0.12324158,889.75277149,0
0.12380011,890.43530777,0
0.12426092,890.84747424,0
0.1247861,891.50095931,0
0.12524732,891.66918834,0
0.12577052,892.62768398,0
0.12629644,892.97673614,0
0.12672213,893.54244238,0
0.12724735,893.89123593,0
0.12777104,894.54555002,0
0.12829581,894.89433414,0
0.1287865,895.45827419,0
0.12930898,896.17407076,0
0.12986554,896.55215136,0
0.13035613,896.99398449,0
0.13087778,897.71023147,0
0.13143327,898.14959473,0
0.13195464,898.80485124,0
0.1325107,898.99867023,0
0.13296748,899.34949863,0
0.13348775,900.06638903,0
0.13404207,900.44411036,0
0.13456403,900.73091201,0
0.13511501,901.6621695,0
0.13560262,902.1656741,0
0.13615537,902.6047612,0
0.13677247,903.16433788,0
0.13726024,903.48299175,0
0.13781246,903.86024659,0
0.13836408,904.2991132,0
0.13897903,905.04394613,0
0.13949663,905.70080858,0
0.13998179,906.20435333,0
0.00200636,472.71287742,0
0.00217476,475.84342808,0
0.0021925,479.96895033,0
0.0023017,482.95883284,0
0.0025705,486.19489765,0
0.0026942,490.0526646,0
0.00271072,492.89896084,0
0.00288858,496.35579346,0
0.00318554,499.92732902,0
0.00327409,504.0941672,0
0.00328775,505.98110177,0
0.00364932,509.26777405,0
0.0038478,512.31854553,0
0.00389737,515.28694923,0
0.0040569,518.69591963,0
0.00434634,521.42115226,0
0.0044921,524.54988387,0
0.00460379,527.02273785,0
0.0048417,530.36365266,0
0.00503752,533.15220174,0
0.00520671,536.03526045,0
0.00543616,538.73651877,0
0.00569283,541.23838615,0
0.00578301,544.2366378,0
0.00603338,546.46799246,0
0.00632681,549.7482938,0
0.0064351,552.11929707,0
0.0065489,554.81067945,0
0.00691319,557.27195706,0
0.00719427,560.01203512,0
0.0072282,562.29049785,0
0.00745598,564.51699877,0
0.00779455,567.61734601,0
0.00802491,570.00985074,0
0.00816853,572.67102774,0
0.00845917,574.93832626,0
0.00862635,577.29761584,0
0.00890957,579.45489732,0
0.00917727,582.52357668,0
0.0093395,584.39628593,0
0.00952665,586.44654985,0
0.00983576,589.32714348,0
0.01010996,590.99799424,0
0.01024249,593.6141301,0
0.01047375,595.64025703,0
0.01086843,598.41534696,0
0.01109386,600.11523467,0
0.0112715,602.54578482,0
0.01154304,604.70893554,0
0.01181159,606.60708943,0
0.01203766,608.90746804,0
0.01225867,610.71752266,0
0.01248843,613.02216198,0
0.01274571,614.91060212,0
0.01307426,617.38711092,0
0.01335808,619.13129912,0
0.01352211,621.18215653,0
0.01378157,623.40205295,0
0.01412383,625.19259748,0
0.0143314,627.38220294,0
0.01455279,628.92880829,0
0.01485294,631.06995023,0
0.01515969,633.27098064,0
0.01540213,635.92229643,0
0.01569269,636.81555301,0
0.01594071,638.92804547,0
0.01620189,640.66865684,0
0.01650733,642.27517928,0
0.01680619,644.5326243,0
0.01696446,646.10720747,0
0.01732986,648.19190602,0
0.01765487,649.54235435,0
0.0178756,651.86257868,0
0.01814422,653.45774652,0
0.01847307,655.3595752,0
0.01876359,656.90955292,0
0.01904993,658.51911991,0
0.01935187,660.73440686,0
0.01960302,661.98766324,0
0.01992441,663.88994778,0
0.02019262,665.38173594,0
0.02047058,667.20236442,0
0.02074795,668.96884666,0
0.02110685,670.63368799,0
0.02142942,672.15874416,0
0.02163252,673.43960913,0
0.02198614,675.32308633,0
0.02228485,676.45082866,0
0.02260451,678.52594372,0
0.02289507,679.7114195,0
0.02320581,681.34357115,0
0.02348249,683.1798333,0
0.02384552,684.46540119,0
0.02412783,685.80617651,0
0.0244527,687.40372993,0
0.02473348,689.07486277,0
0.02505866,690.56458402,0
0.02538387,692.04836368,0
0.02567605,693.51007088,0
0.02601225,694.95511618,0
0.02632355,696.21159743,0
0.02662468,698.01942559,0
0.02699756,699.32073413,0
0.02728504,700.2390666,0
0.02763605,702.1882355,0
0.02797977,703.42336085,0
0.02830157,704.69205244,0
0.02860113,705.95265107,0
0.02895977,707.80115931,0
0.02927037,708.96079168,0
0.02955695,710.64960165,0
0.02995277,711.42938291,0
0.03028761,712.82271747,0
0.03062193,714.27877736,0
0.03093306,715.21419527,0
0.0312888,716.74263867,0
0.03159535,717.8974974,0
0.03192075,719.62050424,0
0.03223121,720.67581442,0
0.03261619,721.95197582,0
0.03297538,723.36972818,0
0.03330669,724.4977372,0
0.03353466,725.37781483,0
0.03397566,726.92001507,0
0.03433985,728.0116887,0
0.03461521,729.37928389,0
0.03490864,730.75389681,0
0.03531632,731.66432436,0
0.03567433,733.09491616,0
0.03608444,734.16850393,0
0.03634645,735.25184722,0
0.03668099,736.22231832,0
0.03707638,738.01101231,0
0.03745167,738.7903639,0
0.03773448,739.88465898,0
0.03814245,741.24680262,0
0.03849045,742.27946316,0
0.03879451,743.45431254,0
0.03920335,744.54069652,0
0.0395227,745.49809593,0
0.03987726,746.54524621,0
0.04020227,747.787352,0
0.04057231,748.56807438,0
0.04093273,749.84519479,0
0.04130406,751.12438291,0
0.04166944,752.01530107,0
0.04202278,753.17752094,0
0.04240934,754.13466254,0
0.04276309,755.24261985,0
0.04310797,756.56166327,0
0.04349132,757.30121837,0
0.04380561,758.26905918,0
0.04417985,759.39530904,0
0.0446004,760.55063833,0
0.04494081,761.20348257,0
0.04528176,762.47481652,0
0.04561727,763.28634358,0
0.04596262,764.33769316,0
0.04637502,765.55363982,0
0.04675694,766.34628899,0
0.0471084,767.51684893,0
0.0474909,768.14926188,0
0.04788865,769.29353797,0
0.04825105,770.36199271,0
0.04855328,771.21550909,0
0.048937,772.18195085,0
0.04933284,772.93992005,0
0.04967978,774.11168408,0
0.05009263,774.88399209,0
0.05041814,776.03339225,0
0.05086141,777.00000569,0
0.05118462,777.87357803,0
0.05157021,778.95890235,0
0.05193239,779.80753655,0
0.05232208,780.67823516,0
0.05272338,781.5020299,0
0.05309525,782.40939675,0
0.05344588,783.25109196,0
0.05382131,784.16944812,0
0.05420048,784.86465842,0
0.05457803,785.89208276,0
0.0549775,786.77443297,0
0.0553092,787.88747361,0
0.05576543,788.63860688,0
0.05608414,789.34519484,0
0.05650759,790.24882503,0
0.05688427,790.54767584,0
0.05722208,793.13941427,0
0.05762305,792.77626822,0
0.05805923,793.8061897,0
0.05842774,794.2706312,0
0.05879182,795.63567228,0
0.05921244,796.14256131,0
0.05955176,796.75567456,0
0.05994693,797.41382795,0
0.06037104,798.55179094,0
0.06070483,799.49686774,0
0.06109547,800.26701619,0
0.06151049,801.00015507,0
0.06185286,801.5039592,0
0.0622696,802.63929012,0
0.06268994,803.65687289,0
0.06296997,803.94000199,0
0.06339329,804.96817357,0
0.06382252,805.54401914,0
0.06416532,806.50828593,0
0.06460492,806.97166502,0
0.06502289,808.34174799,0
0.06535486,808.55385256,0
0.06578095,809.58791937,0
0.06614448,810.44991872,0
0.06654067,811.0592642,0
0.06692267,811.65741093,0
0.06732878,812.33299535,0
0.06769854,813.26661272,0
0.06813594,813.96870039,0
0.06846746,814.74997695,0
0.06883913,815.16908073,0
0.06928197,815.99195032,0
0.06963112,816.73858615,0
0.07005043,817.31283869,0
0.07048613,818.13137987,0
0.07089289,819.03476712,0
0.07125964,819.62470968,0
0.07161616,819.97580739,0
0.0720286,821.12334522,0
0.07244981,821.81706273,0
0.07279763,822.56612713,0
0.07321695,822.85469436,0
0.07361508,823.9278833,0
0.07401238,824.43006595,0
0.07438141,824.96695594,0
0.07477582,825.98815332,0
0.07523131,826.48175216,0
0.07560288,827.07971945,0
0.07603102,828.23930781,0
0.07635809,828.68521923,0
0.07675792,829.13391154,0
0.07724025,829.6515425,0
0.07762739,830.49643547,0
0.07798521,830.91095782,0
0.07842393,831.79981284,0
0.07880848,832.40430019,0
0.07919216,833.07380531,0
0.07957552,833.80158891,0
0.08000425,834.45147222,0
0.08046351,835.12735975,0
0.08084722,835.74030222,0
0.08128891,836.40228192,0
0.08164806,836.9880313,0
0.08212419,837.62146111,0
0.08251315,838.47359082,0
0.08290439,838.68630939,0
0.08334183,839.40500985,0
0.08371025,840.06596167,0
0.0841672,840.80201854,0
0.08460863,841.29165852,0
0.08501449,841.86845391,0
0.085417,842.49394032,0
0.08586799,842.99256912,0
0.08626982,843.6254945,0
0.08675028,844.26687966,0
0.08717523,845.03741146,0
0.08757387,845.61021924,0
0.08797592,846.06895404,0
0.08840634,846.96277539,0
0.08882147,847.43328059,0
0.08924697,847.96424623,0
0.08969619,848.40555066,0
0.09011367,849.05515432,0
0.09055511,849.66679205,0
0.09097932,850.20526808,0
0.0913924,851.02882091,0
0.09186963,851.8488996,0
0.09230482,852.10338724,0
0.092758,852.90376847,0
0.09320903,853.34907629,0
0.09364198,854.01507254,0
0.09408584,854.50642791,0
0.09453192,855.12542108,0
0.09498178,855.68898178,0
0.09535219,856.48004073,0
0.09576316,856.53795743,0
0.09624065,857.59932134,0
0.0967003,858.05439577,0
0.09710913,858.46590502,0
0.09755007,859.20142681,0
0.0980695,859.82743281,0
0.0984637,860.28639745,0
0.09900794,861.28304743,0
0.0994004,861.33327119,0
0.09984816,861.83192193,0
0.10031225,862.41179937,0
0.10080925,863.19881213,0
0.10117933,863.57908885,0
0.10168395,864.01678089,0
0.10212867,864.93819073,0
0.10261555,865.53974461,0
0.10306904,865.9339742,0
0.10347309,866.1066369,0
0.10393425,866.92504876,0
0.10440955,867.63708935,0
0.10483514,868.06762614,0
0.10536095,868.7051656,0
0.10576539,869.22972049,0
0.106211,869.61875435,0
0.10665217,870.12363592,0
0.10714721,870.67588077,0
0.10760199,871.07358981,0
0.10802661,871.50493998,0
0.10846919,872.19175495,0
0.10893636,872.84065541,0
0.10940711,873.25336048,0
0.10983278,873.92653308,0
0.11033713,874.24925951,0
0.11080376,874.65901718,0
0.11131262,875.34628181,0
0.1117344,876.01751869,0
0.11218832,876.17648565,0
0.11265715,876.64921475,0
0.11308238,877.20411968,0
0.11354113,877.60832162,0
0.11401544,878.26730049,0
0.11452701,878.65834999,0
0.11500123,879.25771284,0
0.11547254,879.67396083,0
0.1159301,880.13858418,0
0.11639287,880.78914448,0
0.11688916,881.40185999,0
0.1174195,881.8185208,0
0.11788349,882.16904117,0
0.11827988,882.69414673,0
0.11877423,883.49551482,0
0.1193035,883.90467736,0
0.11976584,884.43630654,0
0.12029409,884.90561392,0
0.12075568,885.43715876,0
0.12128379,885.90687744,0
0.12171147,886.53019975,0
0.12223869,886.99969915,0
0.12273374,887.258534,0
0.12322615,888.00129848,0
0.12375209,888.65287911,0
0.12424707,888.79050152,0
0.12467336,889.3536882,0
0.12523157,889.97419805,0
0.12569172,890.32462743,0
0.12621538,891.15875549,0
0.1267734,891.65829714,0
0.12723245,892.06945433,0
0.12772397,892.5098992,0
0.12828027,893.25303261,0
0.12870714,893.33045162,0
0.12926211,894.1342493,0
0.12975223,894.63565002,0
0.13030884,895.07466582,0
0.13079912,895.51549149,0
0.13128936,895.83393577,0
0.13181024,896.54792764,0
0.13233143,897.20135555,0
0.13285419,897.54975902,0
0.13331014,898.02225317,0
0.13386379,898.58315503,0
0.13445036,898.98971278,0
0.13500309,899.55038978,0
0.13545902,899.90084589,0
0.13601215,900.27775093,0
0.13649914,900.77976975,0
0.13705043,901.40190981,0
0.13763453,901.99252131,0
0.13812014,902.61763429,0
0.00201306,471.95466359,0
0.00221914,475.74581375,0
0.00230569,478.77722868,0
0.00236841,482.0726536,0
0.00257587,486.34441823,0
0.0028224,489.45660415,0
0.00281411,493.51799684,0
0.00294222,496.41960049,0
0.0032179,500.46308879,0
0.00338835,503.06605025,0
0.00338595,506.70348331,0
0.00361145,509.49735743,0
0.00387295,512.57971315,0
0.00402418,516.08374458,0
0.00408791,519.11334586,0
0.00436334,522.36850282,0
0.00458519,525.1132404,0
0.00475229,528.36147579,0
0.00494033,531.14452651,0
0.00513016,534.30634978,0
0.00534409,537.09890265,0
0.0056183,539.71668792,0
0.00577609,542.54190479,0
0.00591268,545.14102626,0
0.00616444,548.55173661,0
0.00646917,550.97625042,0
0.00656084,554.36209671,0
0.00676633,556.51835172,0
0.00708016,559.32273187,0
0.00731668,561.98416843,0
0.00742377,564.4657165,0
0.0076924,567.36350827,0
0.00796967,569.99790601,0
0.00819257,572.33256247,0
0.00838957,574.64661402,0
0.00862422,577.58442243,0
0.00888319,580.10548703,0
0.00918664,582.65386854,0
0.00937313,584.75667753,0
0.00953129,587.38442542,0
0.0098471,589.61944864,0
0.01014638,592.17075968,0
0.01032327,594.70474609,0
0.01052051,596.87288364,0
0.01085318,600.14550518,0
0.01113592,601.45336325,0
0.0113208,603.8338999,0
0.0115692,606.09136894,0
0.01186288,608.16072712,0
0.01215532,610.44747062,0
0.01239658,612.59559658,0
0.01260692,614.99701353,0
0.01292264,617.03049017,0
0.01325183,619.29078313,0
0.01344942,621.25327001,0
0.01366434,623.44467355,0
0.01402214,625.83538655,0
0.01431577,627.75246686,0
0.01450898,630.58594072,0
0.01480577,631.80708304,0
0.0151165,633.95587921,0
0.0154131,635.93370792,0
0.01570461,638.18164497,0
0.01593622,639.84785588,0
0.01623839,642.15942946,0
0.01658075,643.74229387,0
0.01684806,645.59784679,0
0.01706291,647.63838969,0
0.01740806,649.32841346,0
0.01773277,651.44268772,0
0.01797043,653.2897594,0
0.01826213,655.33017525,0
0.0186006,656.80189614,0
0.01890092,659.34191174,0
0.01918818,660.72725588,0
0.01944887,662.26652413,0
0.0197618,664.38129672,0
0.02012458,666.03841623,0
0.02036568,667.78615365,0
0.02067075,669.18774807,0
0.02100888,671.32412691,0
0.02133539,672.80369614,0
0.02162258,674.79858329,0
0.0219263,676.42220671,0
0.02226,677.84789237,0
0.02257716,679.65392557,0
0.02289843,681.34730547,0
0.02318706,682.96448856,0
0.02352787,684.35080562,0
0.02385498,686.2708465,0
0.02413709,687.67354233,0
0.02445834,689.26201783,0
0.02481665,690.71225552,0
0.02514076,692.42152116,0
0.02545747,694.11982125,0
0.02573876,695.57434068,0
0.02611105,697.04513219,0
0.02644335,698.48203059,0
0.02674455,700.29042069,0
0.02704073,701.59358145,0
0.02738683,703.09802045,0
0.0277445,704.45310358,0
0.02803742,705.65292333,0
0.02838965,707.32995837,0
0.02873291,708.56018431,0
0.02906815,709.95801204,0
0.02938456,711.44683246,0
0.02973313,713.02171048,0
0.03004604,714.45460703,0
0.03044019,715.56658315,0
0.03072112,716.81223576,0
0.03105985,718.05178877,0
0.03143655,719.70003022,0
0.03177903,720.88865057,0
0.03209868,722.27608908,0
0.03247807,723.27141457,0
0.03280137,724.60768665,0
0.03314178,726.13049388,0
0.03349976,727.71563993,0
0.03383902,728.68474336,0
0.03422823,729.7465086,0
0.03457246,731.10224023,0
0.03483358,732.46023643,0
0.03525038,733.70434944,0
0.03560543,735.02196765,0
0.03594942,736.32531885,0
0.03627307,737.34326923,0
0.03663569,738.49501878,0
0.03702243,739.83939347,0
0.03735931,741.02928599,0
0.03771409,742.24021232,0
0.03807989,743.3486783,0
0.03836336,744.33364191,0
0.0388032,745.72191716,0
0.03914024,746.74828168,0
0.03950602,747.74800069,0
0.03984866,749.06595736,0
0.04023185,750.12903403,0
0.04059329,751.23929223,0
0.04097938,752.36887187,0
0.04131951,753.34565241,0
0.0416835,754.57182257,0
0.04205527,755.62982895,0
0.04238313,756.83011688,0
0.04273367,757.76838526,0
0.04316176,758.98336786,0
0.04351308,759.69935966,0
0.0439146,761.12686262,0
0.04431093,762.09572512,0
0.04464198,763.24668463,0
0.04501336,764.14863994,0
0.04537372,765.09183414,0
0.0457528,766.56256977,0
0.04615048,767.09336682,0
0.04650891,768.37421395,0
0.04686499,769.32369207,0
0.04726857,770.02918411,0
0.04764719,771.44042951,0
0.04801474,772.1754847,0
0.04842445,773.00000707,0
0.04877782,774.39408488,0
0.0491863,775.38806965,0
0.04955576,776.35234973,0
0.04991842,777.19205508,0
0.05029943,777.88436436,0
0.05070007,778.93117236,0
0.05107134,780.12514511,0
0.05145496,780.92702688,0
0.05185885,781.92195362,0
0.05224346,782.45005543,0
0.05263051,783.93495018,0
0.05304155,784.82437166,0
0.05339602,785.61317342,0
0.05379077,786.88024863,0
0.05417037,787.57672623,0
0.05452771,788.4260469,0
0.05494531,789.26692297,0
0.05533117,790.02647779,0
0.05570584,790.88402143,0
0.05610822,791.82798532,0
0.05648218,792.74998065,0
0.05686993,793.7332588,0
0.05728969,794.63615002,0
0.057672,795.22545828,0
0.05807136,795.88561683,0
0.05848898,797.12984946,0
0.05885998,797.761222,0
0.05925723,798.76283947,0
0.05966981,799.49254913,0
0.06004674,800.25109429,0
0.06043713,801.12784267,0
0.06084079,802.1370673,0
0.0612432,802.63235871,0
0.06164707,803.52874022,0
0.06203353,804.35454852,0
0.06244063,805.24755729,0
0.06285391,806.26764492,0
0.06326242,806.76990879,0
0.06362328,807.69148298,0
0.06404472,808.37665057,0
0.06445125,809.21474731,0
0.06485855,809.83207751,0
0.06526064,810.78935311,0
0.06563956,811.44177031,0
0.06603826,812.28273849,0
0.06646895,813.02844532,0
0.06685053,813.74170952,0
0.06726626,814.59816237,0
0.06765048,815.4294054,0
0.06808426,816.07191138,0
0.06849314,816.80220758,0
0.06890477,817.65744346,0
0.06928621,818.20076259,0
0.06971652,818.72698211,0
0.07011284,819.74381607,0
0.07050337,820.46852837,0
0.07092565,821.09738897,0
0.07132917,821.94899527,0
0.07175105,822.58560958,0
0.07215543,823.20814231,0
0.07256879,824.06940112,0
0.07300032,824.77302108,0
0.07339714,825.3833331,0
0.07381155,825.95801141,0
0.07423438,826.88697326,0
0.07468795,827.89998653,0
0.0750847,828.40345651,0
0.07549839,828.97919929,0
0.07590122,829.60415071,0
0.07632025,830.40958636,0
0.07671854,831.20549975,0
0.0771736,831.64333778,0
0.07757254,832.2085967,0
0.07800259,832.74213884,0
0.07842569,833.96705505,0
0.07884885,834.43037646,0
0.07926086,835.00810476,0
0.0796827,835.65256654,0
0.08009644,836.52331472,0
0.08052801,837.23505031,0
0.0809566,837.8282837,0
0.08140179,838.4941042,0
0.08178147,839.10516329,0
0.08223957,839.89200066,0
0.0826384,840.05341164,0
0.08311628,840.92337692,0
0.08350219,841.54113734,0
0.08396263,842.39747112,0
0.08442151,842.78568425,0
0.08483463,843.36913992,0
0.08528485,844.04285238,0
0.0857074,844.74473431,0
0.08614672,845.46861579,0
0.08659244,846.25696784,0
0.08701541,846.73359227,0
0.08744172,847.21332262,0
0.087876,848.11052201,0
0.088324,848.25745715,0
0.08874576,848.85148957,0
0.08919002,849.6999083,0
0.0896588,850.39363637,0
0.09001599,850.75009956,0
0.09050045,851.63434635,0
0.09092554,852.05673292,0
0.09138407,852.56678855,0
0.09183167,853.18551352,0
0.09225828,853.84552922,0
0.09271367,854.88417561,0
0.09313237,855.00787224,0
0.09357604,855.56576838,0
0.09403675,856.0796359,0
0.09447973,856.69660939,0
0.0949332,857.2048809,0
0.09537269,857.75309611,0
0.09580826,858.36474942,0
0.09625753,858.92945883,0
0.09669867,859.72412662,0
0.0971413,860.16549909,0
0.09761468,860.51523942,0
0.0980138,861.45255876,0
0.09847668,861.79377099,0
0.09894104,862.49216969,0
0.09937447,863.22354491,0
0.09985713,863.52331412,0
0.10032837,864.0507682,0
0.10073743,864.81413676,0
0.1012529,865.20245655,0
0.10164302,865.60090942,0
0.10213435,866.68241255,0
0.10258694,867.37394822,0
0.10303726,867.76624926,0
0.10349779,868.10806369,0
0.10397123,868.52086541,0
0.10443656,869.16528871,0
0.10487179,869.72418561,0
0.10531713,870.23256209,0
0.10577969,870.6368643,0
0.10625343,871.46927183,0
0.10672218,871.87957679,0
0.10721687,872.43238122,0
0.10768219,872.78030854,0
0.10814971,873.3098413,0
0.10858641,873.92491664,0
0.10906849,874.82731568,0
0.10953984,875.1216217,0
0.11003984,875.68104717,0
0.11049041,876.01735978,0
0.11092969,876.58392009,0
0.11143615,877.0298551,0
0.11191825,877.63478179,0
0.11238358,878.22529274,0
0.11286273,878.64796231,0
0.11331996,879.41246605,0
0.11385185,879.88231025,0
0.1143492,880.56276649,0
0.1147814,880.82453481,0
0.11527828,881.50527514,0
0.11580855,882.09543265,0
0.11630624,882.47606102,0
0.11673712,882.85799148,0
0.11723272,883.59950068,0
0.11772884,884.16069304,0
0.11822359,884.9553063,0
0.11875343,885.3053093,0
0.11918353,885.6272579,0
0.11971114,886.33882903,0
0.12017356,886.75052736,0
0.12073536,887.12972934,0
0.12122972,887.69155212,0
0.1216576,888.25508761,0
0.12221799,888.75510904,0
0.12274464,889.34676597,0
0.12320364,890.18216564,0
0.12373111,890.47143982,0
0.12422455,890.91281525,0
0.12475033,891.44421849,0
0.12527669,891.79378137,0
0.12580076,892.56788381,0
0.12629374,892.88798566,0
0.12681814,893.48030776,0
0.12731004,893.92180322,0
0.12783389,894.51431337,0
0.12832558,894.89504801,0
0.12891388,895.66839308,0
0.12940533,895.98826484,0
0.12992865,896.45928936,0
0.13045257,896.74746123,0
0.13097389,897.52330417,0
0.13152903,898.02383573,0
0.13201773,898.64862195,0
0.13254006,899.05881471,0
0.13309287,899.86497894,0
0.13364828,900.06001387,0
0.13423449,900.59006049,0
0.13475439,901.24485791,0
0.1352749,901.71610648,0
0.13586179,901.87847617,0
0.13641197,902.8695967,0
0.13696495,903.18631335,0
0.13745272,903.44393588,0
0.1380697,903.88055349,0
0.13861942,904.68831615,0
0.13916922,905.43501902,0

File: LAB_DATA/DP780_results/DATA/CH_00_3.csv (part 2 of 2)
Time[s],Displacement[mm],Force[kN],AxStrain_1,AxStrain_2,Thickness[mm],OuterWidth[mm],Diameter[mm]
432,0.15446,12.709,0.025552,0.025552,0,0,0
432.5,0.15483,12.721,0.026146,0.026146,0,0,0
433,0.15551,12.734,0.02608,0.02608,0,0,0
433.5,0.15625,12.748,0.026342,0.026342,0,0,0
434,0.15686,12.761,0.026311,0.026311,0,0,0
434.5,0.15727,12.774,0.026408,0.026408,0,0,0
435,0.15811,12.785,0.02644,0.02644,0,0,0
435.5,0.15902,12.797,0.026508,0.026508,0,0,0
436,0.15974,12.81,0.026576,0.026576,0,0,0
436.5,0.16095,12.823,0.02697,0.02697,0,0,0
437,0.16167,12.835,0.027066,0.027066,0,0,0
437.5,0.16265,12.849,0.027135,0.027135,0,0,0
438,0.16336,12.861,0.027299,0.027299,0,0,0
438.5,0.16427,12.872,0.027464,0.027464,0,0,0
439,0.16471,12.884,0.027726,0.027726,0,0,0
439.5,0.16556,12.897,0.027858,0.027858,0,0,0
440,0.16633,12.91,0.028054,0.028054,0,0,0
440.5,0.16674,12.923,0.028022,0.028022,0,0,0
441,0.16755,12.935,0.028086,0.028086,0,0,0
441.5,0.16809,12.946,0.028383,0.028383,0,0,0
442,0.16914,12.96,0.028875,0.028875,0,0,0
442.5,0.16992,12.973,0.028875,0.028875,0,0,0
443,0.17076,12.986,0.028973,0.028973,0,0,0
443.5,0.17131,12.998,0.029072,0.029072,0,0,0
444,0.17202,13.01,0.029236,0.029236,0,0,0
444.5,0.17303,13.022,0.029368,0.029368,0,0,0
445,0.17421,13.035,0.029302,0.029302,0,0,0
445.5,0.17472,13.047,0.029402,0.029402,0,0,0
446,0.17516,13.058,0.029501,0.029501,0,0,0
446.5,0.1759,13.071,0.029697,0.029697,0,0,0
447,0.17658,13.085,0.029894,0.029894,0,0,0
447.5,0.17739,13.098,0.029959,0.029959,0,0,0
448,0.17763,13.109,0.030287,0.030287,0,0,0
448.5,0.17851,13.121,0.030122,0.030122,0,0,0
449,0.17929,13.134,0.03042,0.03042,0,0,0
449.5,0.17976,13.147,0.030483,0.030483,0,0,0
450,0.18044,13.157,0.030909,0.030909,0,0,0
450.5,0.18121,13.168,0.030877,0.030877,0,0,0
451,0.18206,13.18,0.031335,0.031335,0,0,0
451.5,0.18297,13.192,0.031301,0.031301,0,0,0
452,0.18385,13.204,0.031597,0.031597,0,0,0
452.5,0.185,13.217,0.031565,0.031565,0,0,0
453,0.18635,13.231,0.03199,0.03199,0,0,0
453.5,0.18703,13.243,0.031988,0.031988,0,0,0
454,0.18818,13.254,0.03235,0.03235,0,0,0
454.5,0.18892,13.267,0.032283,0.032283,0,0,0
455,0.18987,13.281,0.032577,0.032577,0,0,0
455.5,0.19054,13.294,0.032675,0.032675,0,0,0
456,0.19119,13.305,0.032808,0.032808,0,0,0
456.5,0.1922,13.316,0.032774,0.032774,0,0,0
457,0.19281,13.328,0.032905,0.032905,0,0,0
457.5,0.19338,13.34,0.032807,0.032807,0,0,0
458,0.19406,13.351,0.033297,0.033297,0,0,0
458.5,0.19447,13.364,0.033102,0.033102,0,0,0
459,0.19531,13.376,0.033265,0.033265,0,0,0
459.5,0.19619,13.388,0.033494,0.033494,0,0,0
460,0.1968,13.399,0.03382,0.03382,0,0,0
460.5,0.19741,13.409,0.03395,0.03395,0,0,0
461,0.19859,13.421,0.034245,0.034245,0,0,0
461.5,0.19957,13.432,0.034439,0.034439,0,0,0
462,0.20052,13.444,0.034603,0.034603,0,0,0
462.5,0.20143,13.456,0.03483,0.03483,0,0,0
463,0.2021,13.468,0.034896,0.034896,0,0,0
463.5,0.20298,13.481,0.035191,0.035191,0,0,0
464,0.20393,13.495,0.035385,0.035385,0,0,0
464.5,0.2045,13.508,0.03532,0.03532,0,0,0
465,0.20542,13.519,0.035418,0.035418,0,0,0
465.5,0.20619,13.528,0.035449,0.035449,0,0,0
466,0.20677,13.539,0.035712,0.035712,0,0,0
466.5,0.20778,13.552,0.036037,0.036037,0,0,0
467,0.20866,13.564,0.035907,0.035907,0,0,0
467.5,0.20957,13.574,0.036137,0.036137,0,0,0
468,0.21038,13.585,0.036266,0.036266,0,0,0
468.5,0.2115,13.596,0.036364,0.036364,0,0,0
469,0.21241,13.607,0.036527,0.036527,0,0,0
469.5,0.2138,13.618,0.036722,0.036722,0,0,0
470,0.21461,13.631,0.03682,0.03682,0,0,0
470.5,0.21555,13.643,0.037112,0.037112,0,0,0
471,0.21627,13.654,0.03734,0.03734,0,0,0
471.5,0.21755,13.665,0.037635,0.037635,0,0,0
472,0.21802,13.676,0.037763,0.037763,0,0,0
472.5,0.21856,13.687,0.037731,0.037731,0,0,0
473,0.21947,13.699,0.038056,0.038056,0,0,0
473.5,0.22018,13.71,0.038478,0.038478,0,0,0
474,0.22082,13.722,0.038284,0.038284,0,0,0
474.5,0.22137,13.735,0.038609,0.038609,0,0,0
475,0.22204,13.746,0.038673,0.038673,0,0,0
475.5,0.22278,13.757,0.038802,0.038802,0,0,0
476,0.22363,13.768,0.039097,0.039097,0,0,0
476.5,0.22474,13.78,0.03913,0.03913,0,0,0
477,0.22586,13.791,0.039128,0.039128,0,0,0
477.5,0.22687,13.802,0.039486,0.039486,0,0,0
478,0.22819,13.813,0.040005,0.040005,0,0,0
478.5,0.22911,13.824,0.039812,0.039812,0,0,0
479,0.23015,13.835,0.039973,0.039973,0,0,0
479.5,0.23133,13.845,0.040331,0.040331,0,0,0
480,0.23208,13.859,0.04072,0.04072,0,0,0
480.5,0.23309,13.87,0.040299,0.040299,0,0,0
481,0.234,13.881,0.040624,0.040624,0,0,0
481.5,0.23485,13.891,0.041077,0.041077,0,0,0
482,0.23576,13.901,0.041109,0.041109,0,0,0
482.5,0.23664,13.912,0.041239,0.041239,0,0,0
483,0.23745,13.923,0.041563,0.041563,0,0,0
483.5,0.23853,13.934,0.041595,0.041595,0,0,0
484,0.23955,13.945,0.041822,0.041822,0,0,0
484.5,0.24046,13.957,0.042276,0.042276,0,0,0
485,0.24161,13.968,0.042016,0.042016,0,0,0
485.5,0.24286,13.98,0.042406,0.042406,0,0,0
486,0.2439,13.992,0.042763,0.042763,0,0,0
486.5,0.24488,14.003,0.042727,0.042727,0,0,0
487,0.24556,14.012,0.043084,0.043084,0,0,0
487.5,0.24647,14.022,0.043279,0.043279,0,0,0
488,0.24776,14.033,0.043408,0.043408,0,0,0
488.5,0.2481,14.044,0.043926,0.043926,0,0,0
489,0.24887,14.055,0.044088,0.044088,0,0,0
489.5,0.24948,14.066,0.043766,0.043766,0,0,0
490,0.25012,14.078,0.044379,0.044379,0,0,0
490.5,0.25117,14.088,0.044282,0.044282,0,0,0
491,0.25195,14.099,0.0448,0.0448,0,0,0
491.5,0.2531,14.111,0.044734,0.044734,0,0,0
492,0.25377,14.123,0.044799,0.044799,0,0,0
492.5,0.25516,14.132,0.045123,0.045123,0,0,0
493,0.25641,14.143,0.045155,0.045155,0,0,0
493.5,0.25732,14.154,0.045317,0.045317,0,0,0
494,0.2586,14.164,0.045477,0.045477,0,0,0
494.5,0.25975,14.174,0.045607,0.045607,0,0,0
495,0.26104,14.186,0.045897,0.045897,0,0,0
495.5,0.26205,14.197,0.045897,0.045897,0,0,0
496,0.26299,14.208,0.046252,0.046252,0,0,0
496.5,0.26387,14.218,0.046478,0.046478,0,0,0
497,0.26502,14.229,0.046672,0.046672,0,0,0
497.5,0.2657,14.239,0.047058,0.047058,0,0,0
498,0.26668,14.249,0.047253,0.047253,0,0,0
498.5,0.26779,14.26,0.047542,0.047542,0,0,0
499,0.26871,14.271,0.047638,0.047638,0,0,0
499.5,0.26948,14.279,0.048025,0.048025,0,0,0
500,0.27043,14.29,0.048186,0.048186,0,0,0
500.5,0.27182,14.301,0.048476,0.048476,0,0,0
501,0.27246,14.31,0.048413,0.048413,0,0,0
501.5,0.27381,14.321,0.048798,0.048798,0,0,0
502,0.27489,14.332,0.048992,0.048992,0,0,0
502.5,0.27587,14.343,0.049185,0.049185,0,0,0
503,0.27685,14.353,0.048994,0.048994,0,0,0
503.5,0.27759,14.364,0.049507,0.049507,0,0,0
504,0.27861,14.375,0.049732,0.049732,0,0,0
504.5,0.27949,14.385,0.049764,0.049764,0,0,0
505,0.28026,14.393,0.049989,0.049989,0,0,0
505.5,0.28131,14.402,0.050214,0.050214,0,0,0
506,0.28202,14.414,0.050408,0.050408,0,0,0
506.5,0.28293,14.426,0.050537,0.050537,0,0,0
507,0.28405,14.436,0.050825,0.050825,0,0,0
507.5,0.28509,14.447,0.05121,0.05121,0,0,0
508,0.28631,14.457,0.051338,0.051338,0,0,0
508.5,0.28746,14.468,0.051434,0.051434,0,0,0
509,0.28868,14.477,0.051917,0.051917,0,0,0
509.5,0.28979,14.486,0.052109,0.052109,0,0,0
510,0.29121,14.495,0.052141,0.052141,0,0,0
510.5,0.29257,14.505,0.052237,0.052237,0,0,0
511,0.29385,14.515,0.052684,0.052684,0,0,0
511.5,0.29473,14.525,0.052815,0.052815,0,0,0
512,0.29588,14.535,0.052976,0.052976,0,0,0
512.5,0.29669,14.545,0.053073,0.053073,0,0,0
513,0.2979,14.556,0.053392,0.053392,0,0,0
513.5,0.29885,14.567,0.053296,0.053296,0,0,0
514,0.29942,14.578,0.053617,0.053617,0,0,0
514.5,0.3004,14.587,0.053905,0.053905,0,0,0
515,0.30159,14.596,0.053999,0.053999,0,0,0
515.5,0.30253,14.606,0.054289,0.054289,0,0,0
516,0.30385,14.614,0.054737,0.054737,0,0,0
516.5,0.3049,14.624,0.054705,0.054705,0,0,0
517,0.30591,14.634,0.054896,0.054896,0,0,0
517.5,0.3071,14.644,0.055344,0.055344,0,0,0
518,0.30841,14.654,0.055377,0.055377,0,0,0
518.5,0.30936,14.664,0.055761,0.055761,0,0,0
519,0.31054,14.672,0.056049,0.056049,0,0,0
519.5,0.31105,14.682,0.056081,0.056081,0,0,0
520,0.3122,14.693,0.056431,0.056431,0,0,0
520.5,0.31318,14.703,0.056847,0.056847,0,0,0
521,0.31416,14.713,0.056848,0.056848,0,0,0
521.5,0.315,14.724,0.056943,0.056943,0,0,0
522,0.31612,14.734,0.057264,0.057264,0,0,0
522.5,0.31737,14.743,0.057326,0.057326,0,0,0
523,0.31852,14.751,0.057741,0.057741,0,0,0
523.5,0.3198,14.761,0.057774,0.057774,0,0,0
524,0.32126,14.771,0.058092,0.058092,0,0,0
524.5,0.32217,14.781,0.058346,0.058346,0,0,0
525,0.32433,14.79,0.058539,0.058539,0,0,0
525.5,0.32524,14.8,0.058763,0.058763,0,0,0
526,0.32649,14.809,0.059176,0.059176,0,0,0
526.5,0.32785,14.819,0.059239,0.059239,0,0,0
527,0.32886,14.828,0.059462,0.059462,0,0,0
527.5,0.32981,14.837,0.059558,0.059558,0,0,0
528,0.33072,14.845,0.059908,0.059908,0,0,0
528.5,0.3317,14.854,0.06029,0.06029,0,0,0
529,0.33298,14.864,0.06045,0.06045,0,0,0
529.5,0.3341,14.875,0.060672,0.060672,0,0,0
530,0.33508,14.884,0.060926,0.060926,0,0,0
530.5,0.33596,14.894,0.061054,0.061054,0,0,0
531,0.33697,14.903,0.061467,0.061467,0,0,0
531.5,0.33839,14.912,0.061563,0.061563,0,0,0
532,0.33923,14.92,0.061848,0.061848,0,0,0
532.5,0.34089,14.929,0.061943,0.061943,0,0,0
533,0.34231,14.939,0.062357,0.062357,0,0,0
533.5,0.34342,14.95,0.062485,0.062485,0,0,0
534,0.34457,14.96,0.062769,0.062769,0,0,0
534.5,0.34555,14.969,0.062961,0.062961,0,0,0
535,0.34626,14.978,0.063181,0.063181,0,0,0
535.5,0.34727,14.987,0.063659,0.063659,0,0,0
536,0.34836,14.995,0.063815,0.063815,0,0,0
536.5,0.34954,15.003,0.064195,0.064195,0,0,0
537,0.34995,15.012,0.064008,0.064008,0,0,0
537.5,0.35123,15.022,0.064579,0.064579,0,0,0
538,0.35258,15.033,0.064926,0.064926,0,0,0
538.5,0.35397,15.042,0.065147,0.065147,0,0,0
539,0.35539,15.052,0.065402,0.065402,0,0,0
539.5,0.35657,15.061,0.06537,0.06537,0,0,0
540,0.35792,15.071,0.065748,0.065748,0,0,0
540.5,0.35934,15.08,0.065812,0.065812,0,0,0
541,0.36066,15.089,0.066193,0.066193,0,0,0
541.5,0.36201,15.097,0.066288,0.066288,0,0,0
542,0.36326,15.106,0.066603,0.066603,0,0,0
542.5,0.36451,15.115,0.066918,0.066918,0,0,0
543,0.36545,15.124,0.0673,0.0673,0,0,0
543.5,0.36677,15.132,0.067521,0.067521,0,0,0
544,0.36782,15.14,0.067646,0.067646,0,0,0
544.5,0.36877,15.149,0.067678,0.067678,0,0,0
545,0.36978,15.159,0.06812,0.06812,0,0,0
545.5,0.3711,15.168,0.068311,0.068311,0,0,0
546,0.37224,15.177,0.068656,0.068656,0,0,0
546.5,0.37363,15.187,0.068941,0.068941,0,0,0
547,0.37495,15.197,0.069004,0.069004,0,0,0
547.5,0.37613,15.207,0.069383,0.069383,0,0,0
548,0.37776,15.215,0.069667,0.069667,0,0,0
548.5,0.37847,15.223,0.069981,0.069981,0,0,0
549,0.37995,15.231,0.070329,0.070329,0,0,0
549.5,0.38097,15.241,0.07058,0.07058,0,0,0
550,0.38198,15.249,0.071085,0.071085,0,0,0
550.5,0.38303,15.257,0.071147,0.071147,0,0,0
551,0.38404,15.265,0.071337,0.071337,0,0,0
551.5,0.38515,15.273,0.071684,0.071684,0,0,0
552,0.38621,15.282,0.072123,0.072123,0,0,0
552.5,0.38745,15.291,0.072281,0.072281,0,0,0
553,0.38854,15.301,0.072784,0.072784,0,0,0
553.5,0.38965,15.309,0.072879,0.072879,0,0,0
554,0.391,15.318,0.073098,0.073098,0,0,0
554.5,0.39239,15.327,0.073224,0.073224,0,0,0
555,0.39428,15.335,0.073538,0.073538,0,0,0
555.5,0.3957,15.343,0.073538,0.073538,0,0,0
556,0.39705,15.352,0.073852,0.073852,0,0,0
556.5,0.39837,15.361,0.074134,0.074134,0,0,0
557,0.39992,15.37,0.074323,0.074323,0,0,0
557.5,0.40097,15.378,0.074825,0.074825,0,0,0
558,0.40212,15.387,0.07476,0.07476,0,0,0
558.5,0.40357,15.396,0.075295,0.075295,0,0,0
559,0.40435,15.404,0.075578,0.075578,0,0,0
559.5,0.4056,15.411,0.076078,0.076078,0,0,0
560,0.40715,15.42,0.07633,0.07633,0,0,0
560.5,0.40841,15.429,0.076798,0.076798,0,0,0
561,0.40945,15.439,0.077205,0.077205,0,0,0
561.5,0.41084,15.448,0.077644,0.077644,0,0,0
562,0.41236,15.458,0.077924,0.077924,0,0,0
562.5,0.41388,15.466,0.078238,0.078238,0,0,0
563,0.41547,15.475,0.078238,0.078238,0,0,0
563.5,0.41665,15.484,0.078645,0.078645,0,0,0
564,0.41801,15.492,0.078926,0.078926,0,0,0
564.5,0.41905,15.5,0.079299,0.079299,0,0,0
565,0.42037,15.508,0.079301,0.079301,0,0,0
565.5,0.42118,15.515,0.079457,0.079457,0,0,0
566,0.42223,15.522,0.079706,0.079706,0,0,0
566.5,0.42338,15.531,0.080017,0.080017,0,0,0
567,0.42462,15.541,0.080205,0.080205,0,0,0
567.5,0.42594,15.549,0.080204,0.080204,0,0,0
568,0.42696,15.556,0.080767,0.080767,0,0,0
568.5,0.42828,15.565,0.081108,0.081108,0,0,0
569,0.42949,15.575,0.081452,0.081452,0,0,0
569.5,0.43132,15.583,0.081639,0.081639,0,0,0
570,0.4327,15.59,0.08195,0.08195,0,0,0
570.5,0.43433,15.597,0.082385,0.082385,0,0,0
571,0.43574,15.605,0.082542,0.082542,0,0,0
571.5,0.43672,15.613,0.08307,0.08307,0,0,0
572,0.43845,15.622,0.083225,0.083225,0,0,0
572.5,0.43966,15.63,0.083599,0.083599,0,0,0
573,0.44115,15.639,0.083971,0.083971,0,0,0
573.5,0.44196,15.646,0.084189,0.084189,0,0,0
574,0.44321,15.652,0.084439,0.084439,0,0,0
574.5,0.44453,15.66,0.084498,0.084498,0,0,0
575,0.44598,15.669,0.084686,0.084686,0,0,0
575.5,0.44713,15.677,0.08512,0.08512,0,0,0
576,0.44862,15.685,0.085307,0.085307,0,0,0
576.5,0.45038,15.692,0.085834,0.085834,0,0,0
577,0.45189,15.7,0.085742,0.085742,0,0,0
577.5,0.45355,15.71,0.086269,0.086269,0,0,0
578,0.455,15.719,0.086609,0.086609,0,0,0
578.5,0.45639,15.725,0.086702,0.086702,0,0,0
579,0.4575,15.732,0.087197,0.087197,0,0,0
579.5,0.45879,15.74,0.087538,0.087538,0,0,0
580,0.45997,15.749,0.087693,0.087693,0,0,0
580.5,0.46132,15.757,0.08822,0.08822,0,0,0
581,0.4622,15.767,0.088374,0.088374,0,0,0
581.5,0.46352,15.775,0.088561,0.088561,0,0,0
582,0.4646,15.783,0.088963,0.088963,0,0,0
582.5,0.46599,15.791,0.089272,0.089272,0,0,0
583,0.46727,15.798,0.089457,0.089457,0,0,0
583.5,0.46842,15.804,0.089672,0.089672,0,0,0
584,0.47014,15.811,0.089982,0.089982,0,0,0
584.5,0.47166,15.818,0.090136,0.090136,0,0,0
585,0.47309,15.826,0.090321,0.090321,0,0,0
585.5,0.4744,15.833,0.090784,0.090784,0,0,0
586,0.47609,15.842,0.091092,0.091092,0,0,0
586.5,0.47741,15.849,0.091617,0.091617,0,0,0
587,0.47883,15.856,0.092111,0.092111,0,0,0
587.5,0.47991,15.866,0.092173,0.092173,0,0,0
588,0.48096,15.875,0.09285,0.09285,0,0,0
588.5,0.48244,15.881,0.09319,0.09319,0,0,0
589,0.48349,15.887,0.093467,0.093467,0,0,0
589.5,0.48508,15.895,0.093652,0.093652,0,0,0
590,0.4867,15.903,0.094144,0.094144,0,0,0
590.5,0.48815,15.91,0.094421,0.094421,0,0,0
591,0.48977,15.917,0.094513,0.094513,0,0,0
591.5,0.49126,15.926,0.094851,0.094851,0,0,0
592,0.49315,15.935,0.095127,0.095127,0,0,0
592.5,0.49457,15.942,0.09565,0.09565,0,0,0
593,0.4962,15.947,0.095589,0.095589,0,0,0
593.5,0.49765,15.956,0.095834,0.095834,0,0,0
594,0.49886,15.965,0.096325,0.096325,0,0,0
594.5,0.50038,15.972,0.096602,0.096602,0,0,0
595,0.5016,15.977,0.096785,0.096785,0,0,0
595.5,0.50302,15.985,0.097613,0.097613,0,0,0
596,0.50427,15.994,0.097919,0.097919,0,0,0
596.5,0.50518,16.002,0.098011,0.098011,0,0,0
597,0.50667,16.01,0.098654,0.098654,0,0,0
597.5,0.50856,16.017,0.099083,0.099083,0,0,0
598,0.51012,16.025,0.09942,0.09942,0,0,0
598.5,0.51177,16.033,0.099727,0.099727,0,0,0
599,0.51309,16.04,0.099969,0.099969,0,0,0
599.5,0.51461,16.048,0.10058,0.10058,0,0,0
600,0.5161,16.055,0.10031,0.10031,0,0,0
600.5,0.51752,16.062,0.10089,0.10089,0,0,0
601,0.51843,16.07,0.10135,0.10135,0,0,0
601.5,0.51988,16.077,0.10134,0.10134,0,0,0
602,0.52107,16.084,0.10177,0.10177,0,0,0
602.5,0.52231,16.09,0.10208,0.10208,0,0,0
603,0.52417,16.097,0.10217,0.10217,0,0,0
603.5,0.52525,16.103,0.10235,0.10235,0,0,0
604,0.52634,16.11,0.10287,0.10287,0,0,0
604.5,0.52779,16.117,0.10351,0.10351,0,0,0
605,0.52955,16.124,0.10333,0.10333,0,0,0
605.5,0.5311,16.132,0.10397,0.10397,0,0,0
606,0.53282,16.139,0.10421,0.10421,0,0,0
606.5,0.53424,16.148,0.10479,0.10479,0,0,0
607,0.53607,16.155,0.10503,0.10503,0,0,0
607.5,0.53745,16.162,0.10528,0.10528,0,0,0
608,0.53894,16.168,0.10561,0.10561,0,0,0
608.5,0.54036,16.175,0.10622,0.10622,0,0,0
609,0.54171,16.183,0.10634,0.10634,0,0,0
609.5,0.54316,16.192,0.10667,0.10667,0,0,0
610,0.54465,16.2,0.10698,0.10698,0,0,0
610.5,0.54607,16.206,0.10719,0.10719,0,0,0
611,0.54739,16.213,0.10774,0.10774,0,0,0
611.5,0.54918,16.22,0.10783,0.10783,0,0,0
612,0.5506,16.228,0.1085,0.1085,0,0,0
612.5,0.55236,16.236,0.10892,0.10892,0,0,0
613,0.55424,16.242,0.10904,0.10904,0,0,0
613.5,0.55604,16.246,0.10962,0.10962,0,0,0
614,0.55756,16.253,0.1098,0.1098,0,0,0
614.5,0.55918,16.261,0.11028,0.11028,0,0,0
615,0.56057,16.268,0.1105,0.1105,0,0,0
615.5,0.56182,16.274,0.11064,0.11064,0,0,0
616,0.56296,16.281,0.11092,0.11092,0,0,0
616.5,0.56428,16.288,0.11113,0.11113,0,0,0
617,0.56573,16.296,0.11155,0.11155,0,0,0
617.5,0.56719,16.303,0.11176,0.11176,0,0,0
618,0.56858,16.308,0.11213,0.11213,0,0,0
618.5,0.56976,16.313,0.11246,0.11246,0,0,0
619,0.57131,16.319,0.11273,0.11273,0,0,0
619.5,0.57307,16.327,0.11306,0.11306,0,0,0
620,0.57466,16.336,0.11364,0.11364,0,0,0
620.5,0.57652,16.344,0.11397,0.11397,0,0,0
621,0.57813,16.35,0.11469,0.11469,0,0,0
621.5,0.57945,16.355,0.11496,0.11496,0,0,0
622,0.58097,16.364,0.11536,0.11536,0,0,0
622.5,0.58239,16.372,0.11584,0.11584,0,0,0
623,0.58364,16.377,0.11629,0.11629,0,0,0
623.5,0.58516,16.381,0.11689,0.11689,0,0,0
624,0.58655,16.389,0.11716,0.11716,0,0,0
624.5,0.588,16.397,0.11761,0.11761,0,0,0
625,0.58963,16.404,0.11755,0.11755,0,0,0
625.5,0.59125,16.411,0.11797,0.11797,0,0,0
626,0.59301,16.419,0.11794,0.11794,0,0,0
626.5,0.5947,16.425,0.11839,0.11839,0,0,0
627,0.59635,16.43,0.11827,0.11827,0,0,0
627.5,0.59825,16.436,0.11869,0.11869,0,0,0
628,0.59983,16.443,0.11899,0.11899,0,0,0
628.5,0.60165,16.45,0.11914,0.11914,0,0,0
629,0.60304,16.457,0.11977,0.11977,0,0,0
629.5,0.60486,16.464,0.12043,0.12043,0,0,0
630,0.60635,16.47,0.12058,0.12058,0,0,0
630.5,0.6075,16.475,0.12091,0.12091,0,0,0
631,0.60892,16.483,0.12124,0.12124,0,0,0
631.5,0.61078,16.489,0.12193,0.12193,0,0,0
632,0.61223,16.496,0.12229,0.12229,0,0,0
632.5,0.61406,16.503,0.12277,0.12277,0,0,0
633,0.61598,16.511,0.12342,0.12342,0,0,0
633.5,0.61777,16.517,0.12291,0.12291,0,0,0
634,0.61943,16.523,0.12375,0.12375,0,0,0
634.5,0.62145,16.529,0.12447,0.12447,0,0,0
635,0.62298,16.536,0.12459,0.12459,0,0,0
635.5,0.62446,16.543,0.12491,0.12491,0,0,0
636,0.62585,16.551,0.12536,0.12536,0,0,0
636.5,0.62734,16.558,0.1259,0.1259,0,0,0
637,0.62875,16.563,0.12608,0.12608,0,0,0
637.5,0.63014,16.565,0.12634,0.12634,0,0,0
638,0.63139,16.571,0.12682,0.12682,0,0,0
638.5,0.63311,16.579,0.12736,0.12736,0,0,0
639,0.63453,16.587,0.12739,0.12739,0,0,0
639.5,0.63636,16.594,0.12804,0.12804,0,0,0
640,0.63825,16.601,0.12849,0.12849,0,0,0
640.5,0.6397,16.606,0.12878,0.12878,0,0,0
641,0.64166,16.612,0.12941,0.12941,0,0,0
641.5,0.64274,16.618,0.1295,0.1295,0,0,0
642,0.64477,16.624,0.12979,0.12979,0,0,0
642.5,0.64639,16.629,0.13042,0.13042,0,0,0
643,0.64798,16.634,0.1306,0.1306,0,0,0
643.5,0.64954,16.64,0.13098,0.13098,0,0,0
644,0.65106,16.651,0.13143,0.13143,0,0,0
644.5,0.65254,16.66,0.13199,0.13199,0,0,0
645,0.65407,16.666,0.13232,0.13232,0,0,0
645.5,0.65575,16.669,0.13305,0.13305,0,0,0
646,0.65758,16.673,0.13338,0.13338,0,0,0
646.5,0.6592,16.678,0.13344,0.13344,0,0,0
647,0.66079,16.684,0.13433,0.13433,0,0,0
647.5,0.66285,16.69,0.13444,0.13444,0,0,0
648,0.66471,16.695,0.13509,0.13509,0,0,0
648.5,0.66684,16.7,0.13545,0.13545,0,0,0
649,0.66829,16.707,0.13577,0.13577,0,0,0
649.5,0.66978,16.713,0.13601,0.13601,0,0,0
650,0.67154,16.719,0.13636,0.13636,0,0,0
650.5,0.67326,16.724,0.13678,0.13678,0,0,0
651,0.67461,16.73,0.13742,0.13742,0,0,0
651.5,0.67596,16.737,0.13793,0.13793,0,0,0
652,0.67765,16.745,0.13825,0.13825,0,0,0
652.5,0.67921,16.752,0.13881,0.13881,0,0,0
653,0.68093,16.757,0.13931,0.13931,0,0,0
653.5,0.68279,16.761,0.1396,0.1396,0,0,0
654,0.68495,16.767,0.14025,0.14025,0,0,0
654.5,0.68664,16.774,0.1411,0.1411,0,0,0
655,0.68853,16.781,0.14136,0.14136,0,0,0
655.5,0.69026,16.786,0.1418,0.1418,0,0,0
656,0.69188,16.792,0.14198,0.14198,0,0,0
656.5,0.69333,16.797,0.14263,0.14263,0,0,0
657,0.69458,16.803,0.14315,0.14315,0,0,0
657.5,0.69657,16.81,0.14368,0.14368,0,0,0
658,0.69769,16.815,0.1438,0.1438,0,0,0
658.5,0.69924,16.82,0.14438,0.14438,0,0,0
659,0.7008,16.825,0.14473,0.14473,0,0,0
659.5,0.70259,16.831,0.1452,0.1452,0,0,0
660,0.70415,16.837,0.14541,0.14541,0,0,0
660.5,0.70627,16.844,0.14637,0.14637,0,0,0
661,0.70806,16.85,0.14669,0.14669,0,0,0
661.5,0.70975,16.855,0.14739,0.14739,0,0,0
662,0.71168,16.861,0.14768,0.14768,0,0,0
662.5,0.7132,16.867,0.14806,0.14806,0,0,0
663,0.71526,16.875,0.14897,0.14897,0,0,0
663.5,0.71648,16.881,0.14934,0.14934,0,0,0
664,0.71813,16.887,0.14969,0.14969,0,0,0
664.5,0.71975,16.892,0.15016,0.15016,0,0,0
665,0.72141,16.897,0.15071,0.15071,0,0,0
665.5,0.7229,16.902,0.15126,0.15126,0,0,0
666,0.72499,16.907,0.1515,0.1515,0,0,0
666.5,0.72648,16.914,0.15176,0.15176,0,0,0
667,0.72871,16.919,0.15234,0.15234,0,0,0
667.5,0.73054,16.923,0.15263,0.15263,0,0,0
668,0.73253,16.928,0.15318,0.15318,0,0,0
668.5,0.73459,16.934,0.15347,0.15347,0,0,0
669,0.73648,16.94,0.15408,0.15408,0,0,0
669.5,0.73797,16.944,0.15449,0.15449,0,0,0
670,0.73966,16.951,0.15501,0.15501,0,0,0
670.5,0.74148,16.957,0.15527,0.15527,0,0,0
671,0.74321,16.964,0.15561,0.15561,0,0,0
671.5,0.7448,16.971,0.15637,0.15637,0,0,0
672,0.74645,16.976,0.15677,0.15677,0,0,0
672.5,0.74831,16.981,0.157,0.157,0,0,0
673,0.75007,16.986,0.15749,0.15749,0,0,0
673.5,0.75203,16.991,0.15769,0.15769,0,0,0
674,0.75375,16.996,0.15827,0.15827,0,0,0
674.5,0.75632,17.001,0.15865,0.15865,0,0,0
675,0.75791,17.007,0.15925,0.15925,0,0,0
675.5,0.7601,17.012,0.15957,0.15957,0,0,0
676,0.7618,17.018,0.16017,0.16017,0,0,0
676.5,0.76328,17.023,0.16095,0.16095,0,0,0
677,0.76484,17.029,0.16115,0.16115,0,0,0
677.5,0.76646,17.035,0.16193,0.16193,0,0,0
678,0.76804,17.04,0.16242,0.16242,0,0,0
678.5,0.76977,17.044,0.16299,0.16299,0,0,0
679,0.77143,17.05,0.16371,0.16371,0,0,0
679.5,0.77355,17.056,0.16408,0.16408,0,0,0
680,0.77504,17.061,0.16448,0.16448,0,0,0
680.5,0.7772,17.065,0.165,0.165,0,0,0
681,0.77913,17.07,0.16546,0.16546,0,0,0
681.5,0.78106,17.074,0.16583,0.16583,0,0,0
682,0.78285,17.079,0.16606,0.16606,0,0,0
682.5,0.7847,17.085,0.16675,0.16675,0,0,0
683,0.78639,17.091,0.16712,0.16712,0,0,0
683.5,0.78825,17.096,0.16723,0.16723,0,0,0
684,0.78987,17.102,0.16803,0.16803,0,0,0
684.5,0.79153,17.108,0.16832,0.16832,0,0,0
685,0.79315,17.114,0.16883,0.16883,0,0,0
685.5,0.79477,17.118,0.16957,0.16957,0,0,0
686,0.79663,17.123,0.16983,0.16983,0,0,0
686.5,0.79853,17.127,0.17057,0.17057,0,0,0
687,0.80086,17.132,0.17097,0.17097,0,0,0
687.5,0.80275,17.137,0.17126,0.17126,0,0,0
688,0.80515,17.144,0.17163,0.17163,0,0,0
688.5,0.80667,17.149,0.17234,0.17234,0,0,0
689,0.80877,17.153,0.17257,0.17257,0,0,0
689.5,0.81059,17.159,0.17311,0.17311,0,0,0
690,0.81231,17.164,0.1735,0.1735,0,0,0
690.5,0.81393,17.168,0.17441,0.17441,0,0,0
691,0.81579,17.172,0.17504,0.17504,0,0,0
691.5,0.81772,17.177,0.17546,0.17546,0,0,0
692,0.81961,17.182,0.17603,0.17603,0,0,0
692.5,0.8214,17.187,0.1764,0.1764,0,0,0
693,0.8236,17.192,0.1773,0.1773,0,0,0
693.5,0.82566,17.198,0.17779,0.17779,0,0,0
694,0.82789,17.204,0.17838,0.17838,0,0,0
694.5,0.83009,17.208,0.17909,0.17909,0,0,0
695,0.83195,17.213,0.17923,0.17923,0,0,0
695.5,0.8337,17.218,0.18007,0.18007,0,0,0
696,0.8355,17.223,0.18033,0.18033,0,0,0
696.5,0.83756,17.228,0.18134,0.18134,0,0,0
697,0.83918,17.234,0.18146,0.18146,0,0,0
697.5,0.84094,17.238,0.18202,0.18202,0,0,0
698,0.84246,17.241,0.18281,0.18281,0,0,0
698.5,0.84469,17.246,0.18284,0.18284,0,0,0
699,0.84641,17.251,0.1836,0.1836,0,0,0
699.5,0.84851,17.255,0.18396,0.18396,0,0,0
700,0.8505,17.26,0.18447,0.18447,0,0,0
700.5,0.853,17.265,0.18472,0.18472,0,0,0
701,0.85486,17.269,0.18537,0.18537,0,0,0
701.5,0.85692,17.274,0.18638,0.18638,0,0,0
702,0.85888,17.279,0.18697,0.18697,0,0,0
702.5,0.86064,17.285,0.18761,0.18761,0,0,0
703,0.86236,17.29,0.18817,0.18817,0,0,0
703.5,0.86419,17.294,0.18873,0.18873,0,0,0
704,0.86594,17.298,0.18921,0.18921,0,0,0
704.5,0.86747,17.303,0.18977,0.18977,0,0,0
705,0.86953,17.307,0.19044,0.19044,0,0,0
705.5,0.87166,17.31,0.19116,0.19116,0,0,0
706,0.87358,17.314,0.19192,0.19192,0,0,0
706.5,0.87554,17.319,0.19242,0.19242,0,0,0
707,0.87774,17.324,0.19301,0.19301,0,0,0
707.5,0.88,17.329,0.19356,0.19356,0,0,0
708,0.88206,17.334,0.19412,0.19412,0,0,0
708.5,0.88413,17.339,0.19495,0.19495,0,0,0
709,0.88588,17.343,0.19548,0.19548,0,0,0
709.5,0.88754,17.348,0.19632,0.19632,0,0,0
710,0.88946,17.353,0.19671,0.19671,0,0,0
710.5,0.89122,17.358,0.19732,0.19732,0,0,0
711,0.89305,17.363,0.19809,0.19809,0,0,0
711.5,0.89528,17.368,0.19898,0.19898,0,0,0
712,0.89771,17.372,0.19953,0.19953,0,0,0
712.5,0.8996,17.376,0.2002,0.2002,0,0,0
713,0.90193,17.381,0.20127,0.20127,0,0,0
713.5,0.90413,17.385,0.20138,0.20138,0,0,0
714,0.90629,17.389,0.20227,0.20227,0,0,0
714.5,0.90846,17.393,0.20312,0.20312,0,0,0
715,0.91045,17.397,0.20354,0.20354,0,0,0
715.5,0.91248,17.401,0.20384,0.20384,0,0,0
716,0.91397,17.405,0.20489,0.20489,0,0,0
716.5,0.91613,17.409,0.2056,0.2056,0,0,0
717,0.91829,17.414,0.20624,0.20624,0,0,0
717.5,0.92012,17.42,0.20684,0.20684,0,0,0
718,0.92252,17.425,0.20783,0.20783,0,0,0
718.5,0.92437,17.429,0.20879,0.20879,0,0,0
719,0.9267,17.432,0.20904,0.20904,0,0,0
719.5,0.9291,17.435,0.20975,0.20975,0,0,0
720,0.93147,17.44,0.21019,0.21019,0,0,0
720.5,0.93383,17.446,0.21093,0.21093,0,0,0
721,0.9359,17.449,0.2118,0.2118,0,0,0
721.5,0.93755,17.452,0.21178,0.21178,0,0,0
722,0.93965,17.456,0.21281,0.21281,0,0,0
722.5,0.94137,17.46,0.21355,0.21355,0,0,0
723,0.94336,17.462,0.21401,0.21401,0,0,0
723.5,0.94539,17.466,0.21481,0.21481,0,0,0
724,0.94749,17.471,0.21557,0.21557,0,0,0
724.5,0.94945,17.477,0.21628,0.21628,0,0,0
725,0.95164,17.481,0.21682,0.21682,0,0,0
725.5,0.95408,17.485,0.21785,0.21785,0,0,0
726,0.95638,17.488,0.21843,0.21843,0,0,0
726.5,0.95847,17.493,0.21853,0.21853,0,0,0
727,0.96057,17.496,0.21946,0.21946,0,0,0
727.5,0.96253,17.499,0.22003,0.22003,0,0,0
728,0.96405,17.502,0.22073,0.22073,0,0,0
728.5,0.96641,17.508,0.22152,0.22152,0,0,0
729,0.96773,17.513,0.22187,0.22187,0,0,0
729.5,0.96996,17.517,0.22276,0.22276,0,0,0
730,0.97209,17.521,0.22311,0.22311,0,0,0
730.5,0.97412,17.526,0.22425,0.22425,0,0,0
731,0.97635,17.529,0.2253,0.2253,0,0,0
731.5,0.97875,17.533,0.2256,0.2256,0,0,0
732,0.98088,17.537,0.22641,0.22641,0,0,0
732.5,0.98351,17.541,0.22678,0.22678,0,0,0
733,0.98534,17.543,0.22781,0.22781,0,0,0
733.5,0.98774,17.546,0.22853,0.22853,0,0,0
734,0.98956,17.549,0.22878,0.22878,0,0,0
734.5,0.99135,17.552,0.22953,0.22953,0,0,0
735,0.99335,17.557,0.23052,0.23052,0,0,0
735.5,0.99558,17.562,0.23055,0.23055,0,0,0
736,0.99774,17.565,0.23205,0.23205,0,0,0
736.5,0.99974,17.57,0.23261,0.23261,0,0,0
737,1.0022,17.575,0.23374,0.23374,0,0,0
737.5,1.0042,17.578,0.23457,0.23457,0,0,0
738,1.0069,17.581,0.23529,0.23529,0,0,0
738.5,1.0093,17.584,0.23628,0.23628,0,0,0
739,1.0117,17.588,0.23753,0.23753,0,0,0
739.5,1.0138,17.592,0.2382,0.2382,0,0,0
740,1.0158,17.597,0.2391,0.2391,0,0,0
740.5,1.0176,17.601,0.23977,0.23977,0,0,0
741,1.0198,17.603,0.24046,0.24046,0,0,0
741.5,1.022,17.607,0.24099,0.24099,0,0,0
742,1.024,17.611,0.24184,0.24184,0,0,0
742.5,1.0266,17.614,0.24306,0.24306,0,0,0
743,1.0287,17.616,0.24359,0.24359,0,0,0
743.5,1.0312,17.62,0.24436,0.24436,0,0,0
744,1.0334,17.624,0.24523,0.24523,0,0,0
744.5,1.0363,17.627,0.24626,0.24626,0,0,0
745,1.0387,17.63,0.24652,0.24652,0,0,0
745.5,1.0409,17.634,0.24779,0.24779,0,0,0
746,1.0433,17.638,0.24861,0.24861,0,0,0
746.5,1.0452,17.641,0.24932,0.24932,0,0,0
747,1.0476,17.645,0.2504,0.2504,0,0,0
747.5,1.0496,17.648,0.2514,0.2514,0,0,0
748,1.052,17.651,0.25229,0.25229,0,0,0
748.5,1.0542,17.654,0.25256,0.25256,0,0,0
749,1.0564,17.657,0.25363,0.25363,0,0,0
749.5,1.059,17.66,0.25486,0.25486,0,0,0
750,1.0618,17.664,0.25565,0.25565,0,0,0
750.5,1.0644,17.667,0.25646,0.25646,0,0,0
751,1.0668,17.669,0.25698,0.25698,0,0,0
751.5,1.0691,17.672,0.25805,0.25805,0,0,0
752,1.0711,17.675,0.25876,0.25876,0,0,0
752.5,1.0735,17.677,0.25985,0.25985,0,0,0
753,1.0756,17.679,0.26092,0.26092,0,0,0
753.5,1.0779,17.682,0.26149,0.26149,0,0,0
754,1.0804,17.686,0.26261,0.26261,0,0,0
754.5,1.0828,17.689,0.26298,0.26298,0,0,0
755,1.0853,17.691,0.26443,0.26443,0,0,0
755.5,1.0877,17.692,0.26508,0.26508,0,0,0
756,1.0905,17.695,0.26617,0.26617,0,0,0
756.5,1.0928,17.699,0.267,0.267,0,0,0
757,1.0952,17.702,0.26806,0.26806,0,0,0
757.5,1.0976,17.705,0.26904,0.26904,0,0,0
758,1.0997,17.707,0.27028,0.27028,0,0,0
758.5,1.102,17.711,0.27097,0.27097,0,0,0
759,1.1041,17.715,0.272,0.272,0,0,0
759.5,1.1065,17.717,0.27285,0.27285,0,0,0
760,1.1087,17.719,0.27316,0.27316,0,0,0
760.5,1.1112,17.721,0.27419,0.27419,0,0,0
761,1.1135,17.724,0.27555,0.27555,0,0,0
761.5,1.1164,17.727,0.27627,0.27627,0,0,0
762,1.119,17.73,0.27737,0.27737,0,0,0
762.5,1.1214,17.732,0.27819,0.27819,0,0,0
763,1.1243,17.734,0.27919,0.27919,0,0,0
763.5,1.1264,17.735,0.28075,0.28075,0,0,0
764,1.1287,17.736,0.28156,0.28156,0,0,0
764.5,1.131,17.738,0.28291,0.28291,0,0,0
765,1.1333,17.743,0.28444,0.28444,0,0,0
765.5,1.1358,17.746,0.28503,0.28503,0,0,0
766,1.1382,17.747,0.28652,0.28652,0,0,0
766.5,1.1407,17.748,0.28746,0.28746,0,0,0
767,1.1433,17.751,0.28939,0.28939,0,0,0
767.5,1.1462,17.751,0.28987,0.28987,0,0,0
768,1.149,17.75,0.29081,0.29081,0,0,0
768.5,1.1515,17.752,0.29159,0.29159,0,0,0
769,1.1539,17.754,0.2926,0.2926,0,0,0
769.5,1.1565,17.755,0.29356,0.29356,0,0,0
770,1.1588,17.758,0.29461,0.29461,0,0,0
770.5,1.1611,17.76,0.29554,0.29554,0,0,0
771,1.1635,17.762,0.2967,0.2967,0,0,0
771.5,1.1664,17.763,0.29808,0.29808,0,0,0
772,1.1692,17.763,0.29949,0.29949,0,0,0
772.5,1.1719,17.763,0.30114,0.30114,0,0,0
773,1.1746,17.763,0.30199,0.30199,0,0,0
773.5,1.1774,17.764,0.30299,0.30299,0,0,0
774,1.1807,17.764,0.30421,0.30421,0,0,0
774.5,1.1832,17.763,0.30595,0.30595,0,0,0
775,1.1859,17.761,0.307,0.307,0,0,0
775.5,1.1888,17.759,0.30764,0.30764,0,0,0
776,1.1915,17.756,0.30931,0.30931,0,0,0
776.5,1.1943,17.754,0.31027,0.31027,0,0,0
777,1.1974,17.751,0.31226,0.31226,0,0,0
777.5,1.2008,17.746,0.31396,0.31396,0,0,0
778,1.2046,17.737,0.31643,0.31643,0,0,0
778.5,1.2088,17.724,0.31827,0.31827,0,0,0
779,1.213,17.704,0.32051,0.32051,0,0,0
