Repository: noberito/ethz

**MODELLING AND CALIBRATING A POLYN YIELD SURFACE FUNCTION**

---

In the context of my research assistant internship at ETH Zurich, I have to implement and find an operationnal strategy to calibrate a yield surface function based on the polyN model which is a homogenous polynomial of degree N.

To make the calibration operationnal please copy paste a folder "{material}_results" containing the csv files for a given material in the lab_data directory and then change the parameters you want in the polyN_optimization/param.txt. Then run polyN_optimization/optimize_polyN.py. The coefficients of the polyN function will be accessible in the polyN_coeff.npy file.

File: LAB_DATA/DP780_results/DATA/UT_00_2.csv (part 1 of 3)
Time[s],Displacement[mm],Force[kN],EngStrain_longi,EngStress[MPa],TrueStrain,TrueStress[MPa],TrueStrainRate[1/s],PlasticStrain_longi,PlasticStress[MPa],PlasticStrain_thick,PlasticStrain_width,R-Value,Thickness[mm],Width[mm], Young's Modulus [MPa]
0.00000000,0.00000000,-0.01820000,0.00000000,-1.21216069,0.00000000,-1.21216069,0.00000000,0.00064040,406.15237870,0.00012867,-0.00076908,0.83204688,1.49820000,10.02170000,203022.59031069
0.50000000,0.00059557,-0.01660000,0.00001611,-1.10559712,0.00001611,-1.10561493,0.00003222,0.00071129,410.93180627,0.00003826,-0.00074955,0.00000000,0.00000000,0.00000000,0.00000000
1.00000000,0.00117526,0.16920000,0.00003156,11.26909832,0.00003156,11.26945392,0.00003089,0.00065659,414.48220459,0.00008523,-0.00074182,0.00000000,0.00000000,0.00000000,0.00000000
1.50000000,0.00176036,0.29840000,0.00004578,19.87410720,0.00004578,19.87501699,0.00002844,0.00071989,418.45649198,0.00002569,-0.00074558,0.00000000,0.00000000,0.00000000,0.00000000
2.00000000,0.00276459,0.43400000,0.00009100,28.90537039,0.00009100,28.90800078,0.00009044,0.00089651,423.01485094,-0.00021625,-0.00068026,0.00000000,0.00000000,0.00000000,0.00000000
2.50000000,0.00340816,0.53530000,0.00014644,35.65217689,0.00014643,35.65739796,0.00011088,0.00095062,426.56531110,-0.00019036,-0.00076026,0.00000000,0.00000000,0.00000000,0.00000000
3.00000000,0.00331115,0.66370000,0.00009467,44.20390399,0.00009466,44.20808862,-0.00010354,0.00090562,431.29181211,-0.00004165,-0.00086398,0.00000000,0.00000000,0.00000000,0.00000000
3.50000000,0.00421431,0.76730000,0.00011233,51.10389563,0.00011233,51.10963630,0.00003533,0.00099771,434.75246791,-0.00000732,-0.00099039,0.00000000,0.00000000,0.00000000,0.00000000
4.00000000,0.00548557,0.87020000,0.00023178,57.95726571,0.00023175,57.97069891,0.00023885,0.00115242,439.19888125,-0.00007601,-0.00107641,0.00000000,0.00000000,0.00000000,0.00000000
4.50000000,0.00565325,0.99460000,0.00025689,66.24258386,0.00025686,66.25960084,0.00005021,0.00120065,442.42093541,-0.00011268,-0.00108797,0.00000000,0.00000000,0.00000000,0.00000000
5.00000000,0.00642395,1.09430000,0.00019111,72.88282678,0.00019109,72.89675550,-0.00013153,0.00120027,447.17531373,-0.00014382,-0.00105645,0.00000000,0.00000000,0.00000000,0.00000000
5.50000000,0.00750328,1.21150000,0.00026778,80.68860883,0.00026774,80.71021545,0.00015330,0.00137077,450.66768484,-0.00033969,-0.00103108,0.00000000,0.00000000,0.00000000,0.00000000
6.00000000,0.00921062,1.30160000,0.00032033,86.68947029,0.00032028,86.71723981,0.00010508,0.00146343,453.97184404,-0.00043326,-0.00103016,0.00000000,0.00000000,0.00000000,0.00000000
6.50000000,0.00860336,1.41330000,0.00032678,94.12894004,0.00032672,94.15969929,0.00001288,0.00155137,458.28621523,-0.00043245,-0.00111892,0.00000000,0.00000000,0.00000000,0.00000000
7.00000000,0.00920420,1.50340000,0.00032156,100.12980150,0.00032150,100.16199879,-0.00001044,0.00166433,461.27296761,-0.00053449,-0.00112984,0.00000000,0.00000000,0.00000000,0.00000000
7.50000000,0.01095925,1.61030000,0.00037033,107.24958052,0.00037026,107.28929861,0.00009752,0.00177040,465.70482182,-0.00045246,-0.00131794,0.00000000,0.00000000,0.00000000,0.00000000
8.00000000,0.01154096,1.69400000,0.00038278,112.82418767,0.00038270,112.86737426,0.00002488,0.00187512,468.85696370,-0.00047703,-0.00139810,0.00000000,0.00000000,0.00000000,0.00000000
8.50000000,0.01105446,1.77690000,0.00036811,118.34551302,0.00036804,118.38907732,-0.00002932,0.00200636,472.71287742,-0.00055286,-0.00145349,0.00000000,0.00000000,0.00000000,0.00000000
9.00000000,0.01249945,1.87820000,0.00041389,125.09231952,0.00041380,125.14409384,0.00009152,0.00217476,475.84342808,-0.00061399,-0.00156077,0.00000000,0.00000000,0.00000000,0.00000000
9.50000000,0.01426498,1.95720000,0.00050478,130.35389616,0.00050465,130.41969591,0.00018169,0.00219250,479.96895033,-0.00060950,-0.00158301,0.00000000,0.00000000,0.00000000,0.00000000
10.00000000,0.01361834,2.05370000,0.00049022,136.78101193,0.00049010,136.84806502,-0.00002910,0.00230170,482.95883284,-0.00069078,-0.00161092,0.00000000,0.00000000,0.00000000,0.00000000
10.50000000,0.01365696,2.13180000,0.00045300,141.98264656,0.00045290,142.04696469,-0.00007441,0.00257050,486.19489765,-0.00089856,-0.00167194,0.00000000,0.00000000,0.00000000,0.00000000
11.00000000,0.01573398,2.24350000,0.00056756,149.42211631,0.00056739,149.50692166,0.00022899,0.00269420,490.05266460,-0.00099511,-0.00169909,0.00000000,0.00000000,0.00000000,0.00000000
11.50000000,0.01641535,2.30730000,0.00059700,153.67133896,0.00059682,153.76308075,0.00005885,0.00271072,492.89896084,-0.00091651,-0.00179421,0.00000000,0.00000000,0.00000000,0.00000000
12.00000000,0.01602419,2.39900000,0.00054811,159.77876400,0.00054796,159.86634051,-0.00009772,0.00288858,496.35579346,-0.00110116,-0.00178742,0.00000000,0.00000000,0.00000000,0.00000000
12.50000000,0.01728197,2.47310000,0.00054222,164.71398968,0.00054208,164.80330126,-0.00001177,0.00318554,499.92732902,-0.00127288,-0.00191266,0.00000000,0.00000000,0.00000000,0.00000000
13.00000000,0.01920325,2.54330000,0.00068344,169.38946664,0.00068321,169.50523493,0.00028227,0.00327409,504.09416720,-0.00135743,-0.00191666,0.00000000,0.00000000,0.00000000,0.00000000
13.50000000,0.01948160,2.63260000,0.00065189,175.33704631,0.00065168,175.45134658,-0.00006307,0.00328775,505.98110177,-0.00123763,-0.00205012,0.00000000,0.00000000,0.00000000,0.00000000
14.00000000,0.01900419,2.70440000,0.00057867,180.11908685,0.00057850,180.22331576,-0.00014635,0.00364932,509.26777405,-0.00153717,-0.00211215,0.00000000,0.00000000,0.00000000,0.00000000
14.50000000,0.02019621,2.78970000,0.00062233,185.80025757,0.00062214,185.91588727,0.00008728,0.00384780,512.31854553,-0.00163562,-0.00221218,0.00000000,0.00000000,0.00000000,0.00000000
15.00000000,0.02184516,2.86070000,0.00079100,190.52901633,0.00079069,190.67972478,0.00033710,0.00389737,515.28694923,-0.00154462,-0.00235276,0.00000000,0.00000000,0.00000000,0.00000000
15.50000000,0.02193805,2.94600000,0.00074822,196.21018705,0.00074794,196.35699587,-0.00008549,0.00405690,518.69591963,-0.00155764,-0.00249925,0.00000000,0.00000000,0.00000000,0.00000000
16.00000000,0.02102608,3.01380000,0.00068467,200.72581865,0.00068443,200.86324892,-0.00012702,0.00434634,521.42115226,-0.00179341,-0.00255293,0.00000000,0.00000000,0.00000000,0.00000000
16.50000000,0.02302397,3.09600000,0.00073956,206.20052244,0.00073928,206.35301918,0.00010970,0.00449210,524.54988387,-0.00183798,-0.00265412,0.00000000,0.00000000,0.00000000,0.00000000
17.00000000,0.02448060,3.16530000,0.00086467,210.81605739,0.00086429,210.99834301,0.00025002,0.00460379,527.02273785,-0.00189539,-0.00270839,0.00000000,0.00000000,0.00000000,0.00000000
17.50000000,0.02484805,3.22600000,0.00086256,214.85881311,0.00086218,215.04414077,-0.00000422,0.00484170,530.36365266,-0.00205005,-0.00279164,0.00000000,0.00000000,0.00000000,0.00000000
18.00000000,0.02467641,3.31290000,0.00078522,220.64654741,0.00078491,220.81980398,-0.00015454,0.00503752,533.15220174,-0.00216948,-0.00286804,0.00000000,0.00000000,0.00000000,0.00000000
18.50000000,0.02604310,3.37910000,0.00077211,225.05561543,0.00077181,225.22938337,-0.00002620,0.00520671,536.03526045,-0.00225163,-0.00295508,0.00000000,0.00000000,0.00000000,0.00000000
19.00000000,0.02738191,3.46120000,0.00096456,230.52365900,0.00096409,230.74601188,0.00038455,0.00543616,538.73651877,-0.00239929,-0.00303687,0.00000000,0.00000000,0.00000000,0.00000000
19.50000000,0.02779506,3.52900000,0.00095111,235.03929060,0.00095066,235.26283908,-0.00002686,0.00569283,541.23838615,-0.00261794,-0.00307489,0.00000000,0.00000000,0.00000000,0.00000000
20.00000000,0.02818986,3.60640000,0.00089489,240.19430366,0.00089449,240.40925087,-0.00011234,0.00578301,544.23663780,-0.00259069,-0.00319232,0.00000000,0.00000000,0.00000000,0.00000000
20.50000000,0.02963917,3.67170000,0.00095133,244.54342966,0.00095088,244.77607198,0.00011278,0.00603338,546.46799246,-0.00274965,-0.00328373,0.00000000,0.00000000,0.00000000,0.00000000
21.00000000,0.03014388,3.74670000,0.00109044,249.53859736,0.00108985,249.81070534,0.00027794,0.00632681,549.74829380,-0.00295731,-0.00336950,0.00000000,0.00000000,0.00000000,0.00000000
21.50000000,0.03134789,3.81530000,0.00104911,254.10751074,0.00104856,254.37409776,-0.00008258,0.00643510,552.11929707,-0.00290193,-0.00353317,0.00000000,0.00000000,0.00000000,0.00000000
22.00000000,0.03178958,3.87910000,0.00095533,258.35673340,0.00095488,258.60355020,-0.00018737,0.00654890,554.81067945,-0.00292799,-0.00362091,0.00000000,0.00000000,0.00000000,0.00000000
22.50000000,0.03230742,3.95480000,0.00103778,263.39852266,0.00103724,263.67187179,0.00016472,0.00691319,557.27195706,-0.00314476,-0.00376843,0.00000000,0.00000000,0.00000000,0.00000000
23.00000000,0.03302400,4.02180000,0.00117678,267.86087246,0.00117609,268.17608519,0.00027769,0.00719427,560.01203512,-0.00330871,-0.00388556,0.00000000,0.00000000,0.00000000,0.00000000
23.50000000,0.03374221,4.09920000,0.00115433,273.01588552,0.00115367,273.33103686,-0.00004484,0.00722820,562.29049785,-0.00327561,-0.00395259,0.00000000,0.00000000,0.00000000,0.00000000
24.00000000,0.03514403,4.16140000,0.00104911,277.15854460,0.00104856,277.44931471,-0.00021021,0.00745598,564.51699877,-0.00340545,-0.00405052,0.00000000,0.00000000,0.00000000,0.00000000
24.50000000,0.03619692,4.23720000,0.00109422,282.20699408,0.00109362,282.51579125,0.00009013,0.00779455,567.61734601,-0.00353562,-0.00425893,0.00000000,0.00000000,0.00000000,0.00000000
25.00000000,0.03656918,4.30020000,0.00133856,286.40293495,0.00133766,286.78630119,0.00048807,0.00802491,570.00985074,-0.00373276,-0.00429214,0.00000000,0.00000000,0.00000000,0.00000000
25.50000000,0.03733413,4.37830000,0.00131244,291.60456957,0.00131158,291.98728437,-0.00005215,0.00816853,572.67102774,-0.00378172,-0.00438682,0.00000000,0.00000000,0.00000000,0.00000000
26.00000000,0.03937896,4.43810000,0.00119989,295.58738328,0.00119917,295.94205530,-0.00022483,0.00845917,574.93832626,-0.00395950,-0.00449967,0.00000000,0.00000000,0.00000000,0.00000000
26.50000000,0.04009406,4.49950000,0.00124889,299.67676057,0.00124811,300.05102354,0.00009788,0.00862635,577.29761584,-0.00397144,-0.00465491,0.00000000,0.00000000,0.00000000,0.00000000
27.00000000,0.04035677,4.57690000,0.00142544,304.83177363,0.00142443,305.26629439,0.00035264,0.00890957,579.45489732,-0.00416904,-0.00474052,0.00000000,0.00000000,0.00000000,0.00000000
27.50000000,0.04183426,4.63830000,0.00138778,308.92115091,0.00138682,309.34986482,-0.00007523,0.00917727,582.52357668,-0.00433067,-0.00484659,0.00000000,0.00000000,0.00000000,0.00000000
28.00000000,0.04405553,4.71170000,0.00130511,313.80975503,0.00130426,314.21931163,-0.00016511,0.00933950,584.39628593,-0.00439019,-0.00494931,0.00000000,0.00000000,0.00000000,0.00000000
28.50000000,0.04391037,4.77470000,0.00142133,318.00569590,0.00142032,318.45768799,0.00023213,0.00952665,586.44654985,-0.00447428,-0.00505236,0.00000000,0.00000000,0.00000000,0.00000000
29.00000000,0.04424117,4.85120000,0.00154156,323.10076694,0.00154037,323.59884473,0.00024009,0.00983576,589.32714348,-0.00468039,-0.00515538,0.00000000,0.00000000,0.00000000,0.00000000
29.50000000,0.04613377,4.91020000,0.00153411,327.03029886,0.00153294,327.53199968,-0.00001487,0.01010996,590.99799424,-0.00485604,-0.00525391,0.00000000,0.00000000,0.00000000,0.00000000
30.00000000,0.04867442,4.99160000,0.00143278,332.45172087,0.00143175,332.92805031,-0.00020237,0.01024249,593.61413010,-0.00490069,-0.00534180,0.00000000,0.00000000,0.00000000,0.00000000
30.50000000,0.04953759,5.04820000,0.00159078,336.22140742,0.00158951,336.75626097,0.00031552,0.01047375,595.64025703,-0.00494982,-0.00552393,0.00000000,0.00000000,0.00000000,0.00000000
31.00000000,0.04998506,5.10960000,0.00176733,340.31078471,0.00176577,340.91222730,0.00035252,0.01086843,598.41534696,-0.00530214,-0.00556629,0.00000000,0.00000000,0.00000000,0.00000000
31.50000000,0.05189515,5.18380000,0.00175611,345.25267061,0.00175457,345.85897267,-0.00002240,0.01109386,600.11523467,-0.00540971,-0.00568415,0.00000000,0.00000000,0.00000000,0.00000000
32.00000000,0.05401636,5.24360000,0.00166211,349.23548432,0.00166073,349.81595250,-0.00018768,0.01127150,602.54578482,-0.00548056,-0.00579094,0.00000000,0.00000000,0.00000000,0.00000000
32.50000000,0.05457411,5.32010000,0.00180456,354.33055537,0.00180293,354.96996454,0.00028440,0.01154304,604.70893554,-0.00564082,-0.00590222,0.00000000,0.00000000,0.00000000,0.00000000
33.00000000,0.05535107,5.37990000,0.00195100,358.31336908,0.00194910,359.01243846,0.00029234,0.01181159,606.60708943,-0.00581578,-0.00599581,0.00000000,0.00000000,0.00000000,0.00000000
33.50000000,0.05874311,5.45250000,0.00185711,363.14869141,0.00185539,363.82309888,-0.00018742,0.01203766,608.90746804,-0.00591425,-0.00612340,0.00000000,0.00000000,0.00000000,0.00000000
34.00000000,0.06006973,5.51150000,0.00183078,367.07822333,0.00182910,367.75026198,-0.00005257,0.01225867,610.71752266,-0.00601285,-0.00624582,0.00000000,0.00000000,0.00000000,0.00000000
34.50000000,0.06141322,5.58650000,0.00202622,372.07339102,0.00202417,372.82729440,0.00039014,0.01248843,613.02216198,-0.00617504,-0.00631338,0.00000000,0.00000000,0.00000000,0.00000000
35.00000000,0.06301098,5.64150000,0.00218033,375.73651400,0.00217796,376.55574485,0.00030758,0.01274571,614.91060212,-0.00627908,-0.00646663,0.00000000,0.00000000,0.00000000,0.00000000
35.50000000,0.06543305,5.69730000,0.00209000,379.45291876,0.00208782,380.24597536,-0.00018028,0.01307426,617.38711092,-0.00651651,-0.00655775,0.00000000,0.00000000,0.00000000,0.00000000
36.00000000,0.06717320,5.76990000,0.00205222,384.28824109,0.00205012,385.07688596,-0.00007540,0.01335808,619.13129912,-0.00667222,-0.00668587,0.00000000,0.00000000,0.00000000,0.00000000
36.50000000,0.06939465,5.82890000,0.00231122,388.21777301,0.00230856,389.11503056,0.00051687,0.01352211,621.18215653,-0.00678444,-0.00673767,0.00000000,0.00000000,0.00000000,0.00000000
37.00000000,0.07142024,5.90070000,0.00239367,392.99981355,0.00239081,393.94052411,0.00016450,0.01378157,623.40205295,-0.00686570,-0.00691587,0.00000000,0.00000000,0.00000000,0.00000000
37.50000000,0.07322297,5.95970000,0.00226978,396.92934547,0.00226721,397.83028688,-0.00024720,0.01412383,625.19259748,-0.00710610,-0.00701773,0.00000000,0.00000000,0.00000000,0.00000000
38.00000000,0.07495051,6.02670000,0.00236356,401.39169528,0.00236077,402.34040685,0.00018712,0.01433140,627.38220294,-0.00720296,-0.00712844,0.00000000,0.00000000,0.00000000,0.00000000
38.50000000,0.07844108,6.08250000,0.00257778,405.10810004,0.00257446,406.15237870,0.00042739,0.01455279,628.92880829,-0.00733770,-0.00721509,0.00000000,0.00000000,0.00000000,0.00000000
39.00000000,0.08100104,6.15350000,0.00267167,409.83685880,0.00266810,410.93180627,0.00018729,0.01485294,631.06995023,-0.00744947,-0.00740347,0.00000000,0.00000000,0.00000000,0.00000000
39.50000000,0.08279460,6.20690000,0.00263378,413.39341819,0.00263032,414.48220459,-0.00007558,0.01515969,633.27098064,-0.00769426,-0.00746543,0.00000000,0.00000000,0.00000000,0.00000000
40.00000000,0.08411572,6.26590000,0.00271622,417.32295011,0.00271254,418.45649198,0.00016445,0.01540213,635.92229643,-0.00782314,-0.00757899,0.00000000,0.00000000,0.00000000,0.00000000
40.50000000,0.08915788,6.33290000,0.00291511,421.78529992,0.00291087,423.01485094,0.00039666,0.01569269,636.81555301,-0.00792893,-0.00776375,0.00000000,0.00000000,0.00000000,0.00000000
41.00000000,0.09085363,6.38560000,0.00298633,425.29523775,0.00298188,426.56531110,0.00014203,0.01594071,638.92804547,-0.00808846,-0.00785225,0.00000000,0.00000000,0.00000000,0.00000000
41.50000000,0.09277947,6.45650000,0.00296378,430.01733628,0.00295939,431.29181211,-0.00004498,0.01620189,640.66865684,-0.00824309,-0.00795880,0.00000000,0.00000000,0.00000000,0.00000000
42.00000000,0.09578792,6.50760000,0.00307267,433.42071054,0.00306796,434.75246791,0.00021712,0.01650733,642.27517928,-0.00837180,-0.00813553,0.00000000,0.00000000,0.00000000,0.00000000
42.50000000,0.09904541,6.57300000,0.00324911,437.77649677,0.00324384,439.19888125,0.00035178,0.01680619,644.53262430,-0.00859012,-0.00821607,0.00000000,0.00000000,0.00000000,0.00000000
43.00000000,0.10168385,6.62080000,0.00331289,440.96008365,0.00330741,442.42093541,0.00012714,0.01696446,646.10720747,-0.00861575,-0.00834871,0.00000000,0.00000000,0.00000000,0.00000000
43.50000000,0.10586290,6.69180000,0.00333522,445.68884240,0.00332967,447.17531373,0.00004452,0.01732986,648.19190602,-0.00881402,-0.00851585,0.00000000,0.00000000,0.00000000,0.00000000
44.00000000,0.10926857,6.74280000,0.00352300,449.08555643,0.00351681,450.66768484,0.00037427,0.01765487,649.54235435,-0.00904146,-0.00861342,0.00000000,0.00000000,0.00000000,0.00000000
44.50000000,0.11203012,6.79150000,0.00363178,452.32908532,0.00362520,453.97184404,0.00021678,0.01787560,651.86257868,-0.00908289,-0.00879272,0.00000000,0.00000000,0.00000000,0.00000000
45.00000000,0.11639646,6.85530000,0.00374067,456.57830797,0.00373369,458.28621523,0.00021698,0.01814422,653.45774652,-0.00925815,-0.00888608,0.00000000,0.00000000,0.00000000,0.00000000
45.50000000,0.12027978,6.89910000,0.00386833,459.49548590,0.00386087,461.27296761,0.00025437,0.01847307,655.35957520,-0.00944081,-0.00903226,0.00000000,0.00000000,0.00000000,0.00000000
46.00000000,0.12483179,6.96450000,0.00399600,463.85127213,0.00398804,465.70482182,0.00025433,0.01876359,656.90955292,-0.00954375,-0.00921984,0.00000000,0.00000000,0.00000000,0.00000000
46.50000000,0.12725553,7.01080000,0.00411622,466.93495566,0.00410777,468.85696370,0.00023947,0.01904993,658.51911991,-0.00974211,-0.00930782,0.00000000,0.00000000,0.00000000,0.00000000
47.00000000,0.13217383,7.06740000,0.00426644,470.70464221,0.00425737,472.71287742,0.00029919,0.01935187,660.73440686,-0.00991436,-0.00943751,0.00000000,0.00000000,0.00000000,0.00000000
47.50000000,0.13637025,7.11290000,0.00445056,473.73504395,0.00444068,475.84342808,0.00036662,0.01960302,661.98766324,-0.01004397,-0.00955905,0.00000000,0.00000000,0.00000000,0.00000000
48.00000000,0.14087269,7.17430000,0.00448811,477.82442123,0.00447807,479.96895033,0.00007478,0.01992441,663.88994778,-0.01021879,-0.00970562,0.00000000,0.00000000,0.00000000,0.00000000
48.50000000,0.14586745,7.21810000,0.00461211,480.74159917,0.00460151,482.95883284,0.00024688,0.02019262,665.38173594,-0.01026800,-0.00992462,0.00000000,0.00000000,0.00000000,0.00000000
49.00000000,0.14917938,7.26440000,0.00489767,483.82528269,0.00488571,486.19489765,0.00056841,0.02047058,667.20236442,-0.01050561,-0.00996496,0.00000000,0.00000000,0.00000000,0.00000000
49.50000000,0.15424891,7.32100000,0.00504044,487.59496924,0.00502778,490.05266460,0.00028414,0.02074795,668.96884666,-0.01060848,-0.01013948,0.00000000,0.00000000,0.00000000,0.00000000
50.00000000,0.15982918,7.36330000,0.00507067,490.41224382,0.00505785,492.89896084,0.00006014,0.02110685,670.63368799,-0.01085031,-0.01025654,0.00000000,0.00000000,0.00000000,0.00000000
50.50000000,0.16512049,7.41350000,0.00526600,493.75567607,0.00525218,496.35579346,0.00038866,0.02142942,672.15874416,-0.01104748,-0.01038193,0.00000000,0.00000000,0.00000000,0.00000000
51.00000000,0.16995631,7.46450000,0.00558167,497.15239010,0.00556615,499.92732902,0.00062793,0.02163252,673.43960913,-0.01110533,-0.01052720,0.00000000,0.00000000,0.00000000,0.00000000
51.50000000,0.17553654,7.52590000,0.00569067,501.24176739,0.00567454,504.09416720,0.00021678,0.02198614,675.32308633,-0.01130391,-0.01068224,0.00000000,0.00000000,0.00000000,0.00000000
52.00000000,0.17980021,7.55390000,0.00571344,503.10662999,0.00569718,505.98110177,0.00004530,0.02228485,676.45082866,-0.01148734,-0.01079752,0.00000000,0.00000000,0.00000000,0.00000000
52.50000000,0.18591854,7.60010000,0.00609289,506.18365329,0.00607440,509.26777405,0.00075444,0.02260451,678.52594372,-0.01169560,-0.01090892,0.00000000,0.00000000,0.00000000,0.00000000
53.00000000,0.19237888,7.64400000,0.00630722,509.10749145,0.00628741,512.31854553,0.00042603,0.02289507,679.71141950,-0.01184107,-0.01105401,0.00000000,0.00000000,0.00000000,0.00000000
53.50000000,0.19767077,7.68780000,0.00637133,512.02466938,0.00635112,515.28694923,0.00012741,0.02320581,681.34357115,-0.01197064,-0.01123518,0.00000000,0.00000000,0.00000000,0.00000000
54.00000000,0.20338041,7.73730000,0.00654822,515.32148006,0.00652688,518.69591963,0.00035151,0.02348249,683.17983330,-0.01213108,-0.01135141,0.00000000,0.00000000,0.00000000,0.00000000
54.50000000,0.20852620,7.77560000,0.00685267,517.87234570,0.00682929,521.42115226,0.00060484,0.02384552,684.46540119,-0.01230732,-0.01153820,0.00000000,0.00000000,0.00000000,0.00000000
55.00000000,0.21428938,7.82100000,0.00701444,520.89608721,0.00698996,524.54988387,0.00032133,0.02412783,685.80617651,-0.01249123,-0.01163660,0.00000000,0.00000000,0.00000000,0.00000000
55.50000000,0.22131767,7.85690000,0.00713878,523.28710748,0.00711342,527.02273785,0.00024692,0.02445270,687.40372993,-0.01266453,-0.01178817,0.00000000,0.00000000,0.00000000,0.00000000
56.00000000,0.22772960,7.90470000,0.00739444,526.47069436,0.00736724,530.36365266,0.00050764,0.02473348,689.07486277,-0.01280322,-0.01193026,0.00000000,0.00000000,0.00000000,0.00000000
56.50000000,0.23335479,7.94460000,0.00760511,529.12812357,0.00757634,533.15220174,0.00041820,0.02505866,690.56458402,-0.01299219,-0.01206648,0.00000000,0.00000000,0.00000000,0.00000000
57.00000000,0.24000216,7.98610000,0.00778944,531.89211636,0.00775926,536.03526045,0.00036585,0.02538387,692.04836368,-0.01315905,-0.01222482,0.00000000,0.00000000,0.00000000,0.00000000
57.50000000,0.24579040,8.02440000,0.00803367,534.44298200,0.00800157,538.73651877,0.00048461,0.02567605,693.51007088,-0.01327539,-0.01240066,0.00000000,0.00000000,0.00000000,0.00000000
58.00000000,0.25249029,8.05950000,0.00830444,536.78072048,0.00827015,541.23838615,0.00053717,0.02601225,694.95511618,-0.01352941,-0.01248284,0.00000000,0.00000000,0.00000000,0.00000000
58.50000000,0.26022022,8.10330000,0.00840978,539.69789841,0.00837461,544.23663780,0.00020892,0.02632355,696.21159743,-0.01372086,-0.01260269,0.00000000,0.00000000,0.00000000,0.00000000
59.00000000,0.26666166,8.13440000,0.00867300,541.76922795,0.00863561,546.46799246,0.00052199,0.02662468,698.01942559,-0.01385079,-0.01277390,0.00000000,0.00000000,0.00000000,0.00000000
59.50000000,0.27310226,8.18070000,0.00898478,544.85291147,0.00894465,549.74829380,0.00061810,0.02699756,699.32073413,-0.01407595,-0.01292161,0.00000000,0.00000000,0.00000000,0.00000000
60.00000000,0.27996982,8.21500000,0.00910544,547.13736817,0.00906424,552.11929707,0.00023917,0.02728504,700.23906660,-0.01425331,-0.01303173,0.00000000,0.00000000,0.00000000,0.00000000
60.50000000,0.28557540,8.25400000,0.00923322,549.73485537,0.00919086,554.81067945,0.00025323,0.02763605,702.18823550,-0.01445441,-0.01318164,0.00000000,0.00000000,0.00000000,0.00000000
61.00000000,0.29362519,8.28750000,0.00961278,551.96603027,0.00956687,557.27195706,0.00075202,0.02797977,703.42336085,-0.01461683,-0.01336294,0.00000000,0.00000000,0.00000000,0.00000000
61.50000000,0.30033308,8.32580000,0.00990978,554.51689591,0.00986100,560.01203512,0.00058826,0.02830157,704.69205244,-0.01478988,-0.01351169,0.00000000,0.00000000,0.00000000,0.00000000
62.00000000,0.30707848,8.35930000,0.00995500,556.74807081,0.00990578,562.29049785,0.00008955,0.02860113,705.95265107,-0.01493413,-0.01366701,0.00000000,0.00000000,0.00000000,0.00000000
62.50000000,0.31469177,8.39040000,0.01019578,558.81940035,0.01014415,564.51699877,0.00047675,0.02895977,707.80115931,-0.01514291,-0.01381686,0.00000000,0.00000000,0.00000000,0.00000000
63.00000000,0.32083591,8.43350000,0.01055278,561.68995672,0.01049749,567.61734601,0.00070667,0.02927037,708.96079168,-0.01534398,-0.01392639,0.00000000,0.00000000,0.00000000,0.00000000
63.50000000,0.32828555,8.46700000,0.01079711,563.92113162,0.01073924,570.00985074,0.00048351,0.02955695,710.64960165,-0.01546411,-0.01409284,0.00000000,0.00000000,0.00000000,0.00000000
64.00000000,0.33569285,8.50520000,0.01095511,566.46533703,0.01089554,572.67102774,0.00031260,0.02995277,711.42938291,-0.01566334,-0.01428943,0.00000000,0.00000000,0.00000000,0.00000000
64.50000000,0.34278789,8.53630000,0.01125989,568.53666657,0.01119697,574.93832626,0.00060286,0.03028761,712.82271747,-0.01596769,-0.01431993,0.00000000,0.00000000,0.00000000,0.00000000
65.00000000,0.35139471,8.56980000,0.01144033,570.76784147,0.01137539,577.29761584,0.00035684,0.03062193,714.27877736,-0.01605240,-0.01456953,0.00000000,0.00000000,0.00000000,0.00000000
65.50000000,0.35764897,8.59930000,0.01173722,572.73260743,0.01166888,579.45489732,0.00058698,0.03093306,715.21419527,-0.01629982,-0.01463324,0.00000000,0.00000000,0.00000000,0.00000000
66.00000000,0.36483236,8.64240000,0.01202289,575.60316380,0.01195119,582.52357668,0.00056463,0.03128880,716.74263867,-0.01649041,-0.01479840,0.00000000,0.00000000,0.00000000,0.00000000
66.50000000,0.37265935,8.66870000,0.01219611,577.35480261,0.01212234,584.39628593,0.00034230,0.03159535,717.89749740,-0.01661846,-0.01497688,0.00000000,0.00000000,0.00000000,0.00000000
67.00000000,0.37979188,8.69740000,0.01239544,579.26628678,0.01231925,586.44654985,0.00039382,0.03192075,719.62050424,-0.01681460,-0.01510615,0.00000000,0.00000000,0.00000000,0.00000000
67.50000000,0.38800141,8.73730000,0.01272233,581.92371599,0.01264208,589.32714348,0.00064567,0.03223121,720.67581442,-0.01699506,-0.01523615,0.00000000,0.00000000,0.00000000,0.00000000
68.00000000,0.39596711,8.75960000,0.01300811,583.40894585,0.01292423,590.99799424,0.00056430,0.03261619,721.95197582,-0.01724194,-0.01537425,0.00000000,0.00000000,0.00000000,0.00000000
68.50000000,0.40269097,8.79710000,0.01315500,585.90652970,0.01306922,593.61413010,0.00028998,0.03297538,723.36972818,-0.01741431,-0.01556107,0.00000000,0.00000000,0.00000000,0.00000000
69.00000000,0.41051095,8.82500000,0.01339911,587.76473208,0.01331014,595.64025703,0.00048183,0.03330669,724.49773720,-0.01757556,-0.01573112,0.00000000,0.00000000,0.00000000,0.00000000
69.50000000,0.41804053,8.86250000,0.01381256,590.26231593,0.01371803,598.41534696,0.00081579,0.03353466,725.37781483,-0.01768621,-0.01584845,0.00000000,0.00000000,0.00000000,0.00000000
70.00000000,0.42608102,8.88560000,0.01404933,591.80082758,0.01395156,600.11523467,0.00046705,0.03397566,726.92001507,-0.01797221,-0.01600344,0.00000000,0.00000000,0.00000000,0.00000000
70.50000000,0.43475476,8.91990000,0.01424122,594.08528427,0.01414077,602.54578482,0.00037842,0.03433985,728.01168870,-0.01821159,-0.01612826,0.00000000,0.00000000,0.00000000,0.00000000
71.00000000,0.44176373,8.94940000,0.01452711,596.05005023,0.01442260,604.70893554,0.00056367,0.03461521,729.37928389,-0.01834343,-0.01627179,0.00000000,0.00000000,0.00000000,0.00000000
71.50000000,0.45052850,8.97500000,0.01480878,597.75506747,0.01470020,606.60708943,0.00055519,0.03490864,730.75389681,-0.01846908,-0.01643956,0.00000000,0.00000000,0.00000000,0.00000000
72.00000000,0.45778424,9.00690000,0.01504933,599.87967880,0.01493722,608.90746804,0.00047403,0.03531632,731.66432436,-0.01871956,-0.01659675,0.00000000,0.00000000,0.00000000,0.00000000
72.50000000,0.46494058,9.03160000,0.01528244,601.52475403,0.01516684,610.71752266,0.00045926,0.03567433,733.09491616,-0.01891157,-0.01676277,0.00000000,0.00000000,0.00000000,0.00000000
73.00000000,0.47368380,9.06350000,0.01552689,603.64936535,0.01540758,613.02216198,0.00048147,0.03608444,734.16850393,-0.01918768,-0.01689676,0.00000000,0.00000000,0.00000000,0.00000000
73.50000000,0.48110775,9.08900000,0.01579733,605.34772237,0.01567385,614.91060212,0.00053255,0.03634645,735.25184722,-0.01925563,-0.01709082,0.00000000,0.00000000,0.00000000,0.00000000
74.00000000,0.49086749,9.12250000,0.01614311,607.57889727,0.01601420,617.38711092,0.00068068,0.03668099,736.22231832,-0.01943001,-0.01725098,0.00000000,0.00000000,0.00000000,0.00000000
74.50000000,0.49855154,9.14560000,0.01644000,609.11740892,0.01630633,619.13129912,0.00058426,0.03707638,738.01101231,-0.01971389,-0.01736249,0.00000000,0.00000000,0.00000000,0.00000000
75.00000000,0.50706206,9.17430000,0.01661667,611.02889309,0.01648012,621.18215653,0.00034759,0.03745167,738.79036390,-0.01991269,-0.01753898,0.00000000,0.00000000,0.00000000,0.00000000
75.50000000,0.51593830,9.20460000,0.01689122,613.04694084,0.01675015,623.40205295,0.00054006,0.03773448,739.88465898,-0.01999702,-0.01773746,0.00000000,0.00000000,0.00000000,0.00000000
76.00000000,0.52341257,9.22780000,0.01724800,614.59211272,0.01710094,625.19259748,0.00070158,0.03814245,741.24680262,-0.02028216,-0.01786028,0.00000000,0.00000000,0.00000000,0.00000000
76.50000000,0.53220893,9.25810000,0.01746978,616.61016046,0.01731894,627.38220294,0.00043599,0.03849045,742.27946316,-0.02043885,-0.01805160,0.00000000,0.00000000,0.00000000,0.00000000
77.00000000,0.54018826,9.27880000,0.01770256,617.98882675,0.01754769,628.92880829,0.00045751,0.03879451,743.45431254,-0.02057936,-0.01821515,0.00000000,0.00000000,0.00000000,0.00000000
77.50000000,0.54970186,9.30750000,0.01801844,619.90031092,0.01785804,631.06995023,0.00062069,0.03920335,744.54069652,-0.02087406,-0.01832929,0.00000000,0.00000000,0.00000000,0.00000000
78.00000000,0.55843495,9.33700000,0.01834144,621.86507688,0.01817527,633.27098064,0.00063447,0.03952270,745.49809593,-0.02100805,-0.01851464,0.00000000,0.00000000,0.00000000,0.00000000
78.50000000,0.56611453,9.37370000,0.01860122,624.30937894,0.01843034,635.92229643,0.00051013,0.03987726,746.54524621,-0.02119084,-0.01868642,0.00000000,0.00000000,0.00000000,0.00000000
79.00000000,0.57518548,9.38410000,0.01890156,625.00204219,0.01872514,636.81555301,0.00058961,0.04020227,747.78735200,-0.02132970,-0.01887257,0.00000000,0.00000000,0.00000000,0.00000000
79.50000000,0.58353945,9.41280000,0.01916456,626.91352636,0.01898323,638.92804547,0.00051618,0.04057231,748.56807438,-0.02156414,-0.01900817,0.00000000,0.00000000,0.00000000,0.00000000
80.00000000,0.59156715,9.43590000,0.01943922,628.45203801,0.01925269,640.66865684,0.00053893,0.04093273,749.84519479,-0.02177462,-0.01915811,0.00000000,0.00000000,0.00000000,0.00000000
80.50000000,0.60125790,9.45660000,0.01975844,629.83070430,0.01956578,642.27517928,0.00062617,0.04130406,751.12438291,-0.02197357,-0.01933049,0.00000000,0.00000000,0.00000000,0.00000000
81.00000000,0.60913866,9.48690000,0.02007422,631.84875204,0.01987539,644.53262430,0.00061922,0.04166944,752.01530107,-0.02219728,-0.01947216,0.00000000,0.00000000,0.00000000,0.00000000
81.50000000,0.61865436,9.50850000,0.02024333,633.28736034,0.02004116,646.10720747,0.00033154,0.04202278,753.17752094,-0.02238131,-0.01964147,0.00000000,0.00000000,0.00000000,0.00000000
82.00000000,0.62762999,9.53560000,0.02062633,635.09228093,0.02041649,648.19190602,0.00075066,0.04240934,754.13466254,-0.02257557,-0.01983377,0.00000000,0.00000000,0.00000000,0.00000000
82.50000000,0.63641512,9.55230000,0.02096467,636.20453827,0.02074793,649.54235435,0.00066288,0.04276309,755.24261985,-0.02277739,-0.01998571,0.00000000,0.00000000,0.00000000,0.00000000
83.00000000,0.64564416,9.58420000,0.02120133,638.32914960,0.02097971,651.86257868,0.00046356,0.04310797,756.56166327,-0.02297060,-0.02013737,0.00000000,0.00000000,0.00000000,0.00000000
83.50000000,0.65426681,9.60500000,0.02148344,639.71447611,0.02125593,653.45774652,0.00055243,0.04349132,757.30121837,-0.02317662,-0.02031470,0.00000000,0.00000000,0.00000000,0.00000000
84.00000000,0.66359104,9.62970000,0.02182867,641.35955134,0.02159383,655.35957520,0.00067581,0.04380561,758.26905918,-0.02334978,-0.02045584,0.00000000,0.00000000,0.00000000,0.00000000
84.50000000,0.67261798,9.64960000,0.02213311,642.68493583,0.02189173,656.90955292,0.00059579,0.04417985,759.39530904,-0.02358285,-0.02059701,0.00000000,0.00000000,0.00000000,0.00000000
85.00000000,0.68120832,9.67040000,0.02243367,644.07026234,0.02218573,658.51911991,0.00058801,0.04460040,760.55063833,-0.02382638,-0.02077402,0.00000000,0.00000000,0.00000000,0.00000000
85.50000000,0.69094241,9.69990000,0.02275322,646.03502830,0.02249823,660.73440686,0.00062499,0.04494081,761.20348257,-0.02397884,-0.02096197,0.00000000,0.00000000,0.00000000,0.00000000
86.00000000,0.69932643,9.71580000,0.02301622,647.09400385,0.02275534,661.98766324,0.00051423,0.04528176,762.47481652,-0.02419477,-0.02108699,0.00000000,0.00000000,0.00000000,0.00000000
86.50000000,0.70910416,9.74050000,0.02335433,648.73907908,0.02308579,663.88994778,0.00066090,0.04561727,763.28634358,-0.02438635,-0.02123092,0.00000000,0.00000000,0.00000000,0.00000000
87.00000000,0.71794299,9.75970000,0.02363611,650.01784201,0.02336110,665.38173594,0.00055062,0.04596262,764.33769316,-0.02453825,-0.02142437,0.00000000,0.00000000,0.00000000,0.00000000
87.50000000,0.72818872,9.78360000,0.02392956,651.60963545,0.02364773,667.20236442,0.00057326,0.04637502,765.55363982,-0.02479131,-0.02158371,0.00000000,0.00000000,0.00000000,0.00000000
88.00000000,0.73765894,9.80670000,0.02422222,653.14814710,0.02393352,668.96884666,0.00057157,0.04675694,766.34628899,-0.02506182,-0.02169513,0.00000000,0.00000000,0.00000000,0.00000000
88.50000000,0.74677269,9.82750000,0.02459800,654.53347360,0.02430034,670.63368799,0.00073365,0.04710840,767.51684893,-0.02520119,-0.02190721,0.00000000,0.00000000,0.00000000,0.00000000
89.00000000,0.75615659,9.84660000,0.02493600,655.80557631,0.02463017,672.15874416,0.00065966,0.04749090,768.14926188,-0.02542604,-0.02206487,0.00000000,0.00000000,0.00000000,0.00000000
89.50000000,0.76497303,9.86330000,0.02515044,656.91783365,0.02483938,673.43960913,0.00041841,0.04788865,769.29353797,-0.02566805,-0.02222060,0.00000000,0.00000000,0.00000000,0.00000000
90.00000000,0.77487735,9.88730000,0.02552222,658.51628731,0.02520197,675.32308633,0.00072518,0.04825105,770.36199271,-0.02589693,-0.02235412,0.00000000,0.00000000,0.00000000,0.00000000
90.50000000,0.78406242,9.90080000,0.02583411,659.41541750,0.02550605,676.45082866,0.00060816,0.04855328,771.21550909,-0.02605201,-0.02250127,0.00000000,0.00000000,0.00000000,0.00000000
91.00000000,0.79353631,9.92790000,0.02617222,661.22033809,0.02583559,678.52594372,0.00065908,0.04893700,772.18195085,-0.02626002,-0.02267699,0.00000000,0.00000000,0.00000000,0.00000000
91.50000000,0.80319330,9.94230000,0.02647622,662.17941029,0.02613179,679.71141950,0.00059241,0.04933284,772.93992005,-0.02650708,-0.02282576,0.00000000,0.00000000,0.00000000,0.00000000
92.00000000,0.81248566,9.96300000,0.02680322,663.55807657,0.02645031,681.34357115,0.00063703,0.04967978,774.11168408,-0.02663560,-0.02304418,0.00000000,0.00000000,0.00000000,0.00000000
92.50000000,0.82272702,9.98700000,0.02709633,665.15653023,0.02673573,683.17983330,0.00057084,0.05009263,774.88399209,-0.02688558,-0.02320705,0.00000000,0.00000000,0.00000000,0.00000000
93.00000000,0.83172564,10.00210000,0.02747556,666.16222400,0.02710488,684.46540119,0.00073830,0.05041814,776.03339225,-0.02704891,-0.02336923,0.00000000,0.00000000,0.00000000,0.00000000
93.50000000,0.84184701,10.01880000,0.02777222,667.27448134,0.02739357,685.80617651,0.00057738,0.05086141,777.00000569,-0.02732574,-0.02353567,0.00000000,0.00000000,0.00000000,0.00000000
94.00000000,0.85177540,10.03880000,0.02811400,668.60652605,0.02772606,687.40372993,0.00066497,0.05118462,777.87357803,-0.02746164,-0.02372298,0.00000000,0.00000000,0.00000000,0.00000000
94.50000000,0.86146378,10.06030000,0.02841089,670.03847413,0.02801478,689.07486277,0.00057746,0.05157021,778.95890235,-0.02775008,-0.02382013,0.00000000,0.00000000,0.00000000,0.00000000
95.00000000,0.87154727,10.07870000,0.02875267,671.26395527,0.02834707,690.56458402,0.00066456,0.05193239,779.80753655,-0.02790435,-0.02402804,0.00000000,0.00000000,0.00000000,0.00000000
95.50000000,0.88095225,10.09700000,0.02909456,672.48277619,0.02867934,692.04836368,0.00066456,0.05232208,780.67823516,-0.02811113,-0.02421094,0.00000000,0.00000000,0.00000000,0.00000000
96.00000000,0.89039976,10.11530000,0.02940244,673.70159710,0.02897848,693.51007088,0.00059828,0.05272338,781.50202990,-0.02830891,-0.02441447,0.00000000,0.00000000,0.00000000,0.00000000
96.50000000,0.90066560,10.13290000,0.02975567,674.87379646,0.02932156,694.95511618,0.00068615,0.05309525,782.40939675,-0.02853630,-0.02455895,0.00000000,0.00000000,0.00000000,0.00000000
97.00000000,0.91044204,10.14800000,0.03008244,675.87949022,0.02963884,696.21159743,0.00063457,0.05344588,783.25109196,-0.02878337,-0.02466251,0.00000000,0.00000000,0.00000000,0.00000000
97.50000000,0.92049524,10.17120000,0.03040156,677.42466209,0.02994859,698.01942559,0.00061949,0.05382131,784.16944812,-0.02892217,-0.02489913,0.00000000,0.00000000,0.00000000,0.00000000
98.00000000,0.93028811,10.18630000,0.03079222,678.43035585,0.03032765,699.32073413,0.00075814,0.05420048,784.86465842,-0.02917019,-0.02503029,0.00000000,0.00000000,0.00000000,0.00000000
98.50000000,0.94091161,10.19670000,0.03109311,679.12301911,0.03061951,700.23906660,0.00058372,0.05457803,785.89208276,-0.02934298,-0.02523505,0.00000000,0.00000000,0.00000000,0.00000000
99.00000000,0.95056975,10.22140000,0.03146467,680.76809434,0.03097980,702.18823550,0.00072057,0.05497750,786.77443297,-0.02959149,-0.02538601,0.00000000,0.00000000,0.00000000,0.00000000
99.50000000,0.96068676,10.23580000,0.03182533,681.72716653,0.03132940,703.42336085,0.00069921,0.05530920,787.88747361,-0.02969429,-0.02561491,0.00000000,0.00000000,0.00000000,0.00000000
100.00000000,0.97069405,10.25090000,0.03216367,682.73286030,0.03165725,704.69205244,0.00065569,0.05576543,788.63860688,-0.03001718,-0.02574824,0.00000000,0.00000000,0.00000000,0.00000000
100.50000000,0.98011357,10.26610000,0.03247911,683.74521428,0.03196281,705.95265107,0.00061114,0.05608414,789.34519484,-0.03020502,-0.02587912,0.00000000,0.00000000,0.00000000,0.00000000
101.00000000,0.99041313,10.28920000,0.03285856,685.28372593,0.03233025,707.80115931,0.00073488,0.05650759,790.24882503,-0.03043386,-0.02607372,0.00000000,0.00000000,0.00000000,0.00000000
101.50000000,1.00059565,10.30280000,0.03318511,686.18951634,0.03264637,708.96079168,0.00063223,0.05688427,790.54767584,-0.03064195,-0.02624232,0.00000000,0.00000000,0.00000000,0.00000000
102.00000000,1.01103150,10.32430000,0.03348956,687.62146441,0.03294099,710.64960165,0.00058925,0.05722208,793.13941427,-0.03087246,-0.02634962,0.00000000,0.00000000,0.00000000,0.00000000
102.50000000,1.02142017,10.33150000,0.03390256,688.10100051,0.03334053,711.42938291,0.00079907,0.05762305,792.77626822,-0.03106355,-0.02655951,0.00000000,0.00000000,0.00000000,0.00000000
103.00000000,1.03168807,10.34820000,0.03425567,689.21325785,0.03368201,712.82271747,0.00068295,0.05805923,793.80618970,-0.03133909,-0.02672014,0.00000000,0.00000000,0.00000000,0.00000000
103.50000000,1.04199742,10.36580000,0.03460867,690.38545720,0.03402326,714.27877736,0.00068250,0.05842774,794.27063120,-0.03146875,-0.02695899,0.00000000,0.00000000,0.00000000,0.00000000
104.00000000,1.05156571,10.37610000,0.03493522,691.07146023,0.03433884,715.21419527,0.00063116,0.05879182,795.63567228,-0.03169215,-0.02709967,0.00000000,0.00000000,0.00000000,0.00000000
104.50000000,1.06262964,10.39450000,0.03531100,692.29694137,0.03470186,716.74263867,0.00072605,0.05921244,796.14256131,-0.03197538,-0.02723706,0.00000000,0.00000000,0.00000000,0.00000000
105.00000000,1.07200134,10.40800000,0.03563411,693.19607156,0.03501391,717.89749740,0.00062408,0.05955176,796.75567456,-0.03208820,-0.02746356,0.00000000,0.00000000,0.00000000,0.00000000
105.50000000,1.08252356,10.42950000,0.03597967,694.62801963,0.03534752,719.62050424,0.00066722,0.05994693,797.41382795,-0.03231750,-0.02762943,0.00000000,0.00000000,0.00000000,0.00000000
106.00000000,1.09313280,10.44150000,0.03630656,695.42724646,0.03566300,720.67581442,0.00063097,0.06037104,798.55179094,-0.03258880,-0.02778223,0.00000000,0.00000000,0.00000000,0.00000000
106.50000000,1.10397630,10.45590000,0.03671189,696.38631866,0.03605406,721.95197582,0.00078211,0.06070483,799.49686774,-0.03272691,-0.02797792,0.00000000,0.00000000,0.00000000,0.00000000
