Repository: noberito/ethz

**MODELLING AND CALIBRATING A POLYN YIELD SURFACE FUNCTION**

---

In the context of my research assistant internship at ETH Zurich, I have to implement and find an operationnal strategy to calibrate a yield surface function based on the polyN model which is a homogenous polynomial of degree N.

To make the calibration operationnal please copy paste a folder "{material}_results" containing the csv files for a given material in the lab_data directory and then change the parameters you want in the polyN_optimization/param.txt. Then run polyN_optimization/optimize_polyN.py. The coefficients of the polyN function will be accessible in the polyN_coeff.npy file.

File: LAB_DATA/DP780_results/DATA/UT_30_1.csv (part 1 of 3)
Time[s],Displacement[mm],Force[kN],EngStrain_longi,EngStress[MPa],TrueStrain,TrueStress[MPa],TrueStrainRate[1/s],PlasticStrain_longi,PlasticStress[MPa],PlasticStrain_thick,PlasticStrain_width,R-Value,Thickness[mm],Width[mm], Young's Modulus [MPa]
0.00000000,0.00000000,-0.02530000,0.00000000,-1.68456080,0.00000000,-1.68456080,0.00000000,0.00059354,407.19553113,0.00008043,-0.00067397,0.79804046,1.50490000,9.97990000,213498.69345568
0.50000000,0.00086000,0.15890000,0.00007233,10.58010713,0.00007233,10.58087243,0.00014466,0.00051091,411.95696696,0.00029455,-0.00080546,0.00000000,0.00000000,0.00000000,0.00000000
1.00000000,0.00175500,0.28970000,0.00008611,19.28921987,0.00008611,19.29088088,0.00002755,0.00053454,415.65193373,0.00032484,-0.00085938,0.00000000,0.00000000,0.00000000,0.00000000
1.50000000,0.00236300,0.40210000,0.00010600,26.77319747,0.00010599,26.77603543,0.00003977,0.00071311,419.83376705,0.00011337,-0.00082648,0.00000000,0.00000000,0.00000000,0.00000000
2.00000000,0.00294100,0.53370000,0.00010033,35.53557695,0.00010033,35.53914235,-0.00001133,0.00078174,424.33852144,0.00004442,-0.00082616,0.00000000,0.00000000,0.00000000,0.00000000
2.50000000,0.00327600,0.64610000,0.00011833,43.01955456,0.00011833,43.02464521,0.00003600,0.00071568,427.99674488,0.00009947,-0.00081515,0.00000000,0.00000000,0.00000000,0.00000000
3.00000000,0.00380000,0.76260000,0.00014878,50.77652423,0.00014877,50.78407865,0.00006088,0.00079519,432.56735444,-0.00000326,-0.00079193,0.00000000,0.00000000,0.00000000,0.00000000
3.50000000,0.00498000,0.86700000,0.00017389,57.72783440,0.00017387,57.73787262,0.00005021,0.00097296,436.11111662,-0.00011933,-0.00085363,0.00000000,0.00000000,0.00000000,0.00000000
4.00000000,0.00548300,0.98980000,0.00017133,65.90427968,0.00017132,65.91557128,-0.00000511,0.00103290,440.78234687,-0.00004751,-0.00098539,0.00000000,0.00000000,0.00000000,0.00000000
4.50000000,0.00562200,1.09030000,0.00018478,72.59591447,0.00018476,72.60932858,0.00002688,0.00100552,444.18378436,0.00009265,-0.00109817,0.00000000,0.00000000,0.00000000,0.00000000
5.00000000,0.00599800,1.20830000,0.00021900,80.45275929,0.00021898,80.47037844,0.00006843,0.00112962,448.77775751,-0.00001775,-0.00111187,0.00000000,0.00000000,0.00000000,0.00000000
5.50000000,0.00768600,1.30090000,0.00028100,86.61838497,0.00028096,86.64272473,0.00012397,0.00126331,452.14543195,-0.00016805,-0.00109526,0.00000000,0.00000000,0.00000000,0.00000000
6.00000000,0.00787200,1.39420000,0.00026867,92.83061905,0.00026863,92.85555954,-0.00002466,0.00133275,455.65218899,-0.00023315,-0.00109960,0.00000000,0.00000000,0.00000000,0.00000000
6.50000000,0.00870500,1.50420000,0.00030367,100.15479642,0.00030362,100.18521010,0.00006998,0.00133889,459.87373048,-0.00025723,-0.00108166,0.00000000,0.00000000,0.00000000,0.00000000
7.00000000,0.01046000,1.58870000,0.00035733,105.78109631,0.00035727,105.81889543,0.00010730,0.00147216,463.29732512,-0.00038471,-0.00108745,0.00000000,0.00000000,0.00000000,0.00000000
7.50000000,0.01072500,1.69560000,0.00035667,112.89886505,0.00035660,112.93913232,-0.00000133,0.00158419,467.24789309,-0.00034699,-0.00123720,0.00000000,0.00000000,0.00000000,0.00000000
8.00000000,0.01044900,1.77610000,0.00034844,118.25883122,0.00034838,118.30003786,-0.00001644,0.00169030,470.88180968,-0.00035452,-0.00133577,0.00000000,0.00000000,0.00000000,0.00000000
8.50000000,0.01178600,1.87820000,0.00041722,125.05699949,0.00041714,125.10917605,0.00013750,0.00178013,474.77019429,-0.00034180,-0.00143833,0.00000000,0.00000000,0.00000000,0.00000000
9.00000000,0.01335300,1.96040000,0.00047511,130.53015750,0.00047500,130.59217382,0.00011573,0.00187438,477.75016347,-0.00037027,-0.00150411,0.00000000,0.00000000,0.00000000,0.00000000
9.50000000,0.01275300,2.05770000,0.00046011,137.00872530,0.00046001,137.07176454,-0.00002999,0.00196335,481.86088242,-0.00041923,-0.00154412,0.00000000,0.00000000,0.00000000,0.00000000
10.00000000,0.01322200,2.13660000,0.00048989,142.26215798,0.00048977,142.33185063,0.00005953,0.00210668,484.70523026,-0.00053767,-0.00156901,0.00000000,0.00000000,0.00000000,0.00000000
10.50000000,0.01552900,2.21560000,0.00055600,147.52224900,0.00055585,147.60427138,0.00013215,0.00225989,487.88381247,-0.00069253,-0.00156736,0.00000000,0.00000000,0.00000000,0.00000000
11.00000000,0.01560700,2.31360000,0.00055756,154.04742521,0.00055740,154.13331521,0.00000311,0.00228604,491.79879807,-0.00072639,-0.00155965,0.00000000,0.00000000,0.00000000,0.00000000
11.50000000,0.01551500,2.39100000,0.00055811,159.20098275,0.00055796,159.28983458,0.00000111,0.00239508,494.79637878,-0.00077857,-0.00161651,0.00000000,0.00000000,0.00000000,0.00000000
12.00000000,0.01731900,2.48750000,0.00057533,165.62628381,0.00057517,165.72157413,0.00003442,0.00260490,498.58951827,-0.00095728,-0.00164762,0.00000000,0.00000000,0.00000000,0.00000000
12.50000000,0.01809700,2.56490000,0.00062811,170.77984134,0.00062791,170.88711006,0.00010549,0.00274181,501.22730317,-0.00099237,-0.00174944,0.00000000,0.00000000,0.00000000,0.00000000
13.00000000,0.01756700,2.65900000,0.00060344,177.04534217,0.00060326,177.15217919,-0.00004930,0.00275329,505.08391795,-0.00091245,-0.00184084,0.00000000,0.00000000,0.00000000,0.00000000
13.50000000,0.01904200,2.73230000,0.00065233,181.92590763,0.00065212,182.04458397,0.00009772,0.00288895,507.93051452,-0.00088930,-0.00199965,0.00000000,0.00000000,0.00000000,0.00000000
14.00000000,0.02078600,2.82160000,0.00071067,187.87180799,0.00071041,188.00532223,0.00011659,0.00318613,511.40434964,-0.00111535,-0.00207079,0.00000000,0.00000000,0.00000000,0.00000000
14.50000000,0.02052300,2.90140000,0.00068656,193.18516576,0.00068632,193.31779811,-0.00004819,0.00327680,514.29039806,-0.00118306,-0.00209374,0.00000000,0.00000000,0.00000000,0.00000000
15.00000000,0.02062200,2.97160000,0.00069344,197.85932260,0.00069320,197.99652704,0.00001377,0.00329360,517.02462994,-0.00110070,-0.00219291,0.00000000,0.00000000,0.00000000,0.00000000
15.50000000,0.02273200,3.06010000,0.00078522,203.75195621,0.00078491,203.91194677,0.00018342,0.00353052,520.57880747,-0.00124328,-0.00228724,0.00000000,0.00000000,0.00000000,0.00000000
16.00000000,0.02325300,3.13420000,0.00086200,208.68578842,0.00086163,208.86567557,0.00015343,0.00378946,523.38731124,-0.00148205,-0.00230741,0.00000000,0.00000000,0.00000000,0.00000000
16.50000000,0.02295100,3.22440000,0.00079322,214.69161387,0.00079291,214.86191203,-0.00013744,0.00387201,526.43343386,-0.00149171,-0.00238030,0.00000000,0.00000000,0.00000000,0.00000000
17.00000000,0.02438500,3.29930000,0.00083133,219.67871283,0.00083099,219.86133906,0.00007616,0.00391874,529.13865799,-0.00145771,-0.00246103,0.00000000,0.00000000,0.00000000,0.00000000
17.50000000,0.02561300,3.39260000,0.00092278,225.89094691,0.00092235,226.09939406,0.00018273,0.00419823,532.33793839,-0.00168703,-0.00251120,0.00000000,0.00000000,0.00000000,0.00000000
18.00000000,0.02578800,3.46120000,0.00088911,230.45857025,0.00088872,230.66347353,-0.00006727,0.00442772,535.03495334,-0.00183520,-0.00259251,0.00000000,0.00000000,0.00000000,0.00000000
18.50000000,0.02621300,3.55370000,0.00087444,236.61753759,0.00087406,236.82444648,-0.00002931,0.00451341,538.19355730,-0.00187569,-0.00263773,0.00000000,0.00000000,0.00000000,0.00000000
19.00000000,0.02811300,3.62310000,0.00097967,241.23842768,0.00097919,241.47476093,0.00021025,0.00466362,540.31196343,-0.00191419,-0.00274943,0.00000000,0.00000000,0.00000000,0.00000000
19.50000000,0.02879500,3.69730000,0.00105878,246.17891824,0.00105822,246.43956700,0.00015806,0.00486653,543.09862710,-0.00203277,-0.00283376,0.00000000,0.00000000,0.00000000,0.00000000
20.00000000,0.02903800,3.78260000,0.00096500,251.85848487,0.00096453,252.10152831,-0.00018737,0.00505338,546.09967259,-0.00213581,-0.00291757,0.00000000,0.00000000,0.00000000,0.00000000
20.50000000,0.02995600,3.85840000,0.00100267,256.90550892,0.00100216,257.16309951,0.00007526,0.00524336,548.45770014,-0.00222443,-0.00301893,0.00000000,0.00000000,0.00000000,0.00000000
21.00000000,0.03141500,3.94370000,0.00111533,262.58507556,0.00111471,262.87794544,0.00022509,0.00542690,551.35148143,-0.00230056,-0.00312634,0.00000000,0.00000000,0.00000000,0.00000000
21.50000000,0.03196000,4.01070000,0.00108922,267.04616541,0.00108863,267.33703803,-0.00005216,0.00558188,554.00839325,-0.00234745,-0.00323443,0.00000000,0.00000000,0.00000000,0.00000000
22.00000000,0.03274400,4.10000000,0.00105567,272.99206577,0.00105511,273.28025439,-0.00006704,0.00578826,556.80932749,-0.00248397,-0.00330428,0.00000000,0.00000000,0.00000000,0.00000000
22.50000000,0.03369400,4.17180000,0.00113467,277.77275609,0.00113402,278.08793558,0.00015783,0.00607928,559.01242680,-0.00270372,-0.00337555,0.00000000,0.00000000,0.00000000,0.00000000
23.00000000,0.03457800,4.25310000,0.00126256,283.18598901,0.00126176,283.54352705,0.00025547,0.00623384,561.73278660,-0.00272749,-0.00350635,0.00000000,0.00000000,0.00000000,0.00000000
23.50000000,0.03519200,4.32490000,0.00119533,287.96667933,0.00119462,288.31089550,-0.00013428,0.00630421,564.13693429,-0.00273411,-0.00357010,0.00000000,0.00000000,0.00000000,0.00000000
24.00000000,0.03685500,4.39270000,0.00118056,292.48103593,0.00117986,292.82632604,-0.00002952,0.00657133,566.65325379,-0.00293251,-0.00363882,0.00000000,0.00000000,0.00000000,0.00000000
24.50000000,0.03770800,4.47560000,0.00133100,298.00080233,0.00133012,298.39744140,0.00030051,0.00687521,569.24584203,-0.00309667,-0.00377854,0.00000000,0.00000000,0.00000000,0.00000000
25.00000000,0.03842400,4.54740000,0.00141756,302.78149265,0.00141655,303.21070224,0.00017287,0.00701161,571.84511980,-0.00317662,-0.00383499,0.00000000,0.00000000,0.00000000,0.00000000
25.50000000,0.04018700,4.63270000,0.00133144,308.46105929,0.00133056,308.87175805,-0.00017199,0.00711464,574.37873693,-0.00318145,-0.00393318,0.00000000,0.00000000,0.00000000,0.00000000
26.00000000,0.04127500,4.69330000,0.00133156,312.49601519,0.00133067,312.91212099,0.00000022,0.00743079,576.71247803,-0.00345595,-0.00397484,0.00000000,0.00000000,0.00000000,0.00000000
26.50000000,0.04134700,4.78260000,0.00150056,318.44191555,0.00149943,318.91975533,0.00033752,0.00768509,579.49755026,-0.00356740,-0.00411769,0.00000000,0.00000000,0.00000000,0.00000000
27.00000000,0.04284000,4.84640000,0.00148578,322.68993843,0.00148468,323.16938397,-0.00002951,0.00777870,581.70442836,-0.00359080,-0.00418790,0.00000000,0.00000000,0.00000000,0.00000000
27.50000000,0.04504200,4.93100000,0.00141467,328.32289666,0.00141367,328.78736412,-0.00014202,0.00803278,584.49169206,-0.00374902,-0.00428376,0.00000000,0.00000000,0.00000000,0.00000000
28.00000000,0.04545500,4.99640000,0.00156122,332.67745303,0.00156000,333.19683646,0.00029268,0.00829355,586.69021922,-0.00393006,-0.00436349,0.00000000,0.00000000,0.00000000,0.00000000
28.50000000,0.04657700,5.06170000,0.00168911,337.02535105,0.00168769,337.59462432,0.00025536,0.00848419,588.74044761,-0.00404232,-0.00444187,0.00000000,0.00000000,0.00000000,0.00000000
29.00000000,0.04905000,5.14310000,0.00160667,342.44524231,0.00160538,342.99543766,-0.00016462,0.00870845,591.56789348,-0.00414159,-0.00456685,0.00000000,0.00000000,0.00000000,0.00000000
29.50000000,0.05084600,5.20770000,0.00160689,346.74653193,0.00160560,347.30371508,0.00000044,0.00891839,593.46928838,-0.00427571,-0.00464268,0.00000000,0.00000000,0.00000000,0.00000000
30.00000000,0.05078000,5.28660000,0.00179478,351.99996461,0.00179317,352.63172632,0.00037514,0.00909242,595.89064829,-0.00434215,-0.00475028,0.00000000,0.00000000,0.00000000,0.00000000
30.50000000,0.05243800,5.35520000,0.00186633,356.56758795,0.00186459,357.23306193,0.00014285,0.00937833,598.16371027,-0.00451486,-0.00486346,0.00000000,0.00000000,0.00000000,0.00000000
31.00000000,0.05484100,5.43260000,0.00177256,361.72114549,0.00177099,362.36231631,-0.00018721,0.00965217,600.64717728,-0.00474286,-0.00490931,0.00000000,0.00000000,0.00000000,0.00000000
31.50000000,0.05596200,5.49960000,0.00187778,366.18223534,0.00187602,366.86984421,0.00021006,0.00976602,603.19078858,-0.00472466,-0.00504135,0.00000000,0.00000000,0.00000000,0.00000000
32.00000000,0.05678000,5.57370000,0.00205067,371.11606756,0.00204857,371.87710291,0.00034510,0.01001981,605.18420581,-0.00486517,-0.00515464,0.00000000,0.00000000,0.00000000,0.00000000
32.50000000,0.05948900,5.63670000,0.00206200,375.31082369,0.00205988,376.08471461,0.00002262,0.01037378,607.12460838,-0.00513875,-0.00523504,0.00000000,0.00000000,0.00000000,0.00000000
33.00000000,0.06131900,5.69810000,0.00198700,379.39904633,0.00198503,380.15291224,-0.00014970,0.01055215,609.33809965,-0.00523721,-0.00531494,0.00000000,0.00000000,0.00000000,0.00000000
33.50000000,0.06277600,5.77310000,0.00214867,384.39280363,0.00214636,385.21873564,0.00032267,0.01070174,611.37229534,-0.00527141,-0.00543033,0.00000000,0.00000000,0.00000000,0.00000000
34.00000000,0.06402500,5.83850000,0.00228011,388.74736000,0.00227752,389.63374717,0.00026231,0.01103146,613.68047686,-0.00546443,-0.00556703,0.00000000,0.00000000,0.00000000,0.00000000
34.50000000,0.06636000,5.90710000,0.00222033,393.31498334,0.00221787,394.18827371,-0.00011929,0.01129157,615.83877984,-0.00559107,-0.00570050,0.00000000,0.00000000,0.00000000,0.00000000
35.00000000,0.06842100,5.97010000,0.00220533,397.50973948,0.00220291,398.38638096,-0.00002993,0.01145948,617.88686477,-0.00565397,-0.00580551,0.00000000,0.00000000,0.00000000,0.00000000
35.50000000,0.07045200,6.04020000,0.00237800,402.17723797,0.00237518,403.13361544,0.00034454,0.01174779,620.28160815,-0.00580677,-0.00594102,0.00000000,0.00000000,0.00000000,0.00000000
36.00000000,0.07295600,6.10010000,0.00253578,406.16558546,0.00253257,407.19553113,0.00031478,0.01200371,622.49481434,-0.00595531,-0.00604840,0.00000000,0.00000000,0.00000000,0.00000000
36.50000000,0.07465100,6.17180000,0.00247567,410.93961744,0.00247261,411.95696696,-0.00011992,0.01222617,624.68819277,-0.00608983,-0.00613634,0.00000000,0.00000000,0.00000000,0.00000000
37.00000000,0.07654700,6.22690000,0.00251700,414.60836447,0.00251384,415.65193373,0.00008246,0.01252408,626.60443171,-0.00623638,-0.00628770,0.00000000,0.00000000,0.00000000,0.00000000
37.50000000,0.07975900,6.28830000,0.00271600,418.69658712,0.00271232,419.83376705,0.00039696,0.01272332,628.24929178,-0.00632001,-0.00640331,0.00000000,0.00000000,0.00000000,0.00000000
38.00000000,0.08246300,6.35520000,0.00280633,423.15101863,0.00280240,424.33852144,0.00018017,0.01295083,630.93053424,-0.00645374,-0.00649708,0.00000000,0.00000000,0.00000000,0.00000000
38.50000000,0.08398400,6.41030000,0.00275756,426.81976566,0.00275376,427.99674488,-0.00009728,0.01330719,632.89390211,-0.00667713,-0.00663007,0.00000000,0.00000000,0.00000000,0.00000000
39.00000000,0.08624600,6.47810000,0.00285911,431.33412226,0.00285503,432.56735444,0.00020254,0.01358503,635.07344565,-0.00681611,-0.00676892,0.00000000,0.00000000,0.00000000,0.00000000
39.50000000,0.09010100,6.52990000,0.00305433,434.78314397,0.00304968,436.11111662,0.00038929,0.01371695,636.83494616,-0.00682592,-0.00689103,0.00000000,0.00000000,0.00000000,0.00000000
40.00000000,0.09274000,6.59930000,0.00313678,439.40403406,0.00313187,440.78234687,0.00016438,0.01403032,639.25666244,-0.00701934,-0.00701098,0.00000000,0.00000000,0.00000000,0.00000000
40.50000000,0.09463500,6.65030000,0.00312556,442.79978902,0.00312068,444.18378436,-0.00002237,0.01438769,640.94702897,-0.00724091,-0.00714678,0.00000000,0.00000000,0.00000000,0.00000000
41.00000000,0.09838900,6.71810000,0.00327200,447.31414562,0.00326666,448.77775751,0.00029195,0.01456864,643.23178616,-0.00726595,-0.00730269,0.00000000,0.00000000,0.00000000,0.00000000
41.50000000,0.10099100,6.76750000,0.00342222,450.60336710,0.00341638,452.14543195,0.00029944,0.01480818,644.84820529,-0.00740114,-0.00740704,0.00000000,0.00000000,0.00000000,0.00000000
42.00000000,0.10389800,6.81940000,0.00350867,454.05904715,0.00350253,455.65218899,0.00017229,0.01514235,646.69679798,-0.00759375,-0.00754860,0.00000000,0.00000000,0.00000000,0.00000000
42.50000000,0.10737700,6.88240000,0.00353500,458.25380328,0.00352877,459.87373048,0.00005248,0.01538429,648.53421285,-0.00768826,-0.00769603,0.00000000,0.00000000,0.00000000,0.00000000
43.00000000,0.11045200,6.93260000,0.00368511,461.59629150,0.00367834,463.29732512,0.00029914,0.01564402,650.49300251,-0.00782862,-0.00781540,0.00000000,0.00000000,0.00000000,0.00000000
43.50000000,0.11315300,6.99080000,0.00381644,465.47144717,0.00380918,467.24789309,0.00026169,0.01591794,652.57100555,-0.00799845,-0.00791948,0.00000000,0.00000000,0.00000000,0.00000000
44.00000000,0.11720900,7.04430000,0.00394033,469.03366071,0.00393259,470.88180968,0.00024682,0.01614907,654.30201525,-0.00808755,-0.00806152,0.00000000,0.00000000,0.00000000,0.00000000
44.50000000,0.12167200,7.10170000,0.00404911,472.85554963,0.00404094,474.77019429,0.00021669,0.01647025,656.46771082,-0.00828849,-0.00818176,0.00000000,0.00000000,0.00000000,0.00000000
45.00000000,0.12427500,7.14550000,0.00415800,475.77190389,0.00414938,477.75016347,0.00021689,0.01679006,658.14328274,-0.00846896,-0.00832110,0.00000000,0.00000000,0.00000000,0.00000000
45.50000000,0.12755500,7.20620000,0.00426700,479.81351813,0.00425792,481.86088242,0.00021709,0.01698619,660.22871155,-0.00856645,-0.00841973,0.00000000,0.00000000,0.00000000,0.00000000
46.00000000,0.13228600,7.24760000,0.00442456,482.57007216,0.00441480,484.70523026,0.00031375,0.01727388,663.19389408,-0.00872760,-0.00854628,0.00000000,0.00000000,0.00000000,0.00000000
46.50000000,0.13586900,7.29390000,0.00459367,485.65288500,0.00458315,487.88381247,0.00033670,0.01763298,663.48739939,-0.00893949,-0.00869349,0.00000000,0.00000000,0.00000000,0.00000000
47.00000000,0.13988900,7.35210000,0.00463867,489.52804067,0.00462794,491.79879807,0.00008959,0.01786225,665.54319237,-0.00904929,-0.00881296,0.00000000,0.00000000,0.00000000,0.00000000
47.50000000,0.14458400,7.39600000,0.00476256,492.45105328,0.00475125,494.79637878,0.00024662,0.01812649,667.18665825,-0.00920143,-0.00892506,0.00000000,0.00000000,0.00000000,0.00000000
48.00000000,0.14813100,7.45100000,0.00499156,496.11314196,0.00497914,498.58951827,0.00045578,0.01844063,669.13747672,-0.00935552,-0.00908511,0.00000000,0.00000000,0.00000000,0.00000000
48.50000000,0.15231800,7.48930000,0.00514178,498.66328736,0.00512860,501.22730317,0.00029893,0.01875566,670.87842783,-0.00957483,-0.00918083,0.00000000,0.00000000,0.00000000,0.00000000
49.00000000,0.15748700,7.54670000,0.00517178,502.48517628,0.00515845,505.08391795,0.00005969,0.01900383,672.78704314,-0.00971942,-0.00928440,0.00000000,0.00000000,0.00000000,0.00000000
49.50000000,0.16201400,7.58810000,0.00532178,505.24173031,0.00530767,507.93051452,0.00029843,0.01928681,674.28293207,-0.00985086,-0.00943596,0.00000000,0.00000000,0.00000000,0.00000000
50.00000000,0.16617100,7.63760000,0.00563722,508.53761013,0.00562139,511.40434964,0.00062745,0.01957095,676.27244994,-0.01001174,-0.00955920,0.00000000,0.00000000,0.00000000,0.00000000
50.50000000,0.17151000,7.67990000,0.00574222,511.35408925,0.00572580,514.29039806,0.00020881,0.01990491,677.81161689,-0.01024786,-0.00965706,0.00000000,0.00000000,0.00000000,0.00000000
51.00000000,0.17597100,7.72050000,0.00577222,514.05737653,0.00575563,517.02462994,0.00005966,0.02021259,679.49112488,-0.01041620,-0.00979639,0.00000000,0.00000000,0.00000000,0.00000000
51.50000000,0.18107500,7.77160000,0.00602756,517.45978984,0.00600946,520.57880747,0.00050767,0.02046853,681.19099642,-0.01053181,-0.00993672,0.00000000,0.00000000,0.00000000,0.00000000
52.00000000,0.18725900,7.81140000,0.00630156,520.10981038,0.00628178,523.38731124,0.00054464,0.02076588,682.65324083,-0.01070341,-0.01006247,0.00000000,0.00000000,0.00000000,0.00000000
52.50000000,0.19209300,7.85610000,0.00639922,523.08608973,0.00637883,526.43343386,0.00019410,0.02111667,684.41994443,-0.01093291,-0.01018376,0.00000000,0.00000000,0.00000000,0.00000000
53.00000000,0.19641800,7.89600000,0.00645922,525.74276861,0.00643845,529.13865799,0.00011923,0.02138022,686.01822654,-0.01108200,-0.01029822,0.00000000,0.00000000,0.00000000,0.00000000
53.50000000,0.20263600,7.94140000,0.00675589,528.76565637,0.00673317,532.33793839,0.00058944,0.02166351,688.07612446,-0.01125472,-0.01040879,0.00000000,0.00000000,0.00000000,0.00000000
54.00000000,0.20784000,7.97970000,0.00699989,531.31580176,0.00697550,535.03495334,0.00048467,0.02197545,689.49045070,-0.01143449,-0.01054096,0.00000000,0.00000000,0.00000000,0.00000000
54.50000000,0.21365100,8.02600000,0.00710133,534.39861460,0.00707624,538.19355730,0.00020147,0.02227105,691.22323737,-0.01159082,-0.01068023,0.00000000,0.00000000,0.00000000,0.00000000
55.00000000,0.22013800,8.05630000,0.00726278,536.41609255,0.00723653,540.31196343,0.00032059,0.02255377,692.57102120,-0.01172155,-0.01083221,0.00000000,0.00000000,0.00000000,0.00000000
55.50000000,0.22513900,8.09610000,0.00748056,539.06611309,0.00745271,543.09862710,0.00043237,0.02286871,694.04482677,-0.01194145,-0.01092725,0.00000000,0.00000000,0.00000000,0.00000000
56.00000000,0.23081400,8.13920000,0.00768322,541.93585895,0.00765386,546.09967259,0.00040228,0.02318565,695.85017928,-0.01209173,-0.01109392,0.00000000,0.00000000,0.00000000,0.00000000
56.50000000,0.23710000,8.17270000,0.00788600,544.16640388,0.00785507,548.45770014,0.00040242,0.02350123,697.16847616,-0.01228750,-0.01121373,0.00000000,0.00000000,0.00000000,0.00000000
57.00000000,0.24250400,8.21420000,0.00808489,546.92961626,0.00805238,551.35148143,0.00039463,0.02381465,698.91849463,-0.01246304,-0.01135161,0.00000000,0.00000000,0.00000000,0.00000000
57.50000000,0.24953300,8.25240000,0.00825389,549.47310331,0.00822001,554.00839325,0.00033526,0.02407387,700.47354402,-0.01259984,-0.01147403,0.00000000,0.00000000,0.00000000,0.00000000
58.00000000,0.25608900,8.29230000,0.00847544,552.12978219,0.00843973,556.80932749,0.00043944,0.02441341,702.07907945,-0.01282105,-0.01159235,0.00000000,0.00000000,0.00000000,0.00000000
58.50000000,0.26119100,8.32260000,0.00877956,554.14726014,0.00874124,559.01242680,0.00060302,0.02474513,703.73509978,-0.01298871,-0.01175642,0.00000000,0.00000000,0.00000000,0.00000000
59.00000000,0.26751100,8.36170000,0.00894856,556.75067228,0.00890875,561.73278660,0.00033503,0.02504893,705.10435665,-0.01317304,-0.01187590,0.00000000,0.00000000,0.00000000,0.00000000
59.50000000,0.27376200,8.39680000,0.00903111,559.08775070,0.00899057,564.13693429,0.00016364,0.02536224,706.74927490,-0.01334979,-0.01201245,0.00000000,0.00000000,0.00000000,0.00000000
60.00000000,0.27998000,8.43190000,0.00931278,561.42482911,0.00926968,566.65325379,0.00055821,0.02571646,708.21104503,-0.01354174,-0.01217472,0.00000000,0.00000000,0.00000000,0.00000000
60.50000000,0.28758400,8.46780000,0.00963200,563.81517427,0.00958591,569.24584203,0.00063245,0.02600469,709.72998888,-0.01367653,-0.01232816,0.00000000,0.00000000,0.00000000,0.00000000
61.00000000,0.29376800,8.50520000,0.00978222,566.30539458,0.00973469,571.84511980,0.00029756,0.02634494,711.01848188,-0.01386558,-0.01247935,0.00000000,0.00000000,0.00000000,0.00000000
61.50000000,0.29978300,8.54190000,0.00989844,568.74900649,0.00984978,574.37873693,0.00023018,0.02666156,712.66956582,-0.01409086,-0.01257070,0.00000000,0.00000000,0.00000000,0.00000000
62.00000000,0.30667700,8.57380000,0.01022900,570.87301793,0.01017704,576.71247803,0.00065452,0.02691188,713.66809822,-0.01413219,-0.01277969,0.00000000,0.00000000,0.00000000,0.00000000
62.50000000,0.31330200,8.61290000,0.01049933,573.47643007,0.01044460,579.49755026,0.00053512,0.02726827,715.30119116,-0.01438501,-0.01288326,0.00000000,0.00000000,0.00000000,0.00000000
63.00000000,0.32080500,8.64480000,0.01060456,575.60044150,0.01054872,581.70442836,0.00020825,0.02759923,716.91019087,-0.01454486,-0.01305437,0.00000000,0.00000000,0.00000000,0.00000000
63.50000000,0.32817200,8.68390000,0.01087478,578.20385364,0.01081607,584.49169206,0.00053470,0.02790210,718.28624956,-0.01468640,-0.01321570,0.00000000,0.00000000,0.00000000,0.00000000
64.00000000,0.33435700,8.71420000,0.01114900,580.22133159,0.01108731,586.69021922,0.00054247,0.02822721,719.56191730,-0.01488608,-0.01334113,0.00000000,0.00000000,0.00000000,0.00000000
64.50000000,0.34185900,8.74290000,0.01135167,582.13227605,0.01128772,588.74044761,0.00040082,0.02856169,721.12797492,-0.01507152,-0.01349017,0.00000000,0.00000000,0.00000000,0.00000000
65.00000000,0.34831400,8.78280000,0.01159211,584.78895494,0.01152544,591.56789348,0.00047543,0.02888579,722.57017219,-0.01523600,-0.01364979,0.00000000,0.00000000,0.00000000,0.00000000
65.50000000,0.35581700,8.80910000,0.01181367,586.54009916,0.01174443,593.46928838,0.00043799,0.02920792,723.63215431,-0.01536806,-0.01383986,0.00000000,0.00000000,0.00000000,0.00000000
66.00000000,0.36338600,8.84340000,0.01200144,588.82391084,0.01193000,595.89064829,0.00037114,0.02951275,725.28292750,-0.01553189,-0.01398085,0.00000000,0.00000000,0.00000000,0.00000000
66.50000000,0.36997700,8.87450000,0.01230178,590.89465553,0.01222673,598.16371027,0.00059346,0.02987778,726.43286147,-0.01576930,-0.01410848,0.00000000,0.00000000,0.00000000,0.00000000
67.00000000,0.37758100,8.90880000,0.01259100,593.17846720,0.01251239,600.64717728,0.00057133,0.03023307,728.06707848,-0.01598128,-0.01425179,0.00000000,0.00000000,0.00000000,0.00000000
67.50000000,0.38484700,8.94540000,0.01271856,595.61542077,0.01263835,603.19078858,0.00025192,0.03051463,730.69912388,-0.01606903,-0.01444560,0.00000000,0.00000000,0.00000000,0.00000000
68.00000000,0.39194500,8.97260000,0.01298522,597.42649008,0.01290164,605.18420581,0.00052657,0.03087709,730.79898426,-0.01628436,-0.01459273,0.00000000,0.00000000,0.00000000,0.00000000
68.50000000,0.40029300,8.99810000,0.01335322,599.12436756,0.01326485,607.12460838,0.00072643,0.03122252,731.38438733,-0.01647983,-0.01474269,0.00000000,0.00000000,0.00000000,0.00000000
69.00000000,0.40735500,9.02920000,0.01354467,601.19511226,0.01345376,609.33809965,0.00037781,0.03152304,733.03736655,-0.01664160,-0.01488144,0.00000000,0.00000000,0.00000000,0.00000000
69.50000000,0.41550000,9.05790000,0.01370611,603.10605672,0.01361303,611.37229534,0.00031855,0.03188507,734.68127157,-0.01685988,-0.01502519,0.00000000,0.00000000,0.00000000,0.00000000
70.00000000,0.42290200,9.08900000,0.01405156,605.17680141,0.01395375,613.68047686,0.00068143,0.03220713,735.52811792,-0.01701975,-0.01518737,0.00000000,0.00000000,0.00000000,0.00000000
70.50000000,0.43016800,9.11850000,0.01432578,607.14101262,0.01422413,615.83877984,0.00054077,0.03253613,737.21181724,-0.01715950,-0.01537663,0.00000000,0.00000000,0.00000000,0.00000000
71.00000000,0.43800700,9.14720000,0.01450600,609.05195708,0.01440179,617.88686477,0.00035532,0.03288588,738.29522283,-0.01734215,-0.01554373,0.00000000,0.00000000,0.00000000,0.00000000
71.50000000,0.44551000,9.17990000,0.01481011,611.22923526,0.01470151,620.28160815,0.00059944,0.03321180,739.81220196,-0.01754879,-0.01566302,0.00000000,0.00000000,0.00000000,0.00000000
72.00000000,0.45402800,9.21020000,0.01508056,613.24671321,0.01496797,622.49481434,0.00053292,0.03354690,740.88620656,-0.01772079,-0.01582611,0.00000000,0.00000000,0.00000000,0.00000000
72.50000000,0.46220600,9.24050000,0.01531700,615.26419116,0.01520088,624.68819277,0.00046581,0.03391332,742.21310091,-0.01792716,-0.01598616,0.00000000,0.00000000,0.00000000,0.00000000
73.00000000,0.46984400,9.26600000,0.01562878,616.96206864,0.01550791,626.60443171,0.00061405,0.03424129,743.22768285,-0.01810116,-0.01614013,0.00000000,0.00000000,0.00000000,0.00000000
73.50000000,0.47785300,9.28840000,0.01583911,618.45353749,0.01571498,628.24929178,0.00041415,0.03457509,744.47629224,-0.01830414,-0.01627095,0.00000000,0.00000000,0.00000000,0.00000000
74.00000000,0.48555900,9.32580000,0.01608322,620.94375779,0.01595526,630.93053424,0.00048055,0.03492665,745.78756956,-0.01846989,-0.01645677,0.00000000,0.00000000,0.00000000,0.00000000
74.50000000,0.49448200,9.35140000,0.01645489,622.64829362,0.01632097,632.89390211,0.00073143,0.03526174,746.76085112,-0.01867497,-0.01658678,0.00000000,0.00000000,0.00000000,0.00000000
75.00000000,0.50262600,9.38090000,0.01674789,624.61250482,0.01660919,635.07344565,0.00057643,0.03560446,748.35195031,-0.01888876,-0.01671570,0.00000000,0.00000000,0.00000000,0.00000000
75.50000000,0.51083700,9.40560000,0.01689056,626.25711556,0.01674950,636.83494616,0.00028061,0.03600069,749.31001985,-0.01912201,-0.01687868,0.00000000,0.00000000,0.00000000,0.00000000
76.00000000,0.51945600,9.43830000,0.01722100,628.43439375,0.01707440,639.25666244,0.00064981,0.03631521,750.71486456,-0.01928626,-0.01702895,0.00000000,0.00000000,0.00000000,0.00000000
76.50000000,0.52705900,9.45980000,0.01759278,629.86593750,0.01743982,640.94702897,0.00073083,0.03666277,751.97156657,-0.01949259,-0.01717018,0.00000000,0.00000000,0.00000000,0.00000000
77.00000000,0.53571200,9.49170000,0.01778800,631.98994894,0.01763164,643.23178616,0.00038366,0.03701777,753.18597451,-0.01970482,-0.01731295,0.00000000,0.00000000,0.00000000,0.00000000
77.50000000,0.54368700,9.51320000,0.01803967,633.42149270,0.01787888,644.84820529,0.00049448,0.03737050,754.06528325,-0.01988632,-0.01748419,0.00000000,0.00000000,0.00000000,0.00000000
78.00000000,0.55267700,9.53720000,0.01838889,635.01949504,0.01822186,646.69679798,0.00068595,0.03772156,755.27117081,-0.02008876,-0.01763280,0.00000000,0.00000000,0.00000000,0.00000000
78.50000000,0.56146500,9.56190000,0.01864422,636.66410578,0.01847255,648.53421285,0.00050138,0.03804967,756.74604425,-0.02025662,-0.01779305,0.00000000,0.00000000,0.00000000,0.00000000
79.00000000,0.56944100,9.58820000,0.01891833,638.41525000,0.01874161,650.49300251,0.00053812,0.03840980,757.51442070,-0.02046408,-0.01794572,0.00000000,0.00000000,0.00000000,0.00000000
79.50000000,0.57809300,9.61610000,0.01920756,640.27292772,0.01902542,652.57100555,0.00056762,0.03877757,758.90956576,-0.02067302,-0.01810455,0.00000000,0.00000000,0.00000000,0.00000000
80.00000000,0.58650800,9.63930000,0.01945156,641.81766331,0.01926479,654.30201525,0.00047875,0.03911352,760.16280292,-0.02085002,-0.01826350,0.00000000,0.00000000,0.00000000,0.00000000
80.50000000,0.59539600,9.66800000,0.01978956,643.72860777,0.01959629,656.46771082,0.00066299,0.03947550,761.22042536,-0.02109739,-0.01837811,0.00000000,0.00000000,0.00000000,0.00000000
81.00000000,0.60425200,9.68950000,0.02012389,645.16015153,0.01992408,658.14328274,0.00065558,0.03985849,762.35063473,-0.02131125,-0.01854724,0.00000000,0.00000000,0.00000000,0.00000000
81.50000000,0.61324100,9.71820000,0.02033411,647.07109599,0.02013013,660.22871155,0.00041211,0.04020178,763.50006787,-0.02148982,-0.01871196,0.00000000,0.00000000,0.00000000,0.00000000
82.00000000,0.62223100,9.75890000,0.02064211,649.78104162,0.02043195,663.19389408,0.00060363,0.04054841,764.65975888,-0.02167501,-0.01887340,0.00000000,0.00000000,0.00000000,0.00000000
82.50000000,0.63091600,9.75970000,0.02101011,649.83430836,0.02079244,663.48739939,0.00072098,0.04091493,765.38827934,-0.02186981,-0.01904513,0.00000000,0.00000000,0.00000000,0.00000000
83.00000000,0.64007600,9.78760000,0.02125422,651.69198608,0.02103150,665.54319237,0.00047812,0.04127092,766.82907815,-0.02207263,-0.01919828,0.00000000,0.00000000,0.00000000,0.00000000
83.50000000,0.64899800,9.80910000,0.02153211,653.12352984,0.02130357,667.18665825,0.00054414,0.04163530,767.94866350,-0.02228020,-0.01935510,0.00000000,0.00000000,0.00000000,0.00000000
84.00000000,0.65815800,9.83460000,0.02186256,654.82140732,0.02162700,669.13747672,0.00064685,0.04201809,768.96426304,-0.02249024,-0.01952786,0.00000000,0.00000000,0.00000000,0.00000000
84.50000000,0.66738400,9.85700000,0.02219300,656.31287617,0.02195032,670.87842783,0.00064664,0.04237527,770.02372269,-0.02271383,-0.01966145,0.00000000,0.00000000,0.00000000,0.00000000
85.00000000,0.67606900,9.88250000,0.02245600,658.01075365,0.02220758,672.78704314,0.00051451,0.04275361,771.15623131,-0.02292009,-0.01983352,0.00000000,0.00000000,0.00000000,0.00000000
85.50000000,0.68546500,9.90160000,0.02275267,659.28249718,0.02249769,674.28293207,0.00058022,0.04308974,772.08170840,-0.02309300,-0.01999673,0.00000000,0.00000000,0.00000000,0.00000000
86.00000000,0.69428700,9.92790000,0.02305300,661.03364140,0.02279129,676.27244994,0.00058722,0.04342761,773.35233752,-0.02328084,-0.02014677,0.00000000,0.00000000,0.00000000,0.00000000
86.50000000,0.70361500,9.94710000,0.02340222,662.31204327,0.02313259,677.81161689,0.00068259,0.04381350,774.32470719,-0.02350195,-0.02031155,0.00000000,0.00000000,0.00000000,0.00000000
87.00000000,0.71287600,9.96860000,0.02372533,663.74358703,0.02344826,679.49112488,0.00063135,0.04416483,774.98338921,-0.02367928,-0.02048556,0.00000000,0.00000000,0.00000000,0.00000000
87.50000000,0.72230500,9.99090000,0.02399567,665.22839754,0.02371229,681.19099642,0.00052807,0.04454033,776.56597470,-0.02388592,-0.02065441,0.00000000,0.00000000,0.00000000,0.00000000
88.00000000,0.73159900,10.00930000,0.02430733,666.45353266,0.02401661,682.65324083,0.00060863,0.04490560,777.24362707,-0.02405785,-0.02084775,0.00000000,0.00000000,0.00000000,0.00000000
88.50000000,0.74102800,10.03160000,0.02467533,667.93834317,0.02437581,684.41994443,0.00071841,0.04528217,778.54112219,-0.02429997,-0.02098220,0.00000000,0.00000000,0.00000000,0.00000000
89.00000000,0.75049000,10.05230000,0.02495322,669.31662018,0.02464697,686.01822654,0.00054232,0.04562589,779.93314462,-0.02446572,-0.02116016,0.00000000,0.00000000,0.00000000,0.00000000
89.50000000,0.75988700,10.07950000,0.02525367,671.12768949,0.02494006,688.07612446,0.00058617,0.04600533,780.56739446,-0.02466439,-0.02134094,0.00000000,0.00000000,0.00000000,0.00000000
90.00000000,0.76955200,10.09700000,0.02558044,672.29289953,0.02525874,689.49045070,0.00063736,0.04638906,781.76047255,-0.02488265,-0.02150641,0.00000000,0.00000000,0.00000000,0.00000000
90.50000000,0.77925400,10.11930000,0.02589211,673.77771004,0.02556259,691.22323737,0.00060769,0.04676212,782.89678433,-0.02507991,-0.02168221,0.00000000,0.00000000,0.00000000,0.00000000
91.00000000,0.78868300,10.13610000,0.02618878,674.89631167,0.02585172,692.57102120,0.00057827,0.04713662,783.74665961,-0.02530158,-0.02183504,0.00000000,0.00000000,0.00000000,0.00000000
91.50000000,0.79818000,10.15440000,0.02651922,676.11478845,0.02617368,694.04482677,0.00064392,0.04749653,784.59261551,-0.02549885,-0.02199767,0.00000000,0.00000000,0.00000000,0.00000000
92.00000000,0.80788100,10.17750000,0.02685344,677.65286570,0.02649922,695.85017928,0.00065107,0.04787230,785.84568730,-0.02569663,-0.02217567,0.00000000,0.00000000,0.00000000,0.00000000
92.50000000,0.81795300,10.19350000,0.02718400,678.71820059,0.02682108,697.16847616,0.00064372,0.04827514,786.61408105,-0.02595179,-0.02232335,0.00000000,0.00000000,0.00000000,0.00000000
93.00000000,0.82734900,10.21580000,0.02751456,680.20301110,0.02714283,698.91849463,0.00064351,0.04862772,787.44890074,-0.02611514,-0.02251258,0.00000000,0.00000000,0.00000000,0.00000000
93.50000000,0.83721800,10.23580000,0.02778856,681.53467971,0.02740946,700.47354402,0.00053325,0.04904915,788.74030501,-0.02636706,-0.02268209,0.00000000,0.00000000,0.00000000,0.00000000
94.00000000,0.84702000,10.25570000,0.02814544,682.85968998,0.02775664,702.07907945,0.00069436,0.04936983,789.44531652,-0.02651521,-0.02285462,0.00000000,0.00000000,0.00000000,0.00000000
94.50000000,0.85705800,10.27640000,0.02849467,684.23796699,0.02809624,703.73509978,0.00067921,0.04972225,790.23227932,-0.02671430,-0.02300795,0.00000000,0.00000000,0.00000000,0.00000000
95.00000000,0.86699500,10.29320000,0.02881389,685.35656863,0.02840657,705.10435665,0.00062066,0.05012487,791.61679667,-0.02695748,-0.02316739,0.00000000,0.00000000,0.00000000,0.00000000
95.50000000,0.87672900,10.31390000,0.02914433,686.73484564,0.02872771,706.74927490,0.00064228,0.05048760,792.41312732,-0.02713815,-0.02334944,0.00000000,0.00000000,0.00000000,0.00000000
96.00000000,0.88737500,10.33150000,0.02951611,687.90671402,0.02908890,708.21104503,0.00072237,0.05088340,793.68099486,-0.02738420,-0.02349920,0.00000000,0.00000000,0.00000000,0.00000000
96.50000000,0.89666800,10.35060000,0.02982033,689.17845755,0.02938435,709.72998888,0.00059091,0.05126291,794.60484609,-0.02758781,-0.02367509,0.00000000,0.00000000,0.00000000,0.00000000
97.00000000,0.90731600,10.36580000,0.03017711,690.19052570,0.02973074,711.01848188,0.00069277,0.05162229,795.28715769,-0.02776466,-0.02385763,0.00000000,0.00000000,0.00000000,0.00000000
97.50000000,0.91715100,10.38650000,0.03051144,691.56880271,0.03005523,712.66956582,0.00064897,0.05203031,796.12180065,-0.02801288,-0.02401743,0.00000000,0.00000000,0.00000000,0.00000000
98.00000000,0.92722300,10.39840000,0.03077433,692.36114554,0.03031030,713.66809822,0.00051015,0.05240568,797.09349261,-0.02822168,-0.02418400,0.00000000,0.00000000,0.00000000,0.00000000
98.50000000,0.93726100,10.41840000,0.03114978,693.69281415,0.03067447,715.30119116,0.00072834,0.05277705,798.12625719,-0.02842322,-0.02435383,0.00000000,0.00000000,0.00000000,0.00000000
99.00000000,0.94760300,10.43830000,0.03149900,695.01782442,0.03101308,716.91019087,0.00067723,0.05316346,798.94533950,-0.02865965,-0.02450380,0.00000000,0.00000000,0.00000000,0.00000000
99.50000000,0.95760900,10.45510000,0.03181822,696.13642606,0.03132251,718.28624956,0.00061885,0.05356278,799.99474271,-0.02890360,-0.02465918,0.00000000,0.00000000,0.00000000,0.00000000
100.00000000,0.96791800,10.47020000,0.03216000,697.14183586,0.03165369,719.56191730,0.00066237,0.05392740,800.85409358,-0.02911734,-0.02481006,0.00000000,0.00000000,0.00000000,0.00000000
100.50000000,0.97809100,10.48940000,0.03251300,698.42023773,0.03199564,721.12797492,0.00068389,0.05432481,801.51367369,-0.02932285,-0.02500196,0.00000000,0.00000000,0.00000000,0.00000000
101.00000000,0.98853400,10.50690000,0.03285478,699.58544777,0.03232660,722.57017219,0.00066192,0.05473771,802.58300170,-0.02957496,-0.02516275,0.00000000,0.00000000,0.00000000,0.00000000
101.50000000,0.99904700,10.51890000,0.03319278,700.38444893,0.03265379,723.63215431,0.00065439,0.05508979,803.03685400,-0.02974721,-0.02534258,0.00000000,0.00000000,0.00000000,0.00000000
102.00000000,1.00938900,10.53960000,0.03351589,701.76272595,0.03296647,725.28292750,0.00062536,0.05548579,804.59730814,-0.02999060,-0.02549519,0.00000000,0.00000000,0.00000000,0.00000000
102.50000000,1.01959600,10.55240000,0.03389889,702.61499386,0.03333698,726.43286147,0.00074102,0.05587584,805.19622295,-0.03021284,-0.02566300,0.00000000,0.00000000,0.00000000,0.00000000
103.00000000,1.03027700,10.57230000,0.03427433,703.94000413,0.03370005,728.06707848,0.00072614,0.05626692,806.25059049,-0.03044106,-0.02582586,0.00000000,0.00000000,0.00000000,0.00000000
103.50000000,1.04068700,10.60740000,0.03457856,706.27708255,0.03399415,730.69912388,0.00058819,0.05664091,807.17110600,-0.03061385,-0.02602707,0.00000000,0.00000000,0.00000000,0.00000000
104.00000000,1.05123200,10.60500000,0.03495411,706.11728231,0.03435709,730.79898426,0.00072588,0.05702686,807.76803650,-0.03084901,-0.02617785,0.00000000,0.00000000,0.00000000,0.00000000
104.50000000,1.06167500,10.60980000,0.03531456,706.43688278,0.03470530,731.38438733,0.00069642,0.05742755,808.94579436,-0.03106182,-0.02636574,0.00000000,0.00000000,0.00000000,0.00000000
105.00000000,1.07205200,10.63050000,0.03563389,707.81515980,0.03501369,733.03736655,0.00061679,0.05781373,809.43008000,-0.03128729,-0.02652644,0.00000000,0.00000000,0.00000000,0.00000000
105.50000000,1.08303700,10.65040000,0.03601700,709.14017007,0.03538355,734.68127157,0.00073972,0.05818277,810.51943376,-0.03150538,-0.02667739,0.00000000,0.00000000,0.00000000,0.00000000
106.00000000,1.09388600,10.65920000,0.03635489,709.72610426,0.03570964,735.52811792,0.00065218,0.05858514,811.24532442,-0.03173546,-0.02684968,0.00000000,0.00000000,0.00000000,0.00000000
106.50000000,1.10460100,10.68000000,0.03670422,711.11103962,0.03604666,737.21181724,0.00067404,0.05898969,812.20122269,-0.03194504,-0.02704465,0.00000000,0.00000000,0.00000000,0.00000000
