Repository: noberito/ethz

**MODELLING AND CALIBRATING A POLYN YIELD SURFACE FUNCTION**

---

In the context of my research assistant internship at ETH Zurich, I have to implement and find an operationnal strategy to calibrate a yield surface function based on the polyN model which is a homogenous polynomial of degree N.

To make the calibration operationnal please copy paste a folder "{material}_results" containing the csv files for a given material in the lab_data directory and then change the parameters you want in the polyN_optimization/param.txt. Then run polyN_optimization/optimize_polyN.py. The coefficients of the polyN function will be accessible in the polyN_coeff.npy file.

File: LAB_DATA/DP780_results/DATA/UT_45_3.csv (part 1 of 3)
Time[s],Displacement[mm],Force[kN],EngStrain_longi,EngStress[MPa],TrueStrain,TrueStress[MPa],TrueStrainRate[1/s],PlasticStrain_longi,PlasticStress[MPa],PlasticStrain_thick,PlasticStrain_width,R-Value,Thickness[mm],Width[mm], Young's Modulus [MPa]
0.00000000,0.00000000,-0.01820000,0.00000000,-1.21135557,0.00000000,-1.21135557,0.00000000,0.00057966,417.69800805,0.00038518,-0.00096484,0.84648299,1.51050000,9.94670000,210283.37950170
0.50000000,0.00089900,0.03610000,0.00003767,2.40274373,0.00003767,2.40283423,0.00007533,0.00075910,422.46110582,0.00010646,-0.00086556,0.00000000,0.00000000,0.00000000,0.00000000
1.00000000,0.00154600,0.20110000,0.00006622,13.38481342,0.00006622,13.38569979,0.00005711,0.00076608,426.46342208,0.00008675,-0.00085283,0.00000000,0.00000000,0.00000000,0.00000000
1.50000000,0.00229900,0.35420000,0.00007333,23.57484292,0.00007333,23.57657174,0.00001422,0.00073691,430.98539821,0.00011592,-0.00085283,0.00000000,0.00000000,0.00000000,0.00000000
2.00000000,0.00318600,0.46110000,0.00012744,30.68989292,0.00012744,30.69380418,0.00010821,0.00082486,434.54839385,0.00010578,-0.00093064,0.00000000,0.00000000,0.00000000,0.00000000
2.50000000,0.00332900,0.59030000,0.00012022,39.28918627,0.00012021,39.29390971,-0.00001444,0.00099523,438.08810086,0.00002240,-0.00101762,0.00000000,0.00000000,0.00000000,0.00000000
3.00000000,0.00347500,0.69640000,0.00010700,46.35098987,0.00010699,46.35594942,-0.00002644,0.00104124,442.59110341,0.00004419,-0.00108542,0.00000000,0.00000000,0.00000000,0.00000000
3.50000000,0.00469200,0.82080000,0.00016522,54.63080483,0.00016521,54.63983105,0.00011643,0.00107563,446.39360188,0.00010231,-0.00117794,0.00000000,0.00000000,0.00000000,0.00000000
4.00000000,0.00545200,0.92600000,0.00018067,61.63270623,0.00018065,61.64384121,0.00003088,0.00115704,450.48539828,0.00005402,-0.00121106,0.00000000,0.00000000,0.00000000,0.00000000
4.50000000,0.00553400,1.02410000,0.00020656,68.16204584,0.00020653,68.17612509,0.00005177,0.00131166,454.12944227,-0.00012340,-0.00118826,0.00000000,0.00000000,0.00000000,0.00000000
5.00000000,0.00576000,1.14690000,0.00019233,76.33536801,0.00019231,76.35004984,-0.00002844,0.00137984,458.64547904,-0.00023365,-0.00114619,0.00000000,0.00000000,0.00000000,0.00000000
5.50000000,0.00743400,1.23470000,0.00025578,82.17916024,0.00025575,82.20017984,0.00012686,0.00141674,461.86912451,-0.00018677,-0.00122997,0.00000000,0.00000000,0.00000000,0.00000000
6.00000000,0.00761000,1.35350000,0.00025311,90.08625041,0.00025308,90.10905224,-0.00000533,0.00152012,466.08155629,-0.00020844,-0.00131168,0.00000000,0.00000000,0.00000000,0.00000000
6.50000000,0.00771800,1.44840000,0.00024189,96.40260443,0.00024186,96.42592315,-0.00002244,0.00161289,469.37930795,-0.00024792,-0.00136497,0.00000000,0.00000000,0.00000000,0.00000000
7.00000000,0.00943900,1.55290000,0.00032644,103.35791523,0.00032639,103.39165585,0.00016906,0.00176182,472.71107361,-0.00026855,-0.00149327,0.00000000,0.00000000,0.00000000,0.00000000
7.50000000,0.01075200,1.64220000,0.00034078,109.30154446,0.00034072,109.33879200,0.00002866,0.00188080,476.77318990,-0.00029846,-0.00158234,0.00000000,0.00000000,0.00000000,0.00000000
8.00000000,0.01016100,1.74900000,0.00032722,116.40993866,0.00032717,116.44803058,-0.00002710,0.00199618,480.03072419,-0.00032583,-0.00167035,0.00000000,0.00000000,0.00000000,0.00000000
8.50000000,0.01072900,1.83440000,0.00032800,122.09399169,0.00032795,122.13403852,0.00000156,0.00206539,484.33880063,-0.00034985,-0.00171554,0.00000000,0.00000000,0.00000000,0.00000000
9.00000000,0.01245400,1.91730000,0.00042644,127.61164974,0.00042635,127.66606901,0.00019681,0.00223380,487.41620134,-0.00052177,-0.00171203,0.00000000,0.00000000,0.00000000,0.00000000
9.50000000,0.01254000,2.02180000,0.00039789,134.56696054,0.00039781,134.62050323,-0.00005709,0.00243441,491.57636774,-0.00068131,-0.00175309,0.00000000,0.00000000,0.00000000,0.00000000
10.00000000,0.01223000,2.10070000,0.00039000,139.81838659,0.00038992,139.87291576,-0.00001577,0.00256771,494.95400434,-0.00075918,-0.00180853,0.00000000,0.00000000,0.00000000,0.00000000
10.50000000,0.01559400,2.20200000,0.00050200,146.56071179,0.00050187,146.63428527,0.00022390,0.00257243,499.39481609,-0.00079086,-0.00178158,0.00000000,0.00000000,0.00000000,0.00000000
11.00000000,0.01425600,2.27860000,0.00050011,151.65905445,0.00049999,151.73490082,-0.00000378,0.00273614,501.88420835,-0.00087513,-0.00186101,0.00000000,0.00000000,0.00000000,0.00000000
11.50000000,0.01467000,2.38060000,0.00041722,158.44797025,0.00041714,158.51407826,-0.00016570,0.00298744,504.79439289,-0.00100592,-0.00198151,0.00000000,0.00000000,0.00000000,0.00000000
12.00000000,0.01570600,2.46040000,0.00052433,163.75929850,0.00052420,163.84516296,0.00021412,0.00313823,508.39965600,-0.00107909,-0.00205915,0.00000000,0.00000000,0.00000000,0.00000000
12.50000000,0.01700900,2.55770000,0.00052622,170.23539171,0.00052608,170.32497336,0.00000378,0.00311311,511.33213417,-0.00096790,-0.00214521,0.00000000,0.00000000,0.00000000,0.00000000
13.00000000,0.01793300,2.63340000,0.00064867,175.27383217,0.00064846,175.38752646,0.00024475,0.00333321,515.29694643,-0.00108044,-0.00225277,0.00000000,0.00000000,0.00000000,0.00000000
13.50000000,0.01862400,2.71320000,0.00061811,180.58516041,0.00061792,180.69678211,-0.00006107,0.00361016,518.27956820,-0.00121075,-0.00239941,0.00000000,0.00000000,0.00000000,0.00000000
14.00000000,0.01940100,2.80650000,0.00064978,186.79502164,0.00064957,186.91639689,0.00006329,0.00371272,521.81058002,-0.00128068,-0.00243204,0.00000000,0.00000000,0.00000000,0.00000000
14.50000000,0.02065600,2.87750000,0.00074744,191.52063950,0.00074717,191.66379054,0.00019520,0.00381466,524.70420045,-0.00127004,-0.00254462,0.00000000,0.00000000,0.00000000,0.00000000
15.00000000,0.02083400,2.97400000,0.00068367,197.94348632,0.00068343,198.07881368,-0.00012746,0.00401525,528.02006436,-0.00136968,-0.00264557,0.00000000,0.00000000,0.00000000,0.00000000
15.50000000,0.02063000,3.04890000,0.00070056,202.92868037,0.00070031,203.07084319,0.00003375,0.00425748,531.20500236,-0.00152581,-0.00273166,0.00000000,0.00000000,0.00000000,0.00000000
16.00000000,0.02272500,3.13580000,0.00075611,208.71257041,0.00075583,208.87038030,0.00011103,0.00442030,533.81145939,-0.00160572,-0.00281458,0.00000000,0.00000000,0.00000000,0.00000000
16.50000000,0.02352500,3.20840000,0.00079933,213.54468107,0.00079901,213.71537445,0.00008638,0.00458678,537.22054088,-0.00172443,-0.00286234,0.00000000,0.00000000,0.00000000,0.00000000
17.00000000,0.02329700,3.30090000,0.00072011,219.70129589,0.00071985,219.85950524,-0.00015832,0.00477872,539.95227324,-0.00184088,-0.00293784,0.00000000,0.00000000,0.00000000,0.00000000
17.50000000,0.02389900,3.37990000,0.00075100,224.95937774,0.00075072,225.12832223,0.00006173,0.00496149,543.04991285,-0.00191108,-0.00305041,0.00000000,0.00000000,0.00000000,0.00000000
18.00000000,0.02569000,3.45560000,0.00090656,229.99781820,0.00090614,230.20632400,0.00031085,0.00516728,546.00668050,-0.00201189,-0.00315539,0.00000000,0.00000000,0.00000000,0.00000000
18.50000000,0.02641900,3.54650000,0.00086122,236.04794022,0.00086085,236.25122995,-0.00009059,0.00538800,548.91912996,-0.00215009,-0.00323791,0.00000000,0.00000000,0.00000000,0.00000000
19.00000000,0.02651000,3.61670000,0.00085022,240.72031169,0.00084986,240.92497745,-0.00002198,0.00555061,551.52491890,-0.00219560,-0.00335501,0.00000000,0.00000000,0.00000000,0.00000000
19.50000000,0.02820200,3.70280000,0.00091044,246.45095532,0.00091003,246.67533523,0.00012034,0.00572801,554.95408754,-0.00227971,-0.00344830,0.00000000,0.00000000,0.00000000,0.00000000
20.00000000,0.02891300,3.77700000,0.00098189,251.38955878,0.00098141,251.63639540,0.00014275,0.00604693,557.54827380,-0.00248929,-0.00355763,0.00000000,0.00000000,0.00000000,0.00000000
20.50000000,0.02996100,3.86070000,0.00097811,256.96046322,0.00097763,257.21179911,-0.00000755,0.00623719,559.80253985,-0.00254316,-0.00369403,0.00000000,0.00000000,0.00000000,0.00000000
21.00000000,0.03033600,3.93490000,0.00094800,261.89906668,0.00094755,262.14734699,-0.00006016,0.00633777,562.91625531,-0.00254996,-0.00378781,0.00000000,0.00000000,0.00000000,0.00000000
21.50000000,0.03148900,4.01940000,0.00103444,267.52321752,0.00103391,267.79995542,0.00017272,0.00661470,565.70640257,-0.00272137,-0.00389333,0.00000000,0.00000000,0.00000000,0.00000000
22.00000000,0.03220100,4.08640000,0.00116978,271.98260339,0.00116909,272.30076260,0.00027037,0.00693932,568.63312713,-0.00296343,-0.00397589,0.00000000,0.00000000,0.00000000,0.00000000
22.50000000,0.03298200,4.15260000,0.00104967,276.38874286,0.00104912,276.67885891,-0.00023996,0.00706101,571.17590552,-0.00296047,-0.00410055,0.00000000,0.00000000,0.00000000,0.00000000
23.00000000,0.03325400,4.24110000,0.00104622,282.27912569,0.00104568,282.57445239,-0.00000688,0.00723099,573.74039332,-0.00303205,-0.00419894,0.00000000,0.00000000,0.00000000,0.00000000
23.50000000,0.03498100,4.30810000,0.00118900,286.73851157,0.00118829,287.07944366,0.00028524,0.00750850,576.37468522,-0.00320768,-0.00430083,0.00000000,0.00000000,0.00000000,0.00000000
24.00000000,0.03572700,4.39110000,0.00124533,292.26282541,0.00124456,292.62679005,0.00011253,0.00774670,579.41929783,-0.00337104,-0.00437566,0.00000000,0.00000000,0.00000000,0.00000000
24.50000000,0.03738500,4.45330000,0.00120033,296.40273289,0.00119961,296.75851497,-0.00008989,0.00795933,581.58695649,-0.00347719,-0.00448214,0.00000000,0.00000000,0.00000000,0.00000000
25.00000000,0.03846900,4.53700000,0.00116278,301.97363733,0.00116210,302.32476556,-0.00007502,0.00817772,584.08282125,-0.00361972,-0.00455800,0.00000000,0.00000000,0.00000000,0.00000000
25.50000000,0.03877300,4.60640000,0.00128656,306.59276240,0.00128573,306.98721102,0.00024725,0.00843563,586.87305230,-0.00375705,-0.00467858,0.00000000,0.00000000,0.00000000,0.00000000
26.00000000,0.03958800,4.68290000,0.00139544,311.68444925,0.00139447,312.11938758,0.00021749,0.00865263,589.63381925,-0.00387979,-0.00477285,0.00000000,0.00000000,0.00000000,0.00000000
26.50000000,0.04148200,4.74750000,0.00134311,315.98409593,0.00134221,316.40849768,-0.00010452,0.00896424,592.02654710,-0.00414565,-0.00481859,0.00000000,0.00000000,0.00000000,0.00000000
27.00000000,0.04293700,4.80730000,0.00132456,319.96426421,0.00132368,320.38807466,-0.00003706,0.00915010,594.29176947,-0.00417237,-0.00497773,0.00000000,0.00000000,0.00000000,0.00000000
27.50000000,0.04300700,4.89270000,0.00145244,325.64831725,0.00145139,326.12130334,0.00025542,0.00934606,596.78011335,-0.00430013,-0.00504593,0.00000000,0.00000000,0.00000000,0.00000000
28.00000000,0.04405700,4.95330000,0.00157256,329.68173193,0.00157132,330.20017477,0.00023986,0.00960592,599.09159927,-0.00444615,-0.00515977,0.00000000,0.00000000,0.00000000,0.00000000
28.50000000,0.04531000,5.03060000,0.00151978,334.82666519,0.00151862,335.33552731,-0.00010539,0.00993004,601.87575495,-0.00465709,-0.00527294,0.00000000,0.00000000,0.00000000,0.00000000
29.00000000,0.04787800,5.09200000,0.00143711,338.91332627,0.00143608,339.40038237,-0.00016509,0.01012389,603.98764766,-0.00475938,-0.00536451,0.00000000,0.00000000,0.00000000,0.00000000
29.50000000,0.04903000,5.16940000,0.00153856,344.06491532,0.00153737,344.59427831,0.00020259,0.01031103,605.93397098,-0.00485113,-0.00545990,0.00000000,0.00000000,0.00000000,0.00000000
30.00000000,0.04926800,5.23080000,0.00168144,348.15157640,0.00168003,348.73697394,0.00028532,0.01064909,608.89324925,-0.00505733,-0.00559176,0.00000000,0.00000000,0.00000000,0.00000000
30.50000000,0.05035000,5.30100000,0.00174933,352.82394787,0.00174781,353.44115456,0.00013555,0.01091050,610.77875330,-0.00519662,-0.00571388,0.00000000,0.00000000,0.00000000,0.00000000
31.00000000,0.05319200,5.37040000,0.00169300,357.44307294,0.00169157,358.04822406,-0.00011247,0.01114234,613.40528713,-0.00530749,-0.00583484,0.00000000,0.00000000,0.00000000,0.00000000
31.50000000,0.05481600,5.43100000,0.00171922,361.47648762,0.00171775,362.09794603,0.00005236,0.01136576,615.48615275,-0.00538645,-0.00597931,0.00000000,0.00000000,0.00000000,0.00000000
32.00000000,0.05525800,5.50590000,0.00189567,366.46168168,0.00189387,367.15637087,0.00035225,0.01167973,617.94918553,-0.00550713,-0.00617260,0.00000000,0.00000000,0.00000000,0.00000000
32.50000000,0.05650700,5.56500000,0.00200444,370.39525936,0.00200244,371.13769608,0.00021713,0.01190136,621.92143615,-0.00562096,-0.00628040,0.00000000,0.00000000,0.00000000,0.00000000
33.00000000,0.05911100,5.64150000,0.00191067,375.48694622,0.00190884,376.20437661,-0.00018719,0.01222370,622.61053457,-0.00584972,-0.00637398,0.00000000,0.00000000,0.00000000,0.00000000
33.50000000,0.06103700,5.69650000,0.00194467,379.14763611,0.00194278,379.88495188,0.00006787,0.01241702,624.73111588,-0.00587963,-0.00653739,0.00000000,0.00000000,0.00000000,0.00000000
34.00000000,0.06242400,5.76830000,0.00214767,383.92650038,0.00214536,384.75104652,0.00040517,0.01263810,626.43601384,-0.00597821,-0.00665989,0.00000000,0.00000000,0.00000000,0.00000000
34.50000000,0.06394600,5.82090000,0.00220767,387.42745107,0.00220523,388.28276174,0.00011974,0.01295069,629.12181914,-0.00619623,-0.00675447,0.00000000,0.00000000,0.00000000,0.00000000
35.00000000,0.06604200,5.89590000,0.00217756,392.41930093,0.00217519,393.27381576,-0.00006009,0.01329172,631.23020511,-0.00638138,-0.00691034,0.00000000,0.00000000,0.00000000,0.00000000
35.50000000,0.06776900,5.95410000,0.00216611,396.29297642,0.00216377,397.15139104,-0.00002284,0.01346536,633.55943667,-0.00644478,-0.00702057,0.00000000,0.00000000,0.00000000,0.00000000
36.00000000,0.06868100,6.01070000,0.00223356,400.06015911,0.00223106,400.95371570,0.00013459,0.01373358,635.40673881,-0.00660958,-0.00712400,0.00000000,0.00000000,0.00000000,0.00000000
36.50000000,0.07260200,6.07850000,0.00241400,404.57279138,0.00241109,405.54943010,0.00036005,0.01404300,637.87895968,-0.00677489,-0.00726810,0.00000000,0.00000000,0.00000000,0.00000000
37.00000000,0.07408800,6.13510000,0.00243278,408.33997407,0.00242982,409.33337449,0.00003746,0.01434474,639.64807121,-0.00698449,-0.00736024,0.00000000,0.00000000,0.00000000,0.00000000
37.50000000,0.07645300,6.21010000,0.00244800,413.33182393,0.00244501,414.34366024,0.00003037,0.01454650,642.21684052,-0.00703464,-0.00751186,0.00000000,0.00000000,0.00000000,0.00000000
38.00000000,0.07848200,6.25960000,0.00257200,416.62644484,0.00256870,417.69800805,0.00024738,0.01481836,644.01640133,-0.00718412,-0.00763424,0.00000000,0.00000000,0.00000000,0.00000000
38.50000000,0.08223300,6.32970000,0.00277467,421.29216050,0.00277082,422.46110582,0.00040425,0.01513840,645.73935455,-0.00739298,-0.00774542,0.00000000,0.00000000,0.00000000,0.00000000
39.00000000,0.08419400,6.38950000,0.00280078,425.27232879,0.00279686,426.46342208,0.00005208,0.01543060,647.88056571,-0.00759353,-0.00783707,0.00000000,0.00000000,0.00000000,0.00000000
39.50000000,0.08531000,6.45730000,0.00279311,429.78496106,0.00278922,430.98539821,-0.00001529,0.01569849,649.68061653,-0.00770862,-0.00798987,0.00000000,0.00000000,0.00000000,0.00000000
40.00000000,0.08848700,6.51000000,0.00289833,433.29256756,0.00289414,434.54839385,0.00020985,0.01592750,651.89171464,-0.00782329,-0.00810420,0.00000000,0.00000000,0.00000000,0.00000000
40.50000000,0.09254200,6.56180000,0.00308611,436.74027186,0.00308136,438.08810086,0.00037444,0.01621966,653.98871779,-0.00798962,-0.00823004,0.00000000,0.00000000,0.00000000,0.00000000
41.00000000,0.09497100,6.62880000,0.00315378,441.19965773,0.00314882,442.59110341,0.00013491,0.01658584,655.96541157,-0.00821452,-0.00837132,0.00000000,0.00000000,0.00000000,0.00000000
41.50000000,0.09733900,6.68540000,0.00320644,444.96684042,0.00320131,446.39360188,0.00010500,0.01682458,657.64143507,-0.00835337,-0.00847121,0.00000000,0.00000000,0.00000000,0.00000000
42.00000000,0.09956700,6.74600000,0.00330767,449.00025511,0.00330221,450.48539828,0.00020179,0.01706691,660.08368425,-0.00842477,-0.00864215,0.00000000,0.00000000,0.00000000,0.00000000
42.50000000,0.10321700,6.79940000,0.00348022,452.55445220,0.00347418,454.12944227,0.00034394,0.01739431,661.65677013,-0.00862920,-0.00876510,0.00000000,0.00000000,0.00000000,0.00000000
43.00000000,0.10652800,6.86640000,0.00357022,457.01383808,0.00356386,458.64547904,0.00017937,0.01773542,663.41041258,-0.00882112,-0.00891430,0.00000000,0.00000000,0.00000000,0.00000000
43.50000000,0.11102300,6.91430000,0.00362267,460.20196619,0.00361612,461.86912451,0.00010451,0.01795714,665.51517270,-0.00891691,-0.00904023,0.00000000,0.00000000,0.00000000,0.00000000
44.00000000,0.11372700,6.97650000,0.00374656,464.34187367,0.00373955,466.08155629,0.00024687,0.01821171,666.87887791,-0.00902550,-0.00918621,0.00000000,0.00000000,0.00000000,0.00000000
44.50000000,0.11693600,7.02510000,0.00385544,467.57659237,0.00384803,469.37930795,0.00021695,0.01847948,669.28925151,-0.00914495,-0.00933453,0.00000000,0.00000000,0.00000000,0.00000000
45.00000000,0.12095600,7.07380000,0.00402089,470.81796688,0.00401283,472.71107361,0.00032959,0.01884347,670.78964921,-0.00935166,-0.00949181,0.00000000,0.00000000,0.00000000,0.00000000
45.50000000,0.12551700,7.13360000,0.00415978,474.79813517,0.00415115,476.77318990,0.00027665,0.01915431,672.63077184,-0.00955891,-0.00959540,0.00000000,0.00000000,0.00000000,0.00000000
46.00000000,0.12919800,7.18140000,0.00429122,477.97960747,0.00428204,480.03072419,0.00026178,0.01942056,674.55212058,-0.00966081,-0.00975976,0.00000000,0.00000000,0.00000000,0.00000000
46.50000000,0.13281400,7.24520000,0.00438133,482.22600775,0.00437176,484.33880063,0.00017944,0.01973819,676.45468969,-0.00980650,-0.00993169,0.00000000,0.00000000,0.00000000,0.00000000
47.00000000,0.13686800,7.28990000,0.00456522,485.20115027,0.00455483,487.41620134,0.00036614,0.02004972,678.08773428,-0.00997994,-0.01006978,0.00000000,0.00000000,0.00000000,0.00000000
47.50000000,0.14092300,7.35050000,0.00478667,489.23456495,0.00477525,491.57636774,0.00044083,0.02039459,679.62825344,-0.01019791,-0.01019667,0.00000000,0.00000000,0.00000000,0.00000000
48.00000000,0.14534900,7.39990000,0.00493678,492.52253006,0.00492463,494.95400434,0.00029877,0.02062863,681.31289426,-0.01025581,-0.01037282,0.00000000,0.00000000,0.00000000,0.00000000
48.50000000,0.15095800,7.46610000,0.00496278,496.92866953,0.00495050,499.39481609,0.00005174,0.02096512,683.02061843,-0.01045796,-0.01050716,0.00000000,0.00000000,0.00000000,0.00000000
49.00000000,0.15552000,7.50200000,0.00513922,499.31810166,0.00512606,501.88420835,0.00035112,0.02132975,684.96094194,-0.01069240,-0.01063735,0.00000000,0.00000000,0.00000000,0.00000000
49.50000000,0.15940400,7.54350000,0.00540578,502.08025858,0.00539122,504.79439289,0.00053032,0.02162278,686.52467257,-0.01086602,-0.01075676,0.00000000,0.00000000,0.00000000,0.00000000
50.00000000,0.16541800,7.59610000,0.00557467,505.58120928,0.00555919,508.39965600,0.00033593,0.02188540,688.28742835,-0.01095262,-0.01093278,0.00000000,0.00000000,0.00000000,0.00000000
50.50000000,0.16997900,7.64000000,0.00556344,508.50310540,0.00554803,511.33213417,-0.00002232,0.02221749,690.05123202,-0.01116174,-0.01105576,0.00000000,0.00000000,0.00000000,0.00000000
51.00000000,0.17521500,7.69740000,0.00580378,512.32353449,0.00578700,515.29694643,0.00047795,0.02247638,691.81332142,-0.01125591,-0.01122048,0.00000000,0.00000000,0.00000000,0.00000000
51.50000000,0.18150000,7.73970000,0.00609667,515.13893781,0.00607816,518.27956820,0.00058231,0.02283568,693.20747863,-0.01147648,-0.01135920,0.00000000,0.00000000,0.00000000,0.00000000
52.00000000,0.18656800,7.79150000,0.00621678,518.58664211,0.00619753,521.81058002,0.00023875,0.02315757,694.74792437,-0.01165612,-0.01150145,0.00000000,0.00000000,0.00000000,0.00000000
52.50000000,0.19089300,7.83380000,0.00633322,521.40204543,0.00631325,524.70420045,0.00023144,0.02343667,696.80128090,-0.01181641,-0.01162026,0.00000000,0.00000000,0.00000000,0.00000000
53.00000000,0.19707700,7.88160000,0.00655100,524.58351774,0.00652964,528.02006436,0.00043277,0.02374588,697.89572467,-0.01194083,-0.01180505,0.00000000,0.00000000,0.00000000,0.00000000
53.50000000,0.20288900,7.92710000,0.00681011,527.61190665,0.00678703,531.20500236,0.00051478,0.02410234,699.78580525,-0.01215919,-0.01194315,0.00000000,0.00000000,0.00000000,0.00000000
54.00000000,0.20873500,7.96460000,0.00698656,530.10783158,0.00696226,533.81145939,0.00035047,0.02444150,701.44528030,-0.01243228,-0.01200922,0.00000000,0.00000000,0.00000000,0.00000000
54.50000000,0.21539300,8.01400000,0.00717056,533.39579668,0.00714497,537.22054088,0.00036541,0.02470442,703.00396959,-0.01250718,-0.01219724,0.00000000,0.00000000,0.00000000,0.00000000
55.00000000,0.22009000,8.05310000,0.00737700,535.99821441,0.00734992,539.95227324,0.00040991,0.02506207,704.56858482,-0.01271483,-0.01234724,0.00000000,0.00000000,0.00000000,0.00000000
55.50000000,0.22509100,8.09770000,0.00757600,538.96670112,0.00754745,543.04991285,0.00039505,0.02541984,706.07935369,-0.01294537,-0.01247447,0.00000000,0.00000000,0.00000000,0.00000000
56.00000000,0.23289700,8.14000000,0.00779756,541.78210444,0.00776731,546.00668050,0.00043973,0.02572291,707.55917379,-0.01309445,-0.01262846,0.00000000,0.00000000,0.00000000,0.00000000
56.50000000,0.23891200,8.18150000,0.00803400,544.54426136,0.00800190,548.91912996,0.00046918,0.02604461,708.93617727,-0.01325433,-0.01279028,0.00000000,0.00000000,0.00000000,0.00000000
57.00000000,0.24611000,8.21890000,0.00821044,547.03353049,0.00817692,551.52491890,0.00035005,0.02632080,710.67372401,-0.01340738,-0.01291342,0.00000000,0.00000000,0.00000000,0.00000000
57.50000000,0.25229400,8.26840000,0.00840578,550.32815140,0.00837065,554.95408754,0.00038745,0.02667130,712.07303802,-0.01360754,-0.01306376,0.00000000,0.00000000,0.00000000,0.00000000
58.00000000,0.25844400,8.30430000,0.00873989,552.71758353,0.00870192,557.54827380,0.00066254,0.02700978,713.68496484,-0.01375020,-0.01325958,0.00000000,0.00000000,0.00000000,0.00000000
58.50000000,0.26564200,8.33620000,0.00894267,554.84078367,0.00890292,559.80253985,0.00040200,0.02734300,714.86026468,-0.01391748,-0.01342551,0.00000000,0.00000000,0.00000000,0.00000000
59.00000000,0.27216400,8.38160000,0.00905911,557.86251678,0.00901832,562.91625531,0.00023081,0.02765708,716.95259769,-0.01404786,-0.01360922,0.00000000,0.00000000,0.00000000,0.00000000
59.50000000,0.27929400,8.42070000,0.00935200,560.46493451,0.00930854,565.70640257,0.00058043,0.02800888,717.97761400,-0.01428296,-0.01372592,0.00000000,0.00000000,0.00000000,0.00000000
60.00000000,0.28696600,8.46140000,0.00969378,563.17384503,0.00964709,568.63312713,0.00067711,0.02834750,719.48325782,-0.01445987,-0.01388763,0.00000000,0.00000000,0.00000000,0.00000000
60.50000000,0.29348900,8.49810000,0.00982889,565.61652356,0.00978090,571.17590552,0.00026761,0.02865118,720.64045062,-0.01459737,-0.01405381,0.00000000,0.00000000,0.00000000,0.00000000
61.00000000,0.30048400,8.53470000,0.01001289,568.05254629,0.00996309,573.74039332,0.00036438,0.02899362,722.04023591,-0.01479313,-0.01420049,0.00000000,0.00000000,0.00000000,0.00000000
61.50000000,0.30700700,8.57140000,0.01030589,570.49522482,0.01025315,576.37468522,0.00058011,0.02931104,723.31922515,-0.01496751,-0.01434353,0.00000000,0.00000000,0.00000000,0.00000000
62.00000000,0.31380000,8.61450000,0.01056122,573.36387454,0.01050584,579.41929783,0.00050539,0.02968554,724.79927095,-0.01518773,-0.01449781,0.00000000,0.00000000,0.00000000,0.00000000
62.50000000,0.32194500,8.64480000,0.01078656,575.38058188,0.01072880,581.58695649,0.00044591,0.02999450,726.29472841,-0.01534623,-0.01464826,0.00000000,0.00000000,0.00000000,0.00000000
63.00000000,0.32971800,8.67990000,0.01101933,577.71676761,0.01095906,584.08282125,0.00046053,0.03033998,727.70029408,-0.01553728,-0.01480270,0.00000000,0.00000000,0.00000000,0.00000000
63.50000000,0.33664700,8.71900000,0.01129356,580.31918534,0.01123026,586.87305230,0.00054239,0.03064433,729.35309518,-0.01565703,-0.01498730,0.00000000,0.00000000,0.00000000,0.00000000
64.00000000,0.34408200,8.75800000,0.01152633,582.91494726,0.01146041,589.63381925,0.00046030,0.03101578,730.62054503,-0.01586239,-0.01515339,0.00000000,0.00000000,0.00000000,0.00000000
64.50000000,0.35101100,8.79070000,0.01185311,585.09139380,0.01178341,592.02654710,0.00064600,0.03136554,731.81758803,-0.01602672,-0.01533882,0.00000000,0.00000000,0.00000000,0.00000000
65.00000000,0.35848000,8.82260000,0.01205211,587.21459394,0.01198006,594.29176947,0.00039330,0.03168555,733.15263171,-0.01620745,-0.01547810,0.00000000,0.00000000,0.00000000,0.00000000
65.50000000,0.36642300,8.85770000,0.01226244,589.55077967,0.01218787,596.78011335,0.00041561,0.03201063,734.16693932,-0.01637356,-0.01563707,0.00000000,0.00000000,0.00000000,0.00000000
66.00000000,0.37385900,8.88960000,0.01253667,591.67397981,0.01245873,599.09159927,0.00054173,0.03239106,735.71422564,-0.01659202,-0.01579904,0.00000000,0.00000000,0.00000000,0.00000000
66.50000000,0.38227400,8.92790000,0.01287833,594.22315114,0.01279611,601.87575495,0.00067476,0.03269033,736.76625748,-0.01676668,-0.01592365,0.00000000,0.00000000,0.00000000,0.00000000
67.00000000,0.38913500,8.95740000,0.01308489,596.18661208,0.01300002,603.98764766,0.00040782,0.03305138,738.52278041,-0.01694308,-0.01610831,0.00000000,0.00000000,0.00000000,0.00000000
67.50000000,0.39680700,8.98450000,0.01328389,597.99033383,0.01319643,605.93397098,0.00039282,0.03338235,739.71064673,-0.01711907,-0.01626329,0.00000000,0.00000000,0.00000000,0.00000000
68.00000000,0.40518900,9.02520000,0.01364078,600.69924435,0.01354858,608.89324925,0.00070430,0.03374966,740.86385495,-0.01735427,-0.01639539,0.00000000,0.00000000,0.00000000,0.00000000
68.50000000,0.41306400,9.05070000,0.01391489,602.39647330,0.01381897,610.77875330,0.00054077,0.03411769,742.58014414,-0.01751069,-0.01660700,0.00000000,0.00000000,0.00000000,0.00000000
69.00000000,0.42188500,9.08740000,0.01416267,604.83915183,0.01406331,613.40528713,0.00048869,0.03444895,743.65267481,-0.01769441,-0.01675453,0.00000000,0.00000000,0.00000000,0.00000000
69.50000000,0.43009800,9.11610000,0.01439933,606.74936638,0.01429665,615.48615275,0.00046667,0.03482091,744.48557516,-0.01793375,-0.01688716,0.00000000,0.00000000,0.00000000,0.00000000
70.00000000,0.43753500,9.14960000,0.01472978,608.97905931,0.01462235,617.94918553,0.00065140,0.03513313,745.71172574,-0.01807565,-0.01705748,0.00000000,0.00000000,0.00000000,0.00000000
70.50000000,0.44598400,9.20620000,0.01497389,612.74624200,0.01486289,621.92143615,0.00048108,0.03547616,747.24644103,-0.01826019,-0.01721597,0.00000000,0.00000000,0.00000000,0.00000000
71.00000000,0.45341900,9.21340000,0.01530444,613.22545959,0.01518851,622.61053457,0.00065125,0.03584006,748.18639610,-0.01848398,-0.01735609,0.00000000,0.00000000,0.00000000,0.00000000
71.50000000,0.46220700,9.24290000,0.01551100,615.18892053,0.01539193,624.73111588,0.00040684,0.03622026,749.46587970,-0.01870142,-0.01751883,0.00000000,0.00000000,0.00000000,0.00000000
72.00000000,0.47106200,9.26600000,0.01574378,616.72641029,0.01562113,626.43601384,0.00045839,0.03655012,750.65964798,-0.01887609,-0.01767403,0.00000000,0.00000000,0.00000000,0.00000000
72.50000000,0.47883600,9.30270000,0.01607433,619.16908882,0.01594651,629.12181914,0.00065076,0.03688942,752.13252861,-0.01902999,-0.01785942,0.00000000,0.00000000,0.00000000,0.00000000
73.00000000,0.48775900,9.33060000,0.01643111,621.02605697,0.01629758,631.23020511,0.00070214,0.03727372,753.20200147,-0.01925502,-0.01801870,0.00000000,0.00000000,0.00000000,0.00000000
73.50000000,0.49549900,9.36330000,0.01661889,623.20250350,0.01648231,633.55943667,0.00036945,0.03756744,754.36371912,-0.01943181,-0.01813563,0.00000000,0.00000000,0.00000000,0.00000000
74.00000000,0.50418600,9.38800000,0.01690056,624.84648606,0.01675933,635.40673881,0.00055405,0.03793219,755.69830700,-0.01962992,-0.01830227,0.00000000,0.00000000,0.00000000,0.00000000
74.50000000,0.51267000,9.42150000,0.01722722,627.07617899,0.01708052,637.87895968,0.00064237,0.03826934,756.78294536,-0.01978485,-0.01848449,0.00000000,0.00000000,0.00000000,0.00000000
75.00000000,0.52088300,9.44470000,0.01754278,628.62032455,0.01739068,639.64807121,0.00062033,0.03866523,757.58541153,-0.02001339,-0.01865184,0.00000000,0.00000000,0.00000000,0.00000000
75.50000000,0.53058400,9.48060000,0.01776056,631.00975668,0.01760468,642.21684052,0.00042800,0.03900777,758.96121813,-0.02020851,-0.01879925,0.00000000,0.00000000,0.00000000,0.00000000
76.00000000,0.53930400,9.50450000,0.01804600,632.60049283,0.01788510,644.01640133,0.00056085,0.03938871,760.58338461,-0.02043852,-0.01895019,0.00000000,0.00000000,0.00000000,0.00000000
76.50000000,0.54795700,9.52680000,0.01838022,634.08473619,0.01821335,645.73935455,0.00065649,0.03970860,761.38568434,-0.02058327,-0.01912533,0.00000000,0.00000000,0.00000000,0.00000000
77.00000000,0.55654200,9.55550000,0.01868822,635.99495074,0.01851574,647.88056571,0.00060479,0.04009848,762.56995300,-0.02079081,-0.01930767,0.00000000,0.00000000,0.00000000,0.00000000
77.50000000,0.56519500,9.57940000,0.01896989,637.58568689,0.01879220,649.68061653,0.00055292,0.04050352,763.55024079,-0.02103632,-0.01946720,0.00000000,0.00000000,0.00000000,0.00000000
78.00000000,0.57415200,9.60970000,0.01921400,639.60239423,0.01903174,651.89171464,0.00047908,0.04086058,764.77375593,-0.02123406,-0.01962652,0.00000000,0.00000000,0.00000000,0.00000000
78.50000000,0.58314300,9.63770000,0.01952200,641.46601818,0.01933389,653.98871779,0.00060430,0.04119272,765.91602218,-0.02138382,-0.01980890,0.00000000,0.00000000,0.00000000,0.00000000
79.00000000,0.59226900,9.66320000,0.01990500,643.16324713,0.01970949,655.96541157,0.00075119,0.04159354,766.95109773,-0.02158278,-0.02001076,0.00000000,0.00000000,0.00000000,0.00000000
79.50000000,0.60095500,9.68550000,0.02015667,644.64749049,0.01995621,657.64143507,0.00049345,0.04196553,767.96466790,-0.02183729,-0.02012825,0.00000000,0.00000000,0.00000000,0.00000000
80.00000000,0.61011500,9.71900000,0.02041578,646.87718342,0.02021017,660.08368425,0.00050792,0.04233408,768.91328778,-0.02200004,-0.02033404,0.00000000,0.00000000,0.00000000,0.00000000
80.50000000,0.61927500,9.73890000,0.02075756,648.20168759,0.02054505,661.65677013,0.00066977,0.04264955,770.44422321,-0.02215274,-0.02049681,0.00000000,0.00000000,0.00000000,0.00000000
81.00000000,0.62843500,9.76130000,0.02111433,649.69258674,0.02089451,663.41041258,0.00069892,0.04306122,771.32262647,-0.02241976,-0.02064146,0.00000000,0.00000000,0.00000000,0.00000000
81.50000000,0.63756100,9.79000000,0.02135100,651.60280129,0.02112626,665.51517270,0.00046349,0.04343188,772.49895847,-0.02264629,-0.02078559,0.00000000,0.00000000,0.00000000,0.00000000
82.00000000,0.64675500,9.80750000,0.02161767,652.76756626,0.02138732,666.87887791,0.00052212,0.04379994,773.45688857,-0.02281990,-0.02098004,0.00000000,0.00000000,0.00000000,0.00000000
82.50000000,0.65517100,9.84020000,0.02190300,654.94401279,0.02166658,669.28925151,0.00055851,0.04413181,774.44336581,-0.02294972,-0.02118209,0.00000000,0.00000000,0.00000000,0.00000000
83.00000000,0.66510800,9.85860000,0.02228233,656.16867996,0.02203771,670.78964921,0.00074227,0.04451656,775.57672860,-0.02315554,-0.02136103,0.00000000,0.00000000,0.00000000,0.00000000
83.50000000,0.67535000,9.88250000,0.02260911,657.75941611,0.02235731,672.63077184,0.00063921,0.04489459,776.60042378,-0.02335830,-0.02153628,0.00000000,0.00000000,0.00000000,0.00000000
84.00000000,0.68427300,9.90800000,0.02289078,659.45664506,0.02263271,674.55212058,0.00055080,0.04527223,777.67360453,-0.02358108,-0.02169115,0.00000000,0.00000000,0.00000000,0.00000000
84.50000000,0.69346700,9.93270000,0.02322500,661.10062762,0.02295940,676.45468969,0.00065338,0.04562247,778.45235744,-0.02373348,-0.02188899,0.00000000,0.00000000,0.00000000,0.00000000
85.00000000,0.70313300,9.95350000,0.02355178,662.48503398,0.02327871,678.08773428,0.00063862,0.04600284,779.64831735,-0.02398025,-0.02202259,0.00000000,0.00000000,0.00000000,0.00000000
85.50000000,0.71242800,9.97260000,0.02391233,663.75629174,0.02363091,679.62825344,0.00070439,0.04636215,780.70917487,-0.02411465,-0.02224750,0.00000000,0.00000000,0.00000000,0.00000000
86.00000000,0.72212900,9.99490000,0.02416022,665.24053510,0.02387298,681.31289426,0.00048414,0.04678164,781.88117560,-0.02442048,-0.02236116,0.00000000,0.00000000,0.00000000,0.00000000
86.50000000,0.73220200,10.01650000,0.02451322,666.67818786,0.02421759,683.02061843,0.00068923,0.04716251,782.85496979,-0.02459660,-0.02256591,0.00000000,0.00000000,0.00000000,0.00000000
87.00000000,0.74173300,10.04120000,0.02489633,668.32217041,0.02459147,684.96094194,0.00074775,0.04750501,783.63044909,-0.02470217,-0.02280284,0.00000000,0.00000000,0.00000000,0.00000000
87.50000000,0.75167100,10.06110000,0.02520433,669.64667457,0.02489194,686.52467257,0.00060095,0.04790974,784.78600784,-0.02497084,-0.02293890,0.00000000,0.00000000,0.00000000,0.00000000
88.00000000,0.76143900,10.08420000,0.02548222,671.18416433,0.02516296,688.28742835,0.00054204,0.04831374,786.06144551,-0.02523779,-0.02307595,0.00000000,0.00000000,0.00000000,0.00000000
88.50000000,0.77110600,10.10660000,0.02583144,672.67506348,0.02550345,690.05123202,0.00068097,0.04869597,786.64471554,-0.02542721,-0.02326876,0.00000000,0.00000000,0.00000000,0.00000000
89.00000000,0.78094200,10.12970000,0.02610567,674.21255324,0.02577073,691.81332142,0.00053456,0.04904643,787.87229935,-0.02560863,-0.02343780,0.00000000,0.00000000,0.00000000,0.00000000
89.50000000,0.79054100,10.14640000,0.02648122,675.32407181,0.02613666,693.20747863,0.00073187,0.04944441,788.80714051,-0.02584543,-0.02359898,0.00000000,0.00000000,0.00000000,0.00000000
90.00000000,0.80074900,10.16560000,0.02681922,676.60198537,0.02646589,694.74792437,0.00065845,0.04986336,789.81562495,-0.02607526,-0.02378810,0.00000000,0.00000000,0.00000000,0.00000000
90.50000000,0.81031500,10.19270000,0.02711589,678.40570712,0.02675477,696.80128090,0.00057775,0.05023742,791.96683068,-0.02625679,-0.02398064,0.00000000,0.00000000,0.00000000,0.00000000
91.00000000,0.82042100,10.20550000,0.02743889,679.25764949,0.02706919,697.89572467,0.00062885,0.05061712,791.42220810,-0.02647015,-0.02414698,0.00000000,0.00000000,0.00000000,0.00000000
91.50000000,0.83012200,10.22940000,0.02781444,680.84838565,0.02743465,699.78580525,0.00073092,0.05099514,792.68233257,-0.02670705,-0.02428809,0.00000000,0.00000000,0.00000000,0.00000000
92.00000000,0.84022800,10.25010000,0.02817122,682.22613621,0.02778171,701.44528030,0.00069413,0.05136417,793.59021968,-0.02685693,-0.02450724,0.00000000,0.00000000,0.00000000,0.00000000
92.50000000,0.85036800,10.27010000,0.02844922,683.55729617,0.02805206,703.00396959,0.00054069,0.05178627,794.49156692,-0.02706416,-0.02472211,0.00000000,0.00000000,0.00000000,0.00000000
93.00000000,0.86040700,10.28920000,0.02882478,684.82855393,0.02841716,704.56858482,0.00073020,0.05215432,795.51995707,-0.02729993,-0.02485440,0.00000000,0.00000000,0.00000000,0.00000000
93.50000000,0.87068200,10.30750000,0.02920033,686.04656530,0.02878213,706.07935369,0.00072993,0.05252794,796.10108772,-0.02749087,-0.02503707,0.00000000,0.00000000,0.00000000,0.00000000
94.00000000,0.88048500,10.32590000,0.02951956,687.27123246,0.02909224,707.55917379,0.00062023,0.05291616,797.30940922,-0.02773436,-0.02518180,0.00000000,0.00000000,0.00000000,0.00000000
94.50000000,0.89109800,10.34260000,0.02985756,688.38275103,0.02942050,708.93617727,0.00065651,0.05329790,798.35065838,-0.02789739,-0.02540050,0.00000000,0.00000000,0.00000000,0.00000000
95.00000000,0.90150900,10.36500000,0.03015056,689.87365019,0.02970496,710.67372401,0.00056893,0.05370887,799.18960563,-0.02819158,-0.02551729,0.00000000,0.00000000,0.00000000,0.00000000
95.50000000,0.91171600,10.38170000,0.03051856,690.98516876,0.03006213,712.07303802,0.00071433,0.05408322,800.21916325,-0.02837407,-0.02570915,0.00000000,0.00000000,0.00000000,0.00000000
96.00000000,0.92209300,10.40160000,0.03087533,692.30967292,0.03040828,713.68496484,0.00069230,0.05445394,801.25355530,-0.02850747,-0.02594647,0.00000000,0.00000000,0.00000000,0.00000000
96.50000000,0.93179400,10.41520000,0.03122467,693.21486169,0.03074709,714.86026468,0.00067763,0.05489642,802.06299486,-0.02883192,-0.02606451,0.00000000,0.00000000,0.00000000,0.00000000
97.00000000,0.94271200,10.44230000,0.03155889,695.01858344,0.03107114,716.95259769,0.00064810,0.05529070,802.55062207,-0.02906475,-0.02622595,0.00000000,0.00000000,0.00000000,0.00000000
97.50000000,0.95244600,10.45350000,0.03192689,695.76403302,0.03142782,717.97761400,0.00071336,0.05565059,803.52132645,-0.02922650,-0.02642408,0.00000000,0.00000000,0.00000000,0.00000000
98.00000000,0.96329600,10.47180000,0.03228378,696.98204439,0.03177361,719.48325782,0.00069157,0.05605624,804.52250471,-0.02943860,-0.02661764,0.00000000,0.00000000,0.00000000,0.00000000
98.50000000,0.97374100,10.48540000,0.03260300,697.88723316,0.03208280,720.64045062,0.00061838,0.05642948,805.61879448,-0.02966123,-0.02676825,0.00000000,0.00000000,0.00000000,0.00000000
99.00000000,0.98432000,10.50210000,0.03296356,698.99875173,0.03243191,722.04023591,0.00069822,0.05684610,806.46696057,-0.02989212,-0.02695398,0.00000000,0.00000000,0.00000000,0.00000000
99.50000000,0.99486600,10.51730000,0.03329778,700.01043330,0.03275541,723.31922515,0.00064701,0.05723447,807.28569618,-0.03008348,-0.02715099,0.00000000,0.00000000,0.00000000,0.00000000
100.00000000,1.00534500,10.53480000,0.03369211,701.17519827,0.03313697,724.79927095,0.00076311,0.05762238,808.16852576,-0.03029604,-0.02732634,0.00000000,0.00000000,0.00000000,0.00000000
100.50000000,1.01602600,10.55320000,0.03401889,702.39986543,0.03345304,726.29472841,0.00063215,0.05800316,809.04613766,-0.03051584,-0.02748732,0.00000000,0.00000000,0.00000000,0.00000000
101.00000000,1.02613200,10.56990000,0.03438311,703.51138400,0.03380522,727.70029408,0.00070435,0.05844103,809.74317269,-0.03078306,-0.02765797,0.00000000,0.00000000,0.00000000,0.00000000
101.50000000,1.03725200,10.59060000,0.03470611,704.88913456,0.03411744,729.35309518,0.00062443,0.05883596,810.51955418,-0.03096809,-0.02786787,0.00000000,0.00000000,0.00000000,0.00000000
102.00000000,1.04796700,10.60500000,0.03509678,705.84756973,0.03449493,730.62054503,0.00075498,0.05923305,811.57574193,-0.03121671,-0.02801633,0.00000000,0.00000000,0.00000000,0.00000000
102.50000000,1.05885100,10.61860000,0.03546478,706.75275851,0.03485039,731.81758803,0.00071092,0.05961363,812.34152261,-0.03136167,-0.02825196,0.00000000,0.00000000,0.00000000,0.00000000
103.00000000,1.06949900,10.63450000,0.03580278,707.81103067,0.03517676,733.15263171,0.00065274,0.06003948,813.20170511,-0.03164788,-0.02839160,0.00000000,0.00000000,0.00000000,0.00000000
103.50000000,1.08014600,10.64570000,0.03614456,708.55648025,0.03550667,734.16693932,0.00065982,0.06042538,814.25072407,-0.03185387,-0.02857151,0.00000000,0.00000000,0.00000000,0.00000000
104.00000000,1.09109700,10.66400000,0.03654644,709.77449162,0.03589446,735.71422564,0.00077559,0.06079935,814.84160318,-0.03205343,-0.02874593,0.00000000,0.00000000,0.00000000,0.00000000
104.50000000,1.10191400,10.67600000,0.03686189,710.57318760,0.03619874,736.76625748,0.00060855,0.06121095,815.63476124,-0.03230209,-0.02890887,0.00000000,0.00000000,0.00000000,0.00000000
105.00000000,1.11259500,10.69750000,0.03724500,712.00418455,0.03656816,738.52278041,0.00073885,0.06159374,816.51897173,-0.03250189,-0.02909186,0.00000000,0.00000000,0.00000000,0.00000000
105.50000000,1.12307300,10.71110000,0.03759422,712.90937333,0.03690479,739.71064673,0.00067325,0.06203515,816.88087539,-0.03275185,-0.02928330,0.00000000,0.00000000,0.00000000,0.00000000
106.00000000,1.13446400,10.72380000,0.03798111,713.75465990,0.03727759,740.86385495,0.00074560,0.06242727,817.94505879,-0.03298396,-0.02944330,0.00000000,0.00000000,0.00000000,0.00000000
106.50000000,1.14521300,10.74460000,0.03837167,715.13906626,0.03765378,742.58014414,0.00075239,0.06282684,818.89466215,-0.03316032,-0.02966652,0.00000000,0.00000000,0.00000000,0.00000000
