Repository: noberito/ethz

**MODELLING AND CALIBRATING A POLYN YIELD SURFACE FUNCTION**

---

In the context of my research assistant internship at ETH Zurich, I have to implement and find an operationnal strategy to calibrate a yield surface function based on the polyN model which is a homogenous polynomial of degree N.

To make the calibration operationnal please copy paste a folder "{material}_results" containing the csv files for a given material in the lab_data directory and then change the parameters you want in the polyN_optimization/param.txt. Then run polyN_optimization/optimize_polyN.py. The coefficients of the polyN function will be accessible in the polyN_coeff.npy file.

File: LAB_DATA/DP780_results/DATA/UT_60_1.csv (part 1 of 3)
Time[s],Displacement[mm],Force[kN],EngStrain_longi,EngStress[MPa],TrueStrain,TrueStress[MPa],TrueStrainRate[1/s],PlasticStrain_longi,PlasticStress[MPa],PlasticStrain_thick,PlasticStrain_width,R-Value,Thickness[mm],Width[mm], Young's Modulus [MPa]
0.00000000,0.00000000,-0.01580000,0.00000000,-1.05404109,0.00000000,-1.05404109,0.00000000,0.00060811,425.08215681,0.00025616,-0.00086427,0.89943472,1.50530000,9.95810000,241219.81994891
0.50000000,0.00115600,0.15970000,0.00002356,10.65382040,0.00002356,10.65407136,0.00004711,0.00075438,428.94529243,0.00015378,-0.00090815,0.00000000,0.00000000,0.00000000,0.00000000
1.00000000,0.00131100,0.29120000,0.00004378,19.42637759,0.00004378,19.42722803,0.00004044,0.00079252,432.75609402,0.00018476,-0.00097727,0.00000000,0.00000000,0.00000000,0.00000000
1.50000000,0.00162900,0.43000000,0.00004956,28.68592845,0.00004955,28.68734999,0.00001156,0.00079723,437.30358593,0.00034839,-0.00114562,0.00000000,0.00000000,0.00000000,0.00000000
2.00000000,0.00242600,0.53370000,0.00013033,35.60390700,0.00013032,35.60854738,0.00016154,0.00088881,440.87059072,0.00033676,-0.00122557,0.00000000,0.00000000,0.00000000,0.00000000
2.50000000,0.00305600,0.63500000,0.00009467,42.36177805,0.00009466,42.36578830,-0.00007133,0.00102468,445.37015481,0.00022029,-0.00124497,0.00000000,0.00000000,0.00000000,0.00000000
3.00000000,0.00328900,0.75780000,0.00010333,50.55394553,0.00010333,50.55916943,0.00001733,0.00111572,449.04604456,0.00010897,-0.00122469,0.00000000,0.00000000,0.00000000,0.00000000
3.50000000,0.00427900,0.86620000,0.00012511,57.78546795,0.00012510,57.79269756,0.00004355,0.00116560,453.45533306,0.00005802,-0.00122362,0.00000000,0.00000000,0.00000000,0.00000000
4.00000000,0.00524600,0.98980000,0.00012956,66.03100459,0.00012955,66.03955928,0.00000889,0.00127164,457.09266597,-0.00004186,-0.00122978,0.00000000,0.00000000,0.00000000,0.00000000
4.50000000,0.00541500,1.08870000,0.00015178,72.62876814,0.00015177,72.63979157,0.00004444,0.00135972,461.36001306,-0.00009640,-0.00126332,0.00000000,0.00000000,0.00000000,0.00000000
5.00000000,0.00593600,1.21070000,0.00019267,80.76756644,0.00019265,80.78312766,0.00008176,0.00148504,464.89405928,-0.00015296,-0.00133208,0.00000000,0.00000000,0.00000000,0.00000000
5.50000000,0.00733200,1.30160000,0.00023778,86.83163829,0.00023775,86.85228492,0.00009020,0.00157337,468.35804613,-0.00013011,-0.00144326,0.00000000,0.00000000,0.00000000,0.00000000
6.00000000,0.00757300,1.41650000,0.00025389,94.49678522,0.00025386,94.52077690,0.00003221,0.00165721,472.78720833,-0.00008164,-0.00157557,0.00000000,0.00000000,0.00000000,0.00000000
6.50000000,0.00763800,1.50900000,0.00024533,100.66759540,0.00024530,100.69229252,-0.00001711,0.00171308,475.97544143,-0.00004696,-0.00166612,0.00000000,0.00000000,0.00000000,0.00000000
7.00000000,0.00890900,1.59830000,0.00031111,106.62492892,0.00031106,106.65810112,0.00013152,0.00184251,480.21328196,-0.00012297,-0.00171954,0.00000000,0.00000000,0.00000000,0.00000000
7.50000000,0.01013700,1.70600000,0.00033367,113.80975332,0.00033361,113.84772784,0.00004510,0.00199906,483.44481093,-0.00023937,-0.00175970,0.00000000,0.00000000,0.00000000,0.00000000
8.00000000,0.00967200,1.79050000,0.00030511,119.44687182,0.00030506,119.48331638,-0.00005709,0.00213496,487.84946896,-0.00033276,-0.00180219,0.00000000,0.00000000,0.00000000,0.00000000
8.50000000,0.01080200,1.89420000,0.00034689,126.36485037,0.00034683,126.40868494,0.00008353,0.00218881,490.66336176,-0.00035588,-0.00183293,0.00000000,0.00000000,0.00000000,0.00000000
9.00000000,0.01240500,1.97790000,0.00041222,131.94859970,0.00041214,132.00299185,0.00013062,0.00229731,494.51908734,-0.00044160,-0.00185571,0.00000000,0.00000000,0.00000000,0.00000000
9.50000000,0.01234900,2.07920000,0.00041633,138.70647075,0.00041625,138.76421888,0.00000822,0.00254631,497.91510084,-0.00068553,-0.00186078,0.00000000,0.00000000,0.00000000,0.00000000
10.00000000,0.01257600,2.15570000,0.00040033,143.80989756,0.00040025,143.86746945,-0.00003199,0.00266969,501.02796731,-0.00074039,-0.00192930,0.00000000,0.00000000,0.00000000,0.00000000
10.50000000,0.01370700,2.26020000,0.00041722,150.78124528,0.00041714,150.84415457,0.00003376,0.00269577,504.95285999,-0.00065744,-0.00203833,0.00000000,0.00000000,0.00000000,0.00000000
11.00000000,0.01518500,2.34000000,0.00051378,156.10481991,0.00051365,156.18502310,0.00019302,0.00288324,507.94528152,-0.00075425,-0.00212899,0.00000000,0.00000000,0.00000000,0.00000000
11.50000000,0.01479500,2.42290000,0.00044133,161.63520007,0.00044124,161.70653507,-0.00014482,0.00307375,511.84823367,-0.00084269,-0.00223106,0.00000000,0.00000000,0.00000000,0.00000000
12.00000000,0.01547200,2.52340000,0.00048756,168.33970195,0.00048744,168.42177691,0.00009240,0.00326292,514.46746690,-0.00089194,-0.00237098,0.00000000,0.00000000,0.00000000,0.00000000
12.50000000,0.01768400,2.60070000,0.00056867,173.49649792,0.00056851,173.59515960,0.00016214,0.00333017,518.41693026,-0.00094388,-0.00238629,0.00000000,0.00000000,0.00000000,0.00000000
13.00000000,0.01781100,2.69640000,0.00058944,179.88078479,0.00058927,179.98681452,0.00004153,0.00348865,521.18365299,-0.00096687,-0.00252178,0.00000000,0.00000000,0.00000000,0.00000000
13.50000000,0.01768500,2.77060000,0.00054744,184.83077523,0.00054729,184.93195981,-0.00008395,0.00374232,525.12517970,-0.00114970,-0.00259262,0.00000000,0.00000000,0.00000000,0.00000000
14.00000000,0.01855600,2.87030000,0.00062300,191.48190795,0.00062281,191.60120117,0.00015102,0.00387887,527.77494961,-0.00123997,-0.00263890,0.00000000,0.00000000,0.00000000,0.00000000
14.50000000,0.02050500,2.94680000,0.00068822,196.58533475,0.00068799,196.72062915,0.00013036,0.00399612,530.57680514,-0.00124762,-0.00274851,0.00000000,0.00000000,0.00000000,0.00000000
15.00000000,0.02005800,3.04010000,0.00065222,202.80951411,0.00065201,202.94179098,-0.00007195,0.00419858,534.28008673,-0.00137831,-0.00282027,0.00000000,0.00000000,0.00000000,0.00000000
15.50000000,0.02052900,3.11270000,0.00065233,207.65276621,0.00065212,207.78822503,0.00000022,0.00441421,536.75956522,-0.00150225,-0.00291196,0.00000000,0.00000000,0.00000000,0.00000000
16.00000000,0.02203900,3.19170000,0.00072856,212.92297167,0.00072829,213.07809789,0.00015234,0.00455549,540.75601115,-0.00156626,-0.00298922,0.00000000,0.00000000,0.00000000,0.00000000
16.50000000,0.02317300,3.28420000,0.00079022,219.09378186,0.00078991,219.26691464,0.00012324,0.00476518,542.91123735,-0.00170375,-0.00306143,0.00000000,0.00000000,0.00000000,0.00000000
17.00000000,0.02314600,3.35990000,0.00073200,224.14383950,0.00073173,224.30791279,-0.00011636,0.00492845,546.16744086,-0.00174150,-0.00318695,0.00000000,0.00000000,0.00000000,0.00000000
17.50000000,0.02379800,3.45400000,0.00078167,230.42138802,0.00078136,230.60150074,0.00009926,0.00513937,548.81067732,-0.00184520,-0.00329418,0.00000000,0.00000000,0.00000000,0.00000000
18.00000000,0.02537900,3.52500000,0.00087778,235.15790179,0.00087739,235.36431817,0.00019206,0.00534651,552.26204986,-0.00197314,-0.00337337,0.00000000,0.00000000,0.00000000,0.00000000
18.50000000,0.02575800,3.61350000,0.00088389,241.06186613,0.00088350,241.27493804,0.00001221,0.00563612,554.78970082,-0.00212052,-0.00351560,0.00000000,0.00000000,0.00000000,0.00000000
19.00000000,0.02619000,3.69250000,0.00081267,246.33207159,0.00081234,246.53225745,-0.00014232,0.00575777,557.38012624,-0.00211821,-0.00363957,0.00000000,0.00000000,0.00000000,0.00000000
19.50000000,0.02736200,3.78260000,0.00088422,252.34277427,0.00088383,252.56590136,0.00014299,0.00589226,560.41696831,-0.00216407,-0.00372820,0.00000000,0.00000000,0.00000000,0.00000000
20.00000000,0.02848000,3.85040000,0.00095200,256.86581136,0.00095155,257.11034761,0.00013543,0.00619677,562.90288566,-0.00234800,-0.00384877,0.00000000,0.00000000,0.00000000,0.00000000
20.50000000,0.02963100,3.92930000,0.00095211,262.12934567,0.00095166,262.37892194,0.00000022,0.00641354,565.82661532,-0.00243732,-0.00397622,0.00000000,0.00000000,0.00000000,0.00000000
21.00000000,0.03003900,4.01390000,0.00091089,267.77313532,0.00091047,268.01704689,-0.00008237,0.00657228,568.44175918,-0.00248492,-0.00408737,0.00000000,0.00000000,0.00000000,0.00000000
21.50000000,0.03135900,4.08240000,0.00100111,272.34287043,0.00100061,272.61551590,0.00018027,0.00675481,571.51035194,-0.00256687,-0.00418795,0.00000000,0.00000000,0.00000000,0.00000000
22.00000000,0.03203900,4.16860000,0.00110244,278.09339841,0.00110184,278.39998093,0.00020245,0.00706284,574.00393770,-0.00278566,-0.00427719,0.00000000,0.00000000,0.00000000,0.00000000
22.50000000,0.03285400,4.23950000,0.00111000,282.82324103,0.00110938,283.13717483,0.00001509,0.00727730,576.60713993,-0.00289360,-0.00438370,0.00000000,0.00000000,0.00000000,0.00000000
23.00000000,0.03397000,4.32730000,0.00106500,288.68050735,0.00106443,288.98795209,-0.00008990,0.00742143,579.11658937,-0.00293129,-0.00449014,0.00000000,0.00000000,0.00000000,0.00000000
23.50000000,0.03461600,4.39350000,0.00115133,293.09680610,0.00115067,293.43425823,0.00017248,0.00766565,581.68519017,-0.00308669,-0.00457896,0.00000000,0.00000000,0.00000000,0.00000000
24.00000000,0.03573400,4.48360000,0.00124922,299.10750878,0.00124844,299.48116053,0.00019554,0.00791279,584.41230206,-0.00325740,-0.00465539,0.00000000,0.00000000,0.00000000,0.00000000
24.50000000,0.03651400,4.54980000,0.00119689,303.52380754,0.00119617,303.88709181,-0.00010454,0.00816663,586.50220499,-0.00340462,-0.00476201,0.00000000,0.00000000,0.00000000,0.00000000
25.00000000,0.03851000,4.62070000,0.00116311,308.25365016,0.00116244,308.61218340,-0.00006748,0.00837052,589.70022460,-0.00345932,-0.00491120,0.00000000,0.00000000,0.00000000,0.00000000
25.50000000,0.03918800,4.69650000,0.00125711,313.31037894,0.00125632,313.70424490,0.00018777,0.00856150,591.70102355,-0.00361426,-0.00494723,0.00000000,0.00000000,0.00000000,0.00000000
26.00000000,0.04000300,4.76910000,0.00137733,318.15363104,0.00137639,318.59183464,0.00024013,0.00879175,594.80891482,-0.00372423,-0.00506752,0.00000000,0.00000000,0.00000000,0.00000000
26.50000000,0.04111900,4.85200000,0.00134711,323.68401120,0.00134620,324.12004953,-0.00006036,0.00908580,596.98160270,-0.00395331,-0.00513249,0.00000000,0.00000000,0.00000000,0.00000000
27.00000000,0.04325000,4.91820000,0.00134711,328.10030995,0.00134620,328.54229753,0.00000000,0.00938156,599.53585669,-0.00413937,-0.00524219,0.00000000,0.00000000,0.00000000,0.00000000
27.50000000,0.04379300,4.99950000,0.00147122,333.52395177,0.00147014,334.01463962,0.00024787,0.00952582,601.94596937,-0.00415102,-0.00537481,0.00000000,0.00000000,0.00000000,0.00000000
28.00000000,0.04491000,5.06410000,0.00155411,337.83351219,0.00155290,338.35854300,0.00016553,0.00976839,603.98277318,-0.00428312,-0.00548527,0.00000000,0.00000000,0.00000000,0.00000000
28.50000000,0.04629800,5.14310000,0.00152422,343.10371764,0.00152306,343.62668396,-0.00005969,0.01008883,606.76602100,-0.00448274,-0.00560610,0.00000000,0.00000000,0.00000000,0.00000000
29.00000000,0.04907200,5.20770000,0.00150922,347.41327806,0.00150808,347.93760190,-0.00002995,0.01034303,608.65631653,-0.00463003,-0.00571300,0.00000000,0.00000000,0.00000000,0.00000000
29.50000000,0.04951400,5.27470000,0.00163689,351.88294598,0.00163555,352.45893926,0.00025493,0.01048483,611.55012296,-0.00462854,-0.00585629,0.00000000,0.00000000,0.00000000,0.00000000
30.00000000,0.05022600,5.35280000,0.00176067,357.09311112,0.00175912,357.72183306,0.00024714,0.01076175,613.29360347,-0.00474910,-0.00601265,0.00000000,0.00000000,0.00000000,0.00000000
30.50000000,0.05245700,5.41980000,0.00174167,361.56277904,0.00174015,362.19250088,-0.00003793,0.01106784,615.91094848,-0.00495678,-0.00611106,0.00000000,0.00000000,0.00000000,0.00000000
31.00000000,0.05495900,5.49720000,0.00168189,366.72624616,0.00168048,367.34303896,-0.00011935,0.01133278,617.81209053,-0.00507695,-0.00625583,0.00000000,0.00000000,0.00000000,0.00000000
31.50000000,0.05597200,5.55780000,0.00182100,370.76896073,0.00181934,371.44413101,0.00027774,0.01153807,620.58682719,-0.00515000,-0.00638807,0.00000000,0.00000000,0.00000000,0.00000000
32.00000000,0.05705500,5.63910000,0.00197511,376.19260255,0.00197316,376.93562474,0.00030764,0.01181759,622.49922044,-0.00528843,-0.00652916,0.00000000,0.00000000,0.00000000,0.00000000
32.50000000,0.05945600,5.69810000,0.00194511,380.12857878,0.00194322,380.86797110,-0.00005988,0.01208027,624.83004570,-0.00542581,-0.00665446,0.00000000,0.00000000,0.00000000,0.00000000
33.00000000,0.06162200,5.77470000,0.00192622,385.23867673,0.00192437,385.98073203,-0.00003770,0.01237283,627.07219197,-0.00555509,-0.00681774,0.00000000,0.00000000,0.00000000,0.00000000
33.50000000,0.06334800,5.83450000,0.00209889,389.22802213,0.00209669,390.04496850,0.00034464,0.01261408,629.22888291,-0.00570849,-0.00690559,0.00000000,0.00000000,0.00000000,0.00000000
34.00000000,0.06510600,5.89670000,0.00224522,393.37747503,0.00224271,394.26069488,0.00029203,0.01283121,631.75204176,-0.00576270,-0.00706851,0.00000000,0.00000000,0.00000000,0.00000000
34.50000000,0.06743700,5.96930000,0.00229033,398.22072714,0.00228771,399.13278534,0.00009002,0.01310038,633.43902510,-0.00592451,-0.00717587,0.00000000,0.00000000,0.00000000,0.00000000
35.00000000,0.06902500,6.02350000,0.00221156,401.83648835,0.00220911,402.72517207,-0.00015720,0.01346879,636.00644314,-0.00614513,-0.00732366,0.00000000,0.00000000,0.00000000,0.00000000
35.50000000,0.07132200,6.09850000,0.00229822,406.83984796,0.00229559,407.77485634,0.00017294,0.01365491,638.02351816,-0.00620148,-0.00745343,0.00000000,0.00000000,0.00000000,0.00000000
36.00000000,0.07436500,6.15030000,0.00251222,410.29550167,0.00250907,411.32625514,0.00042697,0.01388443,640.23256512,-0.00627885,-0.00760558,0.00000000,0.00000000,0.00000000,0.00000000
36.50000000,0.07629200,6.23160000,0.00254222,415.71914349,0.00253900,416.77599393,0.00005985,0.01426634,642.21403966,-0.00657271,-0.00769363,0.00000000,0.00000000,0.00000000,0.00000000
37.00000000,0.07818500,6.28510000,0.00250456,419.28820668,0.00250142,420.33833729,-0.00007514,0.01452853,644.50099839,-0.00666993,-0.00785860,0.00000000,0.00000000,0.00000000,0.00000000
37.50000000,0.08035000,6.35520000,0.00263578,423.96468013,0.00263231,425.08215681,0.00026177,0.01473651,646.53600587,-0.00678766,-0.00794884,0.00000000,0.00000000,0.00000000,0.00000000
38.00000000,0.08420400,6.41190000,0.00280089,427.74722000,0.00279697,428.94529243,0.00032933,0.01504949,648.21088859,-0.00698174,-0.00806775,0.00000000,0.00000000,0.00000000,0.00000000
38.50000000,0.08690600,6.46850000,0.00285733,431.52308872,0.00285326,432.75609402,0.00011257,0.01534346,650.74007757,-0.00713155,-0.00821192,0.00000000,0.00000000,0.00000000,0.00000000
39.00000000,0.08845900,6.53630000,0.00288378,436.04612581,0.00287963,437.30358593,0.00005274,0.01559745,652.37181324,-0.00729311,-0.00830434,0.00000000,0.00000000,0.00000000,0.00000000
39.50000000,0.09122900,6.58890000,0.00299267,439.55514868,0.00298820,440.87059072,0.00021714,0.01591460,654.64600623,-0.00744292,-0.00847168,0.00000000,0.00000000,0.00000000,0.00000000
40.00000000,0.09484400,6.65510000,0.00315044,443.97144743,0.00314549,445.37015481,0.00031459,0.01618627,656.40043294,-0.00761469,-0.00857158,0.00000000,0.00000000,0.00000000,0.00000000
40.50000000,0.09805500,6.70930000,0.00325933,447.58720865,0.00325403,449.04604456,0.00021708,0.01643743,658.57901313,-0.00771011,-0.00872731,0.00000000,0.00000000,0.00000000,0.00000000
41.00000000,0.10069100,6.77470000,0.00333044,451.95013823,0.00332491,453.45533306,0.00014176,0.01676029,660.36931438,-0.00790617,-0.00885412,0.00000000,0.00000000,0.00000000,0.00000000
41.50000000,0.10369900,6.82820000,0.00345422,455.51920142,0.00344827,457.09266597,0.00024672,0.01705703,662.20483588,-0.00809175,-0.00896528,0.00000000,0.00000000,0.00000000,0.00000000
42.00000000,0.10711300,6.89120000,0.00356300,459.72202349,0.00355667,461.36001306,0.00021679,0.01730056,664.38166402,-0.00816578,-0.00913478,0.00000000,0.00000000,0.00000000,0.00000000
42.50000000,0.11012000,6.94300000,0.00370567,463.17767720,0.00369882,464.89405928,0.00028430,0.01760453,666.21733072,-0.00836349,-0.00924103,0.00000000,0.00000000,0.00000000,0.00000000
43.00000000,0.11441100,6.99400000,0.00381089,466.57996174,0.00380365,468.35804613,0.00020966,0.01793752,668.12821968,-0.00857360,-0.00936392,0.00000000,0.00000000,0.00000000,0.00000000
43.50000000,0.11843100,7.05940000,0.00391622,470.94289132,0.00390857,472.78720833,0.00020986,0.01819305,670.04297329,-0.00868344,-0.00950960,0.00000000,0.00000000,0.00000000,0.00000000
44.00000000,0.12133500,7.10650000,0.00398756,474.08500115,0.00397963,475.97544143,0.00014211,0.01843447,671.84660058,-0.00877417,-0.00966030,0.00000000,0.00000000,0.00000000,0.00000000
44.50000000,0.12488300,7.16870000,0.00413778,478.23445406,0.00412924,480.21328196,0.00029923,0.01880813,673.62415945,-0.00898370,-0.00982443,0.00000000,0.00000000,0.00000000,0.00000000
45.00000000,0.12971400,7.21570000,0.00431044,481.36989275,0.00430118,483.44481093,0.00034388,0.01908078,675.77253622,-0.00910711,-0.00997367,0.00000000,0.00000000,0.00000000,0.00000000
45.50000000,0.13360000,7.28030000,0.00446800,485.67945316,0.00445805,487.84946896,0.00031373,0.01939612,677.40343959,-0.00928582,-0.01011031,0.00000000,0.00000000,0.00000000,0.00000000
46.00000000,0.13779000,7.32180000,0.00453556,488.44797882,0.00452530,490.66336176,0.00013451,0.01970723,679.14886359,-0.00946122,-0.01024601,0.00000000,0.00000000,0.00000000,0.00000000
46.50000000,0.14225000,7.37840000,0.00466300,492.22384754,0.00465216,494.51908734,0.00025372,0.01998737,681.19614624,-0.00954606,-0.01044132,0.00000000,0.00000000,0.00000000,0.00000000
47.00000000,0.14593300,7.42710000,0.00492944,495.47269571,0.00491733,497.91510084,0.00053035,0.02030738,682.55922717,-0.00976124,-0.01054614,0.00000000,0.00000000,0.00000000,0.00000000
47.50000000,0.15025800,7.47250000,0.00506833,498.50139606,0.00505553,501.02796731,0.00027640,0.02064317,684.43436646,-0.00990737,-0.01073580,0.00000000,0.00000000,0.00000000,0.00000000
48.00000000,0.15610400,7.53070000,0.00511333,502.38400312,0.00510030,504.95285999,0.00008954,0.02091917,685.76899825,-0.01007431,-0.01084485,0.00000000,0.00000000,0.00000000,0.00000000
48.50000000,0.16110400,7.57380000,0.00531611,505.25926711,0.00530203,507.94528152,0.00040345,0.02123231,687.73353969,-0.01019911,-0.01103320,0.00000000,0.00000000,0.00000000,0.00000000
49.00000000,0.16549600,7.63040000,0.00552633,509.03513583,0.00551112,511.84823367,0.00041818,0.02157498,689.66482595,-0.01038147,-0.01119351,0.00000000,0.00000000,0.00000000,0.00000000
49.50000000,0.17059800,7.66790000,0.00572911,511.53681564,0.00571276,514.46746690,0.00040329,0.02187974,691.79758441,-0.01056195,-0.01131779,0.00000000,0.00000000,0.00000000,0.00000000
50.00000000,0.17559900,7.72610000,0.00581567,515.41942270,0.00579882,518.41693026,0.00017212,0.02217728,693.15074024,-0.01067163,-0.01150564,0.00000000,0.00000000,0.00000000,0.00000000
50.50000000,0.18066700,7.76600000,0.00598833,518.08121001,0.00597047,521.18365299,0.00034331,0.02248840,694.67895941,-0.01083551,-0.01165288,0.00000000,0.00000000,0.00000000,0.00000000
51.00000000,0.18705300,7.82260000,0.00626244,521.85707874,0.00624292,525.12517970,0.00054488,0.02278440,696.31432094,-0.01096910,-0.01181530,0.00000000,0.00000000,0.00000000,0.00000000
51.50000000,0.19215600,7.86090000,0.00641256,524.41212771,0.00639208,527.77494961,0.00029833,0.02313544,697.87231531,-0.01116412,-0.01197132,0.00000000,0.00000000,0.00000000,0.00000000
52.00000000,0.19712300,7.90160000,0.00654400,527.12728419,0.00652268,530.57680514,0.00026120,0.02342289,699.71671764,-0.01129098,-0.01213191,0.00000000,0.00000000,0.00000000,0.00000000
52.50000000,0.20330700,7.95500000,0.00676556,530.68967624,0.00674277,534.28008673,0.00044018,0.02376197,700.67005398,-0.01149057,-0.01227140,0.00000000,0.00000000,0.00000000,0.00000000
53.00000000,0.20871300,7.99010000,0.00699456,533.03124854,0.00697021,536.75956522,0.00045487,0.02403966,703.00477084,-0.01159649,-0.01244317,0.00000000,0.00000000,0.00000000,0.00000000
53.50000000,0.21479600,8.04830000,0.00715600,536.91385560,0.00713052,540.75601115,0.00032062,0.02439070,704.46364169,-0.01178564,-0.01260506,0.00000000,0.00000000,0.00000000,0.00000000
54.00000000,0.22172400,8.07860000,0.00737756,538.93521288,0.00735047,542.91123735,0.00043991,0.02472738,705.85133061,-0.01201571,-0.01271166,0.00000000,0.00000000,0.00000000,0.00000000
54.50000000,0.22729900,8.12560000,0.00755767,542.07065157,0.00752925,546.16744086,0.00035755,0.02501145,707.53311171,-0.01213579,-0.01287565,0.00000000,0.00000000,0.00000000,0.00000000
55.00000000,0.23338200,8.16310000,0.00778289,544.57233138,0.00775276,548.81067732,0.00044702,0.02532639,708.85890959,-0.01232621,-0.01300018,0.00000000,0.00000000,0.00000000,0.00000000
55.50000000,0.24007200,8.21260000,0.00800822,547.87454872,0.00797633,552.26204986,0.00044714,0.02565003,710.62581854,-0.01248898,-0.01316105,0.00000000,0.00000000,0.00000000,0.00000000
56.00000000,0.24595200,8.24770000,0.00831233,550.21612102,0.00827798,554.78970082,0.00060330,0.02600099,711.97906615,-0.01266086,-0.01334013,0.00000000,0.00000000,0.00000000,0.00000000
56.50000000,0.25335200,8.28510000,0.00844744,552.71112968,0.00841196,557.38012624,0.00026798,0.02629865,713.78463722,-0.01284489,-0.01345377,0.00000000,0.00000000,0.00000000,0.00000000
57.00000000,0.26011000,8.32900000,0.00859767,555.63976284,0.00856092,560.41696831,0.00029791,0.02666819,715.03581061,-0.01308780,-0.01358039,0.00000000,0.00000000,0.00000000,0.00000000
57.50000000,0.26666700,8.36330000,0.00891678,557.92796597,0.00887726,562.90288566,0.00063268,0.02700244,716.76620937,-0.01325347,-0.01374897,0.00000000,0.00000000,0.00000000,0.00000000
58.00000000,0.27356000,8.40480000,0.00914956,560.69649162,0.00910795,565.82661532,0.00046139,0.02730969,718.02956729,-0.01342033,-0.01388937,0.00000000,0.00000000,0.00000000,0.00000000
58.50000000,0.27967700,8.44220000,0.00932233,563.19150028,0.00927915,568.44175918,0.00034239,0.02762948,719.69628564,-0.01358041,-0.01404907,0.00000000,0.00000000,0.00000000,0.00000000
59.00000000,0.28667300,8.48610000,0.00952133,566.12013344,0.00947629,571.51035194,0.00039429,0.02798036,720.93752963,-0.01379352,-0.01418683,0.00000000,0.00000000,0.00000000,0.00000000
59.50000000,0.29431000,8.52040000,0.00984433,568.40833657,0.00979619,574.00393770,0.00063980,0.02830043,722.49583858,-0.01398766,-0.01431277,0.00000000,0.00000000,0.00000000,0.00000000
60.00000000,0.30100200,8.55710000,0.01007344,570.85664721,0.01002305,576.60713993,0.00045370,0.02866464,723.91434643,-0.01418802,-0.01447662,0.00000000,0.00000000,0.00000000,0.00000000
60.50000000,0.30806500,8.59300000,0.01023111,573.25158868,0.01017913,579.11658937,0.00031216,0.02898330,724.97565573,-0.01436701,-0.01461629,0.00000000,0.00000000,0.00000000,0.00000000
61.00000000,0.31506100,8.62890000,0.01049022,575.64653014,0.01043558,581.68519017,0.00051291,0.02929082,726.79726476,-0.01451471,-0.01477611,0.00000000,0.00000000,0.00000000,0.00000000
61.50000000,0.32175300,8.66710000,0.01075311,578.19490797,0.01069571,584.41230206,0.00052025,0.02965892,728.11066554,-0.01473239,-0.01492652,0.00000000,0.00000000,0.00000000,0.00000000
62.00000000,0.32966200,8.69580000,0.01101978,580.10952692,0.01095950,586.50220499,0.00052759,0.02994950,729.65201159,-0.01489737,-0.01505213,0.00000000,0.00000000,0.00000000,0.00000000
62.50000000,0.33669200,8.74130000,0.01124133,583.14489842,0.01117862,589.70022460,0.00043823,0.03029708,730.61976430,-0.01507028,-0.01522680,0.00000000,0.00000000,0.00000000,0.00000000
63.00000000,0.34487100,8.76920000,0.01144411,585.00614819,0.01137912,591.70102355,0.00040101,0.03062257,732.41003718,-0.01524530,-0.01537728,0.00000000,0.00000000,0.00000000,0.00000000
63.50000000,0.35278000,8.81310000,0.01169200,587.93478135,0.01162418,594.80891482,0.00049011,0.03098978,733.78174510,-0.01543271,-0.01555707,0.00000000,0.00000000,0.00000000,0.00000000
64.00000000,0.35937000,8.84260000,0.01200000,589.90276947,0.01192857,596.98160270,0.00060879,0.03126761,734.87357214,-0.01554861,-0.01571899,0.00000000,0.00000000,0.00000000,0.00000000
64.50000000,0.36741400,8.87770000,0.01231167,592.24434176,0.01223649,599.53585669,0.00061585,0.03165547,736.42861207,-0.01578366,-0.01587181,0.00000000,0.00000000,0.00000000,0.00000000
65.00000000,0.37457900,8.91200000,0.01246933,594.53254489,0.01239223,601.94596937,0.00031147,0.03200145,737.62772308,-0.01596556,-0.01603589,0.00000000,0.00000000,0.00000000,0.00000000
65.50000000,0.38238600,8.93990000,0.01272478,596.39379467,0.01264450,603.98277318,0.00050453,0.03233795,739.25773584,-0.01613326,-0.01620470,0.00000000,0.00000000,0.00000000,0.00000000
66.00000000,0.39059900,8.97810000,0.01306278,598.94217250,0.01297820,606.76602100,0.00066739,0.03267384,740.22887607,-0.01632910,-0.01634474,0.00000000,0.00000000,0.00000000,0.00000000
66.50000000,0.39830500,9.00370000,0.01332944,600.64998591,0.01324139,608.65631653,0.00052639,0.03302530,741.70521199,-0.01649316,-0.01653214,0.00000000,0.00000000,0.00000000,0.00000000
67.00000000,0.40597700,9.04510000,0.01348711,603.41184042,0.01339697,611.55012296,0.00031116,0.03330810,743.13824519,-0.01665259,-0.01665551,0.00000000,0.00000000,0.00000000,0.00000000
67.50000000,0.41354900,9.06830000,0.01377622,604.95954633,0.01368219,613.29360347,0.00057045,0.03369061,744.13929476,-0.01683349,-0.01685711,0.00000000,0.00000000,0.00000000,0.00000000
68.00000000,0.42132200,9.10410000,0.01409922,607.34781665,0.01400075,615.91094848,0.00063712,0.03404051,745.12358342,-0.01703107,-0.01700945,0.00000000,0.00000000,0.00000000,0.00000000
68.50000000,0.43000800,9.12970000,0.01437711,609.05563006,0.01427474,617.81209053,0.00054798,0.03435929,746.53020492,-0.01718779,-0.01717150,0.00000000,0.00000000,0.00000000,0.00000000
69.00000000,0.43805200,9.16870000,0.01459878,611.65737706,0.01449324,620.58682719,0.00043700,0.03471480,747.79133345,-0.01733631,-0.01737849,0.00000000,0.00000000,0.00000000,0.00000000
69.50000000,0.44660300,9.19430000,0.01489167,613.36519048,0.01478187,622.49922044,0.00057727,0.03508842,749.01817250,-0.01755015,-0.01753826,0.00000000,0.00000000,0.00000000,0.00000000
70.00000000,0.45478200,9.22620000,0.01516956,615.49328610,0.01505565,624.83004570,0.00054755,0.03542981,750.15892732,-0.01775925,-0.01767055,0.00000000,0.00000000,0.00000000,0.00000000
70.50000000,0.46238700,9.25650000,0.01547744,617.51464338,0.01535889,627.07219197,0.00060648,0.03576116,751.85688082,-0.01788062,-0.01788054,0.00000000,0.00000000,0.00000000,0.00000000
71.00000000,0.47107300,9.28600000,0.01573289,619.48263150,0.01561041,629.22888291,0.00050304,0.03612470,752.84877617,-0.01806948,-0.01805522,0.00000000,0.00000000,0.00000000,0.00000000
71.50000000,0.47935400,9.32110000,0.01596567,621.82420379,0.01583956,631.75204176,0.00045829,0.03643968,754.14602852,-0.01822944,-0.01821024,0.00000000,0.00000000,0.00000000,0.00000000
72.00000000,0.48814100,9.34340000,0.01624733,623.31186939,0.01611676,633.43902510,0.00055440,0.03684328,755.00927682,-0.01844927,-0.01839400,0.00000000,0.00000000,0.00000000,0.00000000
72.50000000,0.49665900,9.37770000,0.01663422,625.60007251,0.01649739,636.00644314,0.00076126,0.03718393,756.15313445,-0.01866024,-0.01852369,0.00000000,0.00000000,0.00000000,0.00000000
73.00000000,0.50500700,9.40560000,0.01683322,627.46132229,0.01669311,638.02351816,0.00039145,0.03750552,757.51342359,-0.01883782,-0.01866770,0.00000000,0.00000000,0.00000000,0.00000000
73.50000000,0.51389600,9.43590000,0.01707733,629.48267957,0.01693315,640.23256512,0.00048008,0.03787780,758.79449245,-0.01896439,-0.01891341,0.00000000,0.00000000,0.00000000,0.00000000
74.00000000,0.52194000,9.46140000,0.01747544,631.18382184,0.01732450,642.21403966,0.00078270,0.03826125,759.98022764,-0.01922348,-0.01903777,0.00000000,0.00000000,0.00000000,0.00000000
74.50000000,0.53089700,9.49250000,0.01775333,633.25854830,0.01759758,644.50099839,0.00054616,0.03855560,760.92410360,-0.01936702,-0.01918858,0.00000000,0.00000000,0.00000000,0.00000000
75.00000000,0.53961700,9.52040000,0.01797489,635.11979807,0.01781525,646.53600587,0.00043533,0.03891390,762.03615528,-0.01954378,-0.01937013,0.00000000,0.00000000,0.00000000,0.00000000
75.50000000,0.54914800,9.54200000,0.01830167,636.56076564,0.01813621,648.21088859,0.00064191,0.03930686,763.39911457,-0.01978534,-0.01952152,0.00000000,0.00000000,0.00000000,0.00000000
76.00000000,0.55790300,9.57630000,0.01861333,638.84896877,0.01844223,650.74007757,0.00061204,0.03965447,764.44157923,-0.01996690,-0.01968757,0.00000000,0.00000000,0.00000000,0.00000000
76.50000000,0.56574400,9.59780000,0.01888000,640.28326519,0.01870398,652.37181324,0.00052352,0.03997373,765.35799533,-0.02014282,-0.01983091,0.00000000,0.00000000,0.00000000,0.00000000
77.00000000,0.57524100,9.62810000,0.01921422,642.30462247,0.01903196,654.64600623,0.00065595,0.04034914,766.54200500,-0.02032282,-0.02002632,0.00000000,0.00000000,0.00000000,0.00000000
77.50000000,0.58311700,9.65120000,0.01949967,643.84565724,0.01931198,656.40043294,0.00056005,0.04071083,767.54125247,-0.02056972,-0.02014111,0.00000000,0.00000000,0.00000000,0.00000000
78.00000000,0.59291900,9.68070000,0.01976633,645.81364535,0.01957352,658.57901313,0.00052306,0.04108822,769.00837810,-0.02073740,-0.02035082,0.00000000,0.00000000,0.00000000,0.00000000
78.50000000,0.60197700,9.70380000,0.02010433,647.35468011,0.01990491,660.36931438,0.00066279,0.04146042,770.01719909,-0.02096561,-0.02049481,0.00000000,0.00000000,0.00000000,0.00000000
79.00000000,0.61123800,9.72780000,0.02041600,648.95575519,0.02021039,662.20483588,0.00061096,0.04177093,771.15410757,-0.02106166,-0.02070927,0.00000000,0.00000000,0.00000000,0.00000000
79.50000000,0.62026300,9.75730000,0.02067511,650.92374330,0.02046428,664.38166402,0.00050779,0.04216123,772.07312369,-0.02129973,-0.02086150,0.00000000,0.00000000,0.00000000,0.00000000
80.00000000,0.62915200,9.78120000,0.02099433,652.51814723,0.02077699,666.21733072,0.00062541,0.04255689,773.32650173,-0.02152975,-0.02102714,0.00000000,0.00000000,0.00000000,0.00000000
80.50000000,0.63831200,9.80590000,0.02134367,654.16592033,0.02111908,668.12821968,0.00068418,0.04289557,774.48735545,-0.02169343,-0.02120214,0.00000000,0.00000000,0.00000000,0.00000000
81.00000000,0.64726900,9.83140000,0.02161400,655.86706260,0.02138373,670.04297329,0.00052930,0.04328063,775.67801513,-0.02189816,-0.02138247,0.00000000,0.00000000,0.00000000,0.00000000
81.50000000,0.65727400,9.85540000,0.02186944,657.46813767,0.02163374,671.84660058,0.00050002,0.04363264,776.23294080,-0.02209845,-0.02153419,0.00000000,0.00000000,0.00000000,0.00000000
82.00000000,0.66626500,9.87770000,0.02226000,658.95580327,0.02201586,673.62415945,0.00076425,0.04396960,777.67535431,-0.02225458,-0.02171502,0.00000000,0.00000000,0.00000000,0.00000000
82.50000000,0.67579600,9.90640000,0.02254922,660.87042221,0.02229875,675.77253622,0.00056577,0.04437791,778.38757418,-0.02245915,-0.02191876,0.00000000,0.00000000,0.00000000,0.00000000
83.00000000,0.68549700,9.92710000,0.02287967,662.25134946,0.02262185,677.40343959,0.00064621,0.04474750,779.68145051,-0.02266640,-0.02208110,0.00000000,0.00000000,0.00000000,0.00000000
83.50000000,0.69486000,9.94950000,0.02320644,663.74568620,0.02294127,679.14886359,0.00063883,0.04509283,780.79546484,-0.02281884,-0.02227399,0.00000000,0.00000000,0.00000000,0.00000000
84.00000000,0.70445900,9.97660000,0.02350311,665.55356681,0.02323117,681.19614624,0.00057979,0.04548633,781.49780774,-0.02305068,-0.02243565,0.00000000,0.00000000,0.00000000,0.00000000
84.50000000,0.71358500,9.99330000,0.02383733,666.66764821,0.02355766,682.55922717,0.00065299,0.04586928,782.91707064,-0.02324498,-0.02262430,0.00000000,0.00000000,0.00000000,0.00000000
85.00000000,0.72352200,10.01730000,0.02419033,668.26872329,0.02390238,684.43436646,0.00068944,0.04624451,783.66250984,-0.02347437,-0.02277014,0.00000000,0.00000000,0.00000000,0.00000000
85.50000000,0.73325700,10.03400000,0.02447956,669.38280470,0.02418473,685.76899825,0.00056470,0.04658190,784.82224835,-0.02362109,-0.02296082,0.00000000,0.00000000,0.00000000,0.00000000
86.00000000,0.74282200,10.05950000,0.02481000,671.08394697,0.02450723,687.73353969,0.00064499,0.04694756,786.01203049,-0.02383876,-0.02310880,0.00000000,0.00000000,0.00000000,0.00000000
86.50000000,0.75259100,10.08420000,0.02517067,672.73172007,0.02485910,689.66482595,0.00070375,0.04736443,786.90478480,-0.02405141,-0.02331302,0.00000000,0.00000000,0.00000000,0.00000000
87.00000000,0.76212200,10.11220000,0.02549356,674.59964099,0.02517401,691.79758441,0.00062982,0.04771639,787.91602878,-0.02424665,-0.02346974,0.00000000,0.00000000,0.00000000,0.00000000
87.50000000,0.77219500,10.12890000,0.02580533,675.71372239,0.02547800,693.15074024,0.00060796,0.04805487,788.74091029,-0.02441001,-0.02364486,0.00000000,0.00000000,0.00000000,0.00000000
88.00000000,0.78192900,10.14800000,0.02613200,676.98791131,0.02579639,694.67895941,0.00063680,0.04840578,789.92180505,-0.02455427,-0.02385151,0.00000000,0.00000000,0.00000000,0.00000000
88.50000000,0.79234000,10.16880000,0.02644378,678.37550971,0.02610019,696.31432094,0.00060758,0.04887590,790.74638772,-0.02486652,-0.02400938,0.00000000,0.00000000,0.00000000,0.00000000
89.00000000,0.80207400,10.18790000,0.02681178,679.64969862,0.02645864,697.87231531,0.00071691,0.04925383,791.43477630,-0.02502585,-0.02422799,0.00000000,0.00000000,0.00000000,0.00000000
89.50000000,0.81207900,10.21180000,0.02711600,681.24410255,0.02675487,699.71671764,0.00059247,0.04956499,792.64261487,-0.02514076,-0.02442424,0.00000000,0.00000000,0.00000000,0.00000000
90.00000000,0.82215200,10.22220000,0.02746900,681.93790175,0.02709850,700.67005398,0.00068724,0.04999339,793.88803724,-0.02542764,-0.02456575,0.00000000,0.00000000,0.00000000,0.00000000
90.50000000,0.83202100,10.25330000,0.02776578,684.01262820,0.02738730,703.00477084,0.00057760,0.05038877,794.53542951,-0.02561883,-0.02476994,0.00000000,0.00000000,0.00000000,0.00000000
91.00000000,0.84219500,10.27090000,0.02813378,685.18674993,0.02774529,704.46364169,0.00071599,0.05076446,795.57060601,-0.02582141,-0.02494305,0.00000000,0.00000000,0.00000000,0.00000000
91.50000000,0.85165900,10.28760000,0.02848678,686.30083133,0.02808857,705.85133061,0.00068656,0.05109552,796.23119469,-0.02597035,-0.02512517,0.00000000,0.00000000,0.00000000,0.00000000
92.00000000,0.86193500,10.30910000,0.02878722,687.73512776,0.02838065,707.53311171,0.00058416,0.05148081,797.44508091,-0.02617645,-0.02530436,0.00000000,0.00000000,0.00000000,0.00000000
92.50000000,0.87214300,10.32510000,0.02911778,688.80251114,0.02870191,708.85890959,0.00064251,0.05188438,798.49744442,-0.02640730,-0.02547709,0.00000000,0.00000000,0.00000000,0.00000000
93.00000000,0.88235000,10.34740000,0.02945956,690.29017673,0.02903396,710.62581854,0.00066410,0.05227194,799.14813028,-0.02660555,-0.02566639,0.00000000,0.00000000,0.00000000,0.00000000
93.50000000,0.89245700,10.36340000,0.02982756,691.35756012,0.02939137,711.97906615,0.00071481,0.05266528,800.03058756,-0.02680839,-0.02585689,0.00000000,0.00000000,0.00000000,0.00000000
94.00000000,0.90269800,10.38650000,0.03014300,692.89859488,0.02969763,713.78463722,0.00061252,0.05300501,800.98393279,-0.02696739,-0.02603762,0.00000000,0.00000000,0.00000000,0.00000000
94.50000000,0.91304100,10.40080000,0.03052989,693.85256878,0.03007313,715.03581061,0.00075100,0.05340449,802.03558115,-0.02717769,-0.02622680,0.00000000,0.00000000,0.00000000,0.00000000
95.00000000,0.92318100,10.42240000,0.03088289,695.29353634,0.03041561,716.76620937,0.00068497,0.05377298,802.84305990,-0.02737591,-0.02639707,0.00000000,0.00000000,0.00000000,0.00000000
95.50000000,0.93386200,10.43750000,0.03120589,696.30087941,0.03072888,718.02956729,0.00062655,0.05417636,803.73595551,-0.02760923,-0.02656713,0.00000000,0.00000000,0.00000000,0.00000000
96.00000000,0.94430700,10.45830000,0.03154389,697.68847781,0.03105660,719.69628564,0.00065544,0.05455325,804.94172125,-0.02779854,-0.02675471,0.00000000,0.00000000,0.00000000,0.00000000
96.50000000,0.95461600,10.47260000,0.03191200,698.64245171,0.03141339,720.93752963,0.00071358,0.05493221,805.70253671,-0.02800639,-0.02692582,0.00000000,0.00000000,0.00000000,0.00000000
97.00000000,0.96529700,10.49180000,0.03225000,699.92331177,0.03174089,722.49583858,0.00065499,0.05532420,806.64488244,-0.02822978,-0.02709442,0.00000000,0.00000000,0.00000000,0.00000000
97.50000000,0.97564000,10.50850000,0.03263300,701.03739318,0.03211185,723.91434643,0.00074193,0.05571420,807.24506620,-0.02843364,-0.02728056,0.00000000,0.00000000,0.00000000,0.00000000
98.00000000,0.98632100,10.52050000,0.03296733,701.83793072,0.03243557,724.97565573,0.00064743,0.05610793,808.52414110,-0.02864136,-0.02746657,0.00000000,0.00000000,0.00000000,0.00000000
98.50000000,0.99663000,10.54360000,0.03329400,703.37896548,0.03275176,726.79726476,0.00063238,0.05645177,809.08779553,-0.02880625,-0.02764552,0.00000000,0.00000000,0.00000000,0.00000000
99.00000000,1.00680400,10.55870000,0.03368089,704.38630855,0.03312611,728.11066554,0.00074871,0.05683643,809.96956446,-0.02901044,-0.02782599,0.00000000,0.00000000,0.00000000,0.00000000
99.50000000,1.01758700,10.57790000,0.03398889,705.66716861,0.03342403,729.65201159,0.00059584,0.05727410,810.83809678,-0.02923098,-0.02804312,0.00000000,0.00000000,0.00000000,0.00000000
100.00000000,1.02792900,10.58820000,0.03435311,706.35429666,0.03377622,730.61976430,0.00070438,0.05762221,811.91201083,-0.02942284,-0.02819937,0.00000000,0.00000000,0.00000000,0.00000000
100.50000000,1.03857700,10.61060000,0.03469867,707.84863340,0.03411024,732.41003718,0.00066805,0.05800530,812.28130942,-0.02962383,-0.02838147,0.00000000,0.00000000,0.00000000,0.00000000
101.00000000,1.04956200,10.62650000,0.03508544,708.90934564,0.03448398,733.78174510,0.00074747,0.05841726,813.24452171,-0.02987510,-0.02854216,0.00000000,0.00000000,0.00000000,0.00000000
101.50000000,1.06004000,10.63930000,0.03537844,709.76325234,0.03476701,734.87357214,0.00056606,0.05882224,814.14565401,-0.03009604,-0.02872620,0.00000000,0.00000000,0.00000000,0.00000000
102.00000000,1.07102500,10.65760000,0.03578778,710.98407209,0.03516228,736.42861207,0.00079054,0.05918187,814.89615525,-0.03024504,-0.02893683,0.00000000,0.00000000,0.00000000,0.00000000
102.50000000,1.08167200,10.67120000,0.03615211,711.89134797,0.03551396,737.62772308,0.00070337,0.05961380,815.98460931,-0.03053217,-0.02908162,0.00000000,0.00000000,0.00000000,0.00000000
103.00000000,1.09245500,10.69110000,0.03650889,713.21890605,0.03585823,739.25773584,0.00068854,0.05998020,816.74169454,-0.03069613,-0.02928407,0.00000000,0.00000000,0.00000000,0.00000000
103.50000000,1.10317000,10.70150000,0.03686189,713.91270525,0.03619874,740.22887607,0.00068102,0.06037730,817.69583256,-0.03089125,-0.02948605,0.00000000,0.00000000,0.00000000,0.00000000
104.00000000,1.11425600,10.71900000,0.03723367,715.08015583,0.03655723,741.70521199,0.00071699,0.06078282,818.31457524,-0.03109668,-0.02968614,0.00000000,0.00000000,0.00000000,0.00000000
104.50000000,1.12487000,10.73660000,0.03753411,716.25427755,0.03684685,743.13824519,0.00057923,0.06114827,819.17949561,-0.03127426,-0.02987400,0.00000000,0.00000000,0.00000000,0.00000000
105.00000000,1.13575400,10.74690000,0.03793600,716.94140560,0.03723413,744.13929476,0.00077455,0.06154262,819.84708211,-0.03144948,-0.03009313,0.00000000,0.00000000,0.00000000,0.00000000
105.50000000,1.14704300,10.75730000,0.03830411,717.63520480,0.03758872,745.12358342,0.00070919,0.06192211,820.67450434,-0.03169109,-0.03023102,0.00000000,0.00000000,0.00000000,0.00000000
106.00000000,1.15775800,10.77410000,0.03864211,718.75595735,0.03791420,746.53020492,0.00065096,0.06232617,821.46545744,-0.03192772,-0.03039845,0.00000000,0.00000000,0.00000000,0.00000000
106.50000000,1.16840500,10.78840000,0.03901767,719.70993125,0.03827572,747.79133345,0.00072304,0.06271598,822.24515844,-0.03211428,-0.03060170,0.00000000,0.00000000,0.00000000,0.00000000
