Repository: noberito/ethz

**MODELLING AND CALIBRATING A POLYN YIELD SURFACE FUNCTION**

---

In the context of my research assistant internship at ETH Zurich, I have to implement and find an operationnal strategy to calibrate a yield surface function based on the polyN model which is a homogenous polynomial of degree N.

To make the calibration operationnal please copy paste a folder "{material}_results" containing the csv files for a given material in the lab_data directory and then change the parameters you want in the polyN_optimization/param.txt. Then run polyN_optimization/optimize_polyN.py. The coefficients of the polyN function will be accessible in the polyN_coeff.npy file.

File: LAB_DATA/DP780_results/DATA/UT_00_2.csv (part 2 of 3)
Time[s],Displacement[mm],Force[kN],EngStrain_longi,EngStress[MPa],TrueStrain,TrueStress[MPa],TrueStrainRate[1/s],PlasticStrain_longi,PlasticStress[MPa],PlasticStrain_thick,PlasticStrain_width,R-Value,Thickness[mm],Width[mm], Young's Modulus [MPa]
107.00000000,1.11482323,10.47260000,0.03709133,697.49857600,0.03642000,723.36972818,0.00073188,0.06109547,800.26701619,-0.03296316,-0.02813231,0.00000000,0.00000000,0.00000000,0.00000000
107.50000000,1.12523747,10.48540000,0.03744056,698.35108462,0.03675668,724.49773720,0.00067335,0.06151049,801.00015507,-0.03326112,-0.02824937,0.00000000,0.00000000,0.00000000,0.00000000
108.00000000,1.13566652,10.49570000,0.03768144,699.03708765,0.03698884,725.37781483,0.00046434,0.06185286,801.50395920,-0.03339839,-0.02845448,0.00000000,0.00000000,0.00000000,0.00000000
108.50000000,1.14605547,10.51330000,0.03814678,700.20928700,0.03743718,726.92001507,0.00089667,0.06226960,802.63929012,-0.03357700,-0.02869260,0.00000000,0.00000000,0.00000000,0.00000000
109.00000000,1.15666496,10.52520000,0.03853033,701.00185361,0.03780657,728.01168870,0.00073879,0.06268994,803.65687289,-0.03385616,-0.02883377,0.00000000,0.00000000,0.00000000,0.00000000
109.50000000,1.16734754,10.54200000,0.03882311,702.12077117,0.03808845,729.37928389,0.00056375,0.06296997,803.94000199,-0.03391825,-0.02905173,0.00000000,0.00000000,0.00000000,0.00000000
110.00000000,1.17786846,10.55870000,0.03913478,703.23302851,0.03838842,730.75389681,0.00059995,0.06339329,804.96817357,-0.03416486,-0.02922842,0.00000000,0.00000000,0.00000000,0.00000000
110.50000000,1.18872764,10.56750000,0.03956300,703.81912819,0.03880043,731.66432436,0.00082402,0.06382252,805.54401914,-0.03443152,-0.02939099,0.00000000,0.00000000,0.00000000,0.00000000
111.00000000,1.19949459,10.58430000,0.03994233,704.93804575,0.03916526,733.09491616,0.00072966,0.06416532,806.50828593,-0.03462734,-0.02953798,0.00000000,0.00000000,0.00000000,0.00000000
111.50000000,1.21015671,10.59540000,0.04037422,705.67733057,0.03958048,734.16850393,0.00083043,0.06460492,806.97166502,-0.03483139,-0.02977353,0.00000000,0.00000000,0.00000000,0.00000000
112.00000000,1.22035533,10.60820000,0.04065222,706.52983919,0.03984765,735.25184722,0.00053435,0.06502289,808.34174799,-0.03513470,-0.02988819,0.00000000,0.00000000,0.00000000,0.00000000
112.50000000,1.23179193,10.61860000,0.04100522,707.22250245,0.04018681,736.22231832,0.00067831,0.06535486,808.55385256,-0.03526477,-0.03009008,0.00000000,0.00000000,0.00000000,0.00000000
113.00000000,1.24228546,10.64010000,0.04142578,708.65445052,0.04059071,738.01101231,0.00080782,0.06578095,809.58791937,-0.03550508,-0.03027587,0.00000000,0.00000000,0.00000000,0.00000000
113.50000000,1.25380006,10.64730000,0.04182056,709.13398662,0.04096972,738.79036390,0.00075800,0.06614448,810.44991872,-0.03569975,-0.03044473,0.00000000,0.00000000,0.00000000,0.00000000
114.00000000,1.26441419,10.66000000,0.04212067,709.97983501,0.04125774,739.88465898,0.00057605,0.06654067,811.05926420,-0.03589016,-0.03065051,0.00000000,0.00000000,0.00000000,0.00000000
114.50000000,1.27550960,10.67520000,0.04255267,710.99218900,0.04167219,741.24680262,0.00082891,0.06692267,811.65741093,-0.03608285,-0.03083982,0.00000000,0.00000000,0.00000000,0.00000000
115.00000000,1.28604943,10.68630000,0.04292067,711.73147382,0.04202511,742.27946316,0.00070583,0.06732878,812.33299535,-0.03633005,-0.03099873,0.00000000,0.00000000,0.00000000,0.00000000
115.50000000,1.29710431,10.69990000,0.04324367,712.63726423,0.04233477,743.45431254,0.00061932,0.06769854,813.26661272,-0.03652813,-0.03117041,0.00000000,0.00000000,0.00000000,0.00000000
116.00000000,1.30775614,10.71110000,0.04367567,713.38320927,0.04274878,744.54069652,0.00082801,0.06813594,813.96870039,-0.03678099,-0.03135496,0.00000000,0.00000000,0.00000000,0.00000000
116.50000000,1.31882494,10.72140000,0.04401378,714.06921230,0.04307269,745.49809593,0.00064782,0.06846746,814.74997695,-0.03689252,-0.03157494,0.00000000,0.00000000,0.00000000,0.00000000
117.00000000,1.32940572,10.73260000,0.04438922,714.81515734,0.04343224,746.54524621,0.00071910,0.06883913,815.16908073,-0.03709465,-0.03174448,0.00000000,0.00000000,0.00000000,0.00000000
117.50000000,1.34092768,10.74690000,0.04473489,715.76756932,0.04376316,747.78735200,0.00066184,0.06928197,815.99195032,-0.03735895,-0.03192302,0.00000000,0.00000000,0.00000000,0.00000000
118.00000000,1.35200392,10.75410000,0.04512544,716.24710542,0.04413692,748.56807438,0.00074752,0.06963112,816.73858615,-0.03754258,-0.03208854,0.00000000,0.00000000,0.00000000,0.00000000
118.50000000,1.36300204,10.76850000,0.04550856,717.20617761,0.04450342,749.84519479,0.00073300,0.07005043,817.31283869,-0.03776763,-0.03228280,0.00000000,0.00000000,0.00000000,0.00000000
119.00000000,1.37435213,10.78280000,0.04590322,718.15858959,0.04488084,751.12438291,0.00075483,0.07048613,818.13137987,-0.03801979,-0.03246635,0.00000000,0.00000000,0.00000000,0.00000000
119.50000000,1.38522477,10.79160000,0.04628989,718.74468926,0.04525047,752.01530107,0.00073926,0.07089289,819.03476712,-0.03825121,-0.03264168,0.00000000,0.00000000,0.00000000,0.00000000
120.00000000,1.39674579,10.80440000,0.04666544,719.59719788,0.04560934,753.17752094,0.00071775,0.07125964,819.62470968,-0.03844849,-0.03281115,0.00000000,0.00000000,0.00000000,0.00000000
120.50000000,1.40830404,10.81390000,0.04707489,720.22991912,0.04600046,754.13466254,0.00078223,0.07161616,819.97580739,-0.03863426,-0.03298190,0.00000000,0.00000000,0.00000000,0.00000000
121.00000000,1.41966403,10.82590000,0.04745089,721.02914595,0.04635949,755.24261985,0.00071806,0.07202860,821.12334522,-0.03882301,-0.03320558,0.00000000,0.00000000,0.00000000,0.00000000
121.50000000,1.43071352,10.84100000,0.04781878,722.03483972,0.04671065,756.56166327,0.00070232,0.07244981,821.81706273,-0.03906493,-0.03338489,0.00000000,0.00000000,0.00000000,0.00000000
122.00000000,1.44163180,10.84740000,0.04822422,722.46109403,0.04709752,757.30121837,0.00077373,0.07279763,822.56612713,-0.03920013,-0.03359750,0.00000000,0.00000000,0.00000000,0.00000000
122.50000000,1.45371079,10.85780000,0.04855856,723.15375728,0.04741642,758.26905918,0.00063780,0.07321695,822.85469436,-0.03943440,-0.03378255,0.00000000,0.00000000,0.00000000,0.00000000
123.00000000,1.46433861,10.86980000,0.04895667,723.95298411,0.04779602,759.39530904,0.00075921,0.07361508,823.92788330,-0.03960632,-0.03400877,0.00000000,0.00000000,0.00000000,0.00000000
123.50000000,1.47629882,10.88170000,0.04940367,724.74555072,0.04822207,760.55063833,0.00085209,0.07401238,824.43006595,-0.03987379,-0.03413859,0.00000000,0.00000000,0.00000000,0.00000000
124.00000000,1.48687140,10.88730000,0.04976422,725.11852324,0.04856559,761.20348257,0.00068704,0.07438141,824.96695594,-0.04004282,-0.03433859,0.00000000,0.00000000,0.00000000,0.00000000
124.50000000,1.49804326,10.90170000,0.05012856,726.07759544,0.04891259,762.47481652,0.00069400,0.07477582,825.98815332,-0.04021983,-0.03455600,0.00000000,0.00000000,0.00000000,0.00000000
125.00000000,1.50945285,10.90960000,0.05048500,726.60375310,0.04925196,763.28634358,0.00067874,0.07523131,826.48175216,-0.04050829,-0.03472302,0.00000000,0.00000000,0.00000000,0.00000000
125.50000000,1.52114557,10.92080000,0.05085311,727.34969814,0.04960232,764.33769316,0.00070072,0.07560288,827.07971945,-0.04066850,-0.03493438,0.00000000,0.00000000,0.00000000,0.00000000
126.00000000,1.53299997,10.93360000,0.05129267,728.20220676,0.05002052,765.55363982,0.00083639,0.07603102,828.23930781,-0.04091501,-0.03511600,0.00000000,0.00000000,0.00000000,0.00000000
126.50000000,1.54472915,10.94070000,0.05169822,728.67508264,0.05040621,766.34628899,0.00077139,0.07635809,828.68521923,-0.04099397,-0.03536412,0.00000000,0.00000000,0.00000000,0.00000000
127.00000000,1.55618530,10.95350000,0.05207378,729.52759126,0.05076324,767.51684893,0.00071406,0.07675792,829.13391154,-0.04119273,-0.03556520,0.00000000,0.00000000,0.00000000,0.00000000
127.50000000,1.56772153,10.95830000,0.05247944,729.84728199,0.05114876,768.14926188,0.00077103,0.07724025,829.65154250,-0.04157029,-0.03566996,0.00000000,0.00000000,0.00000000,0.00000000
128.00000000,1.57962609,10.97020000,0.05290389,730.63984860,0.05155196,769.29353797,0.00080640,0.07762739,830.49643547,-0.04172380,-0.03590360,0.00000000,0.00000000,0.00000000,0.00000000
128.50000000,1.59116752,10.98140000,0.05329089,731.38579364,0.05191944,770.36199271,0.00073497,0.07798521,830.91095782,-0.04187597,-0.03610924,0.00000000,0.00000000,0.00000000,0.00000000
129.00000000,1.60274959,10.99020000,0.05361356,731.97189332,0.05222574,771.21550909,0.00061259,0.07842393,831.79981284,-0.04209867,-0.03632527,0.00000000,0.00000000,0.00000000,0.00000000
129.50000000,1.61416666,10.99970000,0.05402278,732.60461456,0.05261406,772.18195085,0.00077665,0.07880848,832.40430019,-0.04231352,-0.03649496,0.00000000,0.00000000,0.00000000,0.00000000
130.00000000,1.62621346,11.00610000,0.05444389,733.03086887,0.05301351,772.93992005,0.00079890,0.07919216,833.07380531,-0.04249453,-0.03669763,0.00000000,0.00000000,0.00000000,0.00000000
130.50000000,1.63717025,11.01890000,0.05481567,733.88337749,0.05336603,774.11168408,0.00070504,0.07957552,833.80158891,-0.04268562,-0.03688989,0.00000000,0.00000000,0.00000000,0.00000000
131.00000000,1.64949290,11.02530000,0.05525511,734.30963180,0.05378255,774.88399209,0.00083304,0.08000425,834.45147222,-0.04294954,-0.03705471,0.00000000,0.00000000,0.00000000,0.00000000
131.50000000,1.66151912,11.03800000,0.05560444,735.15548020,0.05411354,776.03339225,0.00066197,0.08046351,835.12735975,-0.04316365,-0.03729986,0.00000000,0.00000000,0.00000000,0.00000000
132.00000000,1.67311515,11.04680000,0.05607733,735.74157987,0.05456141,777.00000569,0.00089576,0.08084722,835.74030222,-0.04343259,-0.03741463,0.00000000,0.00000000,0.00000000,0.00000000
132.50000000,1.68485116,11.05560000,0.05642311,736.32767955,0.05488878,777.87357803,0.00065473,0.08128891,836.40228192,-0.04363400,-0.03765492,0.00000000,0.00000000,0.00000000,0.00000000
133.00000000,1.69665062,11.06670000,0.05683600,737.06696437,0.05527954,778.95890235,0.00078152,0.08164806,836.98803130,-0.04379322,-0.03785484,0.00000000,0.00000000,0.00000000,0.00000000
133.50000000,1.70828972,11.07470000,0.05722311,737.59978225,0.05564576,779.80753655,0.00073245,0.08212419,837.62146111,-0.04403996,-0.03808423,0.00000000,0.00000000,0.00000000,0.00000000
134.00000000,1.72012708,11.08270000,0.05763956,738.13260014,0.05603959,780.67823516,0.00078765,0.08251315,838.47359082,-0.04426485,-0.03824830,0.00000000,0.00000000,0.00000000,0.00000000
134.50000000,1.73269803,11.08990000,0.05806822,738.61213624,0.05644481,781.50202990,0.00081045,0.08290439,838.68630939,-0.04450120,-0.03840318,0.00000000,0.00000000,0.00000000,0.00000000
135.00000000,1.74451372,11.09860000,0.05846633,739.19157569,0.05682101,782.40939675,0.00075238,0.08334183,839.40500985,-0.04470051,-0.03864132,0.00000000,0.00000000,0.00000000,0.00000000
135.50000000,1.75714962,11.10660000,0.05884178,739.72439358,0.05717565,783.25109196,0.00070929,0.08371025,840.06596167,-0.04493123,-0.03877902,0.00000000,0.00000000,0.00000000,0.00000000
136.00000000,1.76887866,11.11540000,0.05924400,740.31049326,0.05755545,784.16944812,0.00075960,0.08416720,840.80201854,-0.04516604,-0.03900116,0.00000000,0.00000000,0.00000000,0.00000000
136.50000000,1.78080584,11.12100000,0.05964922,740.68346578,0.05793793,784.86465842,0.00076497,0.08460863,841.29165852,-0.04543600,-0.03917263,0.00000000,0.00000000,0.00000000,0.00000000
137.00000000,1.79242772,11.13130000,0.06005456,741.36946881,0.05832037,785.89208276,0.00076489,0.08501449,841.86845391,-0.04559196,-0.03942253,0.00000000,0.00000000,0.00000000,0.00000000
137.50000000,1.80504631,11.13930000,0.06048256,741.90228670,0.05872405,786.77443297,0.00080734,0.08541700,842.49394032,-0.04586498,-0.03955202,0.00000000,0.00000000,0.00000000,0.00000000
138.00000000,1.81704799,11.15130000,0.06084000,742.70151353,0.05906105,787.88747361,0.00067400,0.08586799,842.99256912,-0.04610703,-0.03976096,0.00000000,0.00000000,0.00000000,0.00000000
138.50000000,1.82851230,11.15680000,0.06132789,743.06782582,0.05952085,788.63860688,0.00091960,0.08626982,843.62549450,-0.04632569,-0.03994413,0.00000000,0.00000000,0.00000000,0.00000000
139.00000000,1.84176793,11.16320000,0.06166978,743.49408013,0.05984293,789.34519484,0.00064416,0.08675028,844.26687966,-0.04661430,-0.04013598,0.00000000,0.00000000,0.00000000,0.00000000
139.50000000,1.85343087,11.17120000,0.06212400,744.02689802,0.06027068,790.24882503,0.00085549,0.08717523,845.03741146,-0.04687972,-0.04029550,0.00000000,0.00000000,0.00000000,0.00000000
140.00000000,1.86576108,11.17120000,0.06252567,744.02689802,0.06064878,790.54767584,0.00075620,0.08757387,845.61021924,-0.04705800,-0.04051586,0.00000000,0.00000000,0.00000000,0.00000000
140.50000000,1.87803104,11.20390000,0.06289778,746.20479114,0.06099893,793.13941427,0.00070030,0.08797592,846.06895404,-0.04728407,-0.04069185,0.00000000,0.00000000,0.00000000,0.00000000
141.00000000,1.89087026,11.19430000,0.06332222,745.56540967,0.06139818,792.77626822,0.00079850,0.08840634,846.96277539,-0.04754475,-0.04086160,0.00000000,0.00000000,0.00000000,0.00000000
141.50000000,1.90226601,11.20390000,0.06379133,746.20479114,0.06183926,793.80618970,0.00088216,0.08882147,847.43328059,-0.04774729,-0.04107419,0.00000000,0.00000000,0.00000000,0.00000000
142.00000000,1.91525503,11.20630000,0.06418578,746.36463650,0.06220998,794.27063120,0.00074144,0.08924697,847.96424623,-0.04793382,-0.04131315,0.00000000,0.00000000,0.00000000,0.00000000
142.50000000,1.92687449,11.22140000,0.06458022,747.37033027,0.06258056,795.63567228,0.00074117,0.08969619,848.40555066,-0.04819523,-0.04150096,0.00000000,0.00000000,0.00000000,0.00000000
143.00000000,1.93898365,11.22380000,0.06503067,747.53017563,0.06300359,796.14256131,0.00084606,0.09011367,849.05515432,-0.04843442,-0.04167925,0.00000000,0.00000000,0.00000000,0.00000000
143.50000000,1.95109718,11.22860000,0.06539522,747.84986636,0.06334583,796.75567456,0.00068447,0.09055511,849.66679205,-0.04867412,-0.04188098,0.00000000,0.00000000,0.00000000,0.00000000
144.00000000,1.96345444,11.23340000,0.06581967,748.16955710,0.06374414,797.41382795,0.00079662,0.09097932,850.20526808,-0.04898926,-0.04199007,0.00000000,0.00000000,0.00000000,0.00000000
144.50000000,1.97590338,11.24460000,0.06627756,748.91550214,0.06417366,798.55179094,0.00085904,0.09139240,851.02882091,-0.04913606,-0.04225634,0.00000000,0.00000000,0.00000000,0.00000000
145.00000000,1.98819431,11.25410000,0.06663833,749.54822338,0.06451196,799.49686774,0.00067659,0.09186963,851.84889960,-0.04945333,-0.04241630,0.00000000,0.00000000,0.00000000,0.00000000
145.50000000,2.00092956,11.26050000,0.06705900,749.97447769,0.06490627,800.26701619,0.00078862,0.09230482,852.10338724,-0.04964255,-0.04266227,0.00000000,0.00000000,0.00000000,0.00000000
146.00000000,2.01327508,11.26610000,0.06750567,750.34745021,0.06532477,801.00015507,0.00083702,0.09275800,852.90376847,-0.04994830,-0.04280969,0.00000000,0.00000000,0.00000000,0.00000000
146.50000000,2.02546793,11.26930000,0.06787378,750.56057737,0.06566955,801.50395920,0.00068955,0.09320903,853.34907629,-0.05017953,-0.04302950,0.00000000,0.00000000,0.00000000,0.00000000
147.00000000,2.03800143,11.28050000,0.06832467,751.30652241,0.06609169,802.63929012,0.00084428,0.09364198,854.01507254,-0.05046519,-0.04317679,0.00000000,0.00000000,0.00000000,0.00000000
147.50000000,2.05032499,11.29000000,0.06877900,751.93924365,0.06651688,803.65687289,0.00085037,0.09408584,854.50642791,-0.05073773,-0.04334811,0.00000000,0.00000000,0.00000000,0.00000000
148.00000000,2.06222388,11.29080000,0.06907978,751.99252544,0.06679826,803.94000199,0.00056276,0.09453192,855.12542108,-0.05094523,-0.04358669,0.00000000,0.00000000,0.00000000,0.00000000
148.50000000,2.07547982,11.30040000,0.06953767,752.63190690,0.06722647,804.96817357,0.00085642,0.09498178,855.68898178,-0.05119278,-0.04378900,0.00000000,0.00000000,0.00000000,0.00000000
149.00000000,2.08775059,11.30360000,0.06999978,752.84503406,0.06765844,805.54401914,0.00086395,0.09535219,856.48004073,-0.05141552,-0.04393667,0.00000000,0.00000000,0.00000000,0.00000000
149.50000000,2.10038752,11.31320000,0.07037156,753.48441552,0.06800584,806.50828593,0.00069479,0.09576316,856.53795743,-0.05162322,-0.04413994,0.00000000,0.00000000,0.00000000,0.00000000
150.00000000,2.11250338,11.31470000,0.07084456,753.58431888,0.06844764,806.97166502,0.00088361,0.09624065,857.59932134,-0.05188855,-0.04435210,0.00000000,0.00000000,0.00000000,0.00000000
150.50000000,2.12571342,11.32910000,0.07129922,754.54339107,0.06887214,808.34174799,0.00084899,0.09670030,858.05439577,-0.05221931,-0.04448098,0.00000000,0.00000000,0.00000000,0.00000000
151.00000000,2.13753662,11.32830000,0.07165600,754.49010929,0.06920512,808.55385256,0.00066595,0.09710913,858.46590502,-0.05237619,-0.04473293,0.00000000,0.00000000,0.00000000,0.00000000
151.50000000,2.15037032,11.33790000,0.07211800,755.12949075,0.06963613,809.58791937,0.00086203,0.09755007,859.20142681,-0.05261125,-0.04493883,0.00000000,0.00000000,0.00000000,0.00000000
152.00000000,2.16311650,11.34580000,0.07251222,755.65564842,0.07000377,810.44991872,0.00073527,0.09806950,859.82743281,-0.05294422,-0.04512528,0.00000000,0.00000000,0.00000000,0.00000000
152.50000000,2.17587871,11.34980000,0.07294033,755.92205736,0.07040285,811.05926420,0.00079817,0.09846370,860.28639745,-0.05313805,-0.04532565,0.00000000,0.00000000,0.00000000,0.00000000
153.00000000,2.18786094,11.35380000,0.07335333,756.18846630,0.07078770,811.65741093,0.00076970,0.09900794,861.28304743,-0.05347199,-0.04553594,0.00000000,0.00000000,0.00000000,0.00000000
153.50000000,2.20067014,11.35860000,0.07379278,756.50815703,0.07119703,812.33299535,0.00081866,0.09940040,861.33327119,-0.05361286,-0.04578754,0.00000000,0.00000000,0.00000000,0.00000000
154.00000000,2.21352913,11.36740000,0.07419467,757.09425671,0.07157123,813.26661272,0.00074840,0.09984816,861.83192193,-0.05393538,-0.04591279,0.00000000,0.00000000,0.00000000,0.00000000
154.50000000,2.22650667,11.37220000,0.07466822,757.41394744,0.07201198,813.96870039,0.00088150,0.10031225,862.41179937,-0.05416975,-0.04614250,0.00000000,0.00000000,0.00000000,0.00000000
155.00000000,2.23953934,11.37930000,0.07502856,757.88682332,0.07234722,814.74997695,0.00067048,0.10080925,863.19881213,-0.05442442,-0.04638483,0.00000000,0.00000000,0.00000000,0.00000000
155.50000000,2.25212242,11.38090000,0.07543033,757.99338690,0.07272089,815.16908073,0.00074733,0.10117933,863.57908885,-0.05464863,-0.04653070,0.00000000,0.00000000,0.00000000,0.00000000
156.00000000,2.26514404,11.38730000,0.07591089,758.41964121,0.07316764,815.99195032,0.00089350,0.10168395,864.01678089,-0.05496192,-0.04672204,0.00000000,0.00000000,0.00000000,0.00000000
156.50000000,2.27779545,11.39370000,0.07629044,758.84589552,0.07352036,816.73858615,0.00070543,0.10212867,864.93819073,-0.05516442,-0.04696425,0.00000000,0.00000000,0.00000000,0.00000000
157.00000000,2.29034540,11.39690000,0.07674478,759.05902267,0.07394239,817.31283869,0.00084408,0.10261555,865.53974461,-0.05547077,-0.04714478,0.00000000,0.00000000,0.00000000,0.00000000
157.50000000,2.30289352,11.40330000,0.07721822,759.48527698,0.07438200,818.13137987,0.00087921,0.10306904,865.93397420,-0.05570581,-0.04736323,0.00000000,0.00000000,0.00000000,0.00000000
158.00000000,2.31578910,11.41120000,0.07766111,760.01143464,0.07479305,819.03476712,0.00082211,0.10347309,866.10663690,-0.05587434,-0.04759876,0.00000000,0.00000000,0.00000000,0.00000000
158.50000000,2.32897763,11.41520000,0.07805944,760.27784359,0.07516261,819.62470968,0.00073912,0.10393425,866.92504876,-0.05617965,-0.04775459,0.00000000,0.00000000,0.00000000,0.00000000
159.00000000,2.34171134,11.41600000,0.07844567,760.33112538,0.07552081,819.97580739,0.00071639,0.10440955,867.63708935,-0.05643947,-0.04797007,0.00000000,0.00000000,0.00000000,0.00000000
159.50000000,2.35492861,11.42720000,0.07889644,761.07707042,0.07593871,821.12334522,0.00083580,0.10483514,868.06762614,-0.05670779,-0.04812735,0.00000000,0.00000000,0.00000000,0.00000000
160.00000000,2.36869923,11.43200000,0.07935456,761.39676115,0.07636323,821.81706273,0.00084904,0.10536095,868.70516560,-0.05701980,-0.04834115,0.00000000,0.00000000,0.00000000,0.00000000
160.50000000,2.38187360,11.43840000,0.07973389,761.82301546,0.07671461,822.56612713,0.00070277,0.10576539,869.22972049,-0.05720292,-0.04856247,0.00000000,0.00000000,0.00000000,0.00000000
161.00000000,2.39541809,11.43760000,0.08018822,761.76973367,0.07713531,822.85469436,0.00084139,0.10621100,869.61875435,-0.05749584,-0.04871515,0.00000000,0.00000000,0.00000000,0.00000000
161.50000000,2.40804273,11.44790000,0.08062389,762.45573670,0.07753855,823.92788330,0.00080649,0.10665217,870.12363592,-0.05770725,-0.04894492,0.00000000,0.00000000,0.00000000,0.00000000
162.00000000,2.42103442,11.45030000,0.08105589,762.61558207,0.07793824,824.43006595,0.00079938,0.10714721,870.67588077,-0.05801529,-0.04913192,0.00000000,0.00000000,0.00000000,0.00000000
162.50000000,2.43464344,11.45350000,0.08145767,762.82870922,0.07830982,824.96695594,0.00074317,0.10760199,871.07358981,-0.05822511,-0.04937688,0.00000000,0.00000000,0.00000000,0.00000000
163.00000000,2.44735018,11.46310000,0.08188956,763.46809069,0.07870910,825.98815332,0.00079856,0.10802661,871.50493998,-0.05848817,-0.04953844,0.00000000,0.00000000,0.00000000,0.00000000
163.50000000,2.46060931,11.46470000,0.08238500,763.57465427,0.07916694,826.48175216,0.00091568,0.10846919,872.19175495,-0.05870118,-0.04976801,0.00000000,0.00000000,0.00000000,0.00000000
164.00000000,2.47362237,11.46870000,0.08279033,763.84106321,0.07954135,827.07971945,0.00074882,0.10893636,872.84065541,-0.05890865,-0.05002771,0.00000000,0.00000000,0.00000000,0.00000000
164.50000000,2.48740650,11.47980000,0.08326000,764.58034803,0.07997501,828.23930781,0.00086732,0.10940711,873.25336048,-0.05920711,-0.05020001,0.00000000,0.00000000,0.00000000,0.00000000
165.00000000,2.50039994,11.48220000,0.08361667,764.74019340,0.08030421,828.68521923,0.00065840,0.10983278,873.92653308,-0.05945384,-0.05037894,0.00000000,0.00000000,0.00000000,0.00000000
165.50000000,2.51421489,11.48380000,0.08405233,764.84675697,0.08070618,829.13391154,0.00080394,0.11033713,874.24925951,-0.05971378,-0.05062335,0.00000000,0.00000000,0.00000000,0.00000000
166.00000000,2.52797108,11.48540000,0.08457800,764.95332055,0.08119097,829.65154250,0.00096958,0.11080376,874.65901718,-0.05999757,-0.05080619,0.00000000,0.00000000,0.00000000,0.00000000
166.50000000,2.54075563,11.49260000,0.08500233,765.43285665,0.08158214,830.49643547,0.00078233,0.11131262,875.34628181,-0.06024960,-0.05106302,0.00000000,0.00000000,0.00000000,0.00000000
167.00000000,2.55430909,11.49420000,0.08539278,765.53942023,0.08194193,830.91095782,0.00071958,0.11173440,876.01751869,-0.06049500,-0.05123940,0.00000000,0.00000000,0.00000000,0.00000000
167.50000000,2.56666617,11.50140000,0.08587367,766.01895633,0.08238489,831.79981284,0.00088591,0.11218832,876.17648565,-0.06069471,-0.05149361,0.00000000,0.00000000,0.00000000,0.00000000
168.00000000,2.58067119,11.50530000,0.08629444,766.27870505,0.08277231,832.40430019,0.00077485,0.11265715,876.64921475,-0.06101473,-0.05164242,0.00000000,0.00000000,0.00000000,0.00000000
168.50000000,2.59344681,11.51010000,0.08671478,766.59839578,0.08315918,833.07380531,0.00077374,0.11308238,877.20411968,-0.06128337,-0.05179901,0.00000000,0.00000000,0.00000000,0.00000000
169.00000000,2.60765237,11.51570000,0.08713522,766.97136830,0.08354600,833.80158891,0.00077364,0.11354113,877.60832162,-0.06146197,-0.05207916,0.00000000,0.00000000,0.00000000,0.00000000
169.50000000,2.62140716,11.51970000,0.08760478,767.23777724,0.08397783,834.45147222,0.00086365,0.11401544,878.26730049,-0.06171541,-0.05230003,0.00000000,0.00000000,0.00000000,0.00000000
170.00000000,2.63496175,11.52370000,0.08810789,767.50418619,0.08444031,835.12735975,0.00092496,0.11452701,878.65834999,-0.06201615,-0.05251086,0.00000000,0.00000000,0.00000000,0.00000000
170.50000000,2.64799655,11.52770000,0.08852867,767.77059513,0.08482694,835.74030222,0.00077326,0.11500123,879.25771284,-0.06231554,-0.05268569,0.00000000,0.00000000,0.00000000,0.00000000
171.00000000,2.66226739,11.53170000,0.08901300,768.03700407,0.08527178,836.40228192,0.00088969,0.11547254,879.67396083,-0.06251019,-0.05296235,0.00000000,0.00000000,0.00000000,0.00000000
171.50000000,2.67531414,11.53560000,0.08940722,768.29675279,0.08563372,836.98803130,0.00072387,0.11593010,880.13858418,-0.06276608,-0.05316403,0.00000000,0.00000000,0.00000000,0.00000000
172.00000000,2.68973735,11.53880000,0.08992933,768.50987995,0.08611286,837.62146111,0.00095829,0.11639287,880.78914448,-0.06300302,-0.05338985,0.00000000,0.00000000,0.00000000,0.00000000
172.50000000,2.70245424,11.54600000,0.09035778,768.98941605,0.08650588,838.47359082,0.00078603,0.11688916,881.40185999,-0.06331464,-0.05357453,0.00000000,0.00000000,0.00000000,0.00000000
173.00000000,2.71592458,11.54440000,0.09078556,768.88285247,0.08689813,838.68630939,0.00078450,0.11741950,881.81852080,-0.06355244,-0.05386706,0.00000000,0.00000000,0.00000000,0.00000000
173.50000000,2.72944439,11.54920000,0.09126656,769.20254320,0.08733900,839.40500985,0.00088174,0.11788349,882.16904117,-0.06382794,-0.05405555,0.00000000,0.00000000,0.00000000,0.00000000
174.00000000,2.74281270,11.55400000,0.09167211,769.52223394,0.08771057,840.06596167,0.00074314,0.11827988,882.69414673,-0.06403434,-0.05424554,0.00000000,0.00000000,0.00000000,0.00000000
174.50000000,2.75652907,11.55880000,0.09217489,769.84192467,0.08817102,840.80201854,0.00092090,0.11877423,883.49551482,-0.06422884,-0.05454540,0.00000000,0.00000000,0.00000000,0.00000000
175.00000000,2.77081522,11.56040000,0.09265967,769.94848825,0.08861479,841.29165852,0.00088753,0.11930350,883.90467736,-0.06453848,-0.05476501,0.00000000,0.00000000,0.00000000,0.00000000
175.50000000,2.78487785,11.56360000,0.09310622,770.16161540,0.08902339,841.86845391,0.00081721,0.11976584,884.43630654,-0.06479585,-0.05496998,0.00000000,0.00000000,0.00000000,0.00000000
176.00000000,2.79796640,11.56750000,0.09354956,770.42136412,0.08942888,842.49394032,0.00081098,0.12029409,884.90561392,-0.06509430,-0.05519979,0.00000000,0.00000000,0.00000000,0.00000000
176.50000000,2.81206165,11.56910000,0.09404544,770.52792770,0.08988224,842.99256912,0.00090673,0.12075568,885.43715876,-0.06535523,-0.05540045,0.00000000,0.00000000,0.00000000,0.00000000
177.00000000,2.82608223,11.57310000,0.09448844,770.79433664,0.09028708,843.62549450,0.00080967,0.12128379,885.90687744,-0.06563326,-0.05565053,0.00000000,0.00000000,0.00000000,0.00000000
177.50000000,2.83998130,11.57630000,0.09501778,771.00746380,0.09077060,844.26687966,0.00096704,0.12171147,886.53019975,-0.06583117,-0.05588030,0.00000000,0.00000000,0.00000000,0.00000000
178.00000000,2.85341977,11.58190000,0.09548722,771.38043632,0.09119922,845.03741146,0.00085724,0.12223869,886.99969915,-0.06611979,-0.05611890,0.00000000,0.00000000,0.00000000,0.00000000
178.50000000,2.86719639,11.58510000,0.09592700,771.59356347,0.09160058,845.61021924,0.00080273,0.12273374,887.25853400,-0.06645422,-0.05627952,0.00000000,0.00000000,0.00000000,0.00000000
179.00000000,2.88037808,11.58670000,0.09637011,771.70012705,0.09200482,846.06895404,0.00080849,0.12322615,888.00129848,-0.06670475,-0.05652140,0.00000000,0.00000000,0.00000000,0.00000000
179.50000000,2.89526447,11.59390000,0.09684678,772.17966315,0.09243950,846.96277539,0.00086935,0.12375209,888.65287911,-0.06701587,-0.05673622,0.00000000,0.00000000,0.00000000,0.00000000
180.00000000,2.90961005,11.59550000,0.09730467,772.28622673,0.09285687,847.43328059,0.00083474,0.12424707,888.79050152,-0.06725015,-0.05699692,0.00000000,0.00000000,0.00000000,0.00000000
180.50000000,2.92254144,11.59780000,0.09777444,772.43941187,0.09328490,847.96424623,0.00085606,0.12467336,889.35368820,-0.06750484,-0.05716851,0.00000000,0.00000000,0.00000000,0.00000000
181.00000000,2.93676216,11.59860000,0.09827000,772.49269366,0.09373621,848.40555066,0.00090263,0.12523157,889.97419805,-0.06776285,-0.05746872,0.00000000,0.00000000,0.00000000,0.00000000
181.50000000,2.95071111,11.60260000,0.09873200,772.75910260,0.09415679,849.05515432,0.00084115,0.12569172,890.32462743,-0.06804796,-0.05764377,0.00000000,0.00000000,0.00000000,0.00000000
182.00000000,2.96485915,11.60580000,0.09922033,772.97222976,0.09460114,849.66679205,0.00088871,0.12621538,891.15875549,-0.06839793,-0.05781745,0.00000000,0.00000000,0.00000000,0.00000000
182.50000000,2.97940356,11.60820000,0.09968956,773.13207512,0.09502792,850.20526808,0.00085355,0.12677340,891.65829714,-0.06866727,-0.05810613,0.00000000,0.00000000,0.00000000,0.00000000
183.00000000,2.99376530,11.61460000,0.10014822,773.55832943,0.09544492,851.02882091,0.00083400,0.12723245,892.06945433,-0.06893484,-0.05829761,0.00000000,0.00000000,0.00000000,0.00000000
183.50000000,3.00720720,11.62020000,0.10067767,773.93130195,0.09592605,851.84889960,0.00096227,0.12772397,892.50989920,-0.06919159,-0.05853238,0.00000000,0.00000000,0.00000000,0.00000000
184.00000000,3.02099024,11.61860000,0.10115811,773.82473838,0.09636245,852.10338724,0.00087281,0.12828027,893.25303261,-0.06950988,-0.05877039,0.00000000,0.00000000,0.00000000,0.00000000
184.50000000,3.03605542,11.62420000,0.10166144,774.19771090,0.09681944,852.90376847,0.00091398,0.12870714,893.33045162,-0.06967136,-0.05903578,0.00000000,0.00000000,0.00000000,0.00000000
185.00000000,3.04960059,11.62500000,0.10216078,774.25099269,0.09727260,853.34907629,0.00090630,0.12926211,894.13424930,-0.07001163,-0.05925048,0.00000000,0.00000000,0.00000000,0.00000000
185.50000000,3.06386251,11.62900000,0.10264156,774.51740163,0.09770872,854.01507254,0.00087224,0.12975223,894.63565002,-0.07026757,-0.05948466,0.00000000,0.00000000,0.00000000,0.00000000
186.00000000,3.07773805,11.63050000,0.10313367,774.61730498,0.09815492,854.50642791,0.00089240,0.13030884,895.07466582,-0.07055588,-0.05975296,0.00000000,0.00000000,0.00000000,0.00000000
186.50000000,3.09284818,11.63370000,0.10362911,774.83043214,0.09860394,855.12542108,0.00089805,0.13079912,895.51549149,-0.07078543,-0.06001369,0.00000000,0.00000000,0.00000000,0.00000000
187.00000000,3.10635302,11.63610000,0.10412867,774.99027751,0.09905649,855.68898178,0.00090509,0.13128936,895.83393577,-0.07106264,-0.06022672,0.00000000,0.00000000,0.00000000,0.00000000
187.50000000,3.12109292,11.64250000,0.10454189,775.41653182,0.09943067,856.48004073,0.00074836,0.13181024,896.54792764,-0.07131855,-0.06049169,0.00000000,0.00000000,0.00000000,0.00000000
188.00000000,3.13549108,11.63850000,0.10499622,775.15012287,0.09984192,856.53795743,0.00082249,0.13233143,897.20135555,-0.07157559,-0.06075585,0.00000000,0.00000000,0.00000000,0.00000000
188.50000000,3.14965944,11.64730000,0.10552956,775.73622255,0.10032446,857.59932134,0.00096508,0.13285419,897.54975902,-0.07189640,-0.06095779,0.00000000,0.00000000,0.00000000,0.00000000
189.00000000,3.16364115,11.64810000,0.10604022,775.78950434,0.10078627,858.05439577,0.00092363,0.13331014,898.02225317,-0.07210180,-0.06120834,0.00000000,0.00000000,0.00000000,0.00000000
189.50000000,3.17863735,11.64890000,0.10649467,775.84278613,0.10119706,858.46590502,0.00082158,0.13386379,898.58315503,-0.07237502,-0.06148877,0.00000000,0.00000000,0.00000000,0.00000000
190.00000000,3.19228992,11.65370000,0.10698656,776.16247686,0.10164151,859.20142681,0.00088890,0.13445036,898.98971278,-0.07273096,-0.06171940,0.00000000,0.00000000,0.00000000,0.00000000
190.50000000,3.20687625,11.65610000,0.10756500,776.32232222,0.10216391,859.82743281,0.00104481,0.13500309,899.55038978,-0.07304886,-0.06195422,0.00000000,0.00000000,0.00000000,0.00000000
191.00000000,3.22080539,11.65770000,0.10800411,776.42888580,0.10256030,860.28639745,0.00079277,0.13545902,899.90084589,-0.07327911,-0.06217991,0.00000000,0.00000000,0.00000000,0.00000000
191.50000000,3.23568479,11.66480000,0.10861256,776.90176168,0.10310928,861.28304743,0.00109797,0.13601215,900.27775093,-0.07354157,-0.06247059,0.00000000,0.00000000,0.00000000,0.00000000
192.00000000,3.24973310,11.66090000,0.10904800,776.64201296,0.10350199,861.33327119,0.00078541,0.13649914,900.77976975,-0.07374332,-0.06275581,0.00000000,0.00000000,0.00000000,0.00000000
192.50000000,3.26472320,11.66240000,0.10954733,776.74191631,0.10395212,861.83192193,0.00090027,0.13705043,901.40190981,-0.07414337,-0.06290706,0.00000000,0.00000000,0.00000000,0.00000000
193.00000000,3.27862826,11.66480000,0.11006544,776.90176168,0.10441897,862.41179937,0.00093370,0.13763453,901.99252131,-0.07443683,-0.06319770,0.00000000,0.00000000,0.00000000,0.00000000
193.50000000,3.29500949,11.66960000,0.11062144,777.22145241,0.10491972,863.19881213,0.00100149,0.13812014,902.61763429,-0.07471230,-0.06340783,0.00000000,0.00000000,0.00000000,0.00000000
194.00000000,3.30826269,11.67040000,0.11103456,777.27473420,0.10529161,863.57908885,0.00074379,0.00000000,0.00000000,0.00000000,0.00000000,0.00000000,0.00000000,0.00000000,0.00000000
194.50000000,3.32353032,11.67040000,0.11159767,777.27473420,0.10579832,864.01678089,0.00101341,0.00000000,0.00000000,0.00000000,0.00000000,0.00000000,0.00000000,0.00000000,0.00000000
195.00000000,3.33789254,11.67760000,0.11209700,777.75427030,0.10624742,864.93819073,0.00089820,0.00000000,0.00000000,0.00000000,0.00000000,0.00000000,0.00000000,0.00000000,0.00000000
195.50000000,3.35270923,11.68000000,0.11264178,777.91411566,0.10673717,865.53974461,0.00097949,0.00000000,0.00000000,0.00000000,0.00000000,0.00000000,0.00000000,0.00000000,0.00000000
196.00000000,3.36710013,11.68000000,0.11314856,777.91411566,0.10719254,865.93397420,0.00091074,0.00000000,0.00000000,0.00000000,0.00000000,0.00000000,0.00000000,0.00000000,0.00000000
196.50000000,3.38135663,11.67760000,0.11359933,777.75427030,0.10759741,866.10663690,0.00080975,0.00000000,0.00000000,0.00000000,0.00000000,0.00000000,0.00000000,0.00000000,0.00000000
197.00000000,3.39564990,11.68320000,0.11411733,778.12724282,0.10806246,866.92504876,0.00093010,0.00000000,0.00000000,0.00000000,0.00000000,0.00000000,0.00000000,0.00000000,0.00000000
197.50000000,3.41056953,11.68720000,0.11465078,778.39365176,0.10854115,867.63708935,0.00095738,0.00000000,0.00000000,0.00000000,0.00000000,0.00000000,0.00000000,0.00000000,0.00000000
198.00000000,3.42578633,11.68800000,0.11512756,778.44693355,0.10896880,868.06762614,0.00085529,0.00000000,0.00000000,0.00000000,0.00000000,0.00000000,0.00000000,0.00000000,0.00000000
198.50000000,3.43993622,11.69040000,0.11571744,778.60677892,0.10949765,868.70516560,0.00105770,0.00000000,0.00000000,0.00000000,0.00000000,0.00000000,0.00000000,0.00000000,0.00000000
199.00000000,3.45490246,11.69270000,0.11617156,778.75996406,0.10990458,869.22972049,0.00081386,0.00000000,0.00000000,0.00000000,0.00000000,0.00000000,0.00000000,0.00000000,0.00000000
199.50000000,3.47021863,11.69270000,0.11667111,778.75996406,0.11035204,869.61875435,0.00089492,0.00000000,0.00000000,0.00000000,0.00000000,0.00000000,0.00000000,0.00000000,0.00000000
200.00000000,3.48504937,11.69430000,0.11716656,778.86652764,0.11079562,870.12363592,0.00088716,0.00000000,0.00000000,0.00000000,0.00000000,0.00000000,0.00000000,0.00000000,0.00000000
200.50000000,3.50008138,11.69590000,0.11772267,778.97309121,0.11129328,870.67588077,0.00099533,0.00000000,0.00000000,0.00000000,0.00000000,0.00000000,0.00000000,0.00000000,0.00000000
201.00000000,3.51426246,11.69590000,0.11823322,778.97309121,0.11174996,871.07358981,0.00091336,0.00000000,0.00000000,0.00000000,0.00000000,0.00000000,0.00000000,0.00000000,0.00000000
201.50000000,3.52970913,11.69670000,0.11871044,779.02637300,0.11217663,871.50493998,0.00085335,0.00000000,0.00000000,0.00000000,0.00000000,0.00000000,0.00000000,0.00000000,0.00000000
202.00000000,3.54538256,11.70070000,0.11920933,779.29278195,0.11262248,872.19175495,0.00089170,0.00000000,0.00000000,0.00000000,0.00000000,0.00000000,0.00000000,0.00000000,0.00000000
202.50000000,3.55986202,11.70390000,0.11973578,779.50590910,0.11309274,872.84065541,0.00094052,0.00000000,0.00000000,0.00000000,0.00000000,0.00000000,0.00000000,0.00000000,0.00000000
203.00000000,3.57469843,11.70390000,0.12026522,779.50590910,0.11356546,873.25336048,0.00094544,0.00000000,0.00000000,0.00000000,0.00000000,0.00000000,0.00000000,0.00000000,0.00000000
203.50000000,3.58952318,11.70790000,0.12074578,779.77231805,0.11399434,873.92653308,0.00085775,0.00000000,0.00000000,0.00000000,0.00000000,0.00000000,0.00000000,0.00000000,0.00000000
204.00000000,3.60499867,11.70630000,0.12131289,779.66575447,0.11450022,874.24925951,0.00101177,0.00000000,0.00000000,0.00000000,0.00000000,0.00000000,0.00000000,0.00000000,0.00000000
204.50000000,3.61935543,11.70630000,0.12183844,779.66575447,0.11496881,874.65901718,0.00093717,0.00000000,0.00000000,0.00000000,0.00000000,0.00000000,0.00000000,0.00000000,0.00000000
205.00000000,3.63483671,11.70950000,0.12241311,779.87888162,0.11548093,875.34628181,0.00102425,0.00000000,0.00000000,0.00000000,0.00000000,0.00000000,0.00000000,0.00000000,0.00000000
205.50000000,3.64996327,11.71350000,0.12289022,780.14529057,0.11590592,876.01751869,0.00084997,0.00000000,0.00000000,0.00000000,0.00000000,0.00000000,0.00000000,0.00000000,0.00000000
206.00000000,3.66598695,11.71030000,0.12340089,779.93216341,0.11636059,876.17648565,0.00090935,0.00000000,0.00000000,0.00000000,0.00000000,0.00000000,0.00000000,0.00000000,0.00000000
206.50000000,3.68034672,11.71110000,0.12393022,779.98544520,0.11683167,876.64921475,0.00094215,0.00000000,0.00000000,0.00000000,0.00000000,0.00000000,0.00000000,0.00000000,0.00000000
207.00000000,3.69624099,11.71350000,0.12441122,780.14529057,0.11725954,877.20411968,0.00085574,0.00000000,0.00000000,0.00000000,0.00000000,0.00000000,0.00000000,0.00000000,0.00000000
207.50000000,3.71143805,11.71350000,0.12492933,780.14529057,0.11772022,877.60832162,0.00092136,0.00000000,0.00000000,0.00000000,0.00000000,0.00000000,0.00000000,0.00000000,0.00000000
208.00000000,3.72683243,11.71670000,0.12546656,780.35841772,0.11819767,878.26730049,0.00095489,0.00000000,0.00000000,0.00000000,0.00000000,0.00000000,0.00000000,0.00000000,0.00000000
208.50000000,3.74223068,11.71590000,0.12604456,780.30513593,0.11871110,878.65834999,0.00102687,0.00000000,0.00000000,0.00000000,0.00000000,0.00000000,0.00000000,0.00000000,0.00000000
209.00000000,3.75769053,11.71830000,0.12658189,780.46498130,0.11918817,879.25771284,0.00095415,0.00000000,0.00000000,0.00000000,0.00000000,0.00000000,0.00000000,0.00000000,0.00000000
209.50000000,3.77295731,11.71830000,0.12711522,780.46498130,0.11966147,879.67396083,0.00094659,0.00000000,0.00000000,0.00000000,0.00000000,0.00000000,0.00000000,0.00000000,0.00000000
210.00000000,3.78808411,11.71910000,0.12763356,780.51826309,0.12012124,880.13858418,0.00091954,0.00000000,0.00000000,0.00000000,0.00000000,0.00000000,0.00000000,0.00000000,0.00000000
210.50000000,3.80320465,11.72230000,0.12815900,780.73139024,0.12058710,880.78914448,0.00093172,0.00000000,0.00000000,0.00000000,0.00000000,0.00000000,0.00000000,0.00000000,0.00000000
211.00000000,3.81875358,11.72460000,0.12872233,780.88457539,0.12108631,881.40185999,0.00099843,0.00000000,0.00000000,0.00000000,0.00000000,0.00000000,0.00000000,0.00000000,0.00000000
211.50000000,3.83373382,11.72390000,0.12932333,780.83795382,0.12161863,881.81852080,0.00106464,0.00000000,0.00000000,0.00000000,0.00000000,0.00000000,0.00000000,0.00000000,0.00000000
212.00000000,3.84941389,11.72310000,0.12984933,780.78467203,0.12208429,882.16904117,0.00093131,0.00000000,0.00000000,0.00000000,0.00000000,0.00000000,0.00000000,0.00000000,0.00000000
212.50000000,3.86507986,11.72540000,0.13030011,780.93785717,0.12248318,882.69414673,0.00079778,0.00000000,0.00000000,0.00000000,0.00000000,0.00000000,0.00000000,0.00000000,0.00000000
213.00000000,3.88110061,11.73020000,0.13086333,781.25754791,0.12298135,883.49551482,0.00099634,0.00000000,0.00000000,0.00000000,0.00000000,0.00000000,0.00000000,0.00000000,0.00000000
213.50000000,3.89711298,11.72940000,0.13146422,781.20426612,0.12351257,883.90467736,0.00106243,0.00000000,0.00000000,0.00000000,0.00000000,0.00000000,0.00000000,0.00000000,0.00000000
