Repository: noberito/ethz

**MODELLING AND CALIBRATING A POLYN YIELD SURFACE FUNCTION**

---

In the context of my research assistant internship at ETH Zurich, I have to implement and find an operationnal strategy to calibrate a yield surface function based on the polyN model which is a homogenous polynomial of degree N.

To make the calibration operationnal please copy paste a folder "{material}_results" containing the csv files for a given material in the lab_data directory and then change the parameters you want in the polyN_optimization/param.txt. Then run polyN_optimization/optimize_polyN.py. The coefficients of the polyN function will be accessible in the polyN_coeff.npy file.

File: LAB_DATA/DP780_results/DATA/UT_15_1.csv (part 2 of 3)
Time[s],Displacement[mm],Force[kN],EngStrain_longi,EngStress[MPa],TrueStrain,TrueStress[MPa],TrueStrainRate[1/s],PlasticStrain_longi,PlasticStress[MPa],PlasticStrain_thick,PlasticStrain_width,R-Value,Thickness[mm],Width[mm], Young's Modulus [MPa]
107.00000000,1.17064300,10.57070000,0.03893478,702.35213082,0.03819594,729.69805496,0.00070127,0.06260459,803.48058488,-0.03398736,-0.02861723,0.00000000,0.00000000,0.00000000,0.00000000
107.50000000,1.18173000,10.58510000,0.03929167,703.30891426,0.03853939,730.94309368,0.00068691,0.06299501,804.13782666,-0.03417197,-0.02882304,0.00000000,0.00000000,0.00000000,0.00000000
108.00000000,1.19298500,10.60260000,0.03967100,704.47167191,0.03890432,732.41876761,0.00072985,0.06337354,805.01412418,-0.03439683,-0.02897671,0.00000000,0.00000000,0.00000000,0.00000000
108.50000000,1.20454500,10.60980000,0.04002778,704.95006363,0.03924742,733.16764812,0.00068621,0.06379699,806.04151284,-0.03463714,-0.02915985,0.00000000,0.00000000,0.00000000,0.00000000
109.00000000,1.21526000,10.62650000,0.04044078,706.05966664,0.03964445,734.61326872,0.00079405,0.06420363,806.87752361,-0.03486102,-0.02934261,0.00000000,0.00000000,0.00000000,0.00000000
109.50000000,1.22702100,10.64090000,0.04079767,707.01645008,0.03998741,735.86107154,0.00068592,0.06458611,807.58736256,-0.03507371,-0.02951241,0.00000000,0.00000000,0.00000000,0.00000000
110.00000000,1.23736400,10.65280000,0.04115444,707.80712528,0.04033014,736.93653430,0.00068547,0.06499797,807.97848723,-0.03531425,-0.02968372,0.00000000,0.00000000,0.00000000,0.00000000
110.50000000,1.24882300,10.66880000,0.04157133,708.87021799,0.04073047,738.33889811,0.00080066,0.06540083,808.76280694,-0.03551837,-0.02988246,0.00000000,0.00000000,0.00000000,0.00000000
111.00000000,1.25984200,10.67760000,0.04190933,709.45491898,0.04105493,739.18770167,0.00064891,0.06579866,809.82959025,-0.03573639,-0.03006228,0.00000000,0.00000000,0.00000000,0.00000000
111.50000000,1.27116600,10.69270000,0.04228122,710.45821272,0.04141179,740.49725430,0.00071373,0.06619877,810.38386178,-0.03598699,-0.03021178,0.00000000,0.00000000,0.00000000,0.00000000
112.00000000,1.28248700,10.70390000,0.04268689,711.20237762,0.04180093,741.56139449,0.00077827,0.06660495,811.10800406,-0.03619526,-0.03040969,0.00000000,0.00000000,0.00000000,0.00000000
112.50000000,1.29408100,10.71980000,0.04304344,712.25882600,0.04214283,742.91689921,0.00068380,0.06698190,812.04505588,-0.03640416,-0.03057774,0.00000000,0.00000000,0.00000000,0.00000000
113.00000000,1.30533600,10.73020000,0.04341911,712.94983626,0.04250293,743.90548442,0.00072020,0.06740972,812.56580570,-0.03664347,-0.03076626,0.00000000,0.00000000,0.00000000,0.00000000
113.50000000,1.31665900,10.74610000,0.04383600,714.00628464,0.04290239,745.30546413,0.00079892,0.06780404,813.46078651,-0.03686089,-0.03094315,0.00000000,0.00000000,0.00000000,0.00000000
114.00000000,1.32805000,10.75330000,0.04419656,714.48467636,0.04324774,746.06243805,0.00069071,0.06818419,814.34477237,-0.03707397,-0.03111022,0.00000000,0.00000000,0.00000000,0.00000000
114.50000000,1.33923700,10.76770000,0.04457211,715.44145980,0.04360734,747.33019603,0.00071919,0.06862227,814.81773257,-0.03731383,-0.03130843,0.00000000,0.00000000,0.00000000,0.00000000
115.00000000,1.35123700,10.77490000,0.04496267,715.91985151,0.04398116,748.10951716,0.00074764,0.06902339,815.65532095,-0.03754179,-0.03148160,0.00000000,0.00000000,0.00000000,0.00000000
115.50000000,1.36242400,10.79080000,0.04532689,716.97629989,0.04432965,749.47460497,0.00069698,0.06944574,816.40318662,-0.03779151,-0.03165424,0.00000000,0.00000000,0.00000000,0.00000000
116.00000000,1.37425400,10.80760000,0.04573256,718.09254724,0.04471765,750.93275455,0.00077600,0.06984382,817.07418292,-0.03800463,-0.03183919,0.00000000,0.00000000,0.00000000,0.00000000
116.50000000,1.38547600,10.81150000,0.04609689,718.35167608,0.04506599,751.46545348,0.00069668,0.07023841,817.68525698,-0.03822093,-0.03201748,0.00000000,0.00000000,0.00000000,0.00000000
117.00000000,1.39750800,10.82750000,0.04648367,719.41476879,0.04543566,752.85580510,0.00073933,0.07064555,818.59446222,-0.03841249,-0.03223306,0.00000000,0.00000000,0.00000000,0.00000000
117.50000000,1.40842500,10.83790000,0.04688189,720.10577905,0.04581612,753.86569818,0.00076092,0.07107448,819.28495390,-0.03868834,-0.03238615,0.00000000,0.00000000,0.00000000,0.00000000
118.00000000,1.42052500,10.85060000,0.04731000,720.94960889,0.04622497,755.05773489,0.00081771,0.07144462,819.81960510,-0.03886757,-0.03257706,0.00000000,0.00000000,0.00000000,0.00000000
118.50000000,1.43205000,10.86420000,0.04764411,721.85323769,0.04654394,756.24529356,0.00063793,0.07186108,820.85319106,-0.03909746,-0.03276362,0.00000000,0.00000000,0.00000000,0.00000000
119.00000000,1.44405000,10.87130000,0.04806111,722.32498508,0.04694190,757.04072645,0.00079591,0.07229724,821.38546796,-0.03934505,-0.03295219,0.00000000,0.00000000,0.00000000,0.00000000
119.50000000,1.45574400,10.88730000,0.04844400,723.38807779,0.04730716,758.43188983,0.00073053,0.07267324,822.04124643,-0.03956849,-0.03310475,0.00000000,0.00000000,0.00000000,0.00000000
120.00000000,1.46733700,10.89370000,0.04885711,723.81331487,0.04770111,759.17674242,0.00078789,0.07309025,822.84655354,-0.03977391,-0.03331635,0.00000000,0.00000000,0.00000000,0.00000000
120.50000000,1.47930200,10.90880000,0.04925911,724.81660862,0.04808431,760.52043048,0.00076640,0.07349496,824.73054477,-0.03999118,-0.03350378,0.00000000,0.00000000,0.00000000,0.00000000
121.00000000,1.49106400,10.91520000,0.04964211,725.24184570,0.04844926,761.24438199,0.00072991,0.07390409,824.20411441,-0.04023390,-0.03367020,0.00000000,0.00000000,0.00000000,0.00000000
121.50000000,1.50333400,10.92800000,0.05004767,726.09231987,0.04883556,762.43154626,0.00077260,0.07437439,824.65106133,-0.04052038,-0.03385400,0.00000000,0.00000000,0.00000000,0.00000000
122.00000000,1.51475700,10.93830000,0.05045333,726.77668580,0.04922182,763.44499219,0.00077251,0.07476643,825.43756854,-0.04069777,-0.03406866,0.00000000,0.00000000,0.00000000,0.00000000
122.50000000,1.52675700,10.95110000,0.05083633,727.62715997,0.04958636,764.61705681,0.00072908,0.07515330,826.56681663,-0.04092694,-0.03422636,0.00000000,0.00000000,0.00000000,0.00000000
123.00000000,1.53814600,10.95750000,0.05120822,728.05239705,0.04994019,765.33466599,0.00070767,0.07560892,827.06055966,-0.04119665,-0.03441227,0.00000000,0.00000000,0.00000000,0.00000000
123.50000000,1.55048400,10.96940000,0.05160256,728.84307225,0.05031524,766.45323738,0.00075011,0.07602540,827.69548710,-0.04142496,-0.03460044,0.00000000,0.00000000,0.00000000,0.00000000
124.00000000,1.56201000,10.98220000,0.05204189,729.69354642,0.05073293,767.66817688,0.00083538,0.07642805,828.31207531,-0.04165828,-0.03476978,0.00000000,0.00000000,0.00000000,0.00000000
124.50000000,1.57441400,10.98940000,0.05242122,730.17193814,0.05109344,768.44844357,0.00072101,0.07686072,829.13480639,-0.04190090,-0.03495982,0.00000000,0.00000000,0.00000000,0.00000000
125.00000000,1.58597400,10.99890000,0.05282311,730.80314943,0.05147523,769.40644539,0.00076360,0.07724537,829.80233834,-0.04210217,-0.03514320,0.00000000,0.00000000,0.00000000,0.00000000
125.50000000,1.59854600,11.00610000,0.05319478,731.28154115,0.05182819,770.18190023,0.00070591,0.07767915,830.33750747,-0.04233643,-0.03534271,0.00000000,0.00000000,0.00000000,0.00000000
126.00000000,1.61034300,11.01970000,0.05362678,732.18516995,0.05223829,771.44990135,0.00082019,0.07808709,831.14108480,-0.04256043,-0.03552666,0.00000000,0.00000000,0.00000000,0.00000000
126.50000000,1.62257800,11.02920000,0.05404367,732.81638125,0.05263388,772.42046548,0.00079118,0.07849597,831.71414879,-0.04280654,-0.03568942,0.00000000,0.00000000,0.00000000,0.00000000
127.00000000,1.63461000,11.04280000,0.05443044,733.72001005,0.05300076,773.65671630,0.00073376,0.07894257,832.31906818,-0.04305639,-0.03588618,0.00000000,0.00000000,0.00000000,0.00000000
127.50000000,1.64721700,11.04600000,0.05485867,733.93262859,0.05340679,774.19519402,0.00081207,0.07939482,833.15386576,-0.04332636,-0.03606845,0.00000000,0.00000000,0.00000000,0.00000000
128.00000000,1.65911500,11.05720000,0.05525667,734.67679349,0.05378402,775.27258417,0.00075446,0.07978831,833.94730460,-0.04355697,-0.03623133,0.00000000,0.00000000,0.00000000,0.00000000
128.50000000,1.67152000,11.07070000,0.05566233,735.57377796,0.05416837,776.51753078,0.00076870,0.08022058,834.54153351,-0.04379376,-0.03642683,0.00000000,0.00000000,0.00000000,0.00000000
129.00000000,1.68358600,11.07390000,0.05606044,735.78639650,0.05454542,777.03490891,0.00075410,0.08062138,835.16780556,-0.04396952,-0.03665185,0.00000000,0.00000000,0.00000000,0.00000000
129.50000000,1.69588900,11.08430000,0.05646967,736.47740676,0.05493285,778.06604043,0.00077485,0.08103693,835.57442661,-0.04423390,-0.03680303,0.00000000,0.00000000,0.00000000,0.00000000
130.00000000,1.70805800,11.09460000,0.05688656,737.16177269,0.05532737,779.09636683,0.00078906,0.08148873,836.30230855,-0.04450634,-0.03698240,0.00000000,0.00000000,0.00000000,0.00000000
130.50000000,1.72025800,11.10660000,0.05731844,737.95909223,0.05573593,780.25775946,0.00081712,0.08189592,836.93503324,-0.04468607,-0.03720985,0.00000000,0.00000000,0.00000000,0.00000000
131.00000000,1.73266500,11.11060000,0.05771656,738.22486540,0.05611239,780.83266186,0.00075292,0.08228160,837.72458271,-0.04491191,-0.03736969,0.00000000,0.00000000,0.00000000,0.00000000
131.50000000,1.74466300,11.12180000,0.05809589,738.96903030,0.05647096,781.90009298,0.00071714,0.08274421,838.22289909,-0.04523283,-0.03751137,0.00000000,0.00000000,0.00000000,0.00000000
132.00000000,1.75723700,11.12890000,0.05854656,739.44077769,0.05689679,782.73248826,0.00085166,0.08314190,838.55765960,-0.04541062,-0.03773129,0.00000000,0.00000000,0.00000000,0.00000000
132.50000000,1.76913400,11.13850000,0.05894089,740.07863331,0.05726925,783.69952581,0.00074491,0.08357804,839.50745861,-0.04563091,-0.03794714,0.00000000,0.00000000,0.00000000,0.00000000
133.00000000,1.78204600,11.14410000,0.05935400,740.45071576,0.05765929,784.39942754,0.00078008,0.08398325,840.37355752,-0.04589545,-0.03808780,0.00000000,0.00000000,0.00000000,0.00000000
133.50000000,1.79434900,11.15530000,0.05975956,741.19488066,0.05804205,785.48835731,0.00076552,0.08439684,840.89749722,-0.04609990,-0.03829694,0.00000000,0.00000000,0.00000000,0.00000000
134.00000000,1.80705700,11.16400000,0.06018778,741.77293732,0.05844604,786.41860203,0.00080799,0.08488159,841.59851106,-0.04636012,-0.03852147,0.00000000,0.00000000,0.00000000,0.00000000
134.50000000,1.81902300,11.17520000,0.06059722,742.51710221,0.05883217,787.51157606,0.00077225,0.08531163,842.19538477,-0.04660902,-0.03870261,0.00000000,0.00000000,0.00000000,0.00000000
135.00000000,1.83196800,11.18320000,0.06101411,743.04864857,0.05922516,788.38510137,0.00078599,0.08571341,842.88546433,-0.04684606,-0.03886734,0.00000000,0.00000000,0.00000000,0.00000000
135.50000000,1.84423700,11.19190000,0.06144600,743.62670523,0.05963213,789.31959176,0.00081394,0.08611699,843.22707462,-0.04704910,-0.03906788,0.00000000,0.00000000,0.00000000,0.00000000
136.00000000,1.85667600,11.19750000,0.06184789,743.99878768,0.06001068,790.01354203,0.00075710,0.08655357,843.76475894,-0.04728620,-0.03926737,0.00000000,0.00000000,0.00000000,0.00000000
136.50000000,1.86864100,11.20470000,0.06227222,744.47717939,0.06041022,790.83742775,0.00079908,0.08700727,844.26612240,-0.04756474,-0.03944254,0.00000000,0.00000000,0.00000000,0.00000000
137.00000000,1.88131700,11.21590000,0.06268533,745.22134429,0.06079904,791.93579266,0.00077764,0.08744557,845.10558992,-0.04780923,-0.03963634,0.00000000,0.00000000,0.00000000,0.00000000
137.50000000,1.89392400,11.22220000,0.06309856,745.63993704,0.06118781,792.68874004,0.00077754,0.08784065,845.61639825,-0.04800049,-0.03984015,0.00000000,0.00000000,0.00000000,0.00000000
138.00000000,1.90676700,11.22780000,0.06354167,746.01201949,0.06160453,793.41486656,0.00083345,0.08825844,846.32237271,-0.04822155,-0.04003689,0.00000000,0.00000000,0.00000000,0.00000000
138.50000000,1.91947700,11.23660000,0.06394344,746.59672048,0.06198224,794.33668640,0.00075540,0.08873204,846.84202091,-0.04853921,-0.04019283,0.00000000,0.00000000,0.00000000,0.00000000
139.00000000,1.93211600,11.24300000,0.06438289,747.02195757,0.06239518,795.11738926,0.00082590,0.08913678,847.36197367,-0.04871305,-0.04042373,0.00000000,0.00000000,0.00000000,0.00000000
139.50000000,1.94486000,11.25410000,0.06481089,747.75947813,0.06279721,796.22243458,0.00080406,0.08959438,848.22025795,-0.04897540,-0.04061898,0.00000000,0.00000000,0.00000000,0.00000000
140.00000000,1.95770300,11.25890000,0.06525411,748.07840594,0.06321337,796.89359737,0.00083232,0.09001274,848.69390168,-0.04923141,-0.04078133,0.00000000,0.00000000,0.00000000,0.00000000
140.50000000,1.97003900,11.26930000,0.06566356,748.76941620,0.06359766,797.93627836,0.00076858,0.09042974,849.39394016,-0.04945079,-0.04097896,0.00000000,0.00000000,0.00000000,0.00000000
141.00000000,1.98281600,11.27330000,0.06609167,749.03518938,0.06399931,798.54017344,0.00080330,0.09092225,849.99013522,-0.04972055,-0.04120170,0.00000000,0.00000000,0.00000000,0.00000000
141.50000000,1.99579600,11.28130000,0.06652733,749.56673574,0.06440789,799.43341182,0.00081715,0.09129246,850.42357207,-0.04991701,-0.04137545,0.00000000,0.00000000,0.00000000,0.00000000
142.00000000,2.00843700,11.28840000,0.06695178,750.03848313,0.06480578,800.25489297,0.00079578,0.09176245,851.35362124,-0.05021602,-0.04154643,0.00000000,0.00000000,0.00000000,0.00000000
142.50000000,2.02087600,11.29560000,0.06737989,750.51687484,0.06520694,801.08661848,0.00080233,0.09222485,851.69021472,-0.05045669,-0.04176816,0.00000000,0.00000000,0.00000000,0.00000000
143.00000000,2.03368500,11.30200000,0.06781922,750.94211193,0.06561846,801.87042189,0.00082303,0.09264098,852.39888620,-0.05067952,-0.04196146,0.00000000,0.00000000,0.00000000,0.00000000
143.50000000,2.04639500,11.31390000,0.06823989,751.73278713,0.06601233,803.03094900,0.00078774,0.09305795,852.87346247,-0.05094065,-0.04211729,0.00000000,0.00000000,0.00000000,0.00000000
144.00000000,2.05930600,11.31550000,0.06868689,751.83909640,0.06643069,803.48058488,0.00083672,0.09347620,853.76126617,-0.05115292,-0.04232328,0.00000000,0.00000000,0.00000000,0.00000000
144.50000000,2.07161000,11.32030000,0.06910756,752.15802421,0.06682424,804.13782666,0.00078710,0.09393807,854.03956518,-0.05141625,-0.04252182,0.00000000,0.00000000,0.00000000,0.00000000
145.00000000,2.08455400,11.32830000,0.06951678,752.68957057,0.06720694,805.01412418,0.00076539,0.09439614,855.07293901,-0.05167496,-0.04272118,0.00000000,0.00000000,0.00000000,0.00000000
145.50000000,2.09787100,11.33790000,0.06997500,753.32742619,0.06763528,806.04151284,0.00085669,0.09483473,855.16234663,-0.05192511,-0.04290962,0.00000000,0.00000000,0.00000000,0.00000000
146.00000000,2.11064900,11.34500000,0.07041444,753.79917358,0.06804590,806.87752361,0.00082124,0.09526690,855.82087840,-0.05214441,-0.04312249,0.00000000,0.00000000,0.00000000,0.00000000
146.50000000,2.12359300,11.35060000,0.07082756,754.17125603,0.06843177,807.58736256,0.00077172,0.09571834,856.68068402,-0.05241064,-0.04330770,0.00000000,0.00000000,0.00000000,0.00000000
147.00000000,2.13650400,11.35140000,0.07127067,754.22441067,0.06884548,807.97848723,0.00082743,0.09613467,857.03887887,-0.05267331,-0.04346136,0.00000000,0.00000000,0.00000000,0.00000000
147.50000000,2.14928000,11.35780000,0.07170633,754.64964775,0.06925208,808.76280694,0.00081320,0.09661752,857.63158076,-0.05293123,-0.04368629,0.00000000,0.00000000,0.00000000,0.00000000
148.00000000,2.16199000,11.36820000,0.07213822,755.34065801,0.06965499,809.82959025,0.00080582,0.09703621,858.11031454,-0.05316557,-0.04387064,0.00000000,0.00000000,0.00000000,0.00000000
148.50000000,2.17483300,11.37140000,0.07257011,755.55327655,0.07005774,810.38386178,0.00080550,0.09747851,858.60965991,-0.05341422,-0.04406429,0.00000000,0.00000000,0.00000000,0.00000000
149.00000000,2.18815100,11.37690000,0.07300956,755.91871467,0.07046737,811.10800406,0.00081926,0.09789968,860.62036624,-0.05363153,-0.04426815,0.00000000,0.00000000,0.00000000,0.00000000
149.50000000,2.20119900,11.38570000,0.07341889,756.50341566,0.07084878,812.04505588,0.00076282,0.09838835,859.80835580,-0.05391390,-0.04447445,0.00000000,0.00000000,0.00000000,0.00000000
150.00000000,2.21424500,11.38810000,0.07388089,756.66287957,0.07127909,812.56580570,0.00086062,0.09877321,860.14068094,-0.05413417,-0.04463903,0.00000000,0.00000000,0.00000000,0.00000000
150.50000000,2.22712300,11.39610000,0.07430900,757.19442592,0.07167766,813.46078651,0.00079716,0.09925431,860.85222162,-0.05443085,-0.04482346,0.00000000,0.00000000,0.00000000,0.00000000
151.00000000,2.24030600,11.40410000,0.07472200,757.72597227,0.07206202,814.34477237,0.00076872,0.09969458,861.52892870,-0.05466915,-0.04502542,0.00000000,0.00000000,0.00000000,0.00000000
151.50000000,2.25335200,11.40570000,0.07519533,757.83228154,0.07250235,814.81773257,0.00088065,0.10015226,862.10266630,-0.05493213,-0.04522013,0.00000000,0.00000000,0.00000000,0.00000000
152.00000000,2.26700900,11.41280000,0.07563100,758.30402893,0.07290747,815.65532095,0.00081023,0.10057969,862.53202376,-0.05516683,-0.04541286,0.00000000,0.00000000,0.00000000,0.00000000
152.50000000,2.27978300,11.41840000,0.07608922,758.67611138,0.07333338,816.40318662,0.00085182,0.10101650,863.14016872,-0.05536734,-0.04564916,0.00000000,0.00000000,0.00000000,0.00000000
153.00000000,2.29293200,11.42320000,0.07652111,758.99503919,0.07373465,817.07418292,0.00080254,0.10147092,863.53411168,-0.05563809,-0.04583283,0.00000000,0.00000000,0.00000000,0.00000000
153.50000000,2.30621500,11.42720000,0.07694911,759.26081237,0.07413215,817.68525698,0.00079500,0.10193519,863.93677440,-0.05594337,-0.04599183,0.00000000,0.00000000,0.00000000,0.00000000
154.00000000,2.31912600,11.43520000,0.07739233,759.79235873,0.07454362,818.59446222,0.00082294,0.10235963,864.89876100,-0.05617066,-0.04618896,0.00000000,0.00000000,0.00000000,0.00000000
154.50000000,2.33224200,11.43990000,0.07785811,760.10464221,0.07497584,819.28495390,0.00086445,0.10282010,865.29876180,-0.05638888,-0.04643122,0.00000000,0.00000000,0.00000000,0.00000000
155.00000000,2.34539000,11.44310000,0.07825989,760.31726075,0.07534853,819.81960510,0.00074537,0.10328232,865.99760820,-0.05668871,-0.04659362,0.00000000,0.00000000,0.00000000,0.00000000
155.50000000,2.35877600,11.45270000,0.07871433,760.95511638,0.07576990,820.85319106,0.00084274,0.10372596,866.32401871,-0.05692916,-0.04679679,0.00000000,0.00000000,0.00000000,0.00000000
156.00000000,2.37219400,11.45510000,0.07918767,761.11458028,0.07620860,821.38546796,0.00087740,0.10421259,867.46124528,-0.05719800,-0.04701459,0.00000000,0.00000000,0.00000000,0.00000000
156.50000000,2.38551100,11.45990000,0.07959689,761.43350809,0.07658772,822.04124643,0.00075825,0.10459350,867.43607033,-0.05736943,-0.04722407,0.00000000,0.00000000,0.00000000,0.00000000
157.00000000,2.39852400,11.46630000,0.08005133,761.85874518,0.07700857,822.84655354,0.00084170,0.10506306,867.84516272,-0.05766578,-0.04739728,0.00000000,0.00000000,0.00000000,0.00000000
157.50000000,2.41214400,11.48780000,0.08049822,763.28727600,0.07742225,824.73054477,0.00082736,0.10552770,868.54797919,-0.05793205,-0.04759565,0.00000000,0.00000000,0.00000000,0.00000000
158.00000000,2.42526000,11.47580000,0.08093767,762.48995647,0.07782887,824.20411441,0.00081325,0.10598828,869.30730170,-0.05812253,-0.04786575,0.00000000,0.00000000,0.00000000,0.00000000
158.50000000,2.43884700,11.47660000,0.08144844,762.54311111,0.07830129,824.65106133,0.00094484,0.10645783,869.59804625,-0.05844054,-0.04801729,0.00000000,0.00000000,0.00000000,0.00000000
159.00000000,2.45277300,11.48300000,0.08187656,762.96834819,0.07869708,825.43756854,0.00079158,0.10688151,870.26630897,-0.05864233,-0.04823918,0.00000000,0.00000000,0.00000000,0.00000000
159.50000000,2.46605700,11.49420000,0.08230100,763.71251309,0.07908933,826.56681663,0.00078449,0.10734335,870.66999479,-0.05890030,-0.04844305,0.00000000,0.00000000,0.00000000,0.00000000
160.00000000,2.47951000,11.49580000,0.08279678,763.81882236,0.07954730,827.06055966,0.00091595,0.10784840,871.11166947,-0.05920815,-0.04864025,0.00000000,0.00000000,0.00000000,0.00000000
160.50000000,2.49323300,11.49980000,0.08325111,764.08459554,0.07996681,827.69548710,0.00083901,0.10829577,871.62254789,-0.05946352,-0.04883225,0.00000000,0.00000000,0.00000000,0.00000000
161.00000000,2.50655000,11.50370000,0.08369056,764.34372438,0.08037240,828.31207531,0.00081118,0.10874307,872.12618144,-0.05971106,-0.04903201,0.00000000,0.00000000,0.00000000,0.00000000
161.50000000,2.52013800,11.51010000,0.08416378,764.76896147,0.08080898,829.13480639,0.00087316,0.10918739,872.46308038,-0.05992368,-0.04926372,0.00000000,0.00000000,0.00000000,0.00000000
162.00000000,2.53379500,11.51490000,0.08458433,765.08788928,0.08119681,829.80233834,0.00077567,0.10964975,873.21963025,-0.06022103,-0.04942872,0.00000000,0.00000000,0.00000000,0.00000000
162.50000000,2.54724600,11.51730000,0.08505767,765.24735319,0.08163313,830.33750747,0.00087265,0.11013945,873.82865640,-0.06051404,-0.04962541,0.00000000,0.00000000,0.00000000,0.00000000
163.00000000,2.56039500,11.52370000,0.08550456,765.67259027,0.08204491,831.14108480,0.00082354,0.11058186,874.45641701,-0.06072689,-0.04985497,0.00000000,0.00000000,0.00000000,0.00000000
163.50000000,2.57432100,11.52690000,0.08595144,765.88520881,0.08245651,831.71414879,0.00082321,0.11100727,874.41081345,-0.06097051,-0.05003677,0.00000000,0.00000000,0.00000000,0.00000000
164.00000000,2.58784200,11.53010000,0.08643967,766.09782735,0.08290599,832.31906818,0.00089896,0.11148663,874.95166450,-0.06126255,-0.05022408,0.00000000,0.00000000,0.00000000,0.00000000
164.50000000,2.60193700,11.53640000,0.08693544,766.51642011,0.08336222,833.15386576,0.00091246,0.11196970,876.03565471,-0.06150007,-0.05046963,0.00000000,0.00000000,0.00000000,0.00000000
165.00000000,2.61549100,11.54280000,0.08736733,766.94165719,0.08375948,833.94730460,0.00079453,0.11245575,876.46334256,-0.06178557,-0.05067017,0.00000000,0.00000000,0.00000000,0.00000000
165.50000000,2.62914700,11.54600000,0.08784056,767.15427573,0.08419459,834.54153351,0.00087021,0.11290199,876.79617463,-0.06202781,-0.05087418,0.00000000,0.00000000,0.00000000,0.00000000
166.00000000,2.64280000,11.55000000,0.08827989,767.42004891,0.08459837,835.16780556,0.00080755,0.11336858,877.68738073,-0.06228285,-0.05108573,0.00000000,0.00000000,0.00000000,0.00000000
166.50000000,2.65659300,11.55080000,0.08873433,767.47320354,0.08501586,835.57442661,0.00083499,0.11386149,877.94172519,-0.06256429,-0.05129719,0.00000000,0.00000000,0.00000000,0.00000000
167.00000000,2.67045000,11.55560000,0.08923011,767.79213136,0.08547113,836.30230855,0.00091053,0.11433353,878.29789727,-0.06282814,-0.05150539,0.00000000,0.00000000,0.00000000,0.00000000
167.50000000,2.68400400,11.55960000,0.08967700,768.05790453,0.08588132,836.93503324,0.00082039,0.11478628,879.17828250,-0.06307457,-0.05171171,0.00000000,0.00000000,0.00000000,0.00000000
168.00000000,2.69776100,11.56600000,0.09010144,768.48314162,0.08627076,837.72458271,0.00077888,0.11522470,879.50528482,-0.06328732,-0.05193738,0.00000000,0.00000000,0.00000000,0.00000000
168.50000000,2.71144900,11.56750000,0.09060844,768.58280656,0.08673575,838.22289909,0.00092997,0.11572222,880.00498495,-0.06358855,-0.05213366,0.00000000,0.00000000,0.00000000,0.00000000
169.00000000,2.72524100,11.56750000,0.09104400,768.58280656,0.08713504,838.55765960,0.00079858,0.11622024,880.32478905,-0.06389328,-0.05232697,0.00000000,0.00000000,0.00000000,0.00000000
169.50000000,2.73923500,11.57550000,0.09152489,769.11435291,0.08757570,839.50745861,0.00088133,0.11665003,880.94575452,-0.06411679,-0.05253324,0.00000000,0.00000000,0.00000000,0.00000000
170.00000000,2.75329600,11.58270000,0.09197178,769.59274463,0.08798503,840.37355752,0.00081867,0.11714674,881.44554359,-0.06435212,-0.05279462,0.00000000,0.00000000,0.00000000,0.00000000
170.50000000,2.76735800,11.58510000,0.09242622,769.75220854,0.08840111,840.89749722,0.00083216,0.11757726,881.82670942,-0.06462379,-0.05295347,0.00000000,0.00000000,0.00000000,0.00000000
171.00000000,2.78111400,11.58910000,0.09295956,770.01798171,0.08888921,841.59851106,0.00097618,0.11810516,882.65625769,-0.06494500,-0.05316017,0.00000000,0.00000000,0.00000000,0.00000000
171.50000000,2.79510800,11.59230000,0.09343278,770.23060026,0.08932208,842.19538477,0.00086576,0.11860171,883.03614395,-0.06524871,-0.05335300,0.00000000,0.00000000,0.00000000,0.00000000
172.00000000,2.80933700,11.59710000,0.09387578,770.54952807,0.08972715,842.88546433,0.00081013,0.11903068,883.59021522,-0.06545854,-0.05357214,0.00000000,0.00000000,0.00000000,0.00000000
172.50000000,2.82329800,11.59710000,0.09431911,770.54952807,0.09013235,843.22707462,0.00081041,0.11952657,884.03034454,-0.06573684,-0.05378973,0.00000000,0.00000000,0.00000000,0.00000000
173.00000000,2.83718900,11.59940000,0.09479978,770.70234765,0.09057150,843.76475894,0.00087828,0.12002266,884.35753839,-0.06599364,-0.05402902,0.00000000,0.00000000,0.00000000,0.00000000
173.50000000,2.85128500,11.60100000,0.09529922,770.80865692,0.09102759,844.26612240,0.00091219,0.12048327,885.12194909,-0.06626403,-0.05421924,0.00000000,0.00000000,0.00000000,0.00000000
174.00000000,2.86527800,11.60740000,0.09578378,771.23389400,0.09146989,845.10558992,0.00088460,0.12101292,885.23742438,-0.06658100,-0.05443192,0.00000000,0.00000000,0.00000000,0.00000000
174.50000000,2.87910200,11.60980000,0.09621944,771.39335791,0.09186739,845.61639825,0.00079501,0.12143903,886.21401677,-0.06679327,-0.05464576,0.00000000,0.00000000,0.00000000,0.00000000
175.00000000,2.89333200,11.61460000,0.09668122,771.71228572,0.09228855,846.32237271,0.00084231,0.12193477,886.41309186,-0.06707683,-0.05485794,0.00000000,0.00000000,0.00000000,0.00000000
175.50000000,2.90732500,11.61620000,0.09720344,771.81859499,0.09276462,846.84202091,0.00095214,0.12242816,887.03416241,-0.06734226,-0.05508590,0.00000000,0.00000000,0.00000000,0.00000000
176.00000000,2.92145400,11.61860000,0.09765033,771.97805890,0.09317183,847.36197367,0.00081443,0.12295500,887.56421516,-0.06765789,-0.05529711,0.00000000,0.00000000,0.00000000,0.00000000
176.50000000,2.93544700,11.62500000,0.09815722,772.40329598,0.09363352,848.22025795,0.00092338,0.12341477,888.21671142,-0.06787318,-0.05554159,0.00000000,0.00000000,0.00000000,0.00000000
177.00000000,2.94984500,11.62660000,0.09861922,772.50960525,0.09405414,848.69390168,0.00084123,0.12387404,888.92985079,-0.06813705,-0.05573700,0.00000000,0.00000000,0.00000000,0.00000000
177.50000000,2.96387300,11.63130000,0.09908111,772.82188873,0.09447448,849.39394016,0.00084068,0.12436742,889.37040237,-0.06841035,-0.05595706,0.00000000,0.00000000,0.00000000,0.00000000
178.00000000,2.97783300,11.63370000,0.09962567,772.98135264,0.09496982,849.99013522,0.00099068,0.12489514,889.47743558,-0.06871549,-0.05617966,0.00000000,0.00000000,0.00000000,0.00000000
178.50000000,2.99209800,11.63530000,0.10003511,773.08766191,0.09534210,850.42357207,0.00074456,0.12538744,890.03883020,-0.06902039,-0.05636705,0.00000000,0.00000000,0.00000000,0.00000000
179.00000000,3.00646300,11.64250000,0.10055711,773.56605363,0.09581652,851.35362124,0.00094884,0.12588093,890.29763811,-0.06929789,-0.05658304,0.00000000,0.00000000,0.00000000,0.00000000
179.50000000,3.02089500,11.64170000,0.10106789,773.51289899,0.09628052,851.69021472,0.00092800,0.12637197,891.04092317,-0.06953590,-0.05683607,0.00000000,0.00000000,0.00000000,0.00000000
180.00000000,3.03502400,11.64650000,0.10152989,773.83182681,0.09670002,852.39888620,0.00083901,0.12686353,891.60261725,-0.06981898,-0.05704454,0.00000000,0.00000000,0.00000000,0.00000000
180.50000000,3.04969200,11.64810000,0.10199178,773.93813608,0.09711925,852.87346247,0.00083846,0.12738734,892.25443832,-0.07011920,-0.05726813,0.00000000,0.00000000,0.00000000,0.00000000
181.00000000,3.06378800,11.65530000,0.10245744,774.41652780,0.09754173,853.76126617,0.00084496,0.12788089,892.27035133,-0.07039717,-0.05748373,0.00000000,0.00000000,0.00000000,0.00000000
181.50000000,3.07808500,11.65370000,0.10296822,774.31021853,0.09800493,854.03956518,0.00092640,0.12833905,892.80288993,-0.07063700,-0.05770205,0.00000000,0.00000000,0.00000000,0.00000000
182.00000000,3.09278700,11.66240000,0.10347900,774.88827519,0.09846792,855.07293901,0.00092597,0.12886295,893.27274773,-0.07097545,-0.05788750,0.00000000,0.00000000,0.00000000,0.00000000
182.50000000,3.10712000,11.65850000,0.10396356,774.62914634,0.09890694,855.16234663,0.00087804,0.12935356,893.77399232,-0.07121412,-0.05813943,0.00000000,0.00000000,0.00000000,0.00000000
183.00000000,3.12111300,11.66240000,0.10444422,774.88827519,0.09934224,855.82087840,0.00087061,0.12987605,894.42623661,-0.07152434,-0.05835171,0.00000000,0.00000000,0.00000000,0.00000000
183.50000000,3.13561400,11.66880000,0.10494744,775.31351227,0.09979777,856.68068402,0.00091106,0.13036558,895.04929245,-0.07177921,-0.05858637,0.00000000,0.00000000,0.00000000,0.00000000
184.00000000,3.15011400,11.66880000,0.10540944,775.31351227,0.10021580,857.03887887,0.00083606,0.13082249,895.58229913,-0.07200611,-0.05881638,0.00000000,0.00000000,0.00000000,0.00000000
184.50000000,3.16458000,11.67120000,0.10594644,775.47297618,0.10070148,857.63158076,0.00097135,0.13137802,896.02095180,-0.07233073,-0.05904728,0.00000000,0.00000000,0.00000000,0.00000000
185.00000000,3.17894600,11.67280000,0.10641211,775.57928545,0.10112245,858.11031454,0.00084194,0.13186738,896.52258965,-0.07261579,-0.05925159,0.00000000,0.00000000,0.00000000,0.00000000
185.50000000,3.19347900,11.67440000,0.10690422,775.68559472,0.10156713,858.60965991,0.00088936,0.13239029,896.80991924,-0.07293168,-0.05945860,0.00000000,0.00000000,0.00000000,0.00000000
186.00000000,3.20821800,11.69670000,0.10738111,777.16728018,0.10199787,860.62036624,0.00086148,0.13294407,897.43129176,-0.07323613,-0.05970794,0.00000000,0.00000000,0.00000000,0.00000000
186.50000000,3.22244700,11.68000000,0.10791811,776.05767716,0.10248268,859.80835580,0.00096962,0.13343382,897.68901568,-0.07350161,-0.05993222,0.00000000,0.00000000,0.00000000,0.00000000
187.00000000,3.23698000,11.68000000,0.10834633,776.05767716,0.10286911,860.14068094,0.00077287,0.13392198,898.25180878,-0.07376433,-0.06015765,0.00000000,0.00000000,0.00000000,0.00000000
187.50000000,3.25151700,11.68400000,0.10888344,776.32345034,0.10335360,860.85222162,0.00096898,0.13447510,898.81224964,-0.07408523,-0.06038987,0.00000000,0.00000000,0.00000000,0.00000000
188.00000000,3.26608100,11.68800000,0.10937533,776.58922352,0.10379709,861.52892870,0.00088698,0.13496323,899.25298088,-0.07435060,-0.06061262,0.00000000,0.00000000,0.00000000,0.00000000
188.50000000,3.28078700,11.69040000,0.10988622,776.74868743,0.10425751,862.10266630,0.00092083,0.13551644,899.69134609,-0.07468030,-0.06083614,0.00000000,0.00000000,0.00000000,0.00000000
189.00000000,3.29532000,11.69120000,0.11036300,776.80184206,0.10468699,862.53202376,0.00085896,0.13600464,900.00972710,-0.07494594,-0.06105870,0.00000000,0.00000000,0.00000000,0.00000000
189.50000000,3.31022700,11.69430000,0.11085133,777.00781627,0.10512669,863.14016872,0.00087940,0.13652314,900.78579195,-0.07521883,-0.06130431,0.00000000,0.00000000,0.00000000,0.00000000
190.00000000,3.32472700,11.69430000,0.11135833,777.00781627,0.10558299,863.53411168,0.00091261,0.13707510,901.28526829,-0.07551869,-0.06155641,0.00000000,0.00000000,0.00000000,0.00000000
190.50000000,3.33926000,11.69430000,0.11187656,777.00781627,0.10604918,863.93677440,0.00093238,0.13759498,901.63292957,-0.07582690,-0.06176808,0.00000000,0.00000000,0.00000000,0.00000000
191.00000000,3.35396400,11.70230000,0.11235367,777.53936263,0.10647819,864.89876100,0.00085802,0.13811119,902.71602887,-0.07608924,-0.06202195,0.00000000,0.00000000,0.00000000,0.00000000
191.50000000,3.36887000,11.70230000,0.11286811,777.53936263,0.10694057,865.29876180,0.00092475,0.00000000,0.00000000,0.00000000,0.00000000,0.00000000,0.00000000,0.00000000,0.00000000
192.00000000,3.38340500,11.70630000,0.11338633,777.80513580,0.10740612,865.99760820,0.00093111,0.00000000,0.00000000,0.00000000,0.00000000,0.00000000,0.00000000,0.00000000,0.00000000
192.50000000,3.39834400,11.70550000,0.11388211,777.75198117,0.10785131,866.32401871,0.00089038,0.00000000,0.00000000,0.00000000,0.00000000,0.00000000,0.00000000,0.00000000,0.00000000
193.00000000,3.41301200,11.71510000,0.11443033,778.38983679,0.10834336,867.46124528,0.00098410,0.00000000,0.00000000,0.00000000,0.00000000,0.00000000,0.00000000,0.00000000,0.00000000
193.50000000,3.42805600,11.71030000,0.11485478,778.07090898,0.10872415,867.43607033,0.00076158,0.00000000,0.00000000,0.00000000,0.00000000,0.00000000,0.00000000,0.00000000,0.00000000
194.00000000,3.44275800,11.71030000,0.11538056,778.07090898,0.10919565,867.84516272,0.00094300,0.00000000,0.00000000,0.00000000,0.00000000,0.00000000,0.00000000,0.00000000,0.00000000
194.50000000,3.45790100,11.71430000,0.11590267,778.33668216,0.10966364,868.54797919,0.00093598,0.00000000,0.00000000,0.00000000,0.00000000,0.00000000,0.00000000,0.00000000,0.00000000
195.00000000,3.47304300,11.71910000,0.11642078,778.65560997,0.11012783,869.30730170,0.00092838,0.00000000,0.00000000,0.00000000,0.00000000,0.00000000,0.00000000,0.00000000,0.00000000
195.50000000,3.48764400,11.71750000,0.11694667,778.54930070,0.11059877,869.59804625,0.00094188,0.00000000,0.00000000,0.00000000,0.00000000,0.00000000,0.00000000,0.00000000,0.00000000
196.00000000,3.50282100,11.72150000,0.11742356,778.81507388,0.11102564,870.26630897,0.00085373,0.00000000,0.00000000,0.00000000,0.00000000,0.00000000,0.00000000,0.00000000,0.00000000
196.50000000,3.51772700,11.72150000,0.11794189,778.81507388,0.11148940,870.66999479,0.00092751,0.00000000,0.00000000,0.00000000,0.00000000,0.00000000,0.00000000,0.00000000,0.00000000
197.00000000,3.53283600,11.72150000,0.11850900,778.81507388,0.11199655,871.11166947,0.00101431,0.00000000,0.00000000,0.00000000,0.00000000,0.00000000,0.00000000,0.00000000,0.00000000
197.50000000,3.54760600,11.72310000,0.11901222,778.92138315,0.11244635,871.62254789,0.00089961,0.00000000,0.00000000,0.00000000,0.00000000,0.00000000,0.00000000,0.00000000,0.00000000
198.00000000,3.56274900,11.72460000,0.11951556,779.02104809,0.11289605,872.12618144,0.00089940,0.00000000,0.00000000,0.00000000,0.00000000,0.00000000,0.00000000,0.00000000,0.00000000
198.50000000,3.57772200,11.72390000,0.12001489,778.97453778,0.11334198,872.46308038,0.00089185,0.00000000,0.00000000,0.00000000,0.00000000,0.00000000,0.00000000,0.00000000,0.00000000
199.00000000,3.59293200,11.72860000,0.12053689,779.28682127,0.11380794,873.21963025,0.00093191,0.00000000,0.00000000,0.00000000,0.00000000,0.00000000,0.00000000,0.00000000,0.00000000
199.50000000,3.60770200,11.73100000,0.12108900,779.44628517,0.11430053,873.82865640,0.00098520,0.00000000,0.00000000,0.00000000,0.00000000,0.00000000,0.00000000,0.00000000,0.00000000
200.00000000,3.62294600,11.73420000,0.12158844,779.65890371,0.11474593,874.45641701,0.00089080,0.00000000,0.00000000,0.00000000,0.00000000,0.00000000,0.00000000,0.00000000,0.00000000
200.50000000,3.63795400,11.72860000,0.12206544,779.28682127,0.11517113,874.41081345,0.00085040,0.00000000,0.00000000,0.00000000,0.00000000,0.00000000,0.00000000,0.00000000,0.00000000
201.00000000,3.65316500,11.73020000,0.12260633,779.39313054,0.11565307,874.95166450,0.00096386,0.00000000,0.00000000,0.00000000,0.00000000,0.00000000,0.00000000,0.00000000,0.00000000
201.50000000,3.66857700,11.73900000,0.12315456,779.97783153,0.11614129,876.03565471,0.00097646,0.00000000,0.00000000,0.00000000,0.00000000,0.00000000,0.00000000,0.00000000,0.00000000
202.00000000,3.68395700,11.73900000,0.12370289,779.97783153,0.11662938,876.46334256,0.00097618,0.00000000,0.00000000,0.00000000,0.00000000,0.00000000,0.00000000,0.00000000,0.00000000
202.50000000,3.69947000,11.73820000,0.12420622,779.92467689,0.11707721,876.79617463,0.00089565,0.00000000,0.00000000,0.00000000,0.00000000,0.00000000,0.00000000,0.00000000,0.00000000
203.00000000,3.71518800,11.74460000,0.12473567,780.34991398,0.11754805,877.68738073,0.00094168,0.00000000,0.00000000,0.00000000,0.00000000,0.00000000,0.00000000,0.00000000,0.00000000
203.50000000,3.73046600,11.74220000,0.12529156,780.19045007,0.11804216,877.94172519,0.00098823,0.00000000,0.00000000,0.00000000,0.00000000,0.00000000,0.00000000,0.00000000,0.00000000
204.00000000,3.74594600,11.74140000,0.12582478,780.13729543,0.11851590,878.29789727,0.00094748,0.00000000,0.00000000,0.00000000,0.00000000,0.00000000,0.00000000,0.00000000,0.00000000
204.50000000,3.76119100,11.74780000,0.12633933,780.56253252,0.11897285,879.17828250,0.00091389,0.00000000,0.00000000,0.00000000,0.00000000,0.00000000,0.00000000,0.00000000,0.00000000
205.00000000,3.77656900,11.74700000,0.12683500,780.50937788,0.11941282,879.50528482,0.00087994,0.00000000,0.00000000,0.00000000,0.00000000,0.00000000,0.00000000,0.00000000,0.00000000
205.50000000,3.79157700,11.74780000,0.12739844,780.56253252,0.11991272,880.00498495,0.00099980,0.00000000,0.00000000,0.00000000,0.00000000,0.00000000,0.00000000,0.00000000,0.00000000
206.00000000,3.80729400,11.74620000,0.12796178,780.45622325,0.12041227,880.32478905,0.00099910,0.00000000,0.00000000,0.00000000,0.00000000,0.00000000,0.00000000,0.00000000,0.00000000
206.50000000,3.82267400,11.74940000,0.12845000,780.66884179,0.12084501,880.94575452,0.00086548,0.00000000,0.00000000,0.00000000,0.00000000,0.00000000,0.00000000,0.00000000,0.00000000
207.00000000,3.83839100,11.75020000,0.12901333,780.72199642,0.12134409,881.44554359,0.00099817,0.00000000,0.00000000,0.00000000,0.00000000,0.00000000,0.00000000,0.00000000,0.00000000
207.50000000,3.85366800,11.75020000,0.12950156,780.72199642,0.12177643,881.82670942,0.00086468,0.00000000,0.00000000,0.00000000,0.00000000,0.00000000,0.00000000,0.00000000,0.00000000
208.00000000,3.86958900,11.75500000,0.13010244,781.04092424,0.12230829,882.65625769,0.00106371,0.00000000,0.00000000,0.00000000,0.00000000,0.00000000,0.00000000,0.00000000,0.00000000
208.50000000,3.88503500,11.75420000,0.13066578,780.98776960,0.12280664,883.03614395,0.00099671,0.00000000,0.00000000,0.00000000,0.00000000,0.00000000,0.00000000,0.00000000,0.00000000
209.00000000,3.90115700,11.75650000,0.13115389,781.14058918,0.12323825,883.59021522,0.00086322,0.00000000,0.00000000,0.00000000,0.00000000,0.00000000,0.00000000,0.00000000,0.00000000
209.50000000,3.91653700,11.75650000,0.13171733,781.14058918,0.12373624,884.03034454,0.00099598,0.00000000,0.00000000,0.00000000,0.00000000,0.00000000,0.00000000,0.00000000,0.00000000
210.00000000,3.93225400,11.75500000,0.13228067,781.04092424,0.12423389,884.35753839,0.00099529,0.00000000,0.00000000,0.00000000,0.00000000,0.00000000,0.00000000,0.00000000,0.00000000
210.50000000,3.94820800,11.75970000,0.13280644,781.35320772,0.12469813,885.12194909,0.00092849,0.00000000,0.00000000,0.00000000,0.00000000,0.00000000,0.00000000,0.00000000,0.00000000
211.00000000,3.96402700,11.75500000,0.13340722,781.04092424,0.12522834,885.23742438,0.00106041,0.00000000,0.00000000,0.00000000,0.00000000,0.00000000,0.00000000,0.00000000,0.00000000
211.50000000,3.97964200,11.76290000,0.13389556,781.56582626,0.12565910,886.21401677,0.00086152,0.00000000,0.00000000,0.00000000,0.00000000,0.00000000,0.00000000,0.00000000,0.00000000
212.00000000,3.99552900,11.75970000,0.13445889,781.35320772,0.12615579,886.41309186,0.00099338,0.00000000,0.00000000,0.00000000,0.00000000,0.00000000,0.00000000,0.00000000,0.00000000
212.50000000,4.01104300,11.76210000,0.13502211,781.51267162,0.12665213,887.03416241,0.00099269,0.00000000,0.00000000,0.00000000,0.00000000,0.00000000,0.00000000,0.00000000,0.00000000
213.00000000,4.02723300,11.76290000,0.13562311,781.56582626,0.12718150,887.56421516,0.00105873,0.00000000,0.00000000,0.00000000,0.00000000,0.00000000,0.00000000,0.00000000,0.00000000
213.50000000,4.04311900,11.76610000,0.13614889,781.77844480,0.12764438,888.21671142,0.00092576,0.00000000,0.00000000,0.00000000,0.00000000,0.00000000,0.00000000,0.00000000,0.00000000
