Repository: noberito/ethz

**MODELLING AND CALIBRATING A POLYN YIELD SURFACE FUNCTION**

---

In the context of my research assistant internship at ETH Zurich, I have to implement and find an operationnal strategy to calibrate a yield surface function based on the polyN model which is a homogenous polynomial of degree N.

To make the calibration operationnal please copy paste a folder "{material}_results" containing the csv files for a given material in the lab_data directory and then change the parameters you want in the polyN_optimization/param.txt. Then run polyN_optimization/optimize_polyN.py. The coefficients of the polyN function will be accessible in the polyN_coeff.npy file.

File: LAB_DATA/DP780_results/DATA/UT_45_1.csv (part 2 of 3)
Time[s],Displacement[mm],Force[kN],EngStrain_longi,EngStress[MPa],TrueStrain,TrueStress[MPa],TrueStrainRate[1/s],PlasticStrain_longi,PlasticStress[MPa],PlasticStrain_thick,PlasticStrain_width,R-Value,Thickness[mm],Width[mm], Young's Modulus [MPa]
107.00000000,1.17486700,10.69430000,0.03914167,713.29946047,0.03839505,741.21919019,0.00066519,0.06330264,816.34518263,-0.03318491,-0.03011774,0.00000000,0.00000000,0.00000000,0.00000000
107.50000000,1.18625700,10.70870000,0.03947967,714.25992653,0.03872027,742.45867035,0.00065043,0.06369301,816.95172660,-0.03342961,-0.03026340,0.00000000,0.00000000,0.00000000,0.00000000
108.00000000,1.19731000,10.72540000,0.03992289,715.37380037,0.03914657,743.93358912,0.00085260,0.06411616,817.98689782,-0.03365506,-0.03046110,0.00000000,0.00000000,0.00000000,0.00000000
108.50000000,1.20832900,10.73180000,0.04024211,715.80067418,0.03945349,744.60600444,0.00061384,0.06449279,818.46831845,-0.03380597,-0.03068682,0.00000000,0.00000000,0.00000000,0.00000000
109.00000000,1.21982200,10.74610000,0.04061011,716.75447034,0.03980719,745.86194902,0.00070740,0.06487781,819.35855743,-0.03400883,-0.03086898,0.00000000,0.00000000,0.00000000,0.00000000
109.50000000,1.23117900,10.76130000,0.04101944,717.76829563,0.04020047,747.21075236,0.00078656,0.06530184,820.10209770,-0.03427329,-0.03102855,0.00000000,0.00000000,0.00000000,0.00000000
110.00000000,1.24213000,10.77010000,0.04137256,718.35524711,0.04053961,748.07543948,0.00067828,0.06567314,820.86728341,-0.03444485,-0.03122829,0.00000000,0.00000000,0.00000000,0.00000000
110.50000000,1.25314900,10.78280000,0.04174433,719.20232482,0.04089655,749.22494640,0.00071389,0.06606174,821.64719822,-0.03464713,-0.03141461,0.00000000,0.00000000,0.00000000,0.00000000
111.00000000,1.26437100,10.79960000,0.04212744,720.32286856,0.04126424,750.66823019,0.00073538,0.06649360,822.11845721,-0.03491090,-0.03158269,0.00000000,0.00000000,0.00000000,0.00000000
111.50000000,1.27549100,10.81230000,0.04249544,721.16994627,0.04161730,751.81638366,0.00070612,0.06686012,823.05350107,-0.03510687,-0.03175325,0.00000000,0.00000000,0.00000000,0.00000000
112.00000000,1.28701800,10.82510000,0.04287100,722.02369389,0.04197749,752.97757167,0.00072036,0.06726192,823.89607820,-0.03530454,-0.03195738,0.00000000,0.00000000,0.00000000,0.00000000
112.50000000,1.29813800,10.83630000,0.04328411,722.77072305,0.04237354,754.05521133,0.00079210,0.06769172,824.71203024,-0.03558170,-0.03211002,0.00000000,0.00000000,0.00000000,0.00000000
113.00000000,1.30878500,10.85300000,0.04359967,723.88459689,0.04267595,755.44572402,0.00060484,0.06807618,825.43339794,-0.03578671,-0.03228947,0.00000000,0.00000000,0.00000000,0.00000000
113.50000000,1.32041300,10.86260000,0.04402022,724.52490760,0.04307886,756.41865503,0.00080581,0.06847164,826.04913954,-0.03600874,-0.03246289,0.00000000,0.00000000,0.00000000,0.00000000
114.00000000,1.33231100,10.87290000,0.04438078,725.21190763,0.04342415,757.39737614,0.00069059,0.06889040,826.85743535,-0.03623007,-0.03266033,0.00000000,0.00000000,0.00000000,0.00000000
114.50000000,1.34380300,10.88650000,0.04478644,726.11901447,0.04381251,758.63930337,0.00077671,0.06925540,827.90258278,-0.03641357,-0.03284183,0.00000000,0.00000000,0.00000000,0.00000000
115.00000000,1.35495700,10.89930000,0.04515444,726.97276208,0.04416467,759.79881328,0.00070433,0.06965603,828.06986806,-0.03660509,-0.03305095,0.00000000,0.00000000,0.00000000,0.00000000
115.50000000,1.36675400,10.91120000,0.04553378,727.76648056,0.04452755,760.90443776,0.00072576,0.07007951,829.97233305,-0.03685442,-0.03322509,0.00000000,0.00000000,0.00000000,0.00000000
116.00000000,1.37841500,10.92160000,0.04590567,728.46015050,0.04488318,761.90059935,0.00071126,0.07045703,829.76758454,-0.03703452,-0.03342251,0.00000000,0.00000000,0.00000000,0.00000000
116.50000000,1.38960300,10.93360000,0.04631122,729.26053888,0.04527086,763.03348576,0.00077536,0.07087815,830.63808748,-0.03727145,-0.03360670,0.00000000,0.00000000,0.00000000,0.00000000
117.00000000,1.40116300,10.94630000,0.04675067,730.10761659,0.04569076,764.24063441,0.00083981,0.07130047,831.22138081,-0.03751339,-0.03378708,0.00000000,0.00000000,0.00000000,0.00000000
117.50000000,1.41285800,10.95750000,0.04706611,730.85464576,0.04599207,765.25313172,0.00060262,0.07164572,831.85621930,-0.03769072,-0.03395499,0.00000000,0.00000000,0.00000000,0.00000000
118.00000000,1.42448500,10.96780000,0.04745300,731.54164579,0.04636150,766.25549150,0.00073886,0.07210213,832.51928838,-0.03793101,-0.03417112,0.00000000,0.00000000,0.00000000,0.00000000
118.50000000,1.43658600,10.97820000,0.04788489,732.23531572,0.04677374,767.29832246,0.00082448,0.07249531,833.25278864,-0.03817317,-0.03432214,0.00000000,0.00000000,0.00000000,0.00000000
119.00000000,1.44790900,10.98860000,0.04829044,732.92898566,0.04716069,768.32245212,0.00077390,0.07288495,833.98377698,-0.03836881,-0.03451614,0.00000000,0.00000000,0.00000000,0.00000000
119.50000000,1.45987500,11.00130000,0.04865478,733.77606337,0.04750818,769.47777467,0.00069498,0.07331620,834.69220520,-0.03861623,-0.03469997,0.00000000,0.00000000,0.00000000,0.00000000
120.00000000,1.47160400,11.01330000,0.04902278,734.57645175,0.04785904,770.58742991,0.00070173,0.07370056,835.70916291,-0.03882651,-0.03487405,0.00000000,0.00000000,0.00000000,0.00000000
120.50000000,1.48340000,11.02370000,0.04941344,735.27012169,0.04823138,771.60235100,0.00074468,0.07409109,836.15274809,-0.03900466,-0.03508643,0.00000000,0.00000000,0.00000000,0.00000000
121.00000000,1.49553500,11.03720000,0.04985278,736.17055862,0.04864994,772.87070589,0.00083712,0.07452477,836.97324086,-0.03926621,-0.03525856,0.00000000,0.00000000,0.00000000,0.00000000
121.50000000,1.50726300,11.04520000,0.05026222,736.70415088,0.04903987,773.73253863,0.00077985,0.07489731,837.46026667,-0.03941045,-0.03548686,0.00000000,0.00000000,0.00000000,0.00000000
122.00000000,1.51946600,11.05720000,0.05061522,737.50453927,0.04937592,774.83349541,0.00067210,0.07532485,838.05180389,-0.03966350,-0.03566135,0.00000000,0.00000000,0.00000000,0.00000000
122.50000000,1.53092400,11.06510000,0.05100200,738.03146162,0.04974399,775.67254223,0.00073615,0.07574057,838.86583001,-0.03990895,-0.03583162,0.00000000,0.00000000,0.00000000,0.00000000
123.00000000,1.54261900,11.07710000,0.05142267,738.83185001,0.05014417,776.82455396,0.00080035,0.07618501,839.47241068,-0.04014449,-0.03604051,0.00000000,0.00000000,0.00000000,0.00000000
123.50000000,1.55492300,11.09070000,0.05180956,739.73895685,0.05051207,778.06450343,0.00073580,0.07652076,840.27803505,-0.04029420,-0.03622656,0.00000000,0.00000000,0.00000000,0.00000000
124.00000000,1.56665100,11.09540000,0.05220011,740.05244230,0.05088332,778.68326202,0.00074250,0.07698628,840.72895730,-0.04054371,-0.03644256,0.00000000,0.00000000,0.00000000,0.00000000
124.50000000,1.57827900,11.12970000,0.05256067,742.34021911,0.05122593,781.35811592,0.00068522,0.07735262,841.61213613,-0.04075025,-0.03660237,0.00000000,0.00000000,0.00000000,0.00000000
125.00000000,1.59010900,11.11620000,0.05298122,741.43978217,0.05162540,780.72216804,0.00079895,0.07780316,842.22548742,-0.04100744,-0.03679572,0.00000000,0.00000000,0.00000000,0.00000000
125.50000000,1.60237900,11.12810000,0.05341689,742.23350066,0.05203906,781.88130509,0.00082732,0.07823570,842.94033907,-0.04124709,-0.03698861,0.00000000,0.00000000,0.00000000,0.00000000
126.00000000,1.61458100,11.13610000,0.05377744,742.76709291,0.05238127,782.71120899,0.00068443,0.07860712,843.37111605,-0.04140877,-0.03719835,0.00000000,0.00000000,0.00000000,0.00000000
126.50000000,1.62658000,11.14810000,0.05415678,743.56748130,0.05274118,783.83670015,0.00071982,0.07910314,844.48985533,-0.04175917,-0.03734397,0.00000000,0.00000000,0.00000000,0.00000000
127.00000000,1.63874900,11.15680000,0.05459622,744.14776288,0.05315797,784.77541951,0.00083356,0.07944591,845.07173242,-0.04189292,-0.03755299,0.00000000,0.00000000,0.00000000,0.00000000
127.50000000,1.65081600,11.16560000,0.05496800,744.73471436,0.05351043,785.67129214,0.00070494,0.07982779,845.39582069,-0.04206550,-0.03776230,0.00000000,0.00000000,0.00000000,0.00000000
128.00000000,1.66328800,11.17840000,0.05541122,745.58846198,0.05393048,786.90242993,0.00084008,0.08024828,846.27009605,-0.04228388,-0.03796440,0.00000000,0.00000000,0.00000000,0.00000000
128.50000000,1.67538900,11.18320000,0.05580556,745.90861733,0.05430404,787.53446212,0.00074712,0.08070747,846.95192808,-0.04257603,-0.03813145,0.00000000,0.00000000,0.00000000,0.00000000
129.00000000,1.68759100,11.19590000,0.05620367,746.75569504,0.05468103,788.72610321,0.00075400,0.08108860,847.33442527,-0.04274595,-0.03834265,0.00000000,0.00000000,0.00000000,0.00000000
129.50000000,1.70016500,11.20470000,0.05662422,747.34264652,0.05507913,789.66034262,0.00079619,0.08150709,847.80725911,-0.04301275,-0.03849434,0.00000000,0.00000000,0.00000000,0.00000000
130.00000000,1.71165700,11.21190000,0.05703367,747.82287956,0.05546656,790.47396040,0.00077485,0.08188914,848.65798755,-0.04318188,-0.03870726,0.00000000,0.00000000,0.00000000,0.00000000
130.50000000,1.72413000,11.22220000,0.05738667,748.50987959,0.05580046,791.46436655,0.00066780,0.08229900,849.41615533,-0.04339704,-0.03890196,0.00000000,0.00000000,0.00000000,0.00000000
131.00000000,1.73683900,11.23180000,0.05784489,749.15019030,0.05623371,792.48469982,0.00086652,0.08276731,850.16626407,-0.04369604,-0.03907127,0.00000000,0.00000000,0.00000000,0.00000000
131.50000000,1.74850000,11.23740000,0.05824667,749.52370488,0.05661345,793.18096228,0.00075947,0.08316231,851.08079535,-0.04387843,-0.03928388,0.00000000,0.00000000,0.00000000,0.00000000
132.00000000,1.76107400,11.24860000,0.05863356,750.27073404,0.05697898,794.26177481,0.00073105,0.08355300,851.41472137,-0.04411200,-0.03944100,0.00000000,0.00000000,0.00000000,0.00000000
132.50000000,1.77358000,11.25570000,0.05903544,750.74429717,0.05735854,795.06482042,0.00075912,0.08398590,852.25294240,-0.04435792,-0.03962799,0.00000000,0.00000000,0.00000000,0.00000000
133.00000000,1.78578200,11.26210000,0.05944478,751.17117098,0.05774498,795.82437431,0.00077288,0.08438939,852.71534528,-0.04456134,-0.03982804,0.00000000,0.00000000,0.00000000,0.00000000
133.50000000,1.79822100,11.27250000,0.05988422,751.86484091,0.05815968,796.88968212,0.00082940,0.08485464,853.17234484,-0.04482846,-0.04002618,0.00000000,0.00000000,0.00000000,0.00000000
134.00000000,1.81052500,11.27810000,0.06029733,752.23835549,0.05854937,797.59632236,0.00077939,0.08527042,853.88009985,-0.04503900,-0.04023141,0.00000000,0.00000000,0.00000000,0.00000000
134.50000000,1.82303100,11.28840000,0.06071789,752.92535552,0.05894593,798.64139360,0.00079312,0.08565155,854.61717691,-0.04522429,-0.04042726,0.00000000,0.00000000,0.00000000,0.00000000
135.00000000,1.83533500,11.29800000,0.06110100,753.56566623,0.05930705,799.60928200,0.00072223,0.08608565,854.98976024,-0.04544668,-0.04063897,0.00000000,0.00000000,0.00000000,0.00000000
135.50000000,1.84787500,11.30840000,0.06154044,754.25933617,0.05972110,800.67679094,0.00082811,0.08651455,855.70999115,-0.04569214,-0.04082241,0.00000000,0.00000000,0.00000000,0.00000000
136.00000000,1.86028000,11.31240000,0.06195733,754.52613230,0.06011375,801.27455938,0.00078529,0.08695402,856.32241082,-0.04595935,-0.04099467,0.00000000,0.00000000,0.00000000,0.00000000
136.50000000,1.87248200,11.32430000,0.06234789,755.31985078,0.06048145,802.41244891,0.00073540,0.08734539,856.94518352,-0.04614528,-0.04120011,0.00000000,0.00000000,0.00000000,0.00000000
137.00000000,1.88492100,11.32910000,0.06277600,755.64000614,0.06088435,803.07606316,0.00080581,0.08776632,857.77730845,-0.04635836,-0.04140796,0.00000000,0.00000000,0.00000000,0.00000000
137.50000000,1.89817000,11.33550000,0.06321922,756.06687994,0.06130131,803.86484004,0.00083391,0.08820978,858.15934220,-0.04663549,-0.04157428,0.00000000,0.00000000,0.00000000,0.00000000
138.00000000,1.91033900,11.34740000,0.06359856,756.86059842,0.06165802,804.99583924,0.00071343,0.08861302,858.33053697,-0.04684020,-0.04177283,0.00000000,0.00000000,0.00000000,0.00000000
138.50000000,1.92358900,11.35380000,0.06403789,757.28747223,0.06207100,805.78256324,0.00082596,0.08904275,859.34786974,-0.04706953,-0.04197322,0.00000000,0.00000000,0.00000000,0.00000000
139.00000000,1.93602800,11.35700000,0.06443222,757.50090913,0.06244153,806.30837605,0.00074106,0.08942353,859.85299101,-0.04722083,-0.04220271,0.00000000,0.00000000,0.00000000,0.00000000
139.50000000,1.94826300,11.36740000,0.06487922,758.19457907,0.06286139,807.38565365,0.00083971,0.08990232,860.56077046,-0.04755081,-0.04235152,0.00000000,0.00000000,0.00000000,0.00000000
140.00000000,1.96117500,11.37460000,0.06531867,758.67481210,0.06327397,808.23043926,0.00082517,0.09029923,861.19821958,-0.04772390,-0.04257532,0.00000000,0.00000000,0.00000000,0.00000000
140.50000000,1.97405300,11.38490000,0.06573544,759.36181213,0.06366512,809.27879835,0.00078229,0.09070669,861.72736853,-0.04791978,-0.04278691,0.00000000,0.00000000,0.00000000,0.00000000
141.00000000,1.98635700,11.38970000,0.06610733,759.68196749,0.06401401,809.90251654,0.00069778,0.09113043,862.38876413,-0.04816970,-0.04296073,0.00000000,0.00000000,0.00000000,0.00000000
141.50000000,1.99882900,11.39610000,0.06655800,760.10884130,0.06443664,810.70016555,0.00084526,0.09154775,862.91971385,-0.04836687,-0.04318088,0.00000000,0.00000000,0.00000000,0.00000000
142.00000000,2.01180900,11.39930000,0.06699367,760.32227820,0.06484504,811.25905546,0.00081679,0.09202606,863.51122287,-0.04865830,-0.04336776,0.00000000,0.00000000,0.00000000,0.00000000
142.50000000,2.02455200,11.41120000,0.06739178,761.11599668,0.06521808,812.40895679,0.00074609,0.09245746,863.88536288,-0.04886645,-0.04359101,0.00000000,0.00000000,0.00000000,0.00000000
143.00000000,2.03726100,11.41680000,0.06783489,761.48951126,0.06563313,813.14506765,0.00083010,0.09284678,864.45928854,-0.04909319,-0.04375359,0.00000000,0.00000000,0.00000000,0.00000000
143.50000000,2.05020700,11.42240000,0.06825933,761.86302584,0.06603053,813.86728808,0.00079480,0.09327984,865.13058386,-0.04933240,-0.04394744,0.00000000,0.00000000,0.00000000,0.00000000
144.00000000,2.06291600,11.43040000,0.06867244,762.39661810,0.06641717,814.75225750,0.00077328,0.09372872,865.99332474,-0.04959069,-0.04413804,0.00000000,0.00000000,0.00000000,0.00000000
144.50000000,2.07582800,11.43990000,0.06910811,763.03025891,0.06682476,815.76183882,0.00081518,0.09414327,866.17654482,-0.04982085,-0.04432243,0.00000000,0.00000000,0.00000000,0.00000000
145.00000000,2.08823300,11.44390000,0.06949867,763.29705504,0.06719000,816.34518263,0.00073049,0.09455815,866.95143292,-0.05003761,-0.04452054,0.00000000,0.00000000,0.00000000,0.00000000
145.50000000,2.10161800,11.44790000,0.06991933,763.56385116,0.06758326,816.95172660,0.00078651,0.09500595,867.22301679,-0.05027850,-0.04472745,0.00000000,0.00000000,0.00000000,0.00000000
146.00000000,2.11426000,11.45750000,0.07037744,764.20416187,0.06801134,817.98689782,0.00085616,0.09546850,867.92187341,-0.05055415,-0.04491435,0.00000000,0.00000000,0.00000000,0.00000000
146.50000000,2.12717200,11.45990000,0.07078311,764.36423955,0.06839026,818.46831845,0.00075784,0.09588567,868.81847207,-0.05077127,-0.04511439,0.00000000,0.00000000,0.00000000,0.00000000
147.00000000,2.14021900,11.46790000,0.07120000,764.89783181,0.06877952,819.35855743,0.00077851,0.09628468,869.22589464,-0.05097684,-0.04530784,0.00000000,0.00000000,0.00000000,0.00000000
147.50000000,2.15286000,11.47340000,0.07165811,765.26467649,0.06920709,820.10209770,0.00085514,0.09672205,869.37066501,-0.05121139,-0.04551067,0.00000000,0.00000000,0.00000000,0.00000000
148.00000000,2.16584000,11.47980000,0.07206000,765.69155029,0.06958203,820.86728341,0.00074989,0.09716038,869.99058069,-0.05148957,-0.04567082,0.00000000,0.00000000,0.00000000,0.00000000
148.50000000,2.17875200,11.48620000,0.07248067,766.11842410,0.06997435,821.64719822,0.00078463,0.09755892,870.39071850,-0.05168301,-0.04587591,0.00000000,0.00000000,0.00000000,0.00000000
149.00000000,2.19196800,11.48780000,0.07294633,766.22514255,0.07040845,822.11845721,0.00086820,0.09796896,871.16456773,-0.05190067,-0.04606829,0.00000000,0.00000000,0.00000000,0.00000000
149.50000000,2.20484600,11.49660000,0.07334444,766.81209404,0.07077942,823.05350107,0.00074195,0.09843776,871.69350557,-0.05215539,-0.04628237,0.00000000,0.00000000,0.00000000,0.00000000
150.00000000,2.21829900,11.50370000,0.07378011,767.28565716,0.07118524,823.89607820,0.00081163,0.09883650,872.63655149,-0.05236437,-0.04647213,0.00000000,0.00000000,0.00000000,0.00000000
150.50000000,2.23100900,11.51010000,0.07424589,767.71253097,0.07161892,824.71203024,0.00086736,0.09930930,872.93211070,-0.05263118,-0.04667813,0.00000000,0.00000000,0.00000000,0.00000000
151.00000000,2.24415700,11.51570000,0.07466267,768.08604555,0.07200681,825.43339794,0.00077579,0.09968613,873.44082427,-0.05281451,-0.04687162,0.00000000,0.00000000,0.00000000,0.00000000
151.50000000,2.25686600,11.51970000,0.07509089,768.35284168,0.07240521,826.04913954,0.00079678,0.10013405,873.89325615,-0.05306684,-0.04706721,0.00000000,0.00000000,0.00000000,0.00000000
152.00000000,2.27025100,11.52610000,0.07554533,768.77971549,0.07282782,826.85743535,0.00084523,0.10054085,874.42880687,-0.05327767,-0.04726319,0.00000000,0.00000000,0.00000000,0.00000000
152.50000000,2.28306200,11.53640000,0.07594333,769.46671552,0.07319780,827.90258278,0.00073995,0.10102639,874.73620197,-0.05354446,-0.04748193,0.00000000,0.00000000,0.00000000,0.00000000
153.00000000,2.29671800,11.53410000,0.07637533,769.31330774,0.07359922,828.06986806,0.00080286,0.10145463,875.64840978,-0.05378290,-0.04767173,0.00000000,0.00000000,0.00000000,0.00000000
153.50000000,2.30922400,11.55560000,0.07684100,770.74733694,0.07403175,829.97233305,0.00086506,0.10188532,876.02720288,-0.05402263,-0.04786268,0.00000000,0.00000000,0.00000000,0.00000000
154.00000000,2.32284600,11.54840000,0.07724656,770.26710390,0.07440830,829.76758454,0.00075309,0.10228350,876.79476797,-0.05421486,-0.04806864,0.00000000,0.00000000,0.00000000,0.00000000
154.50000000,2.33589300,11.55560000,0.07770478,770.74733694,0.07483357,830.63808748,0.00085055,0.10279080,877.30117627,-0.05456318,-0.04822762,0.00000000,0.00000000,0.00000000,0.00000000
155.00000000,2.34927800,11.55880000,0.07816300,770.96077384,0.07525867,831.22138081,0.00085019,0.10319935,877.95200744,-0.05472431,-0.04847504,0.00000000,0.00000000,0.00000000,0.00000000
155.50000000,2.36202100,11.56360000,0.07853856,771.28092919,0.07560694,831.85621930,0.00069654,0.10360349,878.06965861,-0.05491712,-0.04868637,0.00000000,0.00000000,0.00000000,0.00000000
156.00000000,2.37500100,11.56750000,0.07903433,771.54105542,0.07606651,832.51928838,0.00091914,0.10401861,878.67459368,-0.05510683,-0.04891178,0.00000000,0.00000000,0.00000000,0.00000000
156.50000000,2.38842000,11.57310000,0.07946244,771.91457000,0.07646318,833.25278864,0.00079335,0.10445146,879.05660848,-0.05536462,-0.04908684,0.00000000,0.00000000,0.00000000,0.00000000
157.00000000,2.40167000,11.57870000,0.07988689,772.28808458,0.07685630,833.98377698,0.00078625,0.10489843,879.98910373,-0.05559989,-0.04929854,0.00000000,0.00000000,0.00000000,0.00000000
157.50000000,2.41515600,11.58350000,0.08035633,772.60823994,0.07729092,834.69220520,0.00086924,0.10532781,880.30883520,-0.05580740,-0.04952040,0.00000000,0.00000000,0.00000000,0.00000000
158.00000000,2.42864300,11.59310000,0.08077689,773.24855065,0.07768012,835.70916291,0.00077840,0.10578638,880.83393933,-0.05609674,-0.04968964,0.00000000,0.00000000,0.00000000,0.00000000
158.50000000,2.44172400,11.59470000,0.08120133,773.35526910,0.07807277,836.15274809,0.00078529,0.10620731,881.44570858,-0.05633321,-0.04987410,0.00000000,0.00000000,0.00000000,0.00000000
159.00000000,2.45551500,11.60100000,0.08167456,773.77547300,0.07851035,836.97324086,0.00087517,0.10665931,881.84588858,-0.05652895,-0.05013036,0.00000000,0.00000000,0.00000000,0.00000000
159.50000000,2.46890000,11.60340000,0.08208011,773.93555068,0.07888522,837.46026667,0.00074973,0.10706736,882.26720716,-0.05678821,-0.05027914,0.00000000,0.00000000,0.00000000,0.00000000
160.00000000,2.48221800,11.60660000,0.08254589,774.14898758,0.07931557,838.05180389,0.00086071,0.10752782,882.91494062,-0.05706814,-0.05045968,0.00000000,0.00000000,0.00000000,0.00000000
160.50000000,2.49617800,11.61300000,0.08300022,774.57586139,0.07973517,838.86583001,0.00083920,0.10795108,883.59003085,-0.05726254,-0.05068855,0.00000000,0.00000000,0.00000000,0.00000000
161.00000000,2.50949500,11.61620000,0.08348478,774.78929829,0.08018249,839.47241068,0.00089464,0.10843404,883.65883270,-0.05753397,-0.05090007,0.00000000,0.00000000,0.00000000,0.00000000
161.50000000,2.52281300,11.62340000,0.08385278,775.26953132,0.08052208,840.27803505,0.00067917,0.10880346,884.28669387,-0.05772341,-0.05108005,0.00000000,0.00000000,0.00000000,0.00000000
162.00000000,2.53619800,11.62420000,0.08435978,775.32289055,0.08098975,840.72895730,0.00093533,0.10928019,884.89021544,-0.05795486,-0.05132533,0.00000000,0.00000000,0.00000000,0.00000000
162.50000000,2.54968500,11.63210000,0.08476167,775.84981290,0.08136030,841.61213613,0.00074111,0.10970327,885.44641457,-0.05818197,-0.05152130,0.00000000,0.00000000,0.00000000,0.00000000
163.00000000,2.56296800,11.63530000,0.08525367,776.06324981,0.08181375,842.22548742,0.00090691,0.11017427,885.74516991,-0.05841747,-0.05175681,0.00000000,0.00000000,0.00000000,0.00000000
163.50000000,2.57662400,11.64010000,0.08572689,776.38340516,0.08224971,842.94033907,0.00087191,0.11063050,886.27128948,-0.05868509,-0.05194541,0.00000000,0.00000000,0.00000000,0.00000000
164.00000000,2.59034700,11.64170000,0.08613244,776.49012361,0.08262317,843.37111605,0.00074693,0.11102581,886.92385478,-0.05885996,-0.05216586,0.00000000,0.00000000,0.00000000,0.00000000
164.50000000,2.60515200,11.65130000,0.08667711,777.13043432,0.08312452,844.48985533,0.00100270,0.11147536,887.37699209,-0.05911568,-0.05235968,0.00000000,0.00000000,0.00000000,0.00000000
165.00000000,2.61765900,11.65530000,0.08705267,777.39723045,0.08347006,845.07173242,0.00069108,0.11195013,888.10111418,-0.05938056,-0.05256957,0.00000000,0.00000000,0.00000000,0.00000000
165.50000000,2.63107700,11.65530000,0.08746956,777.39723045,0.08385349,845.39582069,0.00076686,0.11237684,888.36134337,-0.05957862,-0.05279823,0.00000000,0.00000000,0.00000000,0.00000000
166.00000000,2.64480100,11.66240000,0.08793144,777.87079358,0.08427814,846.27009605,0.00084929,0.11281050,888.51488341,-0.05986236,-0.05294814,0.00000000,0.00000000,0.00000000,0.00000000
166.50000000,2.65865900,11.66640000,0.08843467,778.13758971,0.08474058,846.95192808,0.00092489,0.11327558,889.04296979,-0.06010612,-0.05316946,0.00000000,0.00000000,0.00000000,0.00000000
167.00000000,2.67180800,11.66720000,0.08885156,778.19094893,0.08512352,847.33442527,0.00076589,0.11377250,889.84852827,-0.06037784,-0.05339466,0.00000000,0.00000000,0.00000000,0.00000000
167.50000000,2.68573400,11.66880000,0.08930978,778.29766739,0.08554426,847.80725911,0.00084148,0.11418698,890.39996695,-0.06061083,-0.05357614,0.00000000,0.00000000,0.00000000,0.00000000
168.00000000,2.69942300,11.67600000,0.08973044,778.77790042,0.08593037,848.65798755,0.00077221,0.11459002,890.51904484,-0.06081566,-0.05377436,0.00000000,0.00000000,0.00000000,0.00000000
168.50000000,2.71318100,11.68160000,0.09018111,779.15141500,0.08634384,849.41615533,0.00082694,0.11506367,891.18424490,-0.06107963,-0.05398404,0.00000000,0.00000000,0.00000000,0.00000000
169.00000000,2.72697100,11.68640000,0.09069567,779.47157035,0.08681572,850.16626407,0.00094376,0.11552765,891.72041011,-0.06131655,-0.05421110,0.00000000,0.00000000,0.00000000,0.00000000
169.50000000,2.74076200,11.69430000,0.09113133,779.99849271,0.08721508,851.08079535,0.00079872,0.11602487,892.22622157,-0.06163582,-0.05438904,0.00000000,0.00000000,0.00000000,0.00000000
170.00000000,2.75451900,11.69430000,0.09155944,779.99849271,0.08760736,851.41472137,0.00078456,0.11642240,892.64295460,-0.06179405,-0.05462835,0.00000000,0.00000000,0.00000000,0.00000000
170.50000000,2.76827600,11.70070000,0.09203644,780.42536651,0.08804425,852.25294240,0.00087379,0.11688460,893.42032004,-0.06206170,-0.05482290,0.00000000,0.00000000,0.00000000,0.00000000
171.00000000,2.78213500,11.70230000,0.09247956,780.53208497,0.08844993,852.71534528,0.00081137,0.11731547,893.74648643,-0.06230111,-0.05501436,0.00000000,0.00000000,0.00000000,0.00000000
171.50000000,2.79629800,11.70310000,0.09299033,780.58544419,0.08891736,853.17234484,0.00093486,0.11777763,894.46411972,-0.06252283,-0.05525480,0.00000000,0.00000000,0.00000000,0.00000000
172.00000000,2.81049400,11.70790000,0.09344856,780.90559955,0.08933651,853.88009985,0.00083830,0.11824121,894.82006709,-0.06276749,-0.05547371,0.00000000,0.00000000,0.00000000,0.00000000
172.50000000,2.82438600,11.71350000,0.09386922,781.27911413,0.08972116,854.61717691,0.00076928,0.11870399,895.29664064,-0.06305654,-0.05564745,0.00000000,0.00000000,0.00000000,0.00000000
173.00000000,2.83831200,11.71350000,0.09434611,781.27911413,0.09015703,854.98976024,0.00087174,0.11916626,895.83363950,-0.06330137,-0.05586489,0.00000000,0.00000000,0.00000000,0.00000000
173.50000000,2.85223800,11.71830000,0.09481933,781.59926948,0.09058936,855.70999115,0.00086466,0.11959758,895.85784767,-0.06345858,-0.05613900,0.00000000,0.00000000,0.00000000,0.00000000
174.00000000,2.86626600,11.72150000,0.09530378,781.81270639,0.09103175,856.32241082,0.00088478,0.12009218,896.48499671,-0.06378048,-0.05631170,0.00000000,0.00000000,0.00000000,0.00000000
174.50000000,2.87992100,11.72540000,0.09573578,782.07283261,0.09142608,856.94518352,0.00078867,0.12051965,897.23420640,-0.06400715,-0.05651250,0.00000000,0.00000000,0.00000000,0.00000000
175.00000000,2.89401600,11.73180000,0.09620144,782.49970642,0.09185097,857.77730845,0.00084978,0.12098204,897.59021571,-0.06423422,-0.05674782,0.00000000,0.00000000,0.00000000,0.00000000
175.50000000,2.90801000,11.73180000,0.09668967,782.49970642,0.09229625,858.15934220,0.00089055,0.12147680,898.03632930,-0.06455958,-0.05691722,0.00000000,0.00000000,0.00000000,0.00000000
176.00000000,2.92200400,11.72940000,0.09713289,782.33962874,0.09270031,858.33053697,0.00080813,0.12190569,898.36242554,-0.06475949,-0.05714620,0.00000000,0.00000000,0.00000000,0.00000000
176.50000000,2.93569300,11.73820000,0.09760978,782.92658022,0.09313489,859.34786974,0.00086915,0.12233294,898.99127760,-0.06498030,-0.05735264,0.00000000,0.00000000,0.00000000,0.00000000
177.00000000,2.94978800,11.74060000,0.09803044,783.08665790,0.09351807,859.85299101,0.00076637,0.12279381,899.46832408,-0.06527017,-0.05752364,0.00000000,0.00000000,0.00000000,0.00000000
177.50000000,2.96384900,11.74460000,0.09856000,783.35345403,0.09400023,860.56077046,0.00096432,0.12322069,900.09752282,-0.06541885,-0.05780183,0.00000000,0.00000000,0.00000000,0.00000000
178.00000000,2.97780900,11.74860000,0.09899944,783.62025016,0.09440017,861.19821958,0.00079988,0.12371404,900.60452262,-0.06570534,-0.05800871,0.00000000,0.00000000,0.00000000,0.00000000
178.50000000,2.99231000,11.75100000,0.09945011,783.78032784,0.09481016,861.72736853,0.00081997,0.12417610,900.71786680,-0.06599187,-0.05818423,0.00000000,0.00000000,0.00000000,0.00000000
179.00000000,3.00640500,11.75500000,0.09991956,784.04712397,0.09523705,862.38876413,0.00085378,0.12460238,901.34740222,-0.06619344,-0.05840893,0.00000000,0.00000000,0.00000000,0.00000000
179.50000000,3.01995900,11.75730000,0.10038144,784.20053174,0.09565689,862.91971385,0.00083968,0.12512877,901.70204937,-0.06651439,-0.05861438,0.00000000,0.00000000,0.00000000,0.00000000
180.00000000,3.03469600,11.75970000,0.10091100,784.36060942,0.09613802,863.51122287,0.00096226,0.12552324,901.99832855,-0.06669750,-0.05882574,0.00000000,0.00000000,0.00000000,0.00000000
180.50000000,3.04852100,11.75970000,0.10138800,784.36060942,0.09657120,863.88536288,0.00086637,0.12604741,902.71749549,-0.06702728,-0.05902013,0.00000000,0.00000000,0.00000000,0.00000000
181.00000000,3.06308900,11.76290000,0.10181989,784.57404632,0.09696326,864.45928854,0.00078411,0.12647374,903.16517581,-0.06719469,-0.05927905,0.00000000,0.00000000,0.00000000,0.00000000
181.50000000,3.07731900,11.76690000,0.10230067,784.84084245,0.09739951,865.13058386,0.00087251,0.12693413,903.33846049,-0.06749808,-0.05943605,0.00000000,0.00000000,0.00000000,0.00000000
182.00000000,3.09161700,11.77330000,0.10280011,785.26771626,0.09785250,865.99332474,0.00090598,0.12742375,904.26421107,-0.06773172,-0.05969203,0.00000000,0.00000000,0.00000000,0.00000000
182.50000000,3.10615200,11.77090000,0.10325833,785.10763858,0.09826792,866.17654482,0.00083084,0.12785007,904.59030605,-0.06795181,-0.05989826,0.00000000,0.00000000,0.00000000,0.00000000
183.00000000,3.12031500,11.77650000,0.10372022,785.48115316,0.09868649,866.95143292,0.00083714,0.12830867,905.00703994,-0.06821608,-0.06009259,0.00000000,0.00000000,0.00000000,0.00000000
183.50000000,3.13501800,11.77490000,0.10421600,785.37443471,0.09913558,867.22301679,0.00089817,0.12876705,905.42377383,-0.06845588,-0.06031117,0.00000000,0.00000000,0.00000000,0.00000000
184.00000000,3.14904500,11.77890000,0.10473056,785.64123084,0.09960146,867.92187341,0.00093177,0.12925849,905.75592863,-0.06870823,-0.06055026,0.00000000,0.00000000,0.00000000,0.00000000
184.50000000,3.16368100,11.78610000,0.10519622,786.12146387,0.10002290,868.81847207,0.00084286,0.12974743,906.56083296,-0.06900599,-0.06074144,0.00000000,0.00000000,0.00000000,0.00000000
185.00000000,3.17774200,11.78690000,0.10563944,786.17482309,0.10042385,869.22589464,0.00080191,0.13023813,906.94640925,-0.06930996,-0.06092817,0.00000000,0.00000000,0.00000000,0.00000000
185.50000000,3.19204000,11.78370000,0.10612389,785.96138619,0.10086191,869.37066501,0.00087612,0.13066305,907.33354267,-0.06947206,-0.06119098,0.00000000,0.00000000,0.00000000,0.00000000
186.00000000,3.20657500,11.78690000,0.10661211,786.17482309,0.10130320,869.99058069,0.00088257,0.13118595,907.74880350,-0.06979636,-0.06138959,0.00000000,0.00000000,0.00000000,0.00000000
186.50000000,3.22063600,11.78760000,0.10705533,786.22151242,0.10170364,870.39071850,0.00080088,0.13161095,908.01356536,-0.06998831,-0.06162264,0.00000000,0.00000000,0.00000000,0.00000000
187.00000000,3.23503500,11.79320000,0.10751344,786.59502700,0.10211736,871.16456773,0.00082745,0.13206694,908.61376955,-0.07022433,-0.06184260,0.00000000,0.00000000,0.00000000,0.00000000
187.50000000,3.24967100,11.79480000,0.10803556,786.70174545,0.10258868,871.69350557,0.00094263,0.13255707,908.87679984,-0.07049811,-0.06205896,0.00000000,0.00000000,0.00000000,0.00000000
188.00000000,3.26376600,11.80280000,0.10848244,787.23533771,0.10299191,872.63655149,0.00080647,0.13301233,909.53839327,-0.07074228,-0.06227005,0.00000000,0.00000000,0.00000000,0.00000000
188.50000000,3.27846900,11.80120000,0.10900822,787.12861925,0.10346612,872.93211070,0.00094842,0.13350142,909.92376916,-0.07102327,-0.06247815,0.00000000,0.00000000,0.00000000,0.00000000
189.00000000,3.29310500,11.80360000,0.10942889,787.28869693,0.10384537,873.44082427,0.00075849,0.13395779,910.27940229,-0.07124114,-0.06271666,0.00000000,0.00000000,0.00000000,0.00000000
189.50000000,3.30757200,11.80440000,0.10992833,787.34205616,0.10429545,873.89325615,0.00090016,0.13444725,910.48841364,-0.07152748,-0.06291977,0.00000000,0.00000000,0.00000000,0.00000000
190.00000000,3.32271500,11.80680000,0.11038278,787.50213384,0.10470480,874.42880687,0.00081870,0.13490197,911.08142189,-0.07177320,-0.06312877,0.00000000,0.00000000,0.00000000,0.00000000
190.50000000,3.33691200,11.80520000,0.11092367,787.39541538,0.10519180,874.73620197,0.00097400,0.13535586,911.80497970,-0.07204264,-0.06331322,0.00000000,0.00000000,0.00000000,0.00000000
191.00000000,3.35175000,11.81240000,0.11140433,787.87564842,0.10562438,875.64840978,0.00086516,0.13587888,911.67520093,-0.07232780,-0.06355108,0.00000000,0.00000000,0.00000000,0.00000000
191.50000000,3.36662300,11.81240000,0.11188511,787.87564842,0.10605687,876.02720288,0.00086498,0.13630071,912.18490174,-0.07252342,-0.06377729,0.00000000,0.00000000,0.00000000,0.00000000
192.00000000,3.38041300,11.81800000,0.11233200,788.24916300,0.10645871,876.79476797,0.00080368,0.13681864,913.02212386,-0.07285766,-0.06396099,0.00000000,0.00000000,0.00000000,0.00000000
192.50000000,3.39579300,11.81880000,0.11289911,788.30252222,0.10696842,877.30117627,0.00101942,0.13727379,913.31610324,-0.07307539,-0.06419840,0.00000000,0.00000000,0.00000000,0.00000000
193.00000000,3.41029400,11.82270000,0.11335733,788.56264845,0.10738007,877.95200744,0.00082331,0.13776107,913.63964901,-0.07337545,-0.06438563,0.00000000,0.00000000,0.00000000,0.00000000
193.50000000,3.42435500,11.81950000,0.11380800,788.34921154,0.10778477,878.06965861,0.00080940,0.13821482,914.11791843,-0.07358672,-0.06462810,0.00000000,0.00000000,0.00000000,0.00000000
194.00000000,3.43953200,11.82270000,0.11427367,788.56264845,0.10820277,878.67459368,0.00083600,0.13870278,914.20275127,-0.07384844,-0.06485434,0.00000000,0.00000000,0.00000000,0.00000000
194.50000000,3.45453900,11.82270000,0.11475811,788.56264845,0.10863744,879.05660848,0.00086934,0.13915378,915.16599195,-0.07410279,-0.06505099,0.00000000,0.00000000,0.00000000,0.00000000
195.00000000,3.46897200,11.82990000,0.11526144,789.04288148,0.10908886,879.98910373,0.00090283,0.13960425,916.19905500,-0.07432056,-0.06528368,0.00000000,0.00000000,0.00000000,0.00000000
195.50000000,3.48418300,11.82910000,0.11574211,788.98952225,0.10951975,880.30883520,0.00086179,0.14009371,915.84459170,-0.07458967,-0.06550404,0.00000000,0.00000000,0.00000000,0.00000000
196.00000000,3.49888600,11.83070000,0.11625667,789.09624071,0.10998083,880.83393933,0.00092214,0.14057932,916.22944054,-0.07489228,-0.06568704,0.00000000,0.00000000,0.00000000,0.00000000
196.50000000,3.51332000,11.83390000,0.11672989,789.30967761,0.11040467,881.44570858,0.00084769,0.14106352,916.86107677,-0.07520153,-0.06586199,0.00000000,0.00000000,0.00000000,0.00000000
197.00000000,3.52829300,11.83390000,0.11723689,789.30967761,0.11085857,881.84588858,0.00090780,0.14151748,916.97691265,-0.07538979,-0.06612769,0.00000000,0.00000000,0.00000000,0.00000000
197.50000000,3.54292900,11.83470000,0.11769511,789.36303683,0.11126863,882.26720716,0.00082011,0.14200155,917.53917562,-0.07570277,-0.06629877,0.00000000,0.00000000,0.00000000,0.00000000
198.00000000,3.55817300,11.83790000,0.11821333,789.57647374,0.11173217,882.91494062,0.00092709,0.14248678,917.80800107,-0.07592883,-0.06655794,0.00000000,0.00000000,0.00000000,0.00000000
198.50000000,3.57294400,11.84190000,0.11869033,789.84326987,0.11215866,883.59003085,0.00085296,0.14293875,918.22474236,-0.07615306,-0.06678569,0.00000000,0.00000000,0.00000000,0.00000000
199.00000000,3.58741100,11.83710000,0.11923111,789.52311451,0.11264194,883.65883270,0.00096657,0.14345552,918.57719713,-0.07647287,-0.06698265,0.00000000,0.00000000,0.00000000,0.00000000
199.50000000,3.60279000,11.84110000,0.11964800,789.78991064,0.11301435,884.28669387,0.00074482,0.14393890,919.08544142,-0.07672592,-0.06721298,0.00000000,0.00000000,0.00000000,0.00000000
200.00000000,3.61762900,11.84350000,0.12018511,789.94998832,0.11349395,884.89021544,0.00095920,0.14439041,919.44014831,-0.07698409,-0.06740633,0.00000000,0.00000000,0.00000000,0.00000000
200.50000000,3.63267100,11.84590000,0.12066211,790.11006600,0.11391968,885.44641457,0.00085146,0.14484113,919.91869178,-0.07719612,-0.06764501,0.00000000,0.00000000,0.00000000,0.00000000
201.00000000,3.64798300,11.84430000,0.12119167,790.00334754,0.11439211,885.74516991,0.00094485,0.14532531,920.11717028,-0.07750331,-0.06782200,0.00000000,0.00000000,0.00000000,0.00000000
201.50000000,3.66265200,11.84590000,0.12170611,790.11006600,0.11485084,886.27128948,0.00091746,0.14583917,920.84130700,-0.07776146,-0.06807770,0.00000000,0.00000000,0.00000000,0.00000000
202.00000000,3.67762600,11.84990000,0.12215311,790.37686212,0.11524926,886.92385478,0.00079684,0.14629011,921.13385912,-0.07801856,-0.06827155,0.00000000,0.00000000,0.00000000,0.00000000
202.50000000,3.69314100,11.85060000,0.12266011,790.42355145,0.11570097,887.37699209,0.00090342,0.14675888,924.41972942,-0.07823804,-0.06852085,0.00000000,0.00000000,0.00000000,0.00000000
203.00000000,3.70868900,11.85460000,0.12319711,790.69034758,0.11617918,888.10111418,0.00095643,0.00000000,0.00000000,0.00000000,0.00000000,0.00000000,0.00000000,0.00000000,0.00000000
203.50000000,3.72386600,11.85300000,0.12367789,790.58362912,0.11660713,888.36134337,0.00085590,0.00000000,0.00000000,0.00000000,0.00000000,0.00000000,0.00000000,0.00000000,0.00000000
204.00000000,3.73917800,11.84990000,0.12416611,790.37686212,0.11704153,888.51488341,0.00086878,0.00000000,0.00000000,0.00000000,0.00000000,0.00000000,0.00000000,0.00000000,0.00000000
204.50000000,3.75465900,11.85140000,0.12469189,790.47691067,0.11750912,889.04296979,0.00093519,0.00000000,0.00000000,0.00000000,0.00000000,0.00000000,0.00000000,0.00000000,0.00000000
205.00000000,3.76980100,11.85620000,0.12525522,790.79706603,0.11800987,889.84852827,0.00100151,0.00000000,0.00000000,0.00000000,0.00000000,0.00000000,0.00000000,0.00000000,0.00000000
205.50000000,3.78484300,11.85860000,0.12572467,790.95714371,0.11842698,890.39996695,0.00083420,0.00000000,0.00000000,0.00000000,0.00000000,0.00000000,0.00000000,0.00000000,0.00000000
206.00000000,3.79998600,11.85540000,0.12617911,790.74370680,0.11883059,890.51904484,0.00080722,0.00000000,0.00000000,0.00000000,0.00000000,0.00000000,0.00000000,0.00000000,0.00000000
206.50000000,3.81539900,11.85860000,0.12671622,790.95714371,0.11930740,891.18424490,0.00095364,0.00000000,0.00000000,0.00000000,0.00000000,0.00000000,0.00000000,0.00000000,0.00000000
207.00000000,3.83064400,11.86020000,0.12724200,791.06386216,0.11977394,891.72041011,0.00093307,0.00000000,0.00000000,0.00000000,0.00000000,0.00000000,0.00000000,0.00000000,0.00000000
207.50000000,3.84642900,11.86100000,0.12780533,791.11722138,0.12027356,892.22622157,0.00099924,0.00000000,0.00000000,0.00000000,0.00000000,0.00000000,0.00000000,0.00000000,0.00000000
208.00000000,3.86153700,11.86180000,0.12825600,791.17058061,0.12067308,892.64295460,0.00079903,0.00000000,0.00000000,0.00000000,0.00000000,0.00000000,0.00000000,0.00000000,0.00000000
208.50000000,3.87698500,11.86660000,0.12878178,791.49073596,0.12113898,893.42032004,0.00093180,0.00000000,0.00000000,0.00000000,0.00000000,0.00000000,0.00000000,0.00000000,0.00000000
209.00000000,3.89256700,11.86580000,0.12927000,791.43737674,0.12157141,893.74648643,0.00086486,0.00000000,0.00000000,0.00000000,0.00000000,0.00000000,0.00000000,0.00000000,0.00000000
209.50000000,3.90791300,11.86980000,0.12979589,791.70417287,0.12203699,894.46411972,0.00093116,0.00000000,0.00000000,0.00000000,0.00000000,0.00000000,0.00000000,0.00000000,0.00000000
210.00000000,3.92319100,11.86900000,0.13032167,791.65081364,0.12250225,894.82006709,0.00093053,0.00000000,0.00000000,0.00000000,0.00000000,0.00000000,0.00000000,0.00000000,0.00000000
210.50000000,3.93917800,11.86980000,0.13084744,791.70417287,0.12296730,895.29664064,0.00093010,0.00000000,0.00000000,0.00000000,0.00000000,0.00000000,0.00000000,0.00000000,0.00000000
211.00000000,3.95449000,11.87140000,0.13137322,791.81089132,0.12343214,895.83363950,0.00092967,0.00000000,0.00000000,0.00000000,0.00000000,0.00000000,0.00000000,0.00000000,0.00000000
211.50000000,3.97027500,11.86660000,0.13186144,791.49073596,0.12386357,895.85784767,0.00086288,0.00000000,0.00000000,0.00000000,0.00000000,0.00000000,0.00000000,0.00000000,0.00000000
212.00000000,3.98555400,11.86900000,0.13242478,791.65081364,0.12436115,896.48499671,0.00099516,0.00000000,0.00000000,0.00000000,0.00000000,0.00000000,0.00000000,0.00000000,0.00000000
212.50000000,4.00093300,11.87380000,0.13291300,791.97096900,0.12479219,897.23420640,0.00086207,0.00000000,0.00000000,0.00000000,0.00000000,0.00000000,0.00000000,0.00000000,0.00000000
213.00000000,4.01668400,11.87300000,0.13343889,791.91760977,0.12525628,897.59021571,0.00092817,0.00000000,0.00000000,0.00000000,0.00000000,0.00000000,0.00000000,0.00000000,0.00000000
213.50000000,4.03263800,11.87300000,0.13400222,791.91760977,0.12575316,898.03632930,0.00099378,0.00000000,0.00000000,0.00000000,0.00000000,0.00000000,0.00000000,0.00000000,0.00000000
