Repository: noberito/ethz

**MODELLING AND CALIBRATING A POLYN YIELD SURFACE FUNCTION**

---

In the context of my research assistant internship at ETH Zurich, I have to implement and find an operationnal strategy to calibrate a yield surface function based on the polyN model which is a homogenous polynomial of degree N.

To make the calibration operationnal please copy paste a folder "{material}_results" containing the csv files for a given material in the lab_data directory and then change the parameters you want in the polyN_optimization/param.txt. Then run polyN_optimization/optimize_polyN.py. The coefficients of the polyN function will be accessible in the polyN_coeff.npy file.

File: LAB_DATA/DP780_results/DATA/UT_60_1.csv (part 2 of 3)
Time[s],Displacement[mm],Force[kN],EngStrain_longi,EngStress[MPa],TrueStrain,TrueStress[MPa],TrueStrainRate[1/s],PlasticStrain_longi,PlasticStress[MPa],PlasticStrain_thick,PlasticStrain_width,R-Value,Thickness[mm],Width[mm], Young's Modulus [MPa]
107.00000000,1.17942400,10.80200000,0.03941200,720.61720713,0.03865517,749.01817250,0.00075891,0.06313003,823.09550851,-0.03231985,-0.03081018,0.00000000,0.00000000,0.00000000,0.00000000
107.50000000,1.19037600,10.81470000,0.03977256,721.46444269,0.03900199,750.15892732,0.00069365,0.06349456,823.96994635,-0.03249678,-0.03099778,0.00000000,0.00000000,0.00000000,0.00000000
108.00000000,1.20153000,10.83550000,0.04012556,722.85204109,0.03934143,751.85688082,0.00067888,0.06391571,824.71979118,-0.03276810,-0.03114761,0.00000000,0.00000000,0.00000000,0.00000000
108.50000000,1.21295500,10.84580000,0.04050867,723.53916914,0.03970970,752.84877617,0.00073653,0.06432939,825.52128963,-0.03297851,-0.03135088,0.00000000,0.00000000,0.00000000,0.00000000
109.00000000,1.22394000,10.86100000,0.04084289,724.55318336,0.04003085,754.14602852,0.00064232,0.06471093,826.41143374,-0.03318201,-0.03152892,0.00000000,0.00000000,0.00000000,0.00000000
109.50000000,1.23489100,10.86900000,0.04126733,725.08687505,0.04043856,755.00927682,0.00081541,0.06506340,826.75415552,-0.03331062,-0.03175278,0.00000000,0.00000000,0.00000000,0.00000000
110.00000000,1.24628200,10.88170000,0.04162778,725.93411061,0.04078466,756.15313445,0.00069220,0.06549782,827.51684076,-0.03356100,-0.03193682,0.00000000,0.00000000,0.00000000,0.00000000
110.50000000,1.25757200,10.89770000,0.04196956,727.00149400,0.04111273,757.51342359,0.00065613,0.06591054,828.37691648,-0.03376648,-0.03214407,0.00000000,0.00000000,0.00000000,0.00000000
111.00000000,1.26848900,10.91200000,0.04236389,727.95546790,0.04149110,758.79449245,0.00075676,0.06629875,829.21715262,-0.03402273,-0.03227602,0.00000000,0.00000000,0.00000000,0.00000000
111.50000000,1.27988000,10.92480000,0.04276956,728.80937460,0.04188021,759.98022764,0.00077821,0.06670664,830.30434514,-0.03421305,-0.03249359,0.00000000,0.00000000,0.00000000,0.00000000
112.00000000,1.29120400,10.93510000,0.04308122,729.49650266,0.04217905,760.92410360,0.00059768,0.06709324,830.67701175,-0.03440676,-0.03268648,0.00000000,0.00000000,0.00000000,0.00000000
112.50000000,1.30218900,10.94710000,0.04346056,730.29704019,0.04254265,762.03615528,0.00072720,0.06746318,831.56107350,-0.03458795,-0.03287523,0.00000000,0.00000000,0.00000000,0.00000000
113.00000000,1.31385000,10.96230000,0.04387744,731.31105441,0.04294209,763.39911457,0.00079889,0.06788344,832.14230104,-0.03483969,-0.03304375,0.00000000,0.00000000,0.00000000,0.00000000
113.50000000,1.32524100,10.97340000,0.04424556,732.05155163,0.04329467,764.44157923,0.00070515,0.06828881,832.88420686,-0.03507582,-0.03321299,0.00000000,0.00000000,0.00000000,0.00000000
114.00000000,1.33673300,10.98300000,0.04458356,732.69198166,0.04361829,765.35799533,0.00064725,0.06868066,833.50003154,-0.03524070,-0.03343995,0.00000000,0.00000000,0.00000000,0.00000000
114.50000000,1.34778600,10.99580000,0.04498167,733.54588837,0.04399934,766.54200500,0.00076209,0.06909258,834.24831446,-0.03549241,-0.03360016,0.00000000,0.00000000,0.00000000,0.00000000
115.00000000,1.35938000,11.00610000,0.04536467,734.23301642,0.04436579,767.54125247,0.00073289,0.06950567,835.45219152,-0.03573142,-0.03377425,0.00000000,0.00000000,0.00000000,0.00000000
115.50000000,1.37124400,11.02290000,0.04576656,735.35376898,0.04475016,769.00837810,0.00076875,0.06988442,835.76994112,-0.03587483,-0.03400959,0.00000000,0.00000000,0.00000000,0.00000000
116.00000000,1.38273700,11.03320000,0.04616089,736.04089703,0.04512717,770.01719909,0.00075401,0.07030953,836.58845494,-0.03611407,-0.03419546,0.00000000,0.00000000,0.00000000,0.00000000
116.50000000,1.39409300,11.04600000,0.04649144,736.89480374,0.04544309,771.15410757,0.00063184,0.07064419,837.33146503,-0.03630266,-0.03434153,0.00000000,0.00000000,0.00000000,0.00000000
117.00000000,1.40592400,11.05480000,0.04690456,737.48186460,0.04583777,772.07312369,0.00078936,0.07108841,837.70499837,-0.03656952,-0.03451889,0.00000000,0.00000000,0.00000000,0.00000000
117.50000000,1.41751700,11.06830000,0.04732511,738.38246933,0.04623940,773.32650173,0.00080327,0.07148758,838.73420342,-0.03673119,-0.03475639,0.00000000,0.00000000,0.00000000,0.00000000
118.00000000,1.42928000,11.08110000,0.04768567,739.23637604,0.04658360,774.48735545,0.00068841,0.07186474,839.22529071,-0.03691635,-0.03494840,0.00000000,0.00000000,0.00000000,0.00000000
118.50000000,1.44114400,11.09380000,0.04809511,740.08361160,0.04697434,775.67801513,0.00078146,0.07226124,840.01485113,-0.03712940,-0.03513184,0.00000000,0.00000000,0.00000000,0.00000000
119.00000000,1.45243400,11.09780000,0.04846689,740.35045744,0.04732899,776.23294080,0.00070931,0.07269229,840.84131067,-0.03739017,-0.03530212,0.00000000,0.00000000,0.00000000,0.00000000
119.50000000,1.46426400,11.11460000,0.04882744,741.47121000,0.04767282,777.67535431,0.00068766,0.07305782,841.49721299,-0.03757557,-0.03548225,0.00000000,0.00000000,0.00000000,0.00000000
120.00000000,1.47629700,11.12020000,0.04925933,741.84479418,0.04808452,778.38757418,0.00082340,0.07345827,842.06721872,-0.03779713,-0.03566114,0.00000000,0.00000000,0.00000000,0.00000000
120.50000000,1.48792500,11.13450000,0.04965367,742.79876808,0.04846027,779.68145051,0.00075150,0.07386746,842.99248224,-0.03800080,-0.03586666,0.00000000,0.00000000,0.00000000,0.00000000
121.00000000,1.49972100,11.14650000,0.05002178,743.59930562,0.04881090,780.79546484,0.00070127,0.07428873,843.52296656,-0.03821698,-0.03607175,0.00000000,0.00000000,0.00000000,0.00000000
121.50000000,1.51131500,11.15210000,0.05043856,743.97288980,0.04920775,781.49780774,0.00079369,0.07467033,844.30273984,-0.03836855,-0.03630179,0.00000000,0.00000000,0.00000000,0.00000000
122.00000000,1.52314500,11.16800000,0.05084800,745.03360204,0.04959746,782.91707064,0.00077942,0.07510086,845.01576733,-0.03864089,-0.03645997,0.00000000,0.00000000,0.00000000,0.00000000
122.50000000,1.53514400,11.17440000,0.05124611,745.46055539,0.04997623,783.66250984,0.00075755,0.07550086,845.52926616,-0.03883150,-0.03666936,0.00000000,0.00000000,0.00000000,0.00000000
123.00000000,1.54684000,11.18710000,0.05160667,746.30779095,0.05031915,784.82224835,0.00068584,0.07591339,846.28586369,-0.03906368,-0.03684971,0.00000000,0.00000000,0.00000000,0.00000000
123.50000000,1.55843300,11.19990000,0.05199722,747.16169766,0.05069047,786.01203049,0.00074264,0.07632491,847.21630266,-0.03924866,-0.03707625,0.00000000,0.00000000,0.00000000,0.00000000
124.00000000,1.57063500,11.20790000,0.05244033,747.69538935,0.05111159,786.90478480,0.00084224,0.07670396,847.65498612,-0.03947190,-0.03723206,0.00000000,0.00000000,0.00000000,0.00000000
124.50000000,1.58243200,11.21830000,0.05281589,748.38918855,0.05146837,787.91602878,0.00071356,0.07713752,848.25652979,-0.03970954,-0.03742798,0.00000000,0.00000000,0.00000000,0.00000000
125.00000000,1.59449900,11.22620000,0.05317644,748.91620910,0.05181078,788.74091029,0.00068482,0.07752439,849.16021918,-0.03990609,-0.03761830,0.00000000,0.00000000,0.00000000,0.00000000
125.50000000,1.60663300,11.23900000,0.05355200,749.77011581,0.05216731,789.92180505,0.00071306,0.07792076,849.49823509,-0.04012642,-0.03779433,0.00000000,0.00000000,0.00000000,0.00000000
126.00000000,1.61897000,11.24540000,0.05405156,750.19706916,0.05264136,790.74638772,0.00094810,0.07836362,850.22519292,-0.04038523,-0.03797839,0.00000000,0.00000000,0.00000000,0.00000000
126.50000000,1.63110500,11.25090000,0.05445344,750.56398220,0.05302257,791.43477630,0.00076241,0.07877175,850.92295729,-0.04057790,-0.03819385,0.00000000,0.00000000,0.00000000,0.00000000
127.00000000,1.64320600,11.26450000,0.05478767,751.47125807,0.05333948,792.64261487,0.00063382,0.07919092,851.45588253,-0.04080804,-0.03838288,0.00000000,0.00000000,0.00000000,0.00000000
127.50000000,1.65503600,11.27730000,0.05524589,752.32516478,0.05377381,793.88803724,0.00086865,0.07956430,852.12471661,-0.04097636,-0.03858795,0.00000000,0.00000000,0.00000000,0.00000000
128.00000000,1.66713700,11.28200000,0.05566644,752.63870865,0.05417227,794.53542951,0.00079692,0.08000632,852.85270645,-0.04126504,-0.03874127,0.00000000,0.00000000,0.00000000,0.00000000
128.50000000,1.67947400,11.29240000,0.05606833,753.33250785,0.05455289,795.57060601,0.00076125,0.08034888,853.43035198,-0.04138950,-0.03895938,0.00000000,0.00000000,0.00000000,0.00000000
129.00000000,1.69160900,11.29800000,0.05642133,753.70609203,0.05488710,796.23119469,0.00066841,0.08080800,854.11553603,-0.04164751,-0.03916049,0.00000000,0.00000000,0.00000000,0.00000000
129.50000000,1.70381100,11.31080000,0.05683456,754.55999874,0.05527817,797.44508091,0.00078215,0.08118505,854.61402475,-0.04184536,-0.03933969,0.00000000,0.00000000,0.00000000,0.00000000
130.00000000,1.71618200,11.32110000,0.05726644,755.24712680,0.05568675,798.49744442,0.00081716,0.08157801,855.35995217,-0.04199995,-0.03957806,0.00000000,0.00000000,0.00000000,0.00000000
130.50000000,1.72797900,11.32590000,0.05767956,755.56734181,0.05607741,799.14813028,0.00078132,0.08201343,855.85080184,-0.04224589,-0.03976754,0.00000000,0.00000000,0.00000000,0.00000000
131.00000000,1.74045100,11.33390000,0.05810011,756.10103350,0.05647495,800.03058756,0.00079508,0.08245089,856.57740453,-0.04247588,-0.03997500,0.00000000,0.00000000,0.00000000,0.00000000
131.50000000,1.75245000,11.34350000,0.05846444,756.74146353,0.05681922,800.98393279,0.00068854,0.08282313,857.24834191,-0.04270538,-0.04011774,0.00000000,0.00000000,0.00000000,0.00000000
132.00000000,1.76502400,11.35380000,0.05889267,757.42859159,0.05722371,802.03558115,0.00080897,0.08328536,857.76327394,-0.04297113,-0.04031424,0.00000000,0.00000000,0.00000000,0.00000000
132.50000000,1.77753100,11.36100000,0.05928700,757.90891411,0.05759604,802.84305990,0.00074466,0.08372943,858.43835639,-0.04318158,-0.04054784,0.00000000,0.00000000,0.00000000,0.00000000
133.00000000,1.78973300,11.36900000,0.05971889,758.44260580,0.05800367,803.73595551,0.00081527,0.08407376,859.07905658,-0.04333102,-0.04074274,0.00000000,0.00000000,0.00000000,0.00000000
133.50000000,1.80244200,11.38170000,0.06012444,759.28984136,0.05838630,804.94172125,0.00076526,0.08453802,859.77240169,-0.04357737,-0.04096065,0.00000000,0.00000000,0.00000000,0.00000000
134.00000000,1.81427200,11.38810000,0.06053011,759.71679472,0.05876889,805.70253671,0.00076517,0.08496441,860.43348531,-0.04382573,-0.04113867,0.00000000,0.00000000,0.00000000,0.00000000
134.50000000,1.82698100,11.39690000,0.06095067,760.30385558,0.05916536,806.64488244,0.00079295,0.08538299,861.26405303,-0.04408008,-0.04130292,0.00000000,0.00000000,0.00000000,0.00000000
135.00000000,1.83887900,11.40090000,0.06136756,760.57070142,0.05955822,807.24506620,0.00078572,0.08580585,861.86434482,-0.04425496,-0.04155090,0.00000000,0.00000000,0.00000000,0.00000000
135.50000000,1.85158900,11.41440000,0.06179200,761.47130615,0.05995805,808.52414110,0.00079965,0.08622742,862.69849450,-0.04447266,-0.04175476,0.00000000,0.00000000,0.00000000,0.00000000
136.00000000,1.86382500,11.41840000,0.06216000,761.73815200,0.06030457,809.08779553,0.00069305,0.08659701,862.90136106,-0.04467039,-0.04192661,0.00000000,0.00000000,0.00000000,0.00000000
136.50000000,1.87616200,11.42640000,0.06257311,762.27184369,0.06069343,809.96956446,0.00077772,0.08704644,863.58438593,-0.04492786,-0.04211858,0.00000000,0.00000000,0.00000000,0.00000000
137.00000000,1.88900600,11.43360000,0.06304267,762.75216621,0.06113524,810.83809678,0.00088361,0.08750961,864.21370313,-0.04517817,-0.04233144,0.00000000,0.00000000,0.00000000,0.00000000
137.50000000,1.90161400,11.44470000,0.06341822,763.49266344,0.06148846,811.91201083,0.00070644,0.08787075,864.64465621,-0.04533076,-0.04253999,0.00000000,0.00000000,0.00000000,0.00000000
138.00000000,1.91398500,11.44550000,0.06382756,763.54603261,0.06187331,812.28130942,0.00076970,0.08831357,865.14677059,-0.04557775,-0.04273582,0.00000000,0.00000000,0.00000000,0.00000000
138.50000000,1.92693100,11.45430000,0.06427078,764.13309347,0.06228985,813.24452171,0.00083309,0.08876008,865.53475433,-0.04580466,-0.04295542,0.00000000,0.00000000,0.00000000,0.00000000
139.00000000,1.93953900,11.46230000,0.06470644,764.66678516,0.06269912,814.14565401,0.00081855,0.08914955,866.40278065,-0.04601837,-0.04313118,0.00000000,0.00000000,0.00000000,0.00000000
139.50000000,1.95204500,11.46870000,0.06509322,765.09373851,0.06306233,814.89615525,0.00072641,0.08954387,866.92245763,-0.04624848,-0.04329539,0.00000000,0.00000000,0.00000000,0.00000000
140.00000000,1.96475400,11.47900000,0.06555889,765.78086657,0.06349944,815.98460931,0.00087422,0.08997937,867.36053318,-0.04645212,-0.04352725,0.00000000,0.00000000,0.00000000,0.00000000
140.50000000,1.97739600,11.48540000,0.06595322,766.20781992,0.06386944,816.74169454,0.00074001,0.09037853,868.23837171,-0.04666473,-0.04371379,0.00000000,0.00000000,0.00000000,0.00000000
141.00000000,1.99013900,11.49420000,0.06638144,766.79488078,0.06427109,817.69583256,0.00080329,0.09081478,868.44201326,-0.04693240,-0.04388238,0.00000000,0.00000000,0.00000000,0.00000000
141.50000000,2.00291500,11.49820000,0.06681711,767.06172663,0.06467955,818.31457524,0.00081693,0.09125212,869.11825818,-0.04714797,-0.04410416,0.00000000,0.00000000,0.00000000,0.00000000
142.00000000,2.01521900,11.50610000,0.06721144,767.58874717,0.06504912,819.17949561,0.00073913,0.09164929,869.58290709,-0.04735441,-0.04429488,0.00000000,0.00000000,0.00000000,0.00000000
142.50000000,2.02782700,11.51090000,0.06763578,767.90896219,0.06544665,819.84708211,0.00079506,0.09205757,870.52213920,-0.04754585,-0.04451172,0.00000000,0.00000000,0.00000000,0.00000000
143.00000000,2.04053600,11.51810000,0.06804522,768.38928471,0.06583008,820.67450434,0.00076686,0.09252316,870.87020076,-0.04782442,-0.04469874,0.00000000,0.00000000,0.00000000,0.00000000
143.50000000,2.05348200,11.52450000,0.06848089,768.81623806,0.06623791,821.46545744,0.00081565,0.09291159,871.62332578,-0.04800113,-0.04491046,0.00000000,0.00000000,0.00000000,0.00000000
144.00000000,2.06615700,11.53090000,0.06890144,769.24319142,0.06663143,822.24515844,0.00078705,0.09334258,872.00063173,-0.04823564,-0.04510694,0.00000000,0.00000000,0.00000000,0.00000000
144.50000000,2.07859600,11.53800000,0.06934844,769.71684279,0.06704953,823.09550851,0.00083620,0.09377595,872.55750633,-0.04849161,-0.04528434,0.00000000,0.00000000,0.00000000,0.00000000
145.00000000,2.09201500,11.54600000,0.06974278,770.25053449,0.06741822,823.96994635,0.00073738,0.09419918,873.04668141,-0.04870296,-0.04549622,0.00000000,0.00000000,0.00000000,0.00000000
145.50000000,2.10438600,11.55160000,0.07019722,770.62411867,0.06784295,824.71979118,0.00084945,0.09457957,873.91261198,-0.04892204,-0.04565753,0.00000000,0.00000000,0.00000000,0.00000000
146.00000000,2.11787300,11.55800000,0.07064411,771.05107202,0.06826044,825.52128963,0.00083498,0.09505950,874.57062120,-0.04919946,-0.04586004,0.00000000,0.00000000,0.00000000,0.00000000
146.50000000,2.13004100,11.56600000,0.07105722,771.58476372,0.06864622,826.41143374,0.00077156,0.09548763,877.48528431,-0.04939389,-0.04609374,0.00000000,0.00000000,0.00000000,0.00000000
147.00000000,2.14342600,11.56670000,0.07143656,771.63146174,0.06900032,826.75415552,0.00070821,0.09587565,875.22844698,-0.04957200,-0.04630365,0.00000000,0.00000000,0.00000000,0.00000000
147.50000000,2.15620300,11.57230000,0.07190600,772.00504592,0.06943837,827.51684076,0.00087610,0.09632812,875.80398562,-0.04983930,-0.04648882,0.00000000,0.00000000,0.00000000,0.00000000
148.00000000,2.16914900,11.57950000,0.07235289,772.48536845,0.06985520,828.37691648,0.00083365,0.09670578,876.37331672,-0.04998466,-0.04672112,0.00000000,0.00000000,0.00000000,0.00000000
148.50000000,2.18185800,11.58670000,0.07277356,772.96569097,0.07024740,829.21715262,0.00078441,0.09715542,876.76910393,-0.05028785,-0.04686756,0.00000000,0.00000000,0.00000000,0.00000000
149.00000000,2.19429700,11.59710000,0.07321678,773.65949017,0.07066047,830.30434514,0.00082614,0.09763014,877.54319256,-0.05053235,-0.04709779,0.00000000,0.00000000,0.00000000,0.00000000
149.50000000,2.20734400,11.59780000,0.07363367,773.70618819,0.07104885,830.67701175,0.00077675,0.09802549,877.83229537,-0.05071445,-0.04731104,0.00000000,0.00000000,0.00000000,0.00000000
150.00000000,2.22056000,11.60580000,0.07403544,774.23987988,0.07142300,831.56107350,0.00074830,0.09839575,878.38885029,-0.05090574,-0.04749001,0.00000000,0.00000000,0.00000000,0.00000000
150.50000000,2.23354000,11.60900000,0.07448989,774.45335656,0.07184603,832.14230104,0.00084606,0.09887071,878.98614448,-0.05116268,-0.04770803,0.00000000,0.00000000,0.00000000,0.00000000
151.00000000,2.24699300,11.61460000,0.07492933,774.82694075,0.07225492,832.88420686,0.00081779,0.09929487,879.53893182,-0.05137932,-0.04791555,0.00000000,0.00000000,0.00000000,0.00000000
151.50000000,2.25976900,11.61860000,0.07535378,775.09378659,0.07264970,833.50003154,0.00078956,0.09975426,880.47994955,-0.05164395,-0.04811030,0.00000000,0.00000000,0.00000000,0.00000000
152.00000000,2.27308700,11.62420000,0.07580067,775.46737078,0.07306519,834.24831446,0.00083098,0.10017333,880.61260813,-0.05183159,-0.04834174,0.00000000,0.00000000,0.00000000,0.00000000
152.50000000,2.28593100,11.63610000,0.07625133,776.26123717,0.07348402,835.45219152,0.00083765,0.10057952,881.26945894,-0.05203507,-0.04854445,0.00000000,0.00000000,0.00000000,0.00000000
153.00000000,2.29921500,11.63610000,0.07666067,776.26123717,0.07386428,835.76994112,0.00076052,0.10098132,882.10141865,-0.05225959,-0.04872173,0.00000000,0.00000000,0.00000000,0.00000000
153.50000000,2.31199200,11.64250000,0.07712267,776.68819052,0.07429329,836.58845494,0.00085803,0.10146735,882.23422744,-0.05252152,-0.04894583,0.00000000,0.00000000,0.00000000,0.00000000
154.00000000,2.32493800,11.64890000,0.07748700,777.11514388,0.07463148,837.33146503,0.00067638,0.10187611,882.95399958,-0.05272917,-0.04914694,0.00000000,0.00000000,0.00000000,0.00000000
154.50000000,2.33801900,11.64890000,0.07796767,777.11514388,0.07507748,837.70499837,0.00089200,0.10228273,883.37423385,-0.05293094,-0.04935180,0.00000000,0.00000000,0.00000000,0.00000000
155.00000000,2.35120100,11.65850000,0.07840333,777.75557391,0.07548155,838.73420342,0.00080815,0.10272917,883.88964802,-0.05317355,-0.04955562,0.00000000,0.00000000,0.00000000,0.00000000
155.50000000,2.36462000,11.66090000,0.07881267,777.91568141,0.07586105,839.22529071,0.00075900,0.10313374,884.66650770,-0.05341053,-0.04972322,0.00000000,0.00000000,0.00000000,0.00000000
156.00000000,2.37722800,11.66720000,0.07924456,778.33596362,0.07626131,840.01485113,0.00080051,0.10354379,884.97117894,-0.05359404,-0.04994975,0.00000000,0.00000000,0.00000000,0.00000000
156.50000000,2.39105300,11.67360000,0.07971411,778.76291697,0.07669629,840.84131067,0.00086997,0.10400682,885.44249850,-0.05383797,-0.05016885,0.00000000,0.00000000,0.00000000,0.00000000
157.00000000,2.40396500,11.67840000,0.08011222,779.08313199,0.07706495,841.49721299,0.00073730,0.10444558,886.00450074,-0.05411621,-0.05032937,0.00000000,0.00000000,0.00000000,0.00000000
157.50000000,2.41748500,11.68160000,0.08054778,779.29660867,0.07746811,842.06721872,0.00080634,0.10482117,886.33874722,-0.05428424,-0.05053693,0.00000000,0.00000000,0.00000000,0.00000000
158.00000000,2.42999100,11.68960000,0.08099478,779.83030036,0.07788171,842.99248224,0.00082719,0.10522854,887.06018357,-0.05444944,-0.05077910,0.00000000,0.00000000,0.00000000,0.00000000
158.50000000,2.44456000,11.69200000,0.08145300,779.99040787,0.07830551,843.52296656,0.00084760,0.10569461,887.41565249,-0.05471937,-0.05097525,0.00000000,0.00000000,0.00000000,0.00000000
159.00000000,2.45723500,11.69830000,0.08186978,780.41069007,0.07869082,844.30273984,0.00077063,0.10613653,887.86941246,-0.05497401,-0.05116252,0.00000000,0.00000000,0.00000000,0.00000000
159.50000000,2.47082300,11.70310000,0.08233933,780.73090509,0.07912475,845.01576733,0.00086786,0.10659412,888.51702848,-0.05525360,-0.05134052,0.00000000,0.00000000,0.00000000,0.00000000
160.00000000,2.48447900,11.70550000,0.08277500,780.89101260,0.07952719,845.52926616,0.00080488,0.10698350,888.62492833,-0.05542539,-0.05155811,0.00000000,0.00000000,0.00000000,0.00000000
160.50000000,2.49799900,11.71110000,0.08322567,781.26459678,0.07994332,846.28586369,0.00083226,0.10741389,889.24879962,-0.05565939,-0.05175450,0.00000000,0.00000000,0.00000000,0.00000000
161.00000000,2.51121500,11.71910000,0.08367633,781.79828847,0.08035927,847.21630266,0.00083191,0.10782103,889.79231984,-0.05584562,-0.05197541,0.00000000,0.00000000,0.00000000,0.00000000
161.50000000,2.52477000,11.72070000,0.08408944,781.90502681,0.08074041,847.65498612,0.00076228,0.10825304,889.99850936,-0.05607552,-0.05217752,0.00000000,0.00000000,0.00000000,0.00000000
162.00000000,2.53822300,11.72390000,0.08456267,782.11850349,0.08117683,848.25652979,0.00087284,0.10868241,890.74237568,-0.05630315,-0.05237926,0.00000000,0.00000000,0.00000000,0.00000000
162.50000000,2.55214900,11.73180000,0.08498700,782.64552403,0.08156801,849.16021918,0.00078234,0.10913911,891.33110052,-0.05657087,-0.05256824,0.00000000,0.00000000,0.00000000,0.00000000
163.00000000,2.56550000,11.73180000,0.08541889,782.64552403,0.08196599,849.49823509,0.00079596,0.10952989,891.62091637,-0.05676107,-0.05276882,0.00000000,0.00000000,0.00000000,0.00000000
163.50000000,2.57908800,11.73660000,0.08590344,782.96573905,0.08241231,850.22519292,0.00089265,0.10996395,891.94958530,-0.05701755,-0.05294640,0.00000000,0.00000000,0.00000000,0.00000000
164.00000000,2.59247300,11.74140000,0.08635033,783.28595406,0.08282376,850.92295729,0.00082290,0.11038643,892.56853194,-0.05720499,-0.05318144,0.00000000,0.00000000,0.00000000,0.00000000
164.50000000,2.60599300,11.74380000,0.08680856,783.44606157,0.08324547,851.45588253,0.00084342,0.11089895,893.20847194,-0.05753314,-0.05336581,0.00000000,0.00000000,0.00000000,0.00000000
165.00000000,2.61964900,11.74860000,0.08721789,783.76627659,0.08362204,852.12471661,0.00075313,0.11129334,893.32167608,-0.05770881,-0.05358453,0.00000000,0.00000000,0.00000000,0.00000000
165.50000000,2.63327100,11.75340000,0.08770233,784.08649160,0.08406752,852.85270645,0.00089097,0.11173133,894.07583251,-0.05795630,-0.05377503,0.00000000,0.00000000,0.00000000,0.00000000
166.00000000,2.64685900,11.75730000,0.08807800,784.34666630,0.08441284,853.43035198,0.00069063,0.11215993,894.64140404,-0.05818365,-0.05397629,0.00000000,0.00000000,0.00000000,0.00000000
166.50000000,2.66017700,11.76130000,0.08858122,784.61351215,0.08487522,854.11553603,0.00092476,0.11256235,895.06327066,-0.05837081,-0.05419153,0.00000000,0.00000000,0.00000000,0.00000000
167.00000000,2.67386600,11.76370000,0.08899433,784.77361966,0.08525464,854.61402475,0.00075885,0.11297673,895.73716361,-0.05858484,-0.05439190,0.00000000,0.00000000,0.00000000,0.00000000
167.50000000,2.68755500,11.76930000,0.08942622,785.14720384,0.08565116,855.35995217,0.00079303,0.11342103,895.71488877,-0.05886157,-0.05455946,0.00000000,0.00000000,0.00000000,0.00000000
168.00000000,2.70100800,11.77090000,0.08990322,785.25394218,0.08608891,855.85080184,0.00087550,0.11384003,896.75536824,-0.05904422,-0.05479580,0.00000000,0.00000000,0.00000000,0.00000000
168.50000000,2.71503600,11.77570000,0.09038389,785.57415719,0.08652983,856.57740453,0.00088184,0.11428747,896.67566883,-0.05930632,-0.05498114,0.00000000,0.00000000,0.00000000,0.00000000
169.00000000,2.72882700,11.78050000,0.09079333,785.89437221,0.08690526,857.24834191,0.00075087,0.11467881,897.14888442,-0.05947510,-0.05520371,0.00000000,0.00000000,0.00000000,0.00000000
169.50000000,2.74288800,11.78210000,0.09130033,786.00111055,0.08736995,857.76327394,0.00092938,0.11512301,897.66999313,-0.05976038,-0.05536263,0.00000000,0.00000000,0.00000000,0.00000000
170.00000000,2.75637400,11.78610000,0.09178856,786.26795639,0.08781723,858.43835639,0.00089455,0.11557093,898.07389042,-0.05998508,-0.05558585,0.00000000,0.00000000,0.00000000,0.00000000
170.50000000,2.77080800,11.79080000,0.09216789,786.58150026,0.08816461,859.07905658,0.00069476,0.11597109,898.67667434,-0.06017180,-0.05579930,0.00000000,0.00000000,0.00000000,0.00000000
171.00000000,2.78432800,11.79480000,0.09267867,786.84834611,0.08863217,859.77240169,0.00093513,0.11642035,898.71938564,-0.06043346,-0.05598689,0.00000000,0.00000000,0.00000000,0.00000000
171.50000000,2.79859200,11.79880000,0.09314811,787.11519195,0.08906171,860.43348531,0.00085907,0.11685720,899.23477424,-0.06066971,-0.05618749,0.00000000,0.00000000,0.00000000,0.00000000
172.00000000,2.81211200,11.80520000,0.09361011,787.54214531,0.08948425,861.26405303,0.00084509,0.11728816,899.56353266,-0.06089400,-0.05639416,0.00000000,0.00000000,0.00000000,0.00000000
172.50000000,2.82586900,11.80840000,0.09407578,787.75562198,0.08990997,861.86434482,0.00085143,0.11772092,900.13624899,-0.06115088,-0.05657004,0.00000000,0.00000000,0.00000000,0.00000000
173.00000000,2.83972800,11.81480000,0.09454144,788.18257534,0.09033550,862.69849450,0.00085107,0.11804448,900.60294400,-0.06121477,-0.05682971,0.00000000,0.00000000,0.00000000,0.00000000
173.50000000,2.85362000,11.81320000,0.09494711,788.07583700,0.09070606,862.90136106,0.00074112,0.11852440,900.98410100,-0.06148430,-0.05704009,0.00000000,0.00000000,0.00000000,0.00000000
174.00000000,2.86768100,11.81720000,0.09544289,788.34268285,0.09115875,863.58438593,0.00090537,0.11896176,901.19805510,-0.06175235,-0.05720941,0.00000000,0.00000000,0.00000000,0.00000000
174.50000000,2.88154000,11.82030000,0.09595367,788.54948838,0.09162491,864.21370313,0.00093233,0.11939721,901.77422706,-0.06203216,-0.05736505,0.00000000,0.00000000,0.00000000,0.00000000
175.00000000,2.89566900,11.82190000,0.09635178,788.65622671,0.09198810,864.64465621,0.00072638,0.11981979,902.21011777,-0.06224432,-0.05757547,0.00000000,0.00000000,0.00000000,0.00000000
175.50000000,2.90976400,11.82350000,0.09684000,788.76296505,0.09243332,865.14677059,0.00089043,0.12025182,902.72308946,-0.06246730,-0.05778453,0.00000000,0.00000000,0.00000000,0.00000000
176.00000000,2.92345300,11.82350000,0.09733189,788.76296505,0.09288168,865.53475433,0.00089672,0.12066525,902.92338061,-0.06266729,-0.05799797,0.00000000,0.00000000,0.00000000,0.00000000
176.50000000,2.93771700,11.83070000,0.09776389,789.24328758,0.09327528,866.40278065,0.00078721,0.12110302,903.55589043,-0.06293829,-0.05816473,0.00000000,0.00000000,0.00000000,0.00000000
177.00000000,2.95174500,11.83310000,0.09819956,789.40339508,0.09367207,866.92245763,0.00079358,0.12153867,903.89052981,-0.06318739,-0.05835128,0.00000000,0.00000000,0.00000000,0.00000000
177.50000000,2.96621100,11.83390000,0.09868022,789.45676425,0.09410966,867.36053318,0.00087518,0.12199599,904.48823038,-0.06340883,-0.05858716,0.00000000,0.00000000,0.00000000,0.00000000
178.00000000,2.97980000,11.84110000,0.09912344,789.93708678,0.09451299,868.23837171,0.00080666,0.12234368,904.44670187,-0.06356604,-0.05877764,0.00000000,0.00000000,0.00000000,0.00000000
178.50000000,2.99433400,11.83870000,0.09960411,789.77697927,0.09495022,868.44201326,0.00087445,0.12280700,905.10351890,-0.06385035,-0.05895665,0.00000000,0.00000000,0.00000000,0.00000000
179.00000000,3.00826000,11.84270000,0.10008867,790.04382511,0.09539078,869.11825818,0.00088113,0.12320104,904.98227776,-0.06403839,-0.05916266,0.00000000,0.00000000,0.00000000,0.00000000
179.50000000,3.02265900,11.84430000,0.10052811,790.15056345,0.09579017,869.58290709,0.00079877,0.12363361,905.79431745,-0.06425702,-0.05937658,0.00000000,0.00000000,0.00000000,0.00000000
180.00000000,3.03682200,11.85220000,0.10098244,790.67758400,0.09620291,870.52213920,0.00082549,0.12407306,905.77520169,-0.06455524,-0.05951782,0.00000000,0.00000000,0.00000000,0.00000000
180.50000000,3.05081500,11.85140000,0.10149700,790.62421483,0.09667016,870.87020076,0.00093450,0.12446318,906.37402866,-0.06475349,-0.05970969,0.00000000,0.00000000,0.00000000,0.00000000
181.00000000,3.06464000,11.85700000,0.10192889,790.99779901,0.09706218,871.62332578,0.00078403,0.12487679,906.86498586,-0.06496572,-0.05991108,0.00000000,0.00000000,0.00000000,0.00000000
181.50000000,3.07934400,11.85700000,0.10240589,790.99779901,0.09749496,872.00063173,0.00086557,0.12529132,907.12820771,-0.06520059,-0.06009074,0.00000000,0.00000000,0.00000000,0.00000000
182.00000000,3.09343900,11.85940000,0.10288667,791.15790652,0.09793098,872.55750633,0.00087204,0.12569507,907.54953667,-0.06539639,-0.06029868,0.00000000,0.00000000,0.00000000,0.00000000
182.50000000,3.10760100,11.86100000,0.10335611,791.26464486,0.09835655,873.04668141,0.00085112,0.12610154,908.04223565,-0.06564626,-0.06045528,0.00000000,0.00000000,0.00000000,0.00000000
183.00000000,3.12206800,11.86820000,0.10378044,791.74496738,0.09874106,873.91261198,0.00076902,0.12654793,909.12148901,-0.06587659,-0.06067134,0.00000000,0.00000000,0.00000000,0.00000000
183.50000000,3.13690700,11.87140000,0.10431378,791.95844406,0.09922413,874.57062120,0.00096614,0.00000000,0.00000000,0.00000000,0.00000000,0.00000000,0.00000000,0.00000000,0.00000000
184.00000000,3.15086700,11.90570000,0.10480200,794.24664719,0.09966613,877.48528431,0.00088401,0.00000000,0.00000000,0.00000000,0.00000000,0.00000000,0.00000000,0.00000000,0.00000000
184.50000000,3.16536700,11.87060000,0.10521889,791.90507489,0.10004340,875.22844698,0.00075454,0.00000000,0.00000000,0.00000000,0.00000000,0.00000000,0.00000000,0.00000000,0.00000000
185.00000000,3.17953000,11.87300000,0.10572211,792.06518240,0.10049862,875.80398562,0.00091042,0.00000000,0.00000000,0.00000000,0.00000000,0.00000000,0.00000000,0.00000000,0.00000000
185.50000000,3.19430100,11.87620000,0.10614278,792.27865907,0.10087899,876.37331672,0.00076075,0.00000000,0.00000000,0.00000000,0.00000000,0.00000000,0.00000000,0.00000000,0.00000000
186.00000000,3.20812600,11.87620000,0.10664233,792.27865907,0.10133051,876.76910393,0.00090303,0.00000000,0.00000000,0.00000000,0.00000000,0.00000000,0.00000000,0.00000000,0.00000000
186.50000000,3.22316700,11.88100000,0.10717189,792.59887409,0.10180892,877.54319256,0.00095682,0.00000000,0.00000000,0.00000000,0.00000000,0.00000000,0.00000000,0.00000000,0.00000000
187.00000000,3.23726200,11.88020000,0.10761122,792.54550492,0.10220564,877.83229537,0.00079346,0.00000000,0.00000000,0.00000000,0.00000000,0.00000000,0.00000000,0.00000000,0.00000000
187.50000000,3.25223600,11.88330000,0.10802433,792.75231045,0.10257855,878.38885029,0.00074581,0.00000000,0.00000000,0.00000000,0.00000000,0.00000000,0.00000000,0.00000000,0.00000000
188.00000000,3.26606000,11.88570000,0.10855389,792.91241796,0.10305636,878.98614448,0.00095563,0.00000000,0.00000000,0.00000000,0.00000000,0.00000000,0.00000000,0.00000000,0.00000000
188.50000000,3.28062900,11.88810000,0.10902711,793.07252547,0.10348315,879.53893182,0.00085358,0.00000000,0.00000000,0.00000000,0.00000000,0.00000000,0.00000000,0.00000000,0.00000000
189.00000000,3.29489300,11.89530000,0.10954167,793.55284799,0.10394702,880.47994955,0.00092773,0.00000000,0.00000000,0.00000000,0.00000000,0.00000000,0.00000000,0.00000000,0.00000000
189.50000000,3.30919100,11.89210000,0.11000744,793.33937131,0.10436672,880.61260813,0.00083941,0.00000000,0.00000000,0.00000000,0.00000000,0.00000000,0.00000000,0.00000000,0.00000000
190.00000000,3.32392800,11.89610000,0.11046189,793.60621716,0.10477604,881.26945894,0.00081865,0.00000000,0.00000000,0.00000000,0.00000000,0.00000000,0.00000000,0.00000000,0.00000000
190.50000000,3.33910500,11.90250000,0.11091256,794.03317051,0.10518180,882.10141865,0.00081151,0.00000000,0.00000000,0.00000000,0.00000000,0.00000000,0.00000000,0.00000000,0.00000000
191.00000000,3.35363900,11.89850000,0.11145333,793.76632467,0.10566847,882.23422744,0.00097334,0.00000000,0.00000000,0.00000000,0.00000000,0.00000000,0.00000000,0.00000000,0.00000000
191.50000000,3.36868100,11.90330000,0.11191156,794.08653968,0.10608066,882.95399958,0.00082438,0.00000000,0.00000000,0.00000000,0.00000000,0.00000000,0.00000000,0.00000000,0.00000000
192.00000000,3.38311400,11.90410000,0.11236600,794.13990885,0.10648928,883.37423385,0.00081724,0.00000000,0.00000000,0.00000000,0.00000000,0.00000000,0.00000000,0.00000000,0.00000000
192.50000000,3.39808700,11.90570000,0.11286544,794.24664719,0.10693817,883.88964802,0.00089778,0.00000000,0.00000000,0.00000000,0.00000000,0.00000000,0.00000000,0.00000000,0.00000000
193.00000000,3.41275700,11.91130000,0.11331989,794.62023137,0.10734644,884.66650770,0.00081654,0.00000000,0.00000000,0.00000000,0.00000000,0.00000000,0.00000000,0.00000000,0.00000000
193.50000000,3.42793400,11.91050000,0.11377811,794.56686220,0.10775794,884.97117894,0.00082299,0.00000000,0.00000000,0.00000000,0.00000000,0.00000000,0.00000000,0.00000000,0.00000000
194.00000000,3.44246800,11.91130000,0.11429644,794.62023137,0.10822321,885.44249850,0.00093055,0.00000000,0.00000000,0.00000000,0.00000000,0.00000000,0.00000000,0.00000000,0.00000000
194.50000000,3.45710400,11.91360000,0.11478844,794.77366773,0.10866465,886.00450074,0.00088287,0.00000000,0.00000000,0.00000000,0.00000000,0.00000000,0.00000000,0.00000000,0.00000000
195.00000000,3.47197600,11.91360000,0.11520900,794.77366773,0.10904183,886.33874722,0.00075436,0.00000000,0.00000000,0.00000000,0.00000000,0.00000000,0.00000000,0.00000000,0.00000000
195.50000000,3.48705200,11.91840000,0.11566722,795.09388275,0.10945263,887.06018357,0.00082160,0.00000000,0.00000000,0.00000000,0.00000000,0.00000000,0.00000000,0.00000000,0.00000000
196.00000000,3.50192400,11.91760000,0.11618922,795.04051358,0.10992040,887.41565249,0.00093554,0.00000000,0.00000000,0.00000000,0.00000000,0.00000000,0.00000000,0.00000000,0.00000000
196.50000000,3.51656000,11.91840000,0.11668500,795.09388275,0.11036447,887.86941246,0.00088814,0.00000000,0.00000000,0.00000000,0.00000000,0.00000000,0.00000000,0.00000000,0.00000000
197.00000000,3.53170300,11.92160000,0.11719956,795.30735943,0.11082516,888.51702848,0.00092136,0.00000000,0.00000000,0.00000000,0.00000000,0.00000000,0.00000000,0.00000000,0.00000000
197.50000000,3.54677800,11.91840000,0.11763522,795.09388275,0.11121504,888.62492833,0.00077977,0.00000000,0.00000000,0.00000000,0.00000000,0.00000000,0.00000000,0.00000000,0.00000000
198.00000000,3.56182000,11.92160000,0.11811967,795.30735943,0.11164841,889.24879962,0.00086672,0.00000000,0.00000000,0.00000000,0.00000000,0.00000000,0.00000000,0.00000000,0.00000000
198.50000000,3.57662500,11.92400000,0.11857789,795.46746693,0.11205814,889.79231984,0.00081946,0.00000000,0.00000000,0.00000000,0.00000000,0.00000000,0.00000000,0.00000000,0.00000000
199.00000000,3.59163200,11.92160000,0.11906233,795.30735943,0.11249113,889.99850936,0.00086599,0.00000000,0.00000000,0.00000000,0.00000000,0.00000000,0.00000000,0.00000000,0.00000000
199.50000000,3.60684300,11.92640000,0.11954689,795.62757444,0.11292404,890.74237568,0.00086582,0.00000000,0.00000000,0.00000000,0.00000000,0.00000000,0.00000000,0.00000000,0.00000000
200.00000000,3.62185000,11.92880000,0.12006144,795.78768195,0.11338354,891.33110052,0.00091901,0.00000000,0.00000000,0.00000000,0.00000000,0.00000000,0.00000000,0.00000000,0.00000000
200.50000000,3.63706100,11.92800000,0.12050078,795.73431278,0.11377571,891.62091637,0.00078433,0.00000000,0.00000000,0.00000000,0.00000000,0.00000000,0.00000000,0.00000000,0.00000000
201.00000000,3.65230500,11.92720000,0.12098900,795.68094361,0.11421133,891.94958530,0.00087125,0.00000000,0.00000000,0.00000000,0.00000000,0.00000000,0.00000000,0.00000000,0.00000000
201.50000000,3.66707600,11.93040000,0.12146600,795.89442029,0.11463676,892.56853194,0.00085085,0.00000000,0.00000000,0.00000000,0.00000000,0.00000000,0.00000000,0.00000000,0.00000000
202.00000000,3.68276000,11.93280000,0.12204433,796.05452780,0.11515232,893.20847194,0.00103112,0.00000000,0.00000000,0.00000000,0.00000000,0.00000000,0.00000000,0.00000000,0.00000000
202.50000000,3.69800400,11.92960000,0.12248756,795.84105112,0.11554725,893.32167608,0.00078987,0.00000000,0.00000000,0.00000000,0.00000000,0.00000000,0.00000000,0.00000000,0.00000000
203.00000000,3.71389100,11.93440000,0.12298333,796.16126613,0.11598883,894.07583251,0.00088316,0.00000000,0.00000000,0.00000000,0.00000000,0.00000000,0.00000000,0.00000000,0.00000000
203.50000000,3.72906700,11.93680000,0.12346778,796.32137364,0.11642013,894.64140404,0.00086260,0.00000000,0.00000000,0.00000000,0.00000000,0.00000000,0.00000000,0.00000000,0.00000000
204.00000000,3.74441300,11.93760000,0.12392222,796.37474281,0.11682455,895.06327066,0.00080884,0.00000000,0.00000000,0.00000000,0.00000000,0.00000000,0.00000000,0.00000000,0.00000000
204.50000000,3.76002900,11.94160000,0.12439167,796.64158866,0.11724215,895.73716361,0.00083519,0.00000000,0.00000000,0.00000000,0.00000000,0.00000000,0.00000000,0.00000000,0.00000000
205.00000000,3.77534100,11.93600000,0.12489122,796.26800447,0.11768634,895.71488877,0.00088838,0.00000000,0.00000000,0.00000000,0.00000000,0.00000000,0.00000000,0.00000000,0.00000000
205.50000000,3.79072100,11.94480000,0.12536822,796.85506533,0.11811029,896.75536824,0.00084790,0.00000000,0.00000000,0.00000000,0.00000000,0.00000000,0.00000000,0.00000000,0.00000000
206.00000000,3.80583000,11.93840000,0.12587144,796.42811198,0.11855735,896.67566883,0.00089412,0.00000000,0.00000000,0.00000000,0.00000000,0.00000000,0.00000000,0.00000000,0.00000000
206.50000000,3.82171600,11.94000000,0.12631467,796.53485032,0.11895095,897.14888442,0.00078719,0.00000000,0.00000000,0.00000000,0.00000000,0.00000000,0.00000000,0.00000000,0.00000000
207.00000000,3.83723100,11.94160000,0.12681789,796.64158866,0.11939763,897.66999313,0.00089337,0.00000000,0.00000000,0.00000000,0.00000000,0.00000000,0.00000000,0.00000000,0.00000000
207.50000000,3.85267800,11.94160000,0.12732489,796.64158866,0.11984747,898.07389042,0.00089968,0.00000000,0.00000000,0.00000000,0.00000000,0.00000000,0.00000000,0.00000000,0.00000000
208.00000000,3.86815900,11.94480000,0.12777933,796.85506533,0.12025051,898.67667434,0.00080607,0.00000000,0.00000000,0.00000000,0.00000000,0.00000000,0.00000000,0.00000000,0.00000000
208.50000000,3.88414700,11.94000000,0.12828633,796.53485032,0.12069996,898.71938564,0.00089891,0.00000000,0.00000000,0.00000000,0.00000000,0.00000000,0.00000000,0.00000000,0.00000000
209.00000000,3.89959400,11.94160000,0.12878211,796.64158866,0.12113927,899.23477424,0.00087862,0.00000000,0.00000000,0.00000000,0.00000000,0.00000000,0.00000000,0.00000000,0.00000000
209.50000000,3.91541300,11.94080000,0.12927044,796.58821949,0.12157180,899.56353266,0.00086505,0.00000000,0.00000000,0.00000000,0.00000000,0.00000000,0.00000000,0.00000000,0.00000000
210.00000000,3.93096100,11.94320000,0.12976233,796.74832699,0.12200729,900.13624899,0.00087097,0.00000000,0.00000000,0.00000000,0.00000000,0.00000000,0.00000000,0.00000000,0.00000000
210.50000000,3.94610400,11.94550000,0.13013044,796.90176336,0.12233306,900.60294400,0.00065156,0.00000000,0.00000000,0.00000000,0.00000000,0.00000000,0.00000000,0.00000000,0.00000000
211.00000000,3.96192300,11.94480000,0.13067500,796.85506533,0.12281480,900.98410100,0.00096347,0.00000000,0.00000000,0.00000000,0.00000000,0.00000000,0.00000000,0.00000000,0.00000000
211.50000000,3.97831600,11.94240000,0.13117078,796.69495783,0.12325318,901.19805510,0.00087677,0.00000000,0.00000000,0.00000000,0.00000000,0.00000000,0.00000000,0.00000000,0.00000000
212.00000000,3.99450700,11.94480000,0.13166656,796.85506533,0.12369137,901.77422706,0.00087638,0.00000000,0.00000000,0.00000000,0.00000000,0.00000000,0.00000000,0.00000000,0.00000000
212.50000000,4.01049500,11.94550000,0.13214722,796.90176336,0.12411603,902.21011777,0.00084930,0.00000000,0.00000000,0.00000000,0.00000000,0.00000000,0.00000000,0.00000000,0.00000000
213.00000000,4.02648300,11.94710000,0.13263922,797.00850169,0.12455050,902.72308946,0.00086896,0.00000000,0.00000000,0.00000000,0.00000000,0.00000000,0.00000000,0.00000000,0.00000000
213.50000000,4.04233600,11.94480000,0.13310867,796.85506533,0.12496489,902.92338061,0.00082877,0.00000000,0.00000000,0.00000000,0.00000000,0.00000000,0.00000000,0.00000000,0.00000000
214.00000000,4.05893200,11.94790000,0.13360822,797.06187086,0.12540566,903.55589043,0.00088155,0.00000000,0.00000000,0.00000000,0.00000000,0.00000000,0.00000000,0.00000000,0.00000000
