Repository: noberito/ethz

**MODELLING AND CALIBRATING A POLYN YIELD SURFACE FUNCTION**

---

In the context of my research assistant internship at ETH Zurich, I have to implement and find an operationnal strategy to calibrate a yield surface function based on the polyN model which is a homogenous polynomial of degree N.

To make the calibration operationnal please copy paste a folder "{material}_results" containing the csv files for a given material in the lab_data directory and then change the parameters you want in the polyN_optimization/param.txt. Then run polyN_optimization/optimize_polyN.py. The coefficients of the polyN function will be accessible in the polyN_coeff.npy file.

File: LAB_DATA/DP780_results/DATA/UT_15_1.csv (part 3 of 3)
Time[s],Displacement[mm],Force[kN],EngStrain_longi,EngStress[MPa],TrueStrain,TrueStress[MPa],TrueStrainRate[1/s],PlasticStrain_longi,PlasticStress[MPa],PlasticStrain_thick,PlasticStrain_width,R-Value,Thickness[mm],Width[mm], Young's Modulus [MPa]
214.00000000,4.05870100,11.77010000,0.13667467,782.04421798,0.12810704,888.92985079,0.00092533,0.00000000,0.00000000,0.00000000,0.00000000,0.00000000,0.00000000,0.00000000,0.00000000
214.50000000,4.07482400,11.77010000,0.13723800,782.04421798,0.12860252,889.37040237,0.00099095,0.00000000,0.00000000,0.00000000,0.00000000,0.00000000,0.00000000,0.00000000,0.00000000
215.00000000,4.09077800,11.76530000,0.13783889,781.72529017,0.12913075,889.47743558,0.00105647,0.00000000,0.00000000,0.00000000,0.00000000,0.00000000,0.00000000,0.00000000,0.00000000
215.50000000,4.10703600,11.76690000,0.13840222,781.83159944,0.12962572,890.03883020,0.00098994,0.00000000,0.00000000,0.00000000,0.00000000,0.00000000,0.00000000,0.00000000,0.00000000
216.00000000,4.12302400,11.76450000,0.13896556,781.67213553,0.13012044,890.29763811,0.00098945,0.00000000,0.00000000,0.00000000,0.00000000,0.00000000,0.00000000,0.00000000,0.00000000
216.50000000,4.13904600,11.76850000,0.13952900,781.93790871,0.13061502,891.04092317,0.00098915,0.00000000,0.00000000,0.00000000,0.00000000,0.00000000,0.00000000,0.00000000,0.00000000
217.00000000,4.15499900,11.77010000,0.14009233,782.04421798,0.13110925,891.60261725,0.00098847,0.00000000,0.00000000,0.00000000,0.00000000,0.00000000,0.00000000,0.00000000,0.00000000
217.50000000,4.17179700,11.77250000,0.14069322,782.20368189,0.13163617,892.25443832,0.00105383,0.00000000,0.00000000,0.00000000,0.00000000,0.00000000,0.00000000,0.00000000,0.00000000
218.00000000,4.18795400,11.76690000,0.14125644,781.83159944,0.13212980,892.27035133,0.00098726,0.00000000,0.00000000,0.00000000,0.00000000,0.00000000,0.00000000,0.00000000,0.00000000
218.50000000,4.20387400,11.76850000,0.14178233,781.93790871,0.13259049,892.80288993,0.00092138,0.00000000,0.00000000,0.00000000,0.00000000,0.00000000,0.00000000,0.00000000,0.00000000
219.00000000,4.21999600,11.76850000,0.14238322,781.93790871,0.13311663,893.27274773,0.00105227,0.00000000,0.00000000,0.00000000,0.00000000,0.00000000,0.00000000,0.00000000,0.00000000
219.50000000,4.23611900,11.76930000,0.14294656,781.99106334,0.13360963,893.77399232,0.00098600,0.00000000,0.00000000,0.00000000,0.00000000,0.00000000,0.00000000,0.00000000,0.00000000
220.00000000,4.25234400,11.77170000,0.14354744,782.15052725,0.13413522,894.42623661,0.00105120,0.00000000,0.00000000,0.00000000,0.00000000,0.00000000,0.00000000,0.00000000,0.00000000
220.50000000,4.26856700,11.77410000,0.14411078,782.30999116,0.13462772,895.04929245,0.00098500,0.00000000,0.00000000,0.00000000,0.00000000,0.00000000,0.00000000,0.00000000,0.00000000
221.00000000,4.28425100,11.77570000,0.14463656,782.41630043,0.13508717,895.58229913,0.00091889,0.00000000,0.00000000,0.00000000,0.00000000,0.00000000,0.00000000,0.00000000,0.00000000
221.50000000,4.30081300,11.77490000,0.14527500,782.36314579,0.13564478,896.02095180,0.00111523,0.00000000,0.00000000,0.00000000,0.00000000,0.00000000,0.00000000,0.00000000,0.00000000
222.00000000,4.31747600,11.77570000,0.14583833,782.41630043,0.13613654,896.52258965,0.00098351,0.00000000,0.00000000,0.00000000,0.00000000,0.00000000,0.00000000,0.00000000,0.00000000
222.50000000,4.33376700,11.77330000,0.14643922,782.25683652,0.13666081,896.80991924,0.00104854,0.00000000,0.00000000,0.00000000,0.00000000,0.00000000,0.00000000,0.00000000,0.00000000
223.00000000,4.35026300,11.77490000,0.14707767,782.36314579,0.13721755,897.43129176,0.00111348,0.00000000,0.00000000,0.00000000,0.00000000,0.00000000,0.00000000,0.00000000,0.00000000
223.50000000,4.36702600,11.77250000,0.14764100,782.20368189,0.13770853,897.68901568,0.00098196,0.00000000,0.00000000,0.00000000,0.00000000,0.00000000,0.00000000,0.00000000,0.00000000
224.00000000,4.38311700,11.77410000,0.14820444,782.30999116,0.13819937,898.25180878,0.00098168,0.00000000,0.00000000,0.00000000,0.00000000,0.00000000,0.00000000,0.00000000,0.00000000
224.50000000,4.39964400,11.77490000,0.14884278,782.36314579,0.13875516,898.81224964,0.00111157,0.00000000,0.00000000,0.00000000,0.00000000,0.00000000,0.00000000,0.00000000,0.00000000
225.00000000,4.41600400,11.77490000,0.14940611,782.36314579,0.13924538,899.25298088,0.00098046,0.00000000,0.00000000,0.00000000,0.00000000,0.00000000,0.00000000,0.00000000,0.00000000
225.50000000,4.43249900,11.77410000,0.15004456,782.30999116,0.13980069,899.69134609,0.00111060,0.00000000,0.00000000,0.00000000,0.00000000,0.00000000,0.00000000,0.00000000,0.00000000
226.00000000,4.44960100,11.77250000,0.15060789,782.20368189,0.14029040,900.00972710,0.00097943,0.00000000,0.00000000,0.00000000,0.00000000,0.00000000,0.00000000,0.00000000,0.00000000
226.50000000,4.46565700,11.77650000,0.15120889,782.46945506,0.14081260,900.78579195,0.00104439,0.00000000,0.00000000,0.00000000,0.00000000,0.00000000,0.00000000,0.00000000,0.00000000
227.00000000,4.48286000,11.77650000,0.15184722,782.46945506,0.14136693,901.28526829,0.00110867,0.00000000,0.00000000,0.00000000,0.00000000,0.00000000,0.00000000,0.00000000,0.00000000
227.50000000,4.49911900,11.77490000,0.15244811,782.36314579,0.14188847,901.63292957,0.00104308,0.00000000,0.00000000,0.00000000,0.00000000,0.00000000,0.00000000,0.00000000,0.00000000
228.00000000,4.51628900,11.78290000,0.15304911,782.89469215,0.14240983,902.71602887,0.00104273,0.00000000,0.00000000,0.00000000,0.00000000,0.00000000,0.00000000,0.00000000,0.00000000
228.50000000,4.53261500,11.77970000,0.15368756,782.68207360,0.00000000,0.00000000,0.00000000,0.00000000,0.00000000,0.00000000,0.00000000,0.00000000,0.00000000,0.00000000,0.00000000
229.00000000,4.54978500,11.77810000,0.15425089,782.57576433,0.00000000,0.00000000,0.00000000,0.00000000,0.00000000,0.00000000,0.00000000,0.00000000,0.00000000,0.00000000,0.00000000
229.50000000,4.56634700,11.77410000,0.15492678,782.30999116,0.00000000,0.00000000,0.00000000,0.00000000,0.00000000,0.00000000,0.00000000,0.00000000,0.00000000,0.00000000,0.00000000
230.00000000,4.58338300,11.77810000,0.15556522,782.57576433,0.00000000,0.00000000,0.00000000,0.00000000,0.00000000,0.00000000,0.00000000,0.00000000,0.00000000,0.00000000,0.00000000
230.50000000,4.60011300,11.77570000,0.15616622,782.41630043,0.00000000,0.00000000,0.00000000,0.00000000,0.00000000,0.00000000,0.00000000,0.00000000,0.00000000,0.00000000,0.00000000
231.00000000,4.61708200,11.77650000,0.15676711,782.46945506,0.00000000,0.00000000,0.00000000,0.00000000,0.00000000,0.00000000,0.00000000,0.00000000,0.00000000,0.00000000,0.00000000
231.50000000,4.63374500,11.78130000,0.15736800,782.78838288,0.00000000,0.00000000,0.00000000,0.00000000,0.00000000,0.00000000,0.00000000,0.00000000,0.00000000,0.00000000,0.00000000
232.00000000,4.65067900,11.77650000,0.15796878,782.46945506,0.00000000,0.00000000,0.00000000,0.00000000,0.00000000,0.00000000,0.00000000,0.00000000,0.00000000,0.00000000,0.00000000
232.50000000,4.66757900,11.77890000,0.15864489,782.62891897,0.00000000,0.00000000,0.00000000,0.00000000,0.00000000,0.00000000,0.00000000,0.00000000,0.00000000,0.00000000,0.00000000
233.00000000,4.68454700,11.77490000,0.15928322,782.36314579,0.00000000,0.00000000,0.00000000,0.00000000,0.00000000,0.00000000,0.00000000,0.00000000,0.00000000,0.00000000,0.00000000
233.50000000,4.70178500,11.77730000,0.15995922,782.52260970,0.00000000,0.00000000,0.00000000,0.00000000,0.00000000,0.00000000,0.00000000,0.00000000,0.00000000,0.00000000,0.00000000
234.00000000,4.71871900,11.77650000,0.16056011,782.46945506,0.00000000,0.00000000,0.00000000,0.00000000,0.00000000,0.00000000,0.00000000,0.00000000,0.00000000,0.00000000,0.00000000
234.50000000,4.73582100,11.77810000,0.16119867,782.57576433,0.00000000,0.00000000,0.00000000,0.00000000,0.00000000,0.00000000,0.00000000,0.00000000,0.00000000,0.00000000,0.00000000
235.00000000,4.75312700,11.77570000,0.16183700,782.41630043,0.00000000,0.00000000,0.00000000,0.00000000,0.00000000,0.00000000,0.00000000,0.00000000,0.00000000,0.00000000,0.00000000
235.50000000,4.77050100,11.77010000,0.16251311,782.04421798,0.00000000,0.00000000,0.00000000,0.00000000,0.00000000,0.00000000,0.00000000,0.00000000,0.00000000,0.00000000,0.00000000
236.00000000,4.78723200,11.77570000,0.16318911,782.41630043,0.00000000,0.00000000,0.00000000,0.00000000,0.00000000,0.00000000,0.00000000,0.00000000,0.00000000,0.00000000,0.00000000
236.50000000,4.80491000,11.77650000,0.16382744,782.46945506,0.00000000,0.00000000,0.00000000,0.00000000,0.00000000,0.00000000,0.00000000,0.00000000,0.00000000,0.00000000,0.00000000
237.00000000,4.82208000,11.77410000,0.16446589,782.30999116,0.00000000,0.00000000,0.00000000,0.00000000,0.00000000,0.00000000,0.00000000,0.00000000,0.00000000,0.00000000,0.00000000
237.50000000,4.83915000,11.77570000,0.16514200,782.41630043,0.00000000,0.00000000,0.00000000,0.00000000,0.00000000,0.00000000,0.00000000,0.00000000,0.00000000,0.00000000,0.00000000
238.00000000,4.85679300,11.77410000,0.16581789,782.30999116,0.00000000,0.00000000,0.00000000,0.00000000,0.00000000,0.00000000,0.00000000,0.00000000,0.00000000,0.00000000,0.00000000
238.50000000,4.87386200,11.77250000,0.16645656,782.20368189,0.00000000,0.00000000,0.00000000,0.00000000,0.00000000,0.00000000,0.00000000,0.00000000,0.00000000,0.00000000,0.00000000
239.00000000,4.89130300,11.77330000,0.16713244,782.25683652,0.00000000,0.00000000,0.00000000,0.00000000,0.00000000,0.00000000,0.00000000,0.00000000,0.00000000,0.00000000,0.00000000
239.50000000,4.90817000,11.77090000,0.16780844,782.09737261,0.00000000,0.00000000,0.00000000,0.00000000,0.00000000,0.00000000,0.00000000,0.00000000,0.00000000,0.00000000,0.00000000
240.00000000,4.92628800,11.77410000,0.16852200,782.30999116,0.00000000,0.00000000,0.00000000,0.00000000,0.00000000,0.00000000,0.00000000,0.00000000,0.00000000,0.00000000,0.00000000
240.50000000,4.94338900,11.77410000,0.16923544,782.30999116,0.00000000,0.00000000,0.00000000,0.00000000,0.00000000,0.00000000,0.00000000,0.00000000,0.00000000,0.00000000,0.00000000
241.00000000,4.96127100,11.77170000,0.16987400,782.15052725,0.00000000,0.00000000,0.00000000,0.00000000,0.00000000,0.00000000,0.00000000,0.00000000,0.00000000,0.00000000,0.00000000
241.50000000,4.97817000,11.77170000,0.17055000,782.15052725,0.00000000,0.00000000,0.00000000,0.00000000,0.00000000,0.00000000,0.00000000,0.00000000,0.00000000,0.00000000,0.00000000
242.00000000,4.99581400,11.77010000,0.17122589,782.04421798,0.00000000,0.00000000,0.00000000,0.00000000,0.00000000,0.00000000,0.00000000,0.00000000,0.00000000,0.00000000,0.00000000
242.50000000,5.01349200,11.77010000,0.17197711,782.04421798,0.00000000,0.00000000,0.00000000,0.00000000,0.00000000,0.00000000,0.00000000,0.00000000,0.00000000,0.00000000,0.00000000
243.00000000,5.03110100,11.76610000,0.17272811,781.77844480,0.00000000,0.00000000,0.00000000,0.00000000,0.00000000,0.00000000,0.00000000,0.00000000,0.00000000,0.00000000,0.00000000
243.50000000,5.04915000,11.77330000,0.17336667,782.25683652,0.00000000,0.00000000,0.00000000,0.00000000,0.00000000,0.00000000,0.00000000,0.00000000,0.00000000,0.00000000,0.00000000
244.00000000,5.06645600,11.76690000,0.17408022,781.83159944,0.00000000,0.00000000,0.00000000,0.00000000,0.00000000,0.00000000,0.00000000,0.00000000,0.00000000,0.00000000,0.00000000
244.50000000,5.08453900,11.76530000,0.17483133,781.72529017,0.00000000,0.00000000,0.00000000,0.00000000,0.00000000,0.00000000,0.00000000,0.00000000,0.00000000,0.00000000,0.00000000
245.00000000,5.10211600,11.76690000,0.17554489,781.83159944,0.00000000,0.00000000,0.00000000,0.00000000,0.00000000,0.00000000,0.00000000,0.00000000,0.00000000,0.00000000,0.00000000
245.50000000,5.11945500,11.76530000,0.17629600,781.72529017,0.00000000,0.00000000,0.00000000,0.00000000,0.00000000,0.00000000,0.00000000,0.00000000,0.00000000,0.00000000,0.00000000
246.00000000,5.13750500,11.76610000,0.17697200,781.77844480,0.00000000,0.00000000,0.00000000,0.00000000,0.00000000,0.00000000,0.00000000,0.00000000,0.00000000,0.00000000,0.00000000
246.50000000,5.15558800,11.76530000,0.17776056,781.72529017,0.00000000,0.00000000,0.00000000,0.00000000,0.00000000,0.00000000,0.00000000,0.00000000,0.00000000,0.00000000,0.00000000
247.00000000,5.17394100,11.76370000,0.17851167,781.61898090,0.00000000,0.00000000,0.00000000,0.00000000,0.00000000,0.00000000,0.00000000,0.00000000,0.00000000,0.00000000,0.00000000
247.50000000,5.19155100,11.75970000,0.17922533,781.35320772,0.00000000,0.00000000,0.00000000,0.00000000,0.00000000,0.00000000,0.00000000,0.00000000,0.00000000,0.00000000,0.00000000
248.00000000,5.20976900,11.76130000,0.18001400,781.45951699,0.00000000,0.00000000,0.00000000,0.00000000,0.00000000,0.00000000,0.00000000,0.00000000,0.00000000,0.00000000,0.00000000
248.50000000,5.22785300,11.75970000,0.18076500,781.35320772,0.00000000,0.00000000,0.00000000,0.00000000,0.00000000,0.00000000,0.00000000,0.00000000,0.00000000,0.00000000,0.00000000
249.00000000,5.24644300,11.76690000,0.18155378,781.83159944,0.00000000,0.00000000,0.00000000,0.00000000,0.00000000,0.00000000,0.00000000,0.00000000,0.00000000,0.00000000,0.00000000
249.50000000,5.26418800,11.75970000,0.18230478,781.35320772,0.00000000,0.00000000,0.00000000,0.00000000,0.00000000,0.00000000,0.00000000,0.00000000,0.00000000,0.00000000,0.00000000
250.00000000,5.28220500,11.75890000,0.18305589,781.30005308,0.00000000,0.00000000,0.00000000,0.00000000,0.00000000,0.00000000,0.00000000,0.00000000,0.00000000,0.00000000,0.00000000
250.50000000,5.30038800,11.75730000,0.18388211,781.19374381,0.00000000,0.00000000,0.00000000,0.00000000,0.00000000,0.00000000,0.00000000,0.00000000,0.00000000,0.00000000,0.00000000
251.00000000,5.31854000,11.75810000,0.18467078,781.24689845,0.00000000,0.00000000,0.00000000,0.00000000,0.00000000,0.00000000,0.00000000,0.00000000,0.00000000,0.00000000,0.00000000
251.50000000,5.33682500,11.75420000,0.18545956,780.98776960,0.00000000,0.00000000,0.00000000,0.00000000,0.00000000,0.00000000,0.00000000,0.00000000,0.00000000,0.00000000,0.00000000
252.00000000,5.35494200,11.75260000,0.18621056,780.88146033,0.00000000,0.00000000,0.00000000,0.00000000,0.00000000,0.00000000,0.00000000,0.00000000,0.00000000,0.00000000,0.00000000
252.50000000,5.37356600,11.75570000,0.18703678,781.08743454,0.00000000,0.00000000,0.00000000,0.00000000,0.00000000,0.00000000,0.00000000,0.00000000,0.00000000,0.00000000,0.00000000
253.00000000,5.39107500,11.75020000,0.18782544,780.72199642,0.00000000,0.00000000,0.00000000,0.00000000,0.00000000,0.00000000,0.00000000,0.00000000,0.00000000,0.00000000,0.00000000
253.50000000,5.40969900,11.75020000,0.18865178,780.72199642,0.00000000,0.00000000,0.00000000,0.00000000,0.00000000,0.00000000,0.00000000,0.00000000,0.00000000,0.00000000,0.00000000
254.00000000,5.42818700,11.74940000,0.18947800,780.66884179,0.00000000,0.00000000,0.00000000,0.00000000,0.00000000,0.00000000,0.00000000,0.00000000,0.00000000,0.00000000,0.00000000
254.50000000,5.44684600,11.74780000,0.19034167,780.56253252,0.00000000,0.00000000,0.00000000,0.00000000,0.00000000,0.00000000,0.00000000,0.00000000,0.00000000,0.00000000,0.00000000
255.00000000,5.46550300,11.74540000,0.19120556,780.40306861,0.00000000,0.00000000,0.00000000,0.00000000,0.00000000,0.00000000,0.00000000,0.00000000,0.00000000,0.00000000,0.00000000
255.50000000,5.48379000,11.74860000,0.19203178,780.61568715,0.00000000,0.00000000,0.00000000,0.00000000,0.00000000,0.00000000,0.00000000,0.00000000,0.00000000,0.00000000,0.00000000
256.00000000,5.50315700,11.74380000,0.19289544,780.29675934,0.00000000,0.00000000,0.00000000,0.00000000,0.00000000,0.00000000,0.00000000,0.00000000,0.00000000,0.00000000,0.00000000
256.50000000,5.52117300,11.74380000,0.19375922,780.29675934,0.00000000,0.00000000,0.00000000,0.00000000,0.00000000,0.00000000,0.00000000,0.00000000,0.00000000,0.00000000,0.00000000
257.00000000,5.53962800,11.73900000,0.19466056,779.97783153,0.00000000,0.00000000,0.00000000,0.00000000,0.00000000,0.00000000,0.00000000,0.00000000,0.00000000,0.00000000,0.00000000
257.50000000,5.55852200,11.74060000,0.19552444,780.08414080,0.00000000,0.00000000,0.00000000,0.00000000,0.00000000,0.00000000,0.00000000,0.00000000,0.00000000,0.00000000,0.00000000
258.00000000,5.57701100,11.73980000,0.19646322,780.03098616,0.00000000,0.00000000,0.00000000,0.00000000,0.00000000,0.00000000,0.00000000,0.00000000,0.00000000,0.00000000,0.00000000
258.50000000,5.59597300,11.74140000,0.19732711,780.13729543,0.00000000,0.00000000,0.00000000,0.00000000,0.00000000,0.00000000,0.00000000,0.00000000,0.00000000,0.00000000,0.00000000
259.00000000,5.61463000,11.73420000,0.19819078,779.65890371,0.00000000,0.00000000,0.00000000,0.00000000,0.00000000,0.00000000,0.00000000,0.00000000,0.00000000,0.00000000,0.00000000
259.50000000,5.63349300,11.73100000,0.19912978,779.44628517,0.00000000,0.00000000,0.00000000,0.00000000,0.00000000,0.00000000,0.00000000,0.00000000,0.00000000,0.00000000,0.00000000
260.00000000,5.65228500,11.72860000,0.20010622,779.28682127,0.00000000,0.00000000,0.00000000,0.00000000,0.00000000,0.00000000,0.00000000,0.00000000,0.00000000,0.00000000,0.00000000
260.50000000,5.67134800,11.73340000,0.20104511,779.60574908,0.00000000,0.00000000,0.00000000,0.00000000,0.00000000,0.00000000,0.00000000,0.00000000,0.00000000,0.00000000,0.00000000
261.00000000,5.69010800,11.72860000,0.20198400,779.28682127,0.00000000,0.00000000,0.00000000,0.00000000,0.00000000,0.00000000,0.00000000,0.00000000,0.00000000,0.00000000,0.00000000
261.50000000,5.70873000,11.72390000,0.20292300,778.97453778,0.00000000,0.00000000,0.00000000,0.00000000,0.00000000,0.00000000,0.00000000,0.00000000,0.00000000,0.00000000,0.00000000
262.00000000,5.72803200,11.72460000,0.20389933,779.02104809,0.00000000,0.00000000,0.00000000,0.00000000,0.00000000,0.00000000,0.00000000,0.00000000,0.00000000,0.00000000,0.00000000
262.50000000,5.74628400,11.72230000,0.20487578,778.86822851,0.00000000,0.00000000,0.00000000,0.00000000,0.00000000,0.00000000,0.00000000,0.00000000,0.00000000,0.00000000,0.00000000
263.00000000,5.76571900,11.72070000,0.20588978,778.76191924,0.00000000,0.00000000,0.00000000,0.00000000,0.00000000,0.00000000,0.00000000,0.00000000,0.00000000,0.00000000,0.00000000
263.50000000,5.78447800,11.72310000,0.20690378,778.92138315,0.00000000,0.00000000,0.00000000,0.00000000,0.00000000,0.00000000,0.00000000,0.00000000,0.00000000,0.00000000,0.00000000
264.00000000,5.80371100,11.71910000,0.20795533,778.65560997,0.00000000,0.00000000,0.00000000,0.00000000,0.00000000,0.00000000,0.00000000,0.00000000,0.00000000,0.00000000,0.00000000
264.50000000,5.82267400,11.71910000,0.20896944,778.65560997,0.00000000,0.00000000,0.00000000,0.00000000,0.00000000,0.00000000,0.00000000,0.00000000,0.00000000,0.00000000,0.00000000
265.00000000,5.84183800,11.71990000,0.21002100,778.70876461,0.00000000,0.00000000,0.00000000,0.00000000,0.00000000,0.00000000,0.00000000,0.00000000,0.00000000,0.00000000,0.00000000
265.50000000,5.86130700,11.71430000,0.21107244,778.33668216,0.00000000,0.00000000,0.00000000,0.00000000,0.00000000,0.00000000,0.00000000,0.00000000,0.00000000,0.00000000,0.00000000
266.00000000,5.88030300,11.71350000,0.21216156,778.28352752,0.00000000,0.00000000,0.00000000,0.00000000,0.00000000,0.00000000,0.00000000,0.00000000,0.00000000,0.00000000,0.00000000
266.50000000,5.89970400,11.71190000,0.21328833,778.17721825,0.00000000,0.00000000,0.00000000,0.00000000,0.00000000,0.00000000,0.00000000,0.00000000,0.00000000,0.00000000,0.00000000
267.00000000,5.91870000,11.71030000,0.21437744,778.07090898,0.00000000,0.00000000,0.00000000,0.00000000,0.00000000,0.00000000,0.00000000,0.00000000,0.00000000,0.00000000,0.00000000
267.50000000,5.93837100,11.70630000,0.21554167,777.80513580,0.00000000,0.00000000,0.00000000,0.00000000,0.00000000,0.00000000,0.00000000,0.00000000,0.00000000,0.00000000,0.00000000
268.00000000,5.95767100,11.69990000,0.21666833,777.37989872,0.00000000,0.00000000,0.00000000,0.00000000,0.00000000,0.00000000,0.00000000,0.00000000,0.00000000,0.00000000,0.00000000
268.50000000,5.97700500,11.70070000,0.21783256,777.43305336,0.00000000,0.00000000,0.00000000,0.00000000,0.00000000,0.00000000,0.00000000,0.00000000,0.00000000,0.00000000,0.00000000
269.00000000,5.99667700,11.69830000,0.21899689,777.27358945,0.00000000,0.00000000,0.00000000,0.00000000,0.00000000,0.00000000,0.00000000,0.00000000,0.00000000,0.00000000,0.00000000
269.50000000,6.01580900,11.69350000,0.22019856,776.95466164,0.00000000,0.00000000,0.00000000,0.00000000,0.00000000,0.00000000,0.00000000,0.00000000,0.00000000,0.00000000,0.00000000
270.00000000,6.03504100,11.69510000,0.22140044,777.06097091,0.00000000,0.00000000,0.00000000,0.00000000,0.00000000,0.00000000,0.00000000,0.00000000,0.00000000,0.00000000,0.00000000
270.50000000,6.05461200,11.69200000,0.22260222,776.85499670,0.00000000,0.00000000,0.00000000,0.00000000,0.00000000,0.00000000,0.00000000,0.00000000,0.00000000,0.00000000,0.00000000
271.00000000,6.07374200,11.69040000,0.22391667,776.74868743,0.00000000,0.00000000,0.00000000,0.00000000,0.00000000,0.00000000,0.00000000,0.00000000,0.00000000,0.00000000,0.00000000
271.50000000,6.09338100,11.68000000,0.22511844,776.05767716,0.00000000,0.00000000,0.00000000,0.00000000,0.00000000,0.00000000,0.00000000,0.00000000,0.00000000,0.00000000,0.00000000
272.00000000,6.11285000,11.68080000,0.22643289,776.11083180,0.00000000,0.00000000,0.00000000,0.00000000,0.00000000,0.00000000,0.00000000,0.00000000,0.00000000,0.00000000,0.00000000
272.50000000,6.13269000,11.68160000,0.22774744,776.16398644,0.00000000,0.00000000,0.00000000,0.00000000,0.00000000,0.00000000,0.00000000,0.00000000,0.00000000,0.00000000,0.00000000
273.00000000,6.15215900,11.68000000,0.22906178,776.05767716,0.00000000,0.00000000,0.00000000,0.00000000,0.00000000,0.00000000,0.00000000,0.00000000,0.00000000,0.00000000,0.00000000
273.50000000,6.17169600,11.67360000,0.23041389,775.63244008,0.00000000,0.00000000,0.00000000,0.00000000,0.00000000,0.00000000,0.00000000,0.00000000,0.00000000,0.00000000,0.00000000
274.00000000,6.19157100,11.67120000,0.23176589,775.47297618,0.00000000,0.00000000,0.00000000,0.00000000,0.00000000,0.00000000,0.00000000,0.00000000,0.00000000,0.00000000,0.00000000
274.50000000,6.21110700,11.66240000,0.23319300,774.88827519,0.00000000,0.00000000,0.00000000,0.00000000,0.00000000,0.00000000,0.00000000,0.00000000,0.00000000,0.00000000,0.00000000
275.00000000,6.23091400,11.66240000,0.23458244,774.88827519,0.00000000,0.00000000,0.00000000,0.00000000,0.00000000,0.00000000,0.00000000,0.00000000,0.00000000,0.00000000,0.00000000
275.50000000,6.25045300,11.66160000,0.23600967,774.83512055,0.00000000,0.00000000,0.00000000,0.00000000,0.00000000,0.00000000,0.00000000,0.00000000,0.00000000,0.00000000,0.00000000
276.00000000,6.27002200,11.65370000,0.23747433,774.31021853,0.00000000,0.00000000,0.00000000,0.00000000,0.00000000,0.00000000,0.00000000,0.00000000,0.00000000,0.00000000,0.00000000
276.50000000,6.28982900,11.65130000,0.23893911,774.15075462,0.00000000,0.00000000,0.00000000,0.00000000,0.00000000,0.00000000,0.00000000,0.00000000,0.00000000,0.00000000,0.00000000
277.00000000,6.30953500,11.64810000,0.24044133,773.93813608,0.00000000,0.00000000,0.00000000,0.00000000,0.00000000,0.00000000,0.00000000,0.00000000,0.00000000,0.00000000,0.00000000
277.50000000,6.32927400,11.64490000,0.24201878,773.72551754,0.00000000,0.00000000,0.00000000,0.00000000,0.00000000,0.00000000,0.00000000,0.00000000,0.00000000,0.00000000,0.00000000
278.00000000,6.34877700,11.64010000,0.24355856,773.40658972,0.00000000,0.00000000,0.00000000,0.00000000,0.00000000,0.00000000,0.00000000,0.00000000,0.00000000,0.00000000,0.00000000
278.50000000,6.36912500,11.63370000,0.24521089,772.98135264,0.00000000,0.00000000,0.00000000,0.00000000,0.00000000,0.00000000,0.00000000,0.00000000,0.00000000,0.00000000,0.00000000
279.00000000,6.38957500,11.63210000,0.24678833,772.87504337,0.00000000,0.00000000,0.00000000,0.00000000,0.00000000,0.00000000,0.00000000,0.00000000,0.00000000,0.00000000,0.00000000
279.50000000,6.40931400,11.61940000,0.24851589,772.03121353,0.00000000,0.00000000,0.00000000,0.00000000,0.00000000,0.00000000,0.00000000,0.00000000,0.00000000,0.00000000,0.00000000
280.00000000,6.42972900,11.61860000,0.25009322,771.97805890,0.00000000,0.00000000,0.00000000,0.00000000,0.00000000,0.00000000,0.00000000,0.00000000,0.00000000,0.00000000,0.00000000
280.50000000,6.44950300,11.61380000,0.25189600,771.65913108,0.00000000,0.00000000,0.00000000,0.00000000,0.00000000,0.00000000,0.00000000,0.00000000,0.00000000,0.00000000,0.00000000
281.00000000,6.46971400,11.61140000,0.25358600,771.49966718,0.00000000,0.00000000,0.00000000,0.00000000,0.00000000,0.00000000,0.00000000,0.00000000,0.00000000,0.00000000,0.00000000
281.50000000,6.48918400,11.60180000,0.25538867,770.86181155,0.00000000,0.00000000,0.00000000,0.00000000,0.00000000,0.00000000,0.00000000,0.00000000,0.00000000,0.00000000,0.00000000
282.00000000,6.50966700,11.60020000,0.25711622,770.75550228,0.00000000,0.00000000,0.00000000,0.00000000,0.00000000,0.00000000,0.00000000,0.00000000,0.00000000,0.00000000,0.00000000
282.50000000,6.52974500,11.59310000,0.25891889,770.28375489,0.00000000,0.00000000,0.00000000,0.00000000,0.00000000,0.00000000,0.00000000,0.00000000,0.00000000,0.00000000,0.00000000
283.00000000,6.54911200,11.58990000,0.26068400,770.07113635,0.00000000,0.00000000,0.00000000,0.00000000,0.00000000,0.00000000,0.00000000,0.00000000,0.00000000,0.00000000,0.00000000
283.50000000,6.56966200,11.58430000,0.26259944,769.69905390,0.00000000,0.00000000,0.00000000,0.00000000,0.00000000,0.00000000,0.00000000,0.00000000,0.00000000,0.00000000,0.00000000
284.00000000,6.58953700,11.57630000,0.26447722,769.16750755,0.00000000,0.00000000,0.00000000,0.00000000,0.00000000,0.00000000,0.00000000,0.00000000,0.00000000,0.00000000,0.00000000
284.50000000,6.60995200,11.56990000,0.26635500,768.74227046,0.00000000,0.00000000,0.00000000,0.00000000,0.00000000,0.00000000,0.00000000,0.00000000,0.00000000,0.00000000,0.00000000
285.00000000,6.63003000,11.56360000,0.26830800,768.32367771,0.00000000,0.00000000,0.00000000,0.00000000,0.00000000,0.00000000,0.00000000,0.00000000,0.00000000,0.00000000,0.00000000
285.50000000,6.65017500,11.56040000,0.27026100,768.11105917,0.00000000,0.00000000,0.00000000,0.00000000,0.00000000,0.00000000,0.00000000,0.00000000,0.00000000,0.00000000,0.00000000
286.00000000,6.67069200,11.55400000,0.27225144,767.68582209,0.00000000,0.00000000,0.00000000,0.00000000,0.00000000,0.00000000,0.00000000,0.00000000,0.00000000,0.00000000,0.00000000
286.50000000,6.69104000,11.54360000,0.27427944,766.99481183,0.00000000,0.00000000,0.00000000,0.00000000,0.00000000,0.00000000,0.00000000,0.00000000,0.00000000,0.00000000,0.00000000
287.00000000,6.71159000,11.53560000,0.27634500,766.46326547,0.00000000,0.00000000,0.00000000,0.00000000,0.00000000,0.00000000,0.00000000,0.00000000,0.00000000,0.00000000,0.00000000
287.50000000,6.73187100,11.52610000,0.27841078,765.83205418,0.00000000,0.00000000,0.00000000,0.00000000,0.00000000,0.00000000,0.00000000,0.00000000,0.00000000,0.00000000,0.00000000
288.00000000,6.75221800,11.51890000,0.28047633,765.35366246,0.00000000,0.00000000,0.00000000,0.00000000,0.00000000,0.00000000,0.00000000,0.00000000,0.00000000,0.00000000,0.00000000
288.50000000,6.77293800,11.51490000,0.28254189,765.08788928,0.00000000,0.00000000,0.00000000,0.00000000,0.00000000,0.00000000,0.00000000,0.00000000,0.00000000,0.00000000,0.00000000
289.00000000,6.79288000,11.50300000,0.28468256,764.29721408,0.00000000,0.00000000,0.00000000,0.00000000,0.00000000,0.00000000,0.00000000,0.00000000,0.00000000,0.00000000,0.00000000
289.50000000,6.81380300,11.49180000,0.28682333,763.55304918,0.00000000,0.00000000,0.00000000,0.00000000,0.00000000,0.00000000,0.00000000,0.00000000,0.00000000,0.00000000,0.00000000
290.00000000,6.83421800,11.48300000,0.28896400,762.96834819,0.00000000,0.00000000,0.00000000,0.00000000,0.00000000,0.00000000,0.00000000,0.00000000,0.00000000,0.00000000,0.00000000
290.50000000,6.85466700,11.47820000,0.29114233,762.64942038,0.00000000,0.00000000,0.00000000,0.00000000,0.00000000,0.00000000,0.00000000,0.00000000,0.00000000,0.00000000,0.00000000
291.00000000,6.87562300,11.46710000,0.29332056,761.91189981,0.00000000,0.00000000,0.00000000,0.00000000,0.00000000,0.00000000,0.00000000,0.00000000,0.00000000,0.00000000,0.00000000
291.50000000,6.89614000,11.45510000,0.29553633,761.11458028,0.00000000,0.00000000,0.00000000,0.00000000,0.00000000,0.00000000,0.00000000,0.00000000,0.00000000,0.00000000,0.00000000
292.00000000,6.91689300,11.45030000,0.29778978,760.79565247,0.00000000,0.00000000,0.00000000,0.00000000,0.00000000,0.00000000,0.00000000,0.00000000,0.00000000,0.00000000,0.00000000
292.50000000,6.93791800,11.43680000,0.30000556,759.89866800,0.00000000,0.00000000,0.00000000,0.00000000,0.00000000,0.00000000,0.00000000,0.00000000,0.00000000,0.00000000,0.00000000
293.00000000,6.95829900,11.42240000,0.30229656,758.94188456,0.00000000,0.00000000,0.00000000,0.00000000,0.00000000,0.00000000,0.00000000,0.00000000,0.00000000,0.00000000,0.00000000
293.50000000,6.97939000,11.41040000,0.30447478,758.14456503,0.00000000,0.00000000,0.00000000,0.00000000,0.00000000,0.00000000,0.00000000,0.00000000,0.00000000,0.00000000,0.00000000
294.00000000,7.00007700,11.39930000,0.30676578,757.40704446,0.00000000,0.00000000,0.00000000,0.00000000,0.00000000,0.00000000,0.00000000,0.00000000,0.00000000,0.00000000,0.00000000
294.50000000,7.02059300,11.38810000,0.30905667,756.66287957,0.00000000,0.00000000,0.00000000,0.00000000,0.00000000,0.00000000,0.00000000,0.00000000,0.00000000,0.00000000,0.00000000
295.00000000,7.04171900,11.37380000,0.31134767,755.71274046,0.00000000,0.00000000,0.00000000,0.00000000,0.00000000,0.00000000,0.00000000,0.00000000,0.00000000,0.00000000,0.00000000
295.50000000,7.06162700,11.36100000,0.31360100,754.86226629,0.00000000,0.00000000,0.00000000,0.00000000,0.00000000,0.00000000,0.00000000,0.00000000,0.00000000,0.00000000,0.00000000
296.00000000,7.08271900,11.34430000,0.31585444,753.75266328,0.00000000,0.00000000,0.00000000,0.00000000,0.00000000,0.00000000,0.00000000,0.00000000,0.00000000,0.00000000,0.00000000
296.50000000,7.10320200,11.33630000,0.31822044,753.22111692,0.00000000,0.00000000,0.00000000,0.00000000,0.00000000,0.00000000,0.00000000,0.00000000,0.00000000,0.00000000,0.00000000
297.00000000,7.12436100,11.32030000,0.32047389,752.15802421,0.00000000,0.00000000,0.00000000,0.00000000,0.00000000,0.00000000,0.00000000,0.00000000,0.00000000,0.00000000,0.00000000
297.50000000,7.14552000,11.30440000,0.32283989,751.10157583,0.00000000,0.00000000,0.00000000,0.00000000,0.00000000,0.00000000,0.00000000,0.00000000,0.00000000,0.00000000,0.00000000
298.00000000,7.16630700,11.29000000,0.32520600,750.14479240,0.00000000,0.00000000,0.00000000,0.00000000,0.00000000,0.00000000,0.00000000,0.00000000,0.00000000,0.00000000,0.00000000
298.50000000,7.18794000,11.27250000,0.32757211,748.98203475,0.00000000,0.00000000,0.00000000,0.00000000,0.00000000,0.00000000,0.00000000,0.00000000,0.00000000,0.00000000,0.00000000
299.00000000,7.20903100,11.25410000,0.32997578,747.75947813,0.00000000,0.00000000,0.00000000,0.00000000,0.00000000,0.00000000,0.00000000,0.00000000,0.00000000,0.00000000,0.00000000
299.50000000,7.23012300,11.23500000,0.33230422,746.49041121,0.00000000,0.00000000,0.00000000,0.00000000,0.00000000,0.00000000,0.00000000,0.00000000,0.00000000,0.00000000,0.00000000
300.00000000,7.25148500,11.22060000,0.33463278,745.53362777,0.00000000,0.00000000,0.00000000,0.00000000,0.00000000,0.00000000,0.00000000,0.00000000,0.00000000,0.00000000,0.00000000
300.50000000,7.27223900,11.20230000,0.33703644,744.31771549,0.00000000,0.00000000,0.00000000,0.00000000,0.00000000,0.00000000,0.00000000,0.00000000,0.00000000,0.00000000,0.00000000
301.00000000,7.29400700,11.18320000,0.33944011,743.04864857,0.00000000,0.00000000,0.00000000,0.00000000,0.00000000,0.00000000,0.00000000,0.00000000,0.00000000,0.00000000,0.00000000
301.50000000,7.31509800,11.16480000,0.34184367,741.82609195,0.00000000,0.00000000,0.00000000,0.00000000,0.00000000,0.00000000,0.00000000,0.00000000,0.00000000,0.00000000,0.00000000
302.00000000,7.33642600,11.14250000,0.34420978,740.34440649,0.00000000,0.00000000,0.00000000,0.00000000,0.00000000,0.00000000,0.00000000,0.00000000,0.00000000,0.00000000,0.00000000
302.50000000,7.35822900,11.11620000,0.34657578,738.59694785,0.00000000,0.00000000,0.00000000,0.00000000,0.00000000,0.00000000,0.00000000,0.00000000,0.00000000,0.00000000,0.00000000
303.00000000,7.37921800,11.09620000,0.34897944,737.26808197,0.00000000,0.00000000,0.00000000,0.00000000,0.00000000,0.00000000,0.00000000,0.00000000,0.00000000,0.00000000,0.00000000
303.50000000,7.40061400,11.07070000,0.35142056,735.57377796,0.00000000,0.00000000,0.00000000,0.00000000,0.00000000,0.00000000,0.00000000,0.00000000,0.00000000,0.00000000,0.00000000
304.00000000,7.42278700,11.04920000,0.35389933,734.14524713,0.00000000,0.00000000,0.00000000,0.00000000,0.00000000,0.00000000,0.00000000,0.00000000,0.00000000,0.00000000,0.00000000
304.50000000,7.44418200,11.01970000,0.35634056,732.18516995,0.00000000,0.00000000,0.00000000,0.00000000,0.00000000,0.00000000,0.00000000,0.00000000,0.00000000,0.00000000,0.00000000
305.00000000,7.46645700,10.99020000,0.35874400,730.22509277,0.00000000,0.00000000,0.00000000,0.00000000,0.00000000,0.00000000,0.00000000,0.00000000,0.00000000,0.00000000,0.00000000
305.50000000,7.48764800,10.96310000,0.36122267,728.42447950,0.00000000,0.00000000,0.00000000,0.00000000,0.00000000,0.00000000,0.00000000,0.00000000,0.00000000,0.00000000,0.00000000
306.00000000,7.50985400,10.92720000,0.36370122,726.03916523,0.00000000,0.00000000,0.00000000,0.00000000,0.00000000,0.00000000,0.00000000,0.00000000,0.00000000,0.00000000,0.00000000
306.50000000,7.53209300,10.89770000,0.36617978,724.07908805,0.00000000,0.00000000,0.00000000,0.00000000,0.00000000,0.00000000,0.00000000,0.00000000,0.00000000,0.00000000,0.00000000
307.00000000,7.55450000,10.86340000,0.36869578,721.80008306,0.00000000,0.00000000,0.00000000,0.00000000,0.00000000,0.00000000,0.00000000,0.00000000,0.00000000,0.00000000,0.00000000
307.50000000,7.57704100,10.82110000,0.37124933,718.98953171,0.00000000,0.00000000,0.00000000,0.00000000,0.00000000,0.00000000,0.00000000,0.00000000,0.00000000,0.00000000,0.00000000
308.00000000,7.60011900,10.77410000,0.37391522,715.86669688,0.00000000,0.00000000,0.00000000,0.00000000,0.00000000,0.00000000,0.00000000,0.00000000,0.00000000,0.00000000,0.00000000
308.50000000,7.62380100,10.72060000,0.37665611,712.31198063,0.00000000,0.00000000,0.00000000,0.00000000,0.00000000,0.00000000,0.00000000,0.00000000,0.00000000,0.00000000,0.00000000
309.00000000,7.65544500,10.64810000,0.38037411,707.49484180,0.00000000,0.00000000,0.00000000,0.00000000,0.00000000,0.00000000,0.00000000,0.00000000,0.00000000,0.00000000,0.00000000
