Repository: noberito/ethz

**MODELLING AND CALIBRATING A POLYN YIELD SURFACE FUNCTION**

---

In the context of my research assistant internship at ETH Zurich, I have to implement and find an operationnal strategy to calibrate a yield surface function based on the polyN model which is a homogenous polynomial of degree N.

To make the calibration operationnal please copy paste a folder "{material}_results" containing the csv files for a given material in the lab_data directory and then change the parameters you want in the polyN_optimization/param.txt. Then run polyN_optimization/optimize_polyN.py. The coefficients of the polyN function will be accessible in the polyN_coeff.npy file.

File: LAB_DATA/DP780_results/DATA/UT_30_1.csv (part 3 of 3)
Time[s],Displacement[mm],Force[kN],EngStrain_longi,EngStress[MPa],TrueStrain,TrueStress[MPa],TrueStrainRate[1/s],PlasticStrain_longi,PlasticStress[MPa],PlasticStrain_thick,PlasticStrain_width,R-Value,Thickness[mm],Width[mm], Young's Modulus [MPa]
214.00000000,3.96380800,11.95190000,0.13197678,795.79850509,0.12396547,900.82542755,0.00086279,0.00000000,0.00000000,0.00000000,0.00000000,0.00000000,0.00000000,0.00000000,0.00000000
214.50000000,3.97982900,11.95430000,0.13254011,795.95830533,0.12446300,901.45470755,0.00099506,0.00000000,0.00000000,0.00000000,0.00000000,0.00000000,0.00000000,0.00000000,0.00000000
215.00000000,3.99591900,11.95510000,0.13310344,796.01157207,0.12496028,901.96345413,0.00099457,0.00000000,0.00000000,0.00000000,0.00000000,0.00000000,0.00000000,0.00000000,0.00000000
215.50000000,4.01170400,11.95350000,0.13355411,795.90503858,0.12535793,902.20142854,0.00079530,0.00000000,0.00000000,0.00000000,0.00000000,0.00000000,0.00000000,0.00000000,0.00000000
216.00000000,4.02782700,11.95510000,0.13411744,796.01157207,0.12585477,902.77060986,0.00099368,0.00000000,0.00000000,0.00000000,0.00000000,0.00000000,0.00000000,0.00000000,0.00000000
216.50000000,4.04354400,11.95750000,0.13464311,796.17137230,0.12631816,903.37036285,0.00092679,0.00000000,0.00000000,0.00000000,0.00000000,0.00000000,0.00000000,0.00000000,0.00000000
217.00000000,4.05939600,11.95510000,0.13516900,796.01157207,0.12678154,903.60766025,0.00092675,0.00000000,0.00000000,0.00000000,0.00000000,0.00000000,0.00000000,0.00000000,0.00000000
217.50000000,4.07555300,11.95510000,0.13569467,796.01157207,0.12724450,904.02609700,0.00092593,0.00000000,0.00000000,0.00000000,0.00000000,0.00000000,0.00000000,0.00000000,0.00000000
218.00000000,4.09140600,11.95670000,0.13618300,796.11810556,0.12767440,904.53585753,0.00085979,0.00000000,0.00000000,0.00000000,0.00000000,0.00000000,0.00000000,0.00000000,0.00000000
218.50000000,4.10729200,11.95590000,0.13674633,796.06483881,0.12817009,904.92378662,0.00099138,0.00000000,0.00000000,0.00000000,0.00000000,0.00000000,0.00000000,0.00000000,0.00000000
219.00000000,4.12341500,11.95750000,0.13727211,796.17137230,0.12863251,905.46349739,0.00092484,0.00000000,0.00000000,0.00000000,0.00000000,0.00000000,0.00000000,0.00000000,0.00000000
219.50000000,4.13943600,11.95750000,0.13776033,796.17137230,0.12906171,905.85220594,0.00085840,0.00000000,0.00000000,0.00000000,0.00000000,0.00000000,0.00000000,0.00000000,0.00000000
220.00000000,4.15508600,11.96070000,0.13832367,796.38443928,0.12955671,906.54325500,0.00099000,0.00000000,0.00000000,0.00000000,0.00000000,0.00000000,0.00000000,0.00000000,0.00000000
220.50000000,4.17131000,11.95830000,0.13884956,796.22463905,0.13001859,906.78007630,0.00092376,0.00000000,0.00000000,0.00000000,0.00000000,0.00000000,0.00000000,0.00000000,0.00000000
221.00000000,4.18723100,11.96470000,0.13937533,796.65077300,0.13048016,907.68424004,0.00092314,0.00000000,0.00000000,0.00000000,0.00000000,0.00000000,0.00000000,0.00000000,0.00000000
221.50000000,4.20338700,11.95830000,0.13990111,796.22463905,0.13094151,907.61735074,0.00092271,0.00000000,0.00000000,0.00000000,0.00000000,0.00000000,0.00000000,0.00000000,0.00000000
222.00000000,4.21988200,11.96230000,0.14046433,796.49097277,0.13143549,908.36954627,0.00098795,0.00000000,0.00000000,0.00000000,0.00000000,0.00000000,0.00000000,0.00000000,0.00000000
222.50000000,4.23617400,11.95830000,0.14099011,796.22463905,0.13189640,908.48443938,0.00092183,0.00000000,0.00000000,0.00000000,0.00000000,0.00000000,0.00000000,0.00000000,0.00000000
223.00000000,4.25253300,11.96230000,0.14151600,796.49097277,0.13235720,909.20718927,0.00092160,0.00000000,0.00000000,0.00000000,0.00000000,0.00000000,0.00000000,0.00000000,0.00000000
223.50000000,4.26865700,11.96070000,0.14204167,796.38443928,0.13281760,909.50421234,0.00092079,0.00000000,0.00000000,0.00000000,0.00000000,0.00000000,0.00000000,0.00000000,0.00000000
224.00000000,4.28471200,11.96230000,0.14264267,796.49097277,0.13334371,910.10456910,0.00105222,0.00000000,0.00000000,0.00000000,0.00000000,0.00000000,0.00000000,0.00000000,0.00000000
224.50000000,4.30124000,11.96230000,0.14309322,796.49097277,0.13373794,910.46343254,0.00078846,0.00000000,0.00000000,0.00000000,0.00000000,0.00000000,0.00000000,0.00000000,0.00000000
225.00000000,4.31753200,11.96230000,0.14365656,796.49097277,0.13423063,910.91212245,0.00098539,0.00000000,0.00000000,0.00000000,0.00000000,0.00000000,0.00000000,0.00000000,0.00000000
225.50000000,4.33409400,11.96150000,0.14418233,796.43770603,0.13469026,911.26995284,0.00091926,0.00000000,0.00000000,0.00000000,0.00000000,0.00000000,0.00000000,0.00000000,0.00000000
226.00000000,4.35052100,11.96710000,0.14474567,796.81057324,0.13518249,912.14545087,0.00098445,0.00000000,0.00000000,0.00000000,0.00000000,0.00000000,0.00000000,0.00000000,0.00000000
226.50000000,4.36694900,11.96070000,0.14523389,796.38443928,0.00000000,0.00000000,0.00000000,0.00000000,0.00000000,0.00000000,0.00000000,0.00000000,0.00000000,0.00000000,0.00000000
227.00000000,4.38351100,11.96070000,0.14579722,796.38443928,0.00000000,0.00000000,0.00000000,0.00000000,0.00000000,0.00000000,0.00000000,0.00000000,0.00000000,0.00000000,0.00000000
227.50000000,4.39987000,11.96150000,0.14636056,796.43770603,0.00000000,0.00000000,0.00000000,0.00000000,0.00000000,0.00000000,0.00000000,0.00000000,0.00000000,0.00000000,0.00000000
228.00000000,4.41663500,11.95910000,0.14684878,796.27790579,0.00000000,0.00000000,0.00000000,0.00000000,0.00000000,0.00000000,0.00000000,0.00000000,0.00000000,0.00000000,0.00000000
228.50000000,4.43282600,11.95990000,0.14737467,796.33117254,0.00000000,0.00000000,0.00000000,0.00000000,0.00000000,0.00000000,0.00000000,0.00000000,0.00000000,0.00000000,0.00000000
229.00000000,4.44965800,11.95830000,0.14790033,796.22463905,0.00000000,0.00000000,0.00000000,0.00000000,0.00000000,0.00000000,0.00000000,0.00000000,0.00000000,0.00000000,0.00000000
229.50000000,4.46618700,11.96230000,0.14842622,796.49097277,0.00000000,0.00000000,0.00000000,0.00000000,0.00000000,0.00000000,0.00000000,0.00000000,0.00000000,0.00000000,0.00000000
230.00000000,4.48302000,11.96390000,0.14898944,796.59750626,0.00000000,0.00000000,0.00000000,0.00000000,0.00000000,0.00000000,0.00000000,0.00000000,0.00000000,0.00000000,0.00000000
230.50000000,4.49934500,11.96390000,0.14951522,796.59750626,0.00000000,0.00000000,0.00000000,0.00000000,0.00000000,0.00000000,0.00000000,0.00000000,0.00000000,0.00000000,0.00000000
231.00000000,4.51594200,11.95910000,0.15004111,796.27790579,0.00000000,0.00000000,0.00000000,0.00000000,0.00000000,0.00000000,0.00000000,0.00000000,0.00000000,0.00000000,0.00000000
231.50000000,4.53314600,11.95830000,0.15056678,796.22463905,0.00000000,0.00000000,0.00000000,0.00000000,0.00000000,0.00000000,0.00000000,0.00000000,0.00000000,0.00000000,0.00000000
232.00000000,4.54957300,11.95830000,0.15113022,796.22463905,0.00000000,0.00000000,0.00000000,0.00000000,0.00000000,0.00000000,0.00000000,0.00000000,0.00000000,0.00000000,0.00000000
232.50000000,4.56667700,11.95670000,0.15161833,796.11810556,0.00000000,0.00000000,0.00000000,0.00000000,0.00000000,0.00000000,0.00000000,0.00000000,0.00000000,0.00000000,0.00000000
233.00000000,4.58371100,11.95670000,0.15214422,796.11810556,0.00000000,0.00000000,0.00000000,0.00000000,0.00000000,0.00000000,0.00000000,0.00000000,0.00000000,0.00000000,0.00000000
233.50000000,4.60067900,11.95990000,0.15266989,796.33117254,0.00000000,0.00000000,0.00000000,0.00000000,0.00000000,0.00000000,0.00000000,0.00000000,0.00000000,0.00000000,0.00000000
234.00000000,4.61788400,11.95830000,0.15319567,796.22463905,0.00000000,0.00000000,0.00000000,0.00000000,0.00000000,0.00000000,0.00000000,0.00000000,0.00000000,0.00000000,0.00000000
234.50000000,4.63502100,11.95750000,0.15368389,796.17137230,0.00000000,0.00000000,0.00000000,0.00000000,0.00000000,0.00000000,0.00000000,0.00000000,0.00000000,0.00000000,0.00000000
235.00000000,4.65219100,11.95590000,0.15424733,796.06483881,0.00000000,0.00000000,0.00000000,0.00000000,0.00000000,0.00000000,0.00000000,0.00000000,0.00000000,0.00000000,0.00000000
235.50000000,4.66932900,11.95670000,0.15481056,796.11810556,0.00000000,0.00000000,0.00000000,0.00000000,0.00000000,0.00000000,0.00000000,0.00000000,0.00000000,0.00000000,0.00000000
236.00000000,4.68589100,11.95590000,0.15526133,796.06483881,0.00000000,0.00000000,0.00000000,0.00000000,0.00000000,0.00000000,0.00000000,0.00000000,0.00000000,0.00000000,0.00000000
236.50000000,4.70319600,11.95510000,0.15582456,796.01157207,0.00000000,0.00000000,0.00000000,0.00000000,0.00000000,0.00000000,0.00000000,0.00000000,0.00000000,0.00000000,0.00000000
237.00000000,4.72009800,11.95750000,0.15635033,796.17137230,0.00000000,0.00000000,0.00000000,0.00000000,0.00000000,0.00000000,0.00000000,0.00000000,0.00000000,0.00000000,0.00000000
237.50000000,4.73743600,11.95510000,0.15680100,796.01157207,0.00000000,0.00000000,0.00000000,0.00000000,0.00000000,0.00000000,0.00000000,0.00000000,0.00000000,0.00000000,0.00000000
238.00000000,4.75464100,11.95270000,0.15732678,795.85177184,0.00000000,0.00000000,0.00000000,0.00000000,0.00000000,0.00000000,0.00000000,0.00000000,0.00000000,0.00000000,0.00000000
238.50000000,4.77221800,11.95270000,0.15781500,795.85177184,0.00000000,0.00000000,0.00000000,0.00000000,0.00000000,0.00000000,0.00000000,0.00000000,0.00000000,0.00000000,0.00000000
239.00000000,4.78938800,11.95110000,0.15834078,795.74523835,0.00000000,0.00000000,0.00000000,0.00000000,0.00000000,0.00000000,0.00000000,0.00000000,0.00000000,0.00000000,0.00000000
239.50000000,4.80652600,11.94950000,0.15886656,795.63870486,0.00000000,0.00000000,0.00000000,0.00000000,0.00000000,0.00000000,0.00000000,0.00000000,0.00000000,0.00000000,0.00000000
240.00000000,4.82433800,11.94950000,0.15935478,795.63870486,0.00000000,0.00000000,0.00000000,0.00000000,0.00000000,0.00000000,0.00000000,0.00000000,0.00000000,0.00000000,0.00000000
240.50000000,4.84188100,11.94870000,0.15988056,795.58543811,0.00000000,0.00000000,0.00000000,0.00000000,0.00000000,0.00000000,0.00000000,0.00000000,0.00000000,0.00000000,0.00000000
241.00000000,4.85911900,11.94710000,0.16033122,795.47890462,0.00000000,0.00000000,0.00000000,0.00000000,0.00000000,0.00000000,0.00000000,0.00000000,0.00000000,0.00000000,0.00000000
241.50000000,4.87699900,11.94160000,0.16081944,795.11269576,0.00000000,0.00000000,0.00000000,0.00000000,0.00000000,0.00000000,0.00000000,0.00000000,0.00000000,0.00000000,0.00000000
242.00000000,4.89450800,11.94320000,0.16134522,795.21922924,0.00000000,0.00000000,0.00000000,0.00000000,0.00000000,0.00000000,0.00000000,0.00000000,0.00000000,0.00000000,0.00000000
242.50000000,4.91215200,11.94320000,0.16183344,795.21922924,0.00000000,0.00000000,0.00000000,0.00000000,0.00000000,0.00000000,0.00000000,0.00000000,0.00000000,0.00000000,0.00000000
243.00000000,4.92962700,11.94080000,0.16228411,795.05942901,0.00000000,0.00000000,0.00000000,0.00000000,0.00000000,0.00000000,0.00000000,0.00000000,0.00000000,0.00000000,0.00000000
243.50000000,4.94710200,11.93920000,0.16277233,794.95289552,0.00000000,0.00000000,0.00000000,0.00000000,0.00000000,0.00000000,0.00000000,0.00000000,0.00000000,0.00000000,0.00000000
244.00000000,4.96498300,11.94000000,0.16326056,795.00616227,0.00000000,0.00000000,0.00000000,0.00000000,0.00000000,0.00000000,0.00000000,0.00000000,0.00000000,0.00000000,0.00000000
244.50000000,4.98296500,11.94080000,0.16367367,795.05942901,0.00000000,0.00000000,0.00000000,0.00000000,0.00000000,0.00000000,0.00000000,0.00000000,0.00000000,0.00000000,0.00000000
245.00000000,5.00114900,11.93440000,0.16419933,794.63329505,0.00000000,0.00000000,0.00000000,0.00000000,0.00000000,0.00000000,0.00000000,0.00000000,0.00000000,0.00000000,0.00000000
245.50000000,5.01980700,11.93440000,0.16465000,794.63329505,0.00000000,0.00000000,0.00000000,0.00000000,0.00000000,0.00000000,0.00000000,0.00000000,0.00000000,0.00000000,0.00000000
246.00000000,5.03775500,11.93280000,0.16502556,794.52676157,0.00000000,0.00000000,0.00000000,0.00000000,0.00000000,0.00000000,0.00000000,0.00000000,0.00000000,0.00000000,0.00000000
246.50000000,5.05587200,11.93280000,0.16551378,794.52676157,0.00000000,0.00000000,0.00000000,0.00000000,0.00000000,0.00000000,0.00000000,0.00000000,0.00000000,0.00000000,0.00000000
247.00000000,5.07415900,11.92560000,0.16596444,794.04736086,0.00000000,0.00000000,0.00000000,0.00000000,0.00000000,0.00000000,0.00000000,0.00000000,0.00000000,0.00000000,0.00000000
247.50000000,5.09224100,11.92560000,0.16637756,794.04736086,0.00000000,0.00000000,0.00000000,0.00000000,0.00000000,0.00000000,0.00000000,0.00000000,0.00000000,0.00000000,0.00000000
248.00000000,5.11106900,11.92480000,0.16679067,793.99409412,0.00000000,0.00000000,0.00000000,0.00000000,0.00000000,0.00000000,0.00000000,0.00000000,0.00000000,0.00000000,0.00000000
248.50000000,5.12945600,11.92160000,0.16724122,793.78102714,0.00000000,0.00000000,0.00000000,0.00000000,0.00000000,0.00000000,0.00000000,0.00000000,0.00000000,0.00000000,0.00000000
249.00000000,5.14814700,11.91840000,0.16765433,793.56796016,0.00000000,0.00000000,0.00000000,0.00000000,0.00000000,0.00000000,0.00000000,0.00000000,0.00000000,0.00000000,0.00000000
249.50000000,5.16606200,11.91840000,0.16802989,793.56796016,0.00000000,0.00000000,0.00000000,0.00000000,0.00000000,0.00000000,0.00000000,0.00000000,0.00000000,0.00000000,0.00000000
250.00000000,5.18475300,11.91440000,0.16840556,793.30162644,0.00000000,0.00000000,0.00000000,0.00000000,0.00000000,0.00000000,0.00000000,0.00000000,0.00000000,0.00000000,0.00000000
250.50000000,5.20307400,11.91210000,0.16881856,793.14848455,0.00000000,0.00000000,0.00000000,0.00000000,0.00000000,0.00000000,0.00000000,0.00000000,0.00000000,0.00000000,0.00000000
251.00000000,5.22152900,11.91290000,0.16919411,793.20175130,0.00000000,0.00000000,0.00000000,0.00000000,0.00000000,0.00000000,0.00000000,0.00000000,0.00000000,0.00000000,0.00000000
251.50000000,5.24028800,11.90650000,0.16953211,792.77561734,0.00000000,0.00000000,0.00000000,0.00000000,0.00000000,0.00000000,0.00000000,0.00000000,0.00000000,0.00000000,0.00000000
252.00000000,5.25894600,11.90970000,0.16990756,792.98868432,0.00000000,0.00000000,0.00000000,0.00000000,0.00000000,0.00000000,0.00000000,0.00000000,0.00000000,0.00000000,0.00000000
252.50000000,5.27794100,11.90330000,0.17017044,792.56255036,0.00000000,0.00000000,0.00000000,0.00000000,0.00000000,0.00000000,0.00000000,0.00000000,0.00000000,0.00000000,0.00000000
253.00000000,5.29687000,11.89690000,0.17054600,792.13641640,0.00000000,0.00000000,0.00000000,0.00000000,0.00000000,0.00000000,0.00000000,0.00000000,0.00000000,0.00000000,0.00000000
253.50000000,5.31617000,11.89850000,0.17084644,792.24294989,0.00000000,0.00000000,0.00000000,0.00000000,0.00000000,0.00000000,0.00000000,0.00000000,0.00000000,0.00000000,0.00000000
254.00000000,5.33503100,11.89050000,0.17122200,791.71028245,0.00000000,0.00000000,0.00000000,0.00000000,0.00000000,0.00000000,0.00000000,0.00000000,0.00000000,0.00000000,0.00000000
254.50000000,5.35399300,11.88730000,0.17148489,791.49721547,0.00000000,0.00000000,0.00000000,0.00000000,0.00000000,0.00000000,0.00000000,0.00000000,0.00000000,0.00000000,0.00000000
255.00000000,5.37332700,11.88100000,0.17182278,791.07773986,0.00000000,0.00000000,0.00000000,0.00000000,0.00000000,0.00000000,0.00000000,0.00000000,0.00000000,0.00000000,0.00000000
255.50000000,5.39266100,11.87780000,0.17208567,790.86467288,0.00000000,0.00000000,0.00000000,0.00000000,0.00000000,0.00000000,0.00000000,0.00000000,0.00000000,0.00000000,0.00000000
256.00000000,5.41199400,11.87300000,0.17242367,790.54507241,0.00000000,0.00000000,0.00000000,0.00000000,0.00000000,0.00000000,0.00000000,0.00000000,0.00000000,0.00000000,0.00000000
256.50000000,5.43156500,11.86820000,0.17264900,790.22547194,0.00000000,0.00000000,0.00000000,0.00000000,0.00000000,0.00000000,0.00000000,0.00000000,0.00000000,0.00000000,0.00000000
257.00000000,5.45066300,11.85940000,0.17291189,789.63953775,0.00000000,0.00000000,0.00000000,0.00000000,0.00000000,0.00000000,0.00000000,0.00000000,0.00000000,0.00000000,0.00000000
257.50000000,5.47019900,11.85700000,0.17313722,789.47973752,0.00000000,0.00000000,0.00000000,0.00000000,0.00000000,0.00000000,0.00000000,0.00000000,0.00000000,0.00000000,0.00000000
258.00000000,5.48980300,11.85140000,0.17332489,789.10687031,0.00000000,0.00000000,0.00000000,0.00000000,0.00000000,0.00000000,0.00000000,0.00000000,0.00000000,0.00000000,0.00000000
258.50000000,5.50930600,11.84750000,0.17355022,788.84719493,0.00000000,0.00000000,0.00000000,0.00000000,0.00000000,0.00000000,0.00000000,0.00000000,0.00000000,0.00000000,0.00000000
259.00000000,5.52864000,11.84350000,0.17373800,788.58086121,0.00000000,0.00000000,0.00000000,0.00000000,0.00000000,0.00000000,0.00000000,0.00000000,0.00000000,0.00000000,0.00000000
259.50000000,5.54854800,11.83950000,0.17388822,788.31452748,0.00000000,0.00000000,0.00000000,0.00000000,0.00000000,0.00000000,0.00000000,0.00000000,0.00000000,0.00000000,0.00000000
260.00000000,5.56886200,11.83070000,0.17407600,787.72859329,0.00000000,0.00000000,0.00000000,0.00000000,0.00000000,0.00000000,0.00000000,0.00000000,0.00000000,0.00000000,0.00000000
260.50000000,5.58856800,11.82190000,0.17426367,787.14265910,0.00000000,0.00000000,0.00000000,0.00000000,0.00000000,0.00000000,0.00000000,0.00000000,0.00000000,0.00000000,0.00000000
261.00000000,5.60820600,11.81640000,0.17445156,786.77645024,0.00000000,0.00000000,0.00000000,0.00000000,0.00000000,0.00000000,0.00000000,0.00000000,0.00000000,0.00000000,0.00000000
261.50000000,5.62838500,11.80920000,0.17460167,786.29704953,0.00000000,0.00000000,0.00000000,0.00000000,0.00000000,0.00000000,0.00000000,0.00000000,0.00000000,0.00000000,0.00000000
262.00000000,5.64802300,11.80200000,0.17471433,785.81764883,0.00000000,0.00000000,0.00000000,0.00000000,0.00000000,0.00000000,0.00000000,0.00000000,0.00000000,0.00000000,0.00000000
262.50000000,5.66816800,11.79240000,0.17482700,785.17844790,0.00000000,0.00000000,0.00000000,0.00000000,0.00000000,0.00000000,0.00000000,0.00000000,0.00000000,0.00000000,0.00000000
263.00000000,5.68861800,11.78760000,0.17490200,784.85884743,0.00000000,0.00000000,0.00000000,0.00000000,0.00000000,0.00000000,0.00000000,0.00000000,0.00000000,0.00000000,0.00000000
263.50000000,5.70842500,11.78050000,0.17501467,784.38610507,0.00000000,0.00000000,0.00000000,0.00000000,0.00000000,0.00000000,0.00000000,0.00000000,0.00000000,0.00000000,0.00000000
264.00000000,5.72900900,11.77010000,0.17512733,783.69363739,0.00000000,0.00000000,0.00000000,0.00000000,0.00000000,0.00000000,0.00000000,0.00000000,0.00000000,0.00000000,0.00000000
264.50000000,5.74895100,11.76290000,0.17516489,783.21423669,0.00000000,0.00000000,0.00000000,0.00000000,0.00000000,0.00000000,0.00000000,0.00000000,0.00000000,0.00000000,0.00000000
265.00000000,5.76953600,11.74860000,0.17527756,782.26209364,0.00000000,0.00000000,0.00000000,0.00000000,0.00000000,0.00000000,0.00000000,0.00000000,0.00000000,0.00000000,0.00000000
265.50000000,5.79001900,11.74460000,0.17531500,781.99575991,0.00000000,0.00000000,0.00000000,0.00000000,0.00000000,0.00000000,0.00000000,0.00000000,0.00000000,0.00000000,0.00000000
266.00000000,5.81053600,11.72860000,0.17542767,780.93042502,0.00000000,0.00000000,0.00000000,0.00000000,0.00000000,0.00000000,0.00000000,0.00000000,0.00000000,0.00000000,0.00000000
266.50000000,5.83112000,11.72150000,0.17546522,780.45768266,0.00000000,0.00000000,0.00000000,0.00000000,0.00000000,0.00000000,0.00000000,0.00000000,0.00000000,0.00000000,0.00000000
267.00000000,5.85194100,11.71190000,0.17546522,779.81848173,0.00000000,0.00000000,0.00000000,0.00000000,0.00000000,0.00000000,0.00000000,0.00000000,0.00000000,0.00000000,0.00000000
267.50000000,5.87235700,11.69990000,0.17557789,779.01948056,0.00000000,0.00000000,0.00000000,0.00000000,0.00000000,0.00000000,0.00000000,0.00000000,0.00000000,0.00000000,0.00000000
268.00000000,5.89280600,11.69040000,0.17557778,778.38693797,0.00000000,0.00000000,0.00000000,0.00000000,0.00000000,0.00000000,0.00000000,0.00000000,0.00000000,0.00000000,0.00000000
268.50000000,5.91329000,11.67520000,0.17561533,777.37486982,0.00000000,0.00000000,0.00000000,0.00000000,0.00000000,0.00000000,0.00000000,0.00000000,0.00000000,0.00000000,0.00000000
269.00000000,5.93401000,11.66160000,0.17565289,776.46933517,0.00000000,0.00000000,0.00000000,0.00000000,0.00000000,0.00000000,0.00000000,0.00000000,0.00000000,0.00000000,0.00000000
269.50000000,5.95476400,11.64890000,0.17565289,775.62372560,0.00000000,0.00000000,0.00000000,0.00000000,0.00000000,0.00000000,0.00000000,0.00000000,0.00000000,0.00000000,0.00000000
270.00000000,5.97565300,11.63690000,0.17569044,774.82472443,0.00000000,0.00000000,0.00000000,0.00000000,0.00000000,0.00000000,0.00000000,0.00000000,0.00000000,0.00000000,0.00000000
270.50000000,5.99630400,11.62020000,0.17565289,773.71278114,0.00000000,0.00000000,0.00000000,0.00000000,0.00000000,0.00000000,0.00000000,0.00000000,0.00000000,0.00000000,0.00000000
271.00000000,6.01719400,11.60420000,0.17569044,772.64744625,0.00000000,0.00000000,0.00000000,0.00000000,0.00000000,0.00000000,0.00000000,0.00000000,0.00000000,0.00000000,0.00000000
271.50000000,6.03815000,11.59390000,0.17572789,771.96163691,0.00000000,0.00000000,0.00000000,0.00000000,0.00000000,0.00000000,0.00000000,0.00000000,0.00000000,0.00000000,0.00000000
272.00000000,6.05890400,11.58030000,0.17572789,771.05610225,0.00000000,0.00000000,0.00000000,0.00000000,0.00000000,0.00000000,0.00000000,0.00000000,0.00000000,0.00000000,0.00000000
272.50000000,6.07982700,11.56600000,0.17572789,770.10395919,0.00000000,0.00000000,0.00000000,0.00000000,0.00000000,0.00000000,0.00000000,0.00000000,0.00000000,0.00000000,0.00000000
273.00000000,6.10091900,11.54680000,0.17572789,768.82555732,0.00000000,0.00000000,0.00000000,0.00000000,0.00000000,0.00000000,0.00000000,0.00000000,0.00000000,0.00000000,0.00000000
273.50000000,6.12170700,11.52770000,0.17569033,767.55381380,0.00000000,0.00000000,0.00000000,0.00000000,0.00000000,0.00000000,0.00000000,0.00000000,0.00000000,0.00000000,0.00000000
274.00000000,6.14317100,11.51010000,0.17572789,766.38194542,0.00000000,0.00000000,0.00000000,0.00000000,0.00000000,0.00000000,0.00000000,0.00000000,0.00000000,0.00000000,0.00000000
274.50000000,6.16473700,11.48940000,0.17572789,765.00366840,0.00000000,0.00000000,0.00000000,0.00000000,0.00000000,0.00000000,0.00000000,0.00000000,0.00000000,0.00000000,0.00000000
275.00000000,6.18559300,11.47110000,0.17572789,763.78519162,0.00000000,0.00000000,0.00000000,0.00000000,0.00000000,0.00000000,0.00000000,0.00000000,0.00000000,0.00000000,0.00000000
275.50000000,6.20678600,11.45110000,0.17572778,762.45352301,0.00000000,0.00000000,0.00000000,0.00000000,0.00000000,0.00000000,0.00000000,0.00000000,0.00000000,0.00000000,0.00000000
276.00000000,6.22767700,11.42960000,0.17569022,761.02197925,0.00000000,0.00000000,0.00000000,0.00000000,0.00000000,0.00000000,0.00000000,0.00000000,0.00000000,0.00000000,0.00000000
276.50000000,6.24931000,11.41920000,0.17572778,760.32951157,0.00000000,0.00000000,0.00000000,0.00000000,0.00000000,0.00000000,0.00000000,0.00000000,0.00000000,0.00000000,0.00000000
277.00000000,6.27060600,11.39050000,0.17569022,758.41856711,0.00000000,0.00000000,0.00000000,0.00000000,0.00000000,0.00000000,0.00000000,0.00000000,0.00000000,0.00000000,0.00000000
277.50000000,6.29244300,11.36100000,0.17572778,756.45435591,0.00000000,0.00000000,0.00000000,0.00000000,0.00000000,0.00000000,0.00000000,0.00000000,0.00000000,0.00000000,0.00000000
278.00000000,6.31404300,11.33790000,0.17569022,754.91627866,0.00000000,0.00000000,0.00000000,0.00000000,0.00000000,0.00000000,0.00000000,0.00000000,0.00000000,0.00000000,0.00000000
278.50000000,6.33588100,11.30600000,0.17569022,752.79226722,0.00000000,0.00000000,0.00000000,0.00000000,0.00000000,0.00000000,0.00000000,0.00000000,0.00000000,0.00000000,0.00000000
279.00000000,6.35748100,11.28050000,0.17569022,751.09438974,0.00000000,0.00000000,0.00000000,0.00000000,0.00000000,0.00000000,0.00000000,0.00000000,0.00000000,0.00000000,0.00000000
279.50000000,6.37955600,11.24620000,0.17561511,748.81057806,0.00000000,0.00000000,0.00000000,0.00000000,0.00000000,0.00000000,0.00000000,0.00000000,0.00000000,0.00000000,0.00000000
280.00000000,6.40186800,11.21670000,0.17561511,746.84636686,0.00000000,0.00000000,0.00000000,0.00000000,0.00000000,0.00000000,0.00000000,0.00000000,0.00000000,0.00000000,0.00000000
280.50000000,6.42384300,11.18560000,0.17557744,744.77562216,0.00000000,0.00000000,0.00000000,0.00000000,0.00000000,0.00000000,0.00000000,0.00000000,0.00000000,0.00000000,0.00000000
281.00000000,6.44534500,11.14810000,0.17557744,742.27874351,0.00000000,0.00000000,0.00000000,0.00000000,0.00000000,0.00000000,0.00000000,0.00000000,0.00000000,0.00000000,0.00000000
281.50000000,6.46786100,11.11380000,0.17557744,739.99493184,0.00000000,0.00000000,0.00000000,0.00000000,0.00000000,0.00000000,0.00000000,0.00000000,0.00000000,0.00000000,0.00000000
282.00000000,6.48983800,11.06350000,0.17550233,736.64578528,0.00000000,0.00000000,0.00000000,0.00000000,0.00000000,0.00000000,0.00000000,0.00000000,0.00000000,0.00000000,0.00000000
282.50000000,6.51293200,11.02210000,0.17550233,733.88923125,0.00000000,0.00000000,0.00000000,0.00000000,0.00000000,0.00000000,0.00000000,0.00000000,0.00000000,0.00000000,0.00000000
283.00000000,6.53616300,10.97180000,0.17546478,730.54008469,0.00000000,0.00000000,0.00000000,0.00000000,0.00000000,0.00000000,0.00000000,0.00000000,0.00000000,0.00000000,0.00000000
283.50000000,6.55956500,10.92480000,0.17542722,727.41066344,0.00000000,0.00000000,0.00000000,0.00000000,0.00000000,0.00000000,0.00000000,0.00000000,0.00000000,0.00000000,0.00000000
284.00000000,6.58324000,10.85700000,0.17538967,722.89630684,0.00000000,0.00000000,0.00000000,0.00000000,0.00000000,0.00000000,0.00000000,0.00000000,0.00000000,0.00000000,0.00000000
