Repository: noberito/ethz

**MODELLING AND CALIBRATING A POLYN YIELD SURFACE FUNCTION**

---

In the context of my research assistant internship at ETH Zurich, I have to implement and find an operationnal strategy to calibrate a yield surface function based on the polyN model which is a homogenous polynomial of degree N.

To make the calibration operationnal please copy paste a folder "{material}_results" containing the csv files for a given material in the lab_data directory and then change the parameters you want in the polyN_optimization/param.txt. Then run polyN_optimization/optimize_polyN.py. The coefficients of the polyN function will be accessible in the polyN_coeff.npy file.

File: LAB_DATA/DP780_results/DATA/UT_45_1.csv (part 3 of 3)
Time[s],Displacement[mm],Force[kN],EngStrain_longi,EngStress[MPa],TrueStrain,TrueStress[MPa],TrueStrainRate[1/s],PlasticStrain_longi,PlasticStress[MPa],PlasticStrain_thick,PlasticStrain_width,R-Value,Thickness[mm],Width[mm], Young's Modulus [MPa]
214.00000000,4.04835600,11.87220000,0.13449044,791.86425054,0.12618360,898.36242554,0.00086088,0.00000000,0.00000000,0.00000000,0.00000000,0.00000000,0.00000000,0.00000000,0.00000000
214.50000000,4.06447900,11.87540000,0.13497867,792.07768745,0.12661385,898.99127760,0.00086050,0.00000000,0.00000000,0.00000000,0.00000000,0.00000000,0.00000000,0.00000000,0.00000000
215.00000000,4.08002700,11.87620000,0.13550444,792.13104667,0.12707700,899.46832408,0.00092628,0.00000000,0.00000000,0.00000000,0.00000000,0.00000000,0.00000000,0.00000000,0.00000000
215.50000000,4.09642100,11.87940000,0.13599267,792.34448358,0.12750686,900.09752282,0.00085974,0.00000000,0.00000000,0.00000000,0.00000000,0.00000000,0.00000000,0.00000000,0.00000000
216.00000000,4.11183400,11.88020000,0.13655600,792.39784280,0.12800264,900.60452262,0.00099154,0.00000000,0.00000000,0.00000000,0.00000000,0.00000000,0.00000000,0.00000000,0.00000000
216.50000000,4.12778800,11.87620000,0.13708189,792.13104667,0.12846523,900.71786680,0.00092519,0.00000000,0.00000000,0.00000000,0.00000000,0.00000000,0.00000000,0.00000000,0.00000000
217.00000000,4.14343800,11.87940000,0.13757011,792.34448358,0.12889451,901.34740222,0.00085854,0.00000000,0.00000000,0.00000000,0.00000000,0.00000000,0.00000000,0.00000000,0.00000000
217.50000000,4.15949300,11.87780000,0.13817100,792.23776512,0.12942259,901.70204937,0.00105616,0.00000000,0.00000000,0.00000000,0.00000000,0.00000000,0.00000000,0.00000000,0.00000000
218.00000000,4.17571800,11.87700000,0.13862167,792.18440590,0.12981847,901.99832855,0.00079176,0.00000000,0.00000000,0.00000000,0.00000000,0.00000000,0.00000000,0.00000000,0.00000000
218.50000000,4.19140200,11.88020000,0.13922256,792.39784280,0.13034606,902.71749549,0.00105519,0.00000000,0.00000000,0.00000000,0.00000000,0.00000000,0.00000000,0.00000000,0.00000000
219.00000000,4.20722100,11.88100000,0.13971078,792.45120203,0.13077453,903.16517581,0.00085693,0.00000000,0.00000000,0.00000000,0.00000000,0.00000000,0.00000000,0.00000000,0.00000000
219.50000000,4.22290400,11.87780000,0.14023656,792.23776512,0.13123575,903.33846049,0.00092244,0.00000000,0.00000000,0.00000000,0.00000000,0.00000000,0.00000000,0.00000000,0.00000000
220.00000000,4.23892600,11.88410000,0.14080000,792.65796903,0.13172977,904.26421107,0.00098805,0.00000000,0.00000000,0.00000000,0.00000000,0.00000000,0.00000000,0.00000000,0.00000000
220.50000000,4.25542100,11.88330000,0.14128822,792.60460980,0.13215764,904.59030605,0.00085575,0.00000000,0.00000000,0.00000000,0.00000000,0.00000000,0.00000000,0.00000000,0.00000000
221.00000000,4.27117200,11.88330000,0.14181400,792.60460980,0.13261823,905.00703994,0.00092116,0.00000000,0.00000000,0.00000000,0.00000000,0.00000000,0.00000000,0.00000000,0.00000000
221.50000000,4.28763300,11.88330000,0.14233978,792.60460980,0.13307860,905.42377383,0.00092074,0.00000000,0.00000000,0.00000000,0.00000000,0.00000000,0.00000000,0.00000000,0.00000000
222.00000000,4.30358700,11.88180000,0.14290311,792.50456125,0.13357161,905.75592863,0.00098604,0.00000000,0.00000000,0.00000000,0.00000000,0.00000000,0.00000000,0.00000000,0.00000000
222.50000000,4.31991300,11.88650000,0.14346644,792.81804670,0.13406439,906.56083296,0.00098555,0.00000000,0.00000000,0.00000000,0.00000000,0.00000000,0.00000000,0.00000000,0.00000000
223.00000000,4.33590100,11.88570000,0.14402978,792.76468748,0.13455692,906.94640925,0.00098507,0.00000000,0.00000000,0.00000000,0.00000000,0.00000000,0.00000000,0.00000000,0.00000000
223.50000000,4.35222600,11.88570000,0.14451811,792.76468748,0.13498368,907.33354267,0.00085353,0.00000000,0.00000000,0.00000000,0.00000000,0.00000000,0.00000000,0.00000000,0.00000000
224.00000000,4.36814700,11.88490000,0.14511900,792.71132825,0.13550856,907.74880350,0.00104975,0.00000000,0.00000000,0.00000000,0.00000000,0.00000000,0.00000000,0.00000000,0.00000000
224.50000000,4.38443900,11.88330000,0.14560722,792.60460980,0.13593482,908.01356536,0.00085252,0.00000000,0.00000000,0.00000000,0.00000000,0.00000000,0.00000000,0.00000000,0.00000000
225.00000000,4.40096800,11.88570000,0.14613300,792.76468748,0.13639367,908.61376955,0.00091769,0.00000000,0.00000000,0.00000000,0.00000000,0.00000000,0.00000000,0.00000000,0.00000000
225.50000000,4.41729400,11.88330000,0.14669633,792.60460980,0.13688505,908.87679984,0.00098277,0.00000000,0.00000000,0.00000000,0.00000000,0.00000000,0.00000000,0.00000000,0.00000000
226.00000000,4.43368700,11.88650000,0.14722211,792.81804670,0.13734346,909.53839327,0.00091682,0.00000000,0.00000000,0.00000000,0.00000000,0.00000000,0.00000000,0.00000000,0.00000000
226.50000000,4.45004700,11.88570000,0.14778544,792.76468748,0.13783439,909.92376916,0.00098184,0.00000000,0.00000000,0.00000000,0.00000000,0.00000000,0.00000000,0.00000000,0.00000000
227.00000000,4.46613600,11.88490000,0.14831133,792.71132825,0.13829246,910.27940229,0.00091614,0.00000000,0.00000000,0.00000000,0.00000000,0.00000000,0.00000000,0.00000000,0.00000000
227.50000000,4.48283400,11.88180000,0.14887467,792.50456125,0.13878291,910.48841364,0.00098091,0.00000000,0.00000000,0.00000000,0.00000000,0.00000000,0.00000000,0.00000000,0.00000000
228.00000000,4.49926100,11.88410000,0.14940044,792.65796903,0.13924045,911.08142189,0.00091508,0.00000000,0.00000000,0.00000000,0.00000000,0.00000000,0.00000000,0.00000000,0.00000000
228.50000000,4.51579000,11.88810000,0.14992622,792.92476516,0.13969779,911.80497970,0.00091466,0.00000000,0.00000000,0.00000000,0.00000000,0.00000000,0.00000000,0.00000000,0.00000000
229.00000000,4.53252100,11.88020000,0.15052711,792.39784280,0.14022019,911.67520093,0.00104482,0.00000000,0.00000000,0.00000000,0.00000000,0.00000000,0.00000000,0.00000000,0.00000000
229.50000000,4.54884700,11.88180000,0.15101533,792.50456125,0.14064445,912.18490174,0.00084851,0.00000000,0.00000000,0.00000000,0.00000000,0.00000000,0.00000000,0.00000000,0.00000000
230.00000000,4.56557800,11.88650000,0.15161622,792.81804670,0.14116637,913.02212386,0.00104383,0.00000000,0.00000000,0.00000000,0.00000000,0.00000000,0.00000000,0.00000000,0.00000000
230.50000000,4.58207300,11.88490000,0.15214211,792.71132825,0.14162292,913.31610324,0.00091310,0.00000000,0.00000000,0.00000000,0.00000000,0.00000000,0.00000000,0.00000000,0.00000000
231.00000000,4.59839900,11.88330000,0.15270544,792.60460980,0.14211174,913.63964901,0.00097765,0.00000000,0.00000000,0.00000000,0.00000000,0.00000000,0.00000000,0.00000000,0.00000000
231.50000000,4.61513000,11.88410000,0.15323122,792.65796903,0.14256776,914.11791843,0.00091204,0.00000000,0.00000000,0.00000000,0.00000000,0.00000000,0.00000000,0.00000000,0.00000000
232.00000000,4.63165900,11.87940000,0.15379456,792.34448358,0.14305612,914.20275127,0.00097673,0.00000000,0.00000000,0.00000000,0.00000000,0.00000000,0.00000000,0.00000000,0.00000000
232.50000000,4.64856000,11.88650000,0.15432033,792.81804670,0.14351171,915.16599195,0.00091118,0.00000000,0.00000000,0.00000000,0.00000000,0.00000000,0.00000000,0.00000000,0.00000000
233.00000000,4.66508800,11.89450000,0.15484611,793.35163896,0.14396710,916.19905500,0.00091077,0.00000000,0.00000000,0.00000000,0.00000000,0.00000000,0.00000000,0.00000000,0.00000000
233.50000000,4.68188700,11.88410000,0.15540956,792.65796903,0.14445487,915.84459170,0.00097555,0.00000000,0.00000000,0.00000000,0.00000000,0.00000000,0.00000000,0.00000000,0.00000000
234.00000000,4.69902400,11.88330000,0.15597289,792.60460980,0.14494232,916.22944054,0.00097489,0.00000000,0.00000000,0.00000000,0.00000000,0.00000000,0.00000000,0.00000000,0.00000000
234.50000000,4.71633000,11.88570000,0.15653622,792.76468748,0.14542952,916.86107677,0.00097441,0.00000000,0.00000000,0.00000000,0.00000000,0.00000000,0.00000000,0.00000000,0.00000000
235.00000000,4.73343400,11.88180000,0.15706200,792.50456125,0.14588403,916.97691265,0.00090902,0.00000000,0.00000000,0.00000000,0.00000000,0.00000000,0.00000000,0.00000000,0.00000000
235.50000000,4.75013100,11.88330000,0.15762533,792.60460980,0.14637078,917.53917562,0.00097349,0.00000000,0.00000000,0.00000000,0.00000000,0.00000000,0.00000000,0.00000000,0.00000000
236.00000000,4.76706600,11.88100000,0.15818867,792.45120203,0.14685729,917.80800107,0.00097302,0.00000000,0.00000000,0.00000000,0.00000000,0.00000000,0.00000000,0.00000000,0.00000000
236.50000000,4.78396600,11.88100000,0.15871456,792.45120203,0.14731125,918.22474236,0.00090792,0.00000000,0.00000000,0.00000000,0.00000000,0.00000000,0.00000000,0.00000000,0.00000000
237.00000000,4.80117100,11.87940000,0.15931544,792.34448358,0.14782970,918.57719713,0.00103690,0.00000000,0.00000000,0.00000000,0.00000000,0.00000000,0.00000000,0.00000000,0.00000000
237.50000000,4.81837600,11.88020000,0.15987878,792.39784280,0.14831550,919.08544142,0.00097160,0.00000000,0.00000000,0.00000000,0.00000000,0.00000000,0.00000000,0.00000000,0.00000000
238.00000000,4.83537800,11.87940000,0.16040456,792.34448358,0.14876870,919.44014831,0.00090640,0.00000000,0.00000000,0.00000000,0.00000000,0.00000000,0.00000000,0.00000000,0.00000000
238.50000000,4.85210900,11.88020000,0.16093033,792.39784280,0.14922170,919.91869178,0.00090599,0.00000000,0.00000000,0.00000000,0.00000000,0.00000000,0.00000000,0.00000000,0.00000000
239.00000000,4.86914500,11.87700000,0.16149367,792.18440590,0.14970682,920.11717028,0.00097025,0.00000000,0.00000000,0.00000000,0.00000000,0.00000000,0.00000000,0.00000000,0.00000000
239.50000000,4.88624800,11.88020000,0.16209467,792.39784280,0.15022412,920.84130700,0.00103461,0.00000000,0.00000000,0.00000000,0.00000000,0.00000000,0.00000000,0.00000000,0.00000000
240.00000000,4.90406100,11.87860000,0.16262044,792.29112435,0.15067646,921.13385912,0.00090467,0.00000000,0.00000000,0.00000000,0.00000000,0.00000000,0.00000000,0.00000000,0.00000000
240.50000000,4.92089400,11.91520000,0.16318378,794.73230893,0.15116088,924.41972942,0.00096884,0.00000000,0.00000000,0.00000000,0.00000000,0.00000000,0.00000000,0.00000000,0.00000000
241.00000000,4.93853800,11.87860000,0.16378467,792.29112435,0.00000000,0.00000000,0.00000000,0.00000000,0.00000000,0.00000000,0.00000000,0.00000000,0.00000000,0.00000000,0.00000000
241.50000000,4.95574300,11.86980000,0.16434800,791.70417287,0.00000000,0.00000000,0.00000000,0.00000000,0.00000000,0.00000000,0.00000000,0.00000000,0.00000000,0.00000000,0.00000000
242.00000000,4.97298100,11.87460000,0.16491144,792.02432822,0.00000000,0.00000000,0.00000000,0.00000000,0.00000000,0.00000000,0.00000000,0.00000000,0.00000000,0.00000000,0.00000000
242.50000000,4.99052400,11.87060000,0.16543722,791.75753209,0.00000000,0.00000000,0.00000000,0.00000000,0.00000000,0.00000000,0.00000000,0.00000000,0.00000000,0.00000000,0.00000000
243.00000000,5.00803300,11.87220000,0.16600056,791.86425054,0.00000000,0.00000000,0.00000000,0.00000000,0.00000000,0.00000000,0.00000000,0.00000000,0.00000000,0.00000000,0.00000000
243.50000000,5.02577800,11.87220000,0.16652633,791.86425054,0.00000000,0.00000000,0.00000000,0.00000000,0.00000000,0.00000000,0.00000000,0.00000000,0.00000000,0.00000000,0.00000000
244.00000000,5.04345600,11.86900000,0.16712722,791.65081364,0.00000000,0.00000000,0.00000000,0.00000000,0.00000000,0.00000000,0.00000000,0.00000000,0.00000000,0.00000000,0.00000000
244.50000000,5.06184400,11.87060000,0.16769056,791.75753209,0.00000000,0.00000000,0.00000000,0.00000000,0.00000000,0.00000000,0.00000000,0.00000000,0.00000000,0.00000000,0.00000000
245.00000000,5.07854200,11.86980000,0.16821644,791.70417287,0.00000000,0.00000000,0.00000000,0.00000000,0.00000000,0.00000000,0.00000000,0.00000000,0.00000000,0.00000000,0.00000000
245.50000000,5.09659100,11.86740000,0.16877978,791.54409519,0.00000000,0.00000000,0.00000000,0.00000000,0.00000000,0.00000000,0.00000000,0.00000000,0.00000000,0.00000000,0.00000000
246.00000000,5.11464100,11.87060000,0.16938067,791.75753209,0.00000000,0.00000000,0.00000000,0.00000000,0.00000000,0.00000000,0.00000000,0.00000000,0.00000000,0.00000000,0.00000000
246.50000000,5.13215000,11.86500000,0.16986889,791.38401751,0.00000000,0.00000000,0.00000000,0.00000000,0.00000000,0.00000000,0.00000000,0.00000000,0.00000000,0.00000000,0.00000000
247.00000000,5.15057100,11.86260000,0.17043222,791.22393983,0.00000000,0.00000000,0.00000000,0.00000000,0.00000000,0.00000000,0.00000000,0.00000000,0.00000000,0.00000000,0.00000000
247.50000000,5.16814800,11.86340000,0.17107078,791.27729906,0.00000000,0.00000000,0.00000000,0.00000000,0.00000000,0.00000000,0.00000000,0.00000000,0.00000000,0.00000000,0.00000000
248.00000000,5.18643400,11.85940000,0.17159656,791.01050293,0.00000000,0.00000000,0.00000000,0.00000000,0.00000000,0.00000000,0.00000000,0.00000000,0.00000000,0.00000000,0.00000000
248.50000000,5.20448400,11.85860000,0.17215989,790.95714371,0.00000000,0.00000000,0.00000000,0.00000000,0.00000000,0.00000000,0.00000000,0.00000000,0.00000000,0.00000000,0.00000000
249.00000000,5.22277000,11.85780000,0.17268567,790.90378448,0.00000000,0.00000000,0.00000000,0.00000000,0.00000000,0.00000000,0.00000000,0.00000000,0.00000000,0.00000000,0.00000000
249.50000000,5.24051600,11.85460000,0.17324911,790.69034758,0.00000000,0.00000000,0.00000000,0.00000000,0.00000000,0.00000000,0.00000000,0.00000000,0.00000000,0.00000000,0.00000000
250.00000000,5.25859900,11.85300000,0.17377489,790.58362912,0.00000000,0.00000000,0.00000000,0.00000000,0.00000000,0.00000000,0.00000000,0.00000000,0.00000000,0.00000000,0.00000000
250.50000000,5.27678400,11.85300000,0.17433822,790.58362912,0.00000000,0.00000000,0.00000000,0.00000000,0.00000000,0.00000000,0.00000000,0.00000000,0.00000000,0.00000000,0.00000000
251.00000000,5.29493500,11.85140000,0.17482644,790.47691067,0.00000000,0.00000000,0.00000000,0.00000000,0.00000000,0.00000000,0.00000000,0.00000000,0.00000000,0.00000000,0.00000000
251.50000000,5.31339000,11.84510000,0.17538978,790.05670677,0.00000000,0.00000000,0.00000000,0.00000000,0.00000000,0.00000000,0.00000000,0.00000000,0.00000000,0.00000000,0.00000000
252.00000000,5.33123700,11.84590000,0.17595322,790.11006600,0.00000000,0.00000000,0.00000000,0.00000000,0.00000000,0.00000000,0.00000000,0.00000000,0.00000000,0.00000000,0.00000000
252.50000000,5.34962500,11.84590000,0.17644144,790.11006600,0.00000000,0.00000000,0.00000000,0.00000000,0.00000000,0.00000000,0.00000000,0.00000000,0.00000000,0.00000000,0.00000000
253.00000000,5.36835100,11.84430000,0.17700478,790.00334754,0.00000000,0.00000000,0.00000000,0.00000000,0.00000000,0.00000000,0.00000000,0.00000000,0.00000000,0.00000000,0.00000000
253.50000000,5.38680600,11.84110000,0.17756822,789.78991064,0.00000000,0.00000000,0.00000000,0.00000000,0.00000000,0.00000000,0.00000000,0.00000000,0.00000000,0.00000000,0.00000000
254.00000000,5.40502500,11.84110000,0.17801889,789.78991064,0.00000000,0.00000000,0.00000000,0.00000000,0.00000000,0.00000000,0.00000000,0.00000000,0.00000000,0.00000000,0.00000000
254.50000000,5.42378400,11.83870000,0.17854467,789.62983296,0.00000000,0.00000000,0.00000000,0.00000000,0.00000000,0.00000000,0.00000000,0.00000000,0.00000000,0.00000000,0.00000000
255.00000000,5.44278000,11.83550000,0.17907044,789.41639606,0.00000000,0.00000000,0.00000000,0.00000000,0.00000000,0.00000000,0.00000000,0.00000000,0.00000000,0.00000000,0.00000000
255.50000000,5.46170900,11.83630000,0.17959622,789.46975529,0.00000000,0.00000000,0.00000000,0.00000000,0.00000000,0.00000000,0.00000000,0.00000000,0.00000000,0.00000000,0.00000000
256.00000000,5.48043500,11.83070000,0.18008456,789.09624071,0.00000000,0.00000000,0.00000000,0.00000000,0.00000000,0.00000000,0.00000000,0.00000000,0.00000000,0.00000000,0.00000000
256.50000000,5.49895800,11.82350000,0.18049767,788.61600767,0.00000000,0.00000000,0.00000000,0.00000000,0.00000000,0.00000000,0.00000000,0.00000000,0.00000000,0.00000000,0.00000000
257.00000000,5.51805500,11.82270000,0.18102344,788.56264845,0.00000000,0.00000000,0.00000000,0.00000000,0.00000000,0.00000000,0.00000000,0.00000000,0.00000000,0.00000000,0.00000000
257.50000000,5.53745700,11.82110000,0.18151167,788.45593000,0.00000000,0.00000000,0.00000000,0.00000000,0.00000000,0.00000000,0.00000000,0.00000000,0.00000000,0.00000000,0.00000000
258.00000000,5.55523600,11.81480000,0.18196244,788.03572609,0.00000000,0.00000000,0.00000000,0.00000000,0.00000000,0.00000000,0.00000000,0.00000000,0.00000000,0.00000000,0.00000000
258.50000000,5.57511100,11.81640000,0.18245067,788.14244454,0.00000000,0.00000000,0.00000000,0.00000000,0.00000000,0.00000000,0.00000000,0.00000000,0.00000000,0.00000000,0.00000000
259.00000000,5.59370200,11.81240000,0.18290133,787.87564842,0.00000000,0.00000000,0.00000000,0.00000000,0.00000000,0.00000000,0.00000000,0.00000000,0.00000000,0.00000000,0.00000000
259.50000000,5.61317100,11.81160000,0.18335200,787.82228919,0.00000000,0.00000000,0.00000000,0.00000000,0.00000000,0.00000000,0.00000000,0.00000000,0.00000000,0.00000000,0.00000000
260.00000000,5.63172800,11.80520000,0.18372767,787.39541538,0.00000000,0.00000000,0.00000000,0.00000000,0.00000000,0.00000000,0.00000000,0.00000000,0.00000000,0.00000000,0.00000000
260.50000000,5.65177200,11.80200000,0.18421589,787.18197848,0.00000000,0.00000000,0.00000000,0.00000000,0.00000000,0.00000000,0.00000000,0.00000000,0.00000000,0.00000000,0.00000000
261.00000000,5.67147800,11.79880000,0.18466667,786.96854158,0.00000000,0.00000000,0.00000000,0.00000000,0.00000000,0.00000000,0.00000000,0.00000000,0.00000000,0.00000000,0.00000000
261.50000000,5.69003400,11.79160000,0.18504222,786.48830855,0.00000000,0.00000000,0.00000000,0.00000000,0.00000000,0.00000000,0.00000000,0.00000000,0.00000000,0.00000000,0.00000000
262.00000000,5.70977400,11.79400000,0.18545544,786.64838622,0.00000000,0.00000000,0.00000000,0.00000000,0.00000000,0.00000000,0.00000000,0.00000000,0.00000000,0.00000000,0.00000000
262.50000000,5.72934500,11.78610000,0.18583100,786.12146387,0.00000000,0.00000000,0.00000000,0.00000000,0.00000000,0.00000000,0.00000000,0.00000000,0.00000000,0.00000000,0.00000000
263.00000000,5.74864500,11.77970000,0.18620656,785.69459006,0.00000000,0.00000000,0.00000000,0.00000000,0.00000000,0.00000000,0.00000000,0.00000000,0.00000000,0.00000000,0.00000000
263.50000000,5.76804700,11.77490000,0.18658222,785.37443471,0.00000000,0.00000000,0.00000000,0.00000000,0.00000000,0.00000000,0.00000000,0.00000000,0.00000000,0.00000000,0.00000000
264.00000000,5.78795600,11.77170000,0.18692022,785.16099780,0.00000000,0.00000000,0.00000000,0.00000000,0.00000000,0.00000000,0.00000000,0.00000000,0.00000000,0.00000000,0.00000000
264.50000000,5.80766200,11.76610000,0.18729589,784.78748322,0.00000000,0.00000000,0.00000000,0.00000000,0.00000000,0.00000000,0.00000000,0.00000000,0.00000000,0.00000000,0.00000000
265.00000000,5.82699600,11.76130000,0.18763400,784.46732787,0.00000000,0.00000000,0.00000000,0.00000000,0.00000000,0.00000000,0.00000000,0.00000000,0.00000000,0.00000000,0.00000000
265.50000000,5.84747900,11.75500000,0.18789689,784.04712397,0.00000000,0.00000000,0.00000000,0.00000000,0.00000000,0.00000000,0.00000000,0.00000000,0.00000000,0.00000000,0.00000000
266.00000000,5.86732100,11.74780000,0.18823489,783.56689093,0.00000000,0.00000000,0.00000000,0.00000000,0.00000000,0.00000000,0.00000000,0.00000000,0.00000000,0.00000000,0.00000000
266.50000000,5.88685800,11.74620000,0.18853533,783.46017248,0.00000000,0.00000000,0.00000000,0.00000000,0.00000000,0.00000000,0.00000000,0.00000000,0.00000000,0.00000000,0.00000000
267.00000000,5.90720600,11.73740000,0.18879833,782.87322100,0.00000000,0.00000000,0.00000000,0.00000000,0.00000000,0.00000000,0.00000000,0.00000000,0.00000000,0.00000000,0.00000000
267.50000000,5.92718200,11.72860000,0.18902367,782.28626951,0.00000000,0.00000000,0.00000000,0.00000000,0.00000000,0.00000000,0.00000000,0.00000000,0.00000000,0.00000000,0.00000000
268.00000000,5.94756400,11.72310000,0.18928667,781.91942484,0.00000000,0.00000000,0.00000000,0.00000000,0.00000000,0.00000000,0.00000000,0.00000000,0.00000000,0.00000000,0.00000000
268.50000000,5.96733800,11.71590000,0.18951211,781.43919180,0.00000000,0.00000000,0.00000000,0.00000000,0.00000000,0.00000000,0.00000000,0.00000000,0.00000000,0.00000000,0.00000000
269.00000000,5.98748300,11.70550000,0.18977500,780.74552187,0.00000000,0.00000000,0.00000000,0.00000000,0.00000000,0.00000000,0.00000000,0.00000000,0.00000000,0.00000000,0.00000000
269.50000000,6.00735800,11.69990000,0.18996289,780.37200729,0.00000000,0.00000000,0.00000000,0.00000000,0.00000000,0.00000000,0.00000000,0.00000000,0.00000000,0.00000000,0.00000000
270.00000000,6.02709900,11.69350000,0.19015067,779.94513348,0.00000000,0.00000000,0.00000000,0.00000000,0.00000000,0.00000000,0.00000000,0.00000000,0.00000000,0.00000000,0.00000000
270.50000000,6.04761600,11.68480000,0.19033856,779.36485190,0.00000000,0.00000000,0.00000000,0.00000000,0.00000000,0.00000000,0.00000000,0.00000000,0.00000000,0.00000000,0.00000000
271.00000000,6.06843700,11.68000000,0.19052644,779.04469655,0.00000000,0.00000000,0.00000000,0.00000000,0.00000000,0.00000000,0.00000000,0.00000000,0.00000000,0.00000000,0.00000000
271.50000000,6.08882000,11.67200000,0.19071422,778.51110429,0.00000000,0.00000000,0.00000000,0.00000000,0.00000000,0.00000000,0.00000000,0.00000000,0.00000000,0.00000000,0.00000000
272.00000000,6.10906600,11.65930000,0.19078933,777.66402658,0.00000000,0.00000000,0.00000000,0.00000000,0.00000000,0.00000000,0.00000000,0.00000000,0.00000000,0.00000000,0.00000000
272.50000000,6.12941500,11.65290000,0.19097733,777.23715277,0.00000000,0.00000000,0.00000000,0.00000000,0.00000000,0.00000000,0.00000000,0.00000000,0.00000000,0.00000000,0.00000000
273.00000000,6.15000000,11.63930000,0.19109000,776.33004594,0.00000000,0.00000000,0.00000000,0.00000000,0.00000000,0.00000000,0.00000000,0.00000000,0.00000000,0.00000000,0.00000000
273.50000000,6.17058500,11.63050000,0.19116522,775.74309445,0.00000000,0.00000000,0.00000000,0.00000000,0.00000000,0.00000000,0.00000000,0.00000000,0.00000000,0.00000000,0.00000000
274.00000000,6.19073100,11.61940000,0.19131556,775.00273519,0.00000000,0.00000000,0.00000000,0.00000000,0.00000000,0.00000000,0.00000000,0.00000000,0.00000000,0.00000000,0.00000000
274.50000000,6.21128200,11.60820000,0.19139067,774.25570603,0.00000000,0.00000000,0.00000000,0.00000000,0.00000000,0.00000000,0.00000000,0.00000000,0.00000000,0.00000000,0.00000000
275.00000000,6.23169900,11.59390000,0.19142833,773.30190987,0.00000000,0.00000000,0.00000000,0.00000000,0.00000000,0.00000000,0.00000000,0.00000000,0.00000000,0.00000000,0.00000000
275.50000000,6.25235200,11.58510000,0.19157867,772.71495839,0.00000000,0.00000000,0.00000000,0.00000000,0.00000000,0.00000000,0.00000000,0.00000000,0.00000000,0.00000000,0.00000000
276.00000000,6.27290300,11.57150000,0.19165378,771.80785155,0.00000000,0.00000000,0.00000000,0.00000000,0.00000000,0.00000000,0.00000000,0.00000000,0.00000000,0.00000000,0.00000000
276.50000000,6.29321900,11.56200000,0.19165389,771.17421074,0.00000000,0.00000000,0.00000000,0.00000000,0.00000000,0.00000000,0.00000000,0.00000000,0.00000000,0.00000000,0.00000000
277.00000000,6.31427700,11.54840000,0.19172911,770.26710390,0.00000000,0.00000000,0.00000000,0.00000000,0.00000000,0.00000000,0.00000000,0.00000000,0.00000000,0.00000000,0.00000000
277.50000000,6.33482900,11.53560000,0.19172922,769.41335629,0.00000000,0.00000000,0.00000000,0.00000000,0.00000000,0.00000000,0.00000000,0.00000000,0.00000000,0.00000000,0.00000000
278.00000000,6.35585400,11.52290000,0.19184189,768.56627858,0.00000000,0.00000000,0.00000000,0.00000000,0.00000000,0.00000000,0.00000000,0.00000000,0.00000000,0.00000000,0.00000000
278.50000000,6.37681300,11.50850000,0.19187956,767.60581252,0.00000000,0.00000000,0.00000000,0.00000000,0.00000000,0.00000000,0.00000000,0.00000000,0.00000000,0.00000000,0.00000000
279.00000000,6.39824400,11.49020000,0.19191722,766.38522023,0.00000000,0.00000000,0.00000000,0.00000000,0.00000000,0.00000000,0.00000000,0.00000000,0.00000000,0.00000000,0.00000000
279.50000000,6.41876300,11.47660000,0.19195478,765.47811339,0.00000000,0.00000000,0.00000000,0.00000000,0.00000000,0.00000000,0.00000000,0.00000000,0.00000000,0.00000000,0.00000000
280.00000000,6.43982300,11.45830000,0.19191744,764.25752110,0.00000000,0.00000000,0.00000000,0.00000000,0.00000000,0.00000000,0.00000000,0.00000000,0.00000000,0.00000000,0.00000000
280.50000000,6.46088300,11.44150000,0.19195500,763.13697736,0.00000000,0.00000000,0.00000000,0.00000000,0.00000000,0.00000000,0.00000000,0.00000000,0.00000000,0.00000000,0.00000000
281.00000000,6.48160600,11.42480000,0.19199267,762.02310352,0.00000000,0.00000000,0.00000000,0.00000000,0.00000000,0.00000000,0.00000000,0.00000000,0.00000000,0.00000000,0.00000000
281.50000000,6.50246300,11.40730000,0.19195522,760.85587046,0.00000000,0.00000000,0.00000000,0.00000000,0.00000000,0.00000000,0.00000000,0.00000000,0.00000000,0.00000000,0.00000000
282.00000000,6.52366000,11.38490000,0.19199289,759.36181213,0.00000000,0.00000000,0.00000000,0.00000000,0.00000000,0.00000000,0.00000000,0.00000000,0.00000000,0.00000000,0.00000000
282.50000000,6.54435000,11.36180000,0.19203067,757.82106449,0.00000000,0.00000000,0.00000000,0.00000000,0.00000000,0.00000000,0.00000000,0.00000000,0.00000000,0.00000000,0.00000000
283.00000000,6.56585100,11.34580000,0.19203078,756.75387997,0.00000000,0.00000000,0.00000000,0.00000000,0.00000000,0.00000000,0.00000000,0.00000000,0.00000000,0.00000000,0.00000000
283.50000000,6.58735400,11.32350000,0.19203089,755.26649155,0.00000000,0.00000000,0.00000000,0.00000000,0.00000000,0.00000000,0.00000000,0.00000000,0.00000000,0.00000000,0.00000000
284.00000000,6.60851900,11.29720000,0.19199344,753.51230701,0.00000000,0.00000000,0.00000000,0.00000000,0.00000000,0.00000000,0.00000000,0.00000000,0.00000000,0.00000000,0.00000000
284.50000000,6.62995600,11.27010000,0.19203122,751.70476323,0.00000000,0.00000000,0.00000000,0.00000000,0.00000000,0.00000000,0.00000000,0.00000000,0.00000000,0.00000000,0.00000000
285.00000000,6.65206900,11.24220000,0.19206889,749.84386023,0.00000000,0.00000000,0.00000000,0.00000000,0.00000000,0.00000000,0.00000000,0.00000000,0.00000000,0.00000000,0.00000000
285.50000000,6.67408200,11.21590000,0.19199400,748.08967569,0.00000000,0.00000000,0.00000000,0.00000000,0.00000000,0.00000000,0.00000000,0.00000000,0.00000000,0.00000000,0.00000000
286.00000000,6.69569200,11.18790000,0.19195667,746.22210278,0.00000000,0.00000000,0.00000000,0.00000000,0.00000000,0.00000000,0.00000000,0.00000000,0.00000000,0.00000000,0.00000000
286.50000000,6.71787800,11.15450000,0.19199456,743.99435511,0.00000000,0.00000000,0.00000000,0.00000000,0.00000000,0.00000000,0.00000000,0.00000000,0.00000000,0.00000000,0.00000000
287.00000000,6.74033700,11.11700000,0.19199500,741.49314140,0.00000000,0.00000000,0.00000000,0.00000000,0.00000000,0.00000000,0.00000000,0.00000000,0.00000000,0.00000000,0.00000000
287.50000000,6.76273000,11.07070000,0.19199522,738.40497620,0.00000000,0.00000000,0.00000000,0.00000000,0.00000000,0.00000000,0.00000000,0.00000000,0.00000000,0.00000000,0.00000000
288.00000000,6.78600500,11.03080000,0.19188311,735.74368482,0.00000000,0.00000000,0.00000000,0.00000000,0.00000000,0.00000000,0.00000000,0.00000000,0.00000000,0.00000000,0.00000000
288.50000000,6.80968900,10.97340000,0.19188367,731.91516037,0.00000000,0.00000000,0.00000000,0.00000000,0.00000000,0.00000000,0.00000000,0.00000000,0.00000000,0.00000000,0.00000000
289.00000000,6.83429000,10.91440000,0.19188433,727.97991747,0.00000000,0.00000000,0.00000000,0.00000000,0.00000000,0.00000000,0.00000000,0.00000000,0.00000000,0.00000000,0.00000000
289.50000000,6.86143500,10.81230000,0.19181033,721.16994627,0.00000000,0.00000000,0.00000000,0.00000000,0.00000000,0.00000000,0.00000000,0.00000000,0.00000000,0.00000000,0.00000000
