Repository: noberito/ethz

**MODELLING AND CALIBRATING A POLYN YIELD SURFACE FUNCTION**

---

In the context of my research assistant internship at ETH Zurich, I have to implement and find an operationnal strategy to calibrate a yield surface function based on the polyN model which is a homogenous polynomial of degree N.

To make the calibration operationnal please copy paste a folder "{material}_results" containing the csv files for a given material in the lab_data directory and then change the parameters you want in the polyN_optimization/param.txt. Then run polyN_optimization/optimize_polyN.py. The coefficients of the polyN function will be accessible in the polyN_coeff.npy file.

File: LAB_DATA/DP780_results/DATA/UT_45_3.csv (part 3 of 3)
Time[s],Displacement[mm],Force[kN],EngStrain_longi,EngStress[MPa],TrueStrain,TrueStress[MPa],TrueStrainRate[1/s],PlasticStrain_longi,PlasticStress[MPa],PlasticStrain_thick,PlasticStrain_width,R-Value,Thickness[mm],Width[mm], Young's Modulus [MPa]
214.50000000,4.05605400,11.95190000,0.13778789,795.49453736,0.12908593,905.10405028,0.00099711,0.00000000,0.00000000,0.00000000,0.00000000,0.00000000,0.00000000,0.00000000,0.00000000
215.00000000,4.07275100,11.95190000,0.13835500,795.49453736,0.12958424,905.55518407,0.00099662,0.00000000,0.00000000,0.00000000,0.00000000,0.00000000,0.00000000,0.00000000,0.00000000
215.50000000,4.08846900,11.95270000,0.13895211,795.54778376,0.13010864,906.09082780,0.00104880,0.00000000,0.00000000,0.00000000,0.00000000,0.00000000,0.00000000,0.00000000,0.00000000
216.00000000,4.10499800,11.95190000,0.13954556,795.49453736,0.13062955,906.50226451,0.00104182,0.00000000,0.00000000,0.00000000,0.00000000,0.00000000,0.00000000,0.00000000,0.00000000
216.50000000,4.12064800,11.95110000,0.14008267,795.44129096,0.13110077,906.86882817,0.00094245,0.00000000,0.00000000,0.00000000,0.00000000,0.00000000,0.00000000,0.00000000,0.00000000
217.00000000,4.13724400,11.95270000,0.14065722,795.54778376,0.13160461,907.44732516,0.00100767,0.00000000,0.00000000,0.00000000,0.00000000,0.00000000,0.00000000,0.00000000,0.00000000
217.50000000,4.15302900,11.95190000,0.14123556,795.49453736,0.13211150,907.84665028,0.00101378,0.00000000,0.00000000,0.00000000,0.00000000,0.00000000,0.00000000,0.00000000,0.00000000
218.00000000,4.16945600,11.95190000,0.14182900,795.49453736,0.13263136,908.31873210,0.00103973,0.00000000,0.00000000,0.00000000,0.00000000,0.00000000,0.00000000,0.00000000,0.00000000
218.50000000,4.18585000,11.95510000,0.14241489,795.70752295,0.13314435,909.02812142,0.00102597,0.00000000,0.00000000,0.00000000,0.00000000,0.00000000,0.00000000,0.00000000,0.00000000
219.00000000,4.20180400,11.95270000,0.14301578,795.54778376,0.13367019,909.32366881,0.00105169,0.00000000,0.00000000,0.00000000,0.00000000,0.00000000,0.00000000,0.00000000,0.00000000
219.50000000,4.21772400,11.95590000,0.14357911,795.76076935,0.13416292,910.01539327,0.00098545,0.00000000,0.00000000,0.00000000,0.00000000,0.00000000,0.00000000,0.00000000,0.00000000
220.00000000,4.23421900,11.95430000,0.14414244,795.65427655,0.13465540,910.34182891,0.00098497,0.00000000,0.00000000,0.00000000,0.00000000,0.00000000,0.00000000,0.00000000,0.00000000
220.50000000,4.24997000,11.95270000,0.14478100,795.54778376,0.13521335,910.72798744,0.00111591,0.00000000,0.00000000,0.00000000,0.00000000,0.00000000,0.00000000,0.00000000,0.00000000
221.00000000,4.26704000,11.95510000,0.14534433,795.70752295,0.13570532,911.35910240,0.00098393,0.00000000,0.00000000,0.00000000,0.00000000,0.00000000,0.00000000,0.00000000,0.00000000
221.50000000,4.28302800,11.95190000,0.14590767,795.49453736,0.13619704,911.56328915,0.00098345,0.00000000,0.00000000,0.00000000,0.00000000,0.00000000,0.00000000,0.00000000,0.00000000
222.00000000,4.29965800,11.95270000,0.14654611,795.54778376,0.13675404,912.13221767,0.00111399,0.00000000,0.00000000,0.00000000,0.00000000,0.00000000,0.00000000,0.00000000,0.00000000
222.50000000,4.31652500,11.95590000,0.14718456,795.76076935,0.13731073,912.88446451,0.00111337,0.00000000,0.00000000,0.00000000,0.00000000,0.00000000,0.00000000,0.00000000,0.00000000
223.00000000,4.33305300,11.95430000,0.14771033,795.65427655,0.13776894,913.18063496,0.00091643,0.00000000,0.00000000,0.00000000,0.00000000,0.00000000,0.00000000,0.00000000,0.00000000
223.50000000,4.34958200,11.95670000,0.14834889,795.81401575,0.13832516,913.87214075,0.00111244,0.00000000,0.00000000,0.00000000,0.00000000,0.00000000,0.00000000,0.00000000,0.00000000
224.00000000,4.36580700,11.95670000,0.14898733,795.81401575,0.13888097,914.38022378,0.00111163,0.00000000,0.00000000,0.00000000,0.00000000,0.00000000,0.00000000,0.00000000,0.00000000
224.50000000,4.38257200,11.95510000,0.14951311,795.70752295,0.13933847,914.67623024,0.00091499,0.00000000,0.00000000,0.00000000,0.00000000,0.00000000,0.00000000,0.00000000,0.00000000
225.00000000,4.39879700,11.95670000,0.15018911,795.81401575,0.13992637,915.33661538,0.00117580,0.00000000,0.00000000,0.00000000,0.00000000,0.00000000,0.00000000,0.00000000,0.00000000
225.50000000,4.41596700,11.95270000,0.15079000,795.54778376,0.14044866,915.50843407,0.00104458,0.00000000,0.00000000,0.00000000,0.00000000,0.00000000,0.00000000,0.00000000,0.00000000
226.00000000,4.43225900,11.95750000,0.15139089,795.86726215,0.14097068,916.35431440,0.00104403,0.00000000,0.00000000,0.00000000,0.00000000,0.00000000,0.00000000,0.00000000,0.00000000
226.50000000,4.44912600,11.95590000,0.15199189,795.76076935,0.00000000,0.00000000,0.00000000,0.00000000,0.00000000,0.00000000,0.00000000,0.00000000,0.00000000,0.00000000,0.00000000
227.00000000,4.46595900,11.95670000,0.15263033,795.81401575,0.00000000,0.00000000,0.00000000,0.00000000,0.00000000,0.00000000,0.00000000,0.00000000,0.00000000,0.00000000,0.00000000
227.50000000,4.48275800,11.95510000,0.15323122,795.70752295,0.00000000,0.00000000,0.00000000,0.00000000,0.00000000,0.00000000,0.00000000,0.00000000,0.00000000,0.00000000,0.00000000
228.00000000,4.49942200,11.95270000,0.15386967,795.54778376,0.00000000,0.00000000,0.00000000,0.00000000,0.00000000,0.00000000,0.00000000,0.00000000,0.00000000,0.00000000,0.00000000
228.50000000,4.51595100,11.95430000,0.15447056,795.65427655,0.00000000,0.00000000,0.00000000,0.00000000,0.00000000,0.00000000,0.00000000,0.00000000,0.00000000,0.00000000,0.00000000
229.00000000,4.53302000,11.95110000,0.15507144,795.44129096,0.00000000,0.00000000,0.00000000,0.00000000,0.00000000,0.00000000,0.00000000,0.00000000,0.00000000,0.00000000,0.00000000
229.50000000,4.55046200,11.95270000,0.15571000,795.54778376,0.00000000,0.00000000,0.00000000,0.00000000,0.00000000,0.00000000,0.00000000,0.00000000,0.00000000,0.00000000,0.00000000
230.00000000,4.56695700,11.95510000,0.15631089,795.70752295,0.00000000,0.00000000,0.00000000,0.00000000,0.00000000,0.00000000,0.00000000,0.00000000,0.00000000,0.00000000,0.00000000
230.50000000,4.58318100,11.95030000,0.15698689,795.38804456,0.00000000,0.00000000,0.00000000,0.00000000,0.00000000,0.00000000,0.00000000,0.00000000,0.00000000,0.00000000,0.00000000
231.00000000,4.60119700,11.95430000,0.15758778,795.65427655,0.00000000,0.00000000,0.00000000,0.00000000,0.00000000,0.00000000,0.00000000,0.00000000,0.00000000,0.00000000,0.00000000
231.50000000,4.61765800,11.94950000,0.15826378,795.33479816,0.00000000,0.00000000,0.00000000,0.00000000,0.00000000,0.00000000,0.00000000,0.00000000,0.00000000,0.00000000,0.00000000
232.00000000,4.63462600,11.95510000,0.15890222,795.70752295,0.00000000,0.00000000,0.00000000,0.00000000,0.00000000,0.00000000,0.00000000,0.00000000,0.00000000,0.00000000,0.00000000
232.50000000,4.65186500,11.95110000,0.15946567,795.44129096,0.00000000,0.00000000,0.00000000,0.00000000,0.00000000,0.00000000,0.00000000,0.00000000,0.00000000,0.00000000,0.00000000
233.00000000,4.66866400,11.95510000,0.16010411,795.70752295,0.00000000,0.00000000,0.00000000,0.00000000,0.00000000,0.00000000,0.00000000,0.00000000,0.00000000,0.00000000,0.00000000
233.50000000,4.68620700,11.95430000,0.16078011,795.65427655,0.00000000,0.00000000,0.00000000,0.00000000,0.00000000,0.00000000,0.00000000,0.00000000,0.00000000,0.00000000,0.00000000
234.00000000,4.70368200,11.95270000,0.16141856,795.54778376,0.00000000,0.00000000,0.00000000,0.00000000,0.00000000,0.00000000,0.00000000,0.00000000,0.00000000,0.00000000,0.00000000
234.50000000,4.72054800,11.94870000,0.16205700,795.28155176,0.00000000,0.00000000,0.00000000,0.00000000,0.00000000,0.00000000,0.00000000,0.00000000,0.00000000,0.00000000,0.00000000
235.00000000,4.73805700,11.95110000,0.16269556,795.44129096,0.00000000,0.00000000,0.00000000,0.00000000,0.00000000,0.00000000,0.00000000,0.00000000,0.00000000,0.00000000,0.00000000
235.50000000,4.75617500,11.94870000,0.16333400,795.28155176,0.00000000,0.00000000,0.00000000,0.00000000,0.00000000,0.00000000,0.00000000,0.00000000,0.00000000,0.00000000,0.00000000
236.00000000,4.77334600,11.94630000,0.16397244,795.12181257,0.00000000,0.00000000,0.00000000,0.00000000,0.00000000,0.00000000,0.00000000,0.00000000,0.00000000,0.00000000,0.00000000
236.50000000,4.79092200,11.94400000,0.16464844,794.96872917,0.00000000,0.00000000,0.00000000,0.00000000,0.00000000,0.00000000,0.00000000,0.00000000,0.00000000,0.00000000,0.00000000
237.00000000,4.80853300,11.94710000,0.16524933,795.17505897,0.00000000,0.00000000,0.00000000,0.00000000,0.00000000,0.00000000,0.00000000,0.00000000,0.00000000,0.00000000,0.00000000
237.50000000,4.82597400,11.94480000,0.16596300,795.02197557,0.00000000,0.00000000,0.00000000,0.00000000,0.00000000,0.00000000,0.00000000,0.00000000,0.00000000,0.00000000,0.00000000
238.00000000,4.84317900,11.94400000,0.16660144,794.96872917,0.00000000,0.00000000,0.00000000,0.00000000,0.00000000,0.00000000,0.00000000,0.00000000,0.00000000,0.00000000,0.00000000
238.50000000,4.86085700,11.94320000,0.16723989,794.91548277,0.00000000,0.00000000,0.00000000,0.00000000,0.00000000,0.00000000,0.00000000,0.00000000,0.00000000,0.00000000,0.00000000
239.00000000,4.87806100,11.94480000,0.16787833,795.02197557,0.00000000,0.00000000,0.00000000,0.00000000,0.00000000,0.00000000,0.00000000,0.00000000,0.00000000,0.00000000,0.00000000
239.50000000,4.89550300,11.94240000,0.16855433,794.86223638,0.00000000,0.00000000,0.00000000,0.00000000,0.00000000,0.00000000,0.00000000,0.00000000,0.00000000,0.00000000,0.00000000
240.00000000,4.91301200,11.94080000,0.16919289,794.75574358,0.00000000,0.00000000,0.00000000,0.00000000,0.00000000,0.00000000,0.00000000,0.00000000,0.00000000,0.00000000,0.00000000
240.50000000,4.93102800,11.94080000,0.16983133,794.75574358,0.00000000,0.00000000,0.00000000,0.00000000,0.00000000,0.00000000,0.00000000,0.00000000,0.00000000,0.00000000,0.00000000
241.00000000,4.94901000,11.93840000,0.17043222,794.59600438,0.00000000,0.00000000,0.00000000,0.00000000,0.00000000,0.00000000,0.00000000,0.00000000,0.00000000,0.00000000,0.00000000
241.50000000,4.96675500,11.94160000,0.17114578,794.80898998,0.00000000,0.00000000,0.00000000,0.00000000,0.00000000,0.00000000,0.00000000,0.00000000,0.00000000,0.00000000,0.00000000
242.00000000,4.98477100,11.93840000,0.17178422,794.59600438,0.00000000,0.00000000,0.00000000,0.00000000,0.00000000,0.00000000,0.00000000,0.00000000,0.00000000,0.00000000,0.00000000
242.50000000,5.00244900,11.93840000,0.17242278,794.59600438,0.00000000,0.00000000,0.00000000,0.00000000,0.00000000,0.00000000,0.00000000,0.00000000,0.00000000,0.00000000,0.00000000
243.00000000,5.02036400,11.94000000,0.17313633,794.70249718,0.00000000,0.00000000,0.00000000,0.00000000,0.00000000,0.00000000,0.00000000,0.00000000,0.00000000,0.00000000,0.00000000
243.50000000,5.03824500,11.92960000,0.17377478,794.01029400,0.00000000,0.00000000,0.00000000,0.00000000,0.00000000,0.00000000,0.00000000,0.00000000,0.00000000,0.00000000,0.00000000
244.00000000,5.05605800,11.93280000,0.17445078,794.22327959,0.00000000,0.00000000,0.00000000,0.00000000,0.00000000,0.00000000,0.00000000,0.00000000,0.00000000,0.00000000,0.00000000
244.50000000,5.07437800,11.93120000,0.17512689,794.11678680,0.00000000,0.00000000,0.00000000,0.00000000,0.00000000,0.00000000,0.00000000,0.00000000,0.00000000,0.00000000,0.00000000
245.00000000,5.09283300,11.92880000,0.17576533,793.95704760,0.00000000,0.00000000,0.00000000,0.00000000,0.00000000,0.00000000,0.00000000,0.00000000,0.00000000,0.00000000,0.00000000
245.50000000,5.11081500,11.92560000,0.17640378,793.74406201,0.00000000,0.00000000,0.00000000,0.00000000,0.00000000,0.00000000,0.00000000,0.00000000,0.00000000,0.00000000,0.00000000
246.00000000,5.12927100,11.92720000,0.17707978,793.85055480,0.00000000,0.00000000,0.00000000,0.00000000,0.00000000,0.00000000,0.00000000,0.00000000,0.00000000,0.00000000,0.00000000
246.50000000,5.14762500,11.92320000,0.17775589,793.58432281,0.00000000,0.00000000,0.00000000,0.00000000,0.00000000,0.00000000,0.00000000,0.00000000,0.00000000,0.00000000,0.00000000
247.00000000,5.16618100,11.92400000,0.17839433,793.63756921,0.00000000,0.00000000,0.00000000,0.00000000,0.00000000,0.00000000,0.00000000,0.00000000,0.00000000,0.00000000,0.00000000
247.50000000,5.18484000,11.91920000,0.17907033,793.31809082,0.00000000,0.00000000,0.00000000,0.00000000,0.00000000,0.00000000,0.00000000,0.00000000,0.00000000,0.00000000,0.00000000
248.00000000,5.20312600,11.92160000,0.17970878,793.47783002,0.00000000,0.00000000,0.00000000,0.00000000,0.00000000,0.00000000,0.00000000,0.00000000,0.00000000,0.00000000,0.00000000
248.50000000,5.22188600,11.91050000,0.18042244,792.73903624,0.00000000,0.00000000,0.00000000,0.00000000,0.00000000,0.00000000,0.00000000,0.00000000,0.00000000,0.00000000,0.00000000
249.00000000,5.24051000,11.91360000,0.18109844,792.94536603,0.00000000,0.00000000,0.00000000,0.00000000,0.00000000,0.00000000,0.00000000,0.00000000,0.00000000,0.00000000,0.00000000
249.50000000,5.25899900,11.91130000,0.18169933,792.79228263,0.00000000,0.00000000,0.00000000,0.00000000,0.00000000,0.00000000,0.00000000,0.00000000,0.00000000,0.00000000,0.00000000
250.00000000,5.27765700,11.90730000,0.18233778,792.52605064,0.00000000,0.00000000,0.00000000,0.00000000,0.00000000,0.00000000,0.00000000,0.00000000,0.00000000,0.00000000,0.00000000
250.50000000,5.29668700,11.90570000,0.18305144,792.41955785,0.00000000,0.00000000,0.00000000,0.00000000,0.00000000,0.00000000,0.00000000,0.00000000,0.00000000,0.00000000,0.00000000
251.00000000,5.31527800,11.90410000,0.18368989,792.31306505,0.00000000,0.00000000,0.00000000,0.00000000,0.00000000,0.00000000,0.00000000,0.00000000,0.00000000,0.00000000,0.00000000
251.50000000,5.33390200,11.89850000,0.18429078,791.94034026,0.00000000,0.00000000,0.00000000,0.00000000,0.00000000,0.00000000,0.00000000,0.00000000,0.00000000,0.00000000,0.00000000
252.00000000,5.35259400,11.90090000,0.18492933,792.10007945,0.00000000,0.00000000,0.00000000,0.00000000,0.00000000,0.00000000,0.00000000,0.00000000,0.00000000,0.00000000,0.00000000
252.50000000,5.37172500,11.89530000,0.18556778,791.72735467,0.00000000,0.00000000,0.00000000,0.00000000,0.00000000,0.00000000,0.00000000,0.00000000,0.00000000,0.00000000,0.00000000
253.00000000,5.39082300,11.89450000,0.18620622,791.67410827,0.00000000,0.00000000,0.00000000,0.00000000,0.00000000,0.00000000,0.00000000,0.00000000,0.00000000,0.00000000,0.00000000
253.50000000,5.40965000,11.89130000,0.18680722,791.46112267,0.00000000,0.00000000,0.00000000,0.00000000,0.00000000,0.00000000,0.00000000,0.00000000,0.00000000,0.00000000,0.00000000
254.00000000,5.42868000,11.88650000,0.18744567,791.14164428,0.00000000,0.00000000,0.00000000,0.00000000,0.00000000,0.00000000,0.00000000,0.00000000,0.00000000,0.00000000,0.00000000
254.50000000,5.44791300,11.88330000,0.18804667,790.92865869,0.00000000,0.00000000,0.00000000,0.00000000,0.00000000,0.00000000,0.00000000,0.00000000,0.00000000,0.00000000,0.00000000
255.00000000,5.46670700,11.88250000,0.18868511,790.87541229,0.00000000,0.00000000,0.00000000,0.00000000,0.00000000,0.00000000,0.00000000,0.00000000,0.00000000,0.00000000,0.00000000
255.50000000,5.48631100,11.87700000,0.18928600,790.50934330,0.00000000,0.00000000,0.00000000,0.00000000,0.00000000,0.00000000,0.00000000,0.00000000,0.00000000,0.00000000,0.00000000
256.00000000,5.50591600,11.87620000,0.18988700,790.45609690,0.00000000,0.00000000,0.00000000,0.00000000,0.00000000,0.00000000,0.00000000,0.00000000,0.00000000,0.00000000,0.00000000
256.50000000,5.52514800,11.86900000,0.19045033,789.97687932,0.00000000,0.00000000,0.00000000,0.00000000,0.00000000,0.00000000,0.00000000,0.00000000,0.00000000,0.00000000,0.00000000
257.00000000,5.54424600,11.86820000,0.19097622,789.92363292,0.00000000,0.00000000,0.00000000,0.00000000,0.00000000,0.00000000,0.00000000,0.00000000,0.00000000,0.00000000,0.00000000
257.50000000,5.56398600,11.86260000,0.19157711,789.55090813,0.00000000,0.00000000,0.00000000,0.00000000,0.00000000,0.00000000,0.00000000,0.00000000,0.00000000,0.00000000,0.00000000
258.00000000,5.58359000,11.85620000,0.19214056,789.12493694,0.00000000,0.00000000,0.00000000,0.00000000,0.00000000,0.00000000,0.00000000,0.00000000,0.00000000,0.00000000,0.00000000
258.50000000,5.60289100,11.85460000,0.19274144,789.01844414,0.00000000,0.00000000,0.00000000,0.00000000,0.00000000,0.00000000,0.00000000,0.00000000,0.00000000,0.00000000,0.00000000
259.00000000,5.62246200,11.84430000,0.19326733,788.33289676,0.00000000,0.00000000,0.00000000,0.00000000,0.00000000,0.00000000,0.00000000,0.00000000,0.00000000,0.00000000,0.00000000
259.50000000,5.64223500,11.84430000,0.19379322,788.33289676,0.00000000,0.00000000,0.00000000,0.00000000,0.00000000,0.00000000,0.00000000,0.00000000,0.00000000,0.00000000,0.00000000
260.00000000,5.66211000,11.83870000,0.19435656,787.96017197,0.00000000,0.00000000,0.00000000,0.00000000,0.00000000,0.00000000,0.00000000,0.00000000,0.00000000,0.00000000,0.00000000
260.50000000,5.68195100,11.83630000,0.19488244,787.80043278,0.00000000,0.00000000,0.00000000,0.00000000,0.00000000,0.00000000,0.00000000,0.00000000,0.00000000,0.00000000,0.00000000
261.00000000,5.70138700,11.82910000,0.19540822,787.32121519,0.00000000,0.00000000,0.00000000,0.00000000,0.00000000,0.00000000,0.00000000,0.00000000,0.00000000,0.00000000,0.00000000
261.50000000,5.72170100,11.82430000,0.19589644,787.00173680,0.00000000,0.00000000,0.00000000,0.00000000,0.00000000,0.00000000,0.00000000,0.00000000,0.00000000,0.00000000,0.00000000
262.00000000,5.74117100,11.82270000,0.19634722,786.89524400,0.00000000,0.00000000,0.00000000,0.00000000,0.00000000,0.00000000,0.00000000,0.00000000,0.00000000,0.00000000,0.00000000
262.50000000,5.76080900,11.81400000,0.19683556,786.31618942,0.00000000,0.00000000,0.00000000,0.00000000,0.00000000,0.00000000,0.00000000,0.00000000,0.00000000,0.00000000,0.00000000
263.00000000,5.78051500,11.81000000,0.19728633,786.04995743,0.00000000,0.00000000,0.00000000,0.00000000,0.00000000,0.00000000,0.00000000,0.00000000,0.00000000,0.00000000,0.00000000
263.50000000,5.80035600,11.80200000,0.19777456,785.51749344,0.00000000,0.00000000,0.00000000,0.00000000,0.00000000,0.00000000,0.00000000,0.00000000,0.00000000,0.00000000,0.00000000
264.00000000,5.82026500,11.79240000,0.19822533,784.87853666,0.00000000,0.00000000,0.00000000,0.00000000,0.00000000,0.00000000,0.00000000,0.00000000,0.00000000,0.00000000,0.00000000
264.50000000,5.84037600,11.79240000,0.19860100,784.87853666,0.00000000,0.00000000,0.00000000,0.00000000,0.00000000,0.00000000,0.00000000,0.00000000,0.00000000,0.00000000,0.00000000
265.00000000,5.86062300,11.78370000,0.19901422,784.29948208,0.00000000,0.00000000,0.00000000,0.00000000,0.00000000,0.00000000,0.00000000,0.00000000,0.00000000,0.00000000,0.00000000
265.50000000,5.88110700,11.77890000,0.19942744,783.98000369,0.00000000,0.00000000,0.00000000,0.00000000,0.00000000,0.00000000,0.00000000,0.00000000,0.00000000,0.00000000,0.00000000
266.00000000,5.90131900,11.77090000,0.19980300,783.44753970,0.00000000,0.00000000,0.00000000,0.00000000,0.00000000,0.00000000,0.00000000,0.00000000,0.00000000,0.00000000,0.00000000
266.50000000,5.92166800,11.75730000,0.20021633,782.54235093,0.00000000,0.00000000,0.00000000,0.00000000,0.00000000,0.00000000,0.00000000,0.00000000,0.00000000,0.00000000,0.00000000
267.00000000,5.94198200,11.75340000,0.20055444,782.28277474,0.00000000,0.00000000,0.00000000,0.00000000,0.00000000,0.00000000,0.00000000,0.00000000,0.00000000,0.00000000,0.00000000
267.50000000,5.96280300,11.74300000,0.20093011,781.59057156,0.00000000,0.00000000,0.00000000,0.00000000,0.00000000,0.00000000,0.00000000,0.00000000,0.00000000,0.00000000,0.00000000
268.00000000,5.98281400,11.73180000,0.20123067,780.84512198,0.00000000,0.00000000,0.00000000,0.00000000,0.00000000,0.00000000,0.00000000,0.00000000,0.00000000,0.00000000,0.00000000
268.50000000,6.00343200,11.72700000,0.20153122,780.52564359,0.00000000,0.00000000,0.00000000,0.00000000,0.00000000,0.00000000,0.00000000,0.00000000,0.00000000,0.00000000,0.00000000
269.00000000,6.02330700,11.71910000,0.20183178,779.99983540,0.00000000,0.00000000,0.00000000,0.00000000,0.00000000,0.00000000,0.00000000,0.00000000,0.00000000,0.00000000,0.00000000
269.50000000,6.04395900,11.70870000,0.20205722,779.30763222,0.00000000,0.00000000,0.00000000,0.00000000,0.00000000,0.00000000,0.00000000,0.00000000,0.00000000,0.00000000,0.00000000
270.00000000,6.06444200,11.69750000,0.20235789,778.56218264,0.00000000,0.00000000,0.00000000,0.00000000,0.00000000,0.00000000,0.00000000,0.00000000,0.00000000,0.00000000,0.00000000
270.50000000,6.08482400,11.68800000,0.20258344,777.92988166,0.00000000,0.00000000,0.00000000,0.00000000,0.00000000,0.00000000,0.00000000,0.00000000,0.00000000,0.00000000,0.00000000
271.00000000,6.10554400,11.67680000,0.20280878,777.18443208,0.00000000,0.00000000,0.00000000,0.00000000,0.00000000,0.00000000,0.00000000,0.00000000,0.00000000,0.00000000,0.00000000
271.50000000,6.12616300,11.66640000,0.20307189,776.49222890,0.00000000,0.00000000,0.00000000,0.00000000,0.00000000,0.00000000,0.00000000,0.00000000,0.00000000,0.00000000,0.00000000
272.00000000,6.14688300,11.65770000,0.20325978,775.91317432,0.00000000,0.00000000,0.00000000,0.00000000,0.00000000,0.00000000,0.00000000,0.00000000,0.00000000,0.00000000,0.00000000
272.50000000,6.16712900,11.64250000,0.20344778,774.90149275,0.00000000,0.00000000,0.00000000,0.00000000,0.00000000,0.00000000,0.00000000,0.00000000,0.00000000,0.00000000,0.00000000
273.00000000,6.18822100,11.63370000,0.20363567,774.31578237,0.00000000,0.00000000,0.00000000,0.00000000,0.00000000,0.00000000,0.00000000,0.00000000,0.00000000,0.00000000,0.00000000
273.50000000,6.20931200,11.62100000,0.20389878,773.47049579,0.00000000,0.00000000,0.00000000,0.00000000,0.00000000,0.00000000,0.00000000,0.00000000,0.00000000,0.00000000,0.00000000
274.00000000,6.22959300,11.61140000,0.20404911,772.83153901,0.00000000,0.00000000,0.00000000,0.00000000,0.00000000,0.00000000,0.00000000,0.00000000,0.00000000,0.00000000,0.00000000
274.50000000,6.25017700,11.59390000,0.20416200,771.66677404,0.00000000,0.00000000,0.00000000,0.00000000,0.00000000,0.00000000,0.00000000,0.00000000,0.00000000,0.00000000,0.00000000
275.00000000,6.27110000,11.57950000,0.20431244,770.70833887,0.00000000,0.00000000,0.00000000,0.00000000,0.00000000,0.00000000,0.00000000,0.00000000,0.00000000,0.00000000,0.00000000
275.50000000,6.29185400,11.56600000,0.20446278,769.80980589,0.00000000,0.00000000,0.00000000,0.00000000,0.00000000,0.00000000,0.00000000,0.00000000,0.00000000,0.00000000,0.00000000
276.00000000,6.31311400,11.54920000,0.20450056,768.69163153,0.00000000,0.00000000,0.00000000,0.00000000,0.00000000,0.00000000,0.00000000,0.00000000,0.00000000,0.00000000,0.00000000
276.50000000,6.33413800,11.53250000,0.20468844,767.58011296,0.00000000,0.00000000,0.00000000,0.00000000,0.00000000,0.00000000,0.00000000,0.00000000,0.00000000,0.00000000,0.00000000
277.00000000,6.35506100,11.51650000,0.20472622,766.51518499,0.00000000,0.00000000,0.00000000,0.00000000,0.00000000,0.00000000,0.00000000,0.00000000,0.00000000,0.00000000,0.00000000
277.50000000,6.37578100,11.50140000,0.20480156,765.51015922,0.00000000,0.00000000,0.00000000,0.00000000,0.00000000,0.00000000,0.00000000,0.00000000,0.00000000,0.00000000,0.00000000
278.00000000,6.39653500,11.47900000,0.20487678,764.01926006,0.00000000,0.00000000,0.00000000,0.00000000,0.00000000,0.00000000,0.00000000,0.00000000,0.00000000,0.00000000,0.00000000
278.50000000,6.41847200,11.46630000,0.20495211,763.17397349,0.00000000,0.00000000,0.00000000,0.00000000,0.00000000,0.00000000,0.00000000,0.00000000,0.00000000,0.00000000,0.00000000
279.00000000,6.44017300,11.44710000,0.20491478,761.89605992,0.00000000,0.00000000,0.00000000,0.00000000,0.00000000,0.00000000,0.00000000,0.00000000,0.00000000,0.00000000,0.00000000
279.50000000,6.46123200,11.42640000,0.20499000,760.51830936,0.00000000,0.00000000,0.00000000,0.00000000,0.00000000,0.00000000,0.00000000,0.00000000,0.00000000,0.00000000,0.00000000
280.00000000,6.48225700,11.40570000,0.20499033,759.14055880,0.00000000,0.00000000,0.00000000,0.00000000,0.00000000,0.00000000,0.00000000,0.00000000,0.00000000,0.00000000,0.00000000
280.50000000,6.50379000,11.37850000,0.20502811,757.33018125,0.00000000,0.00000000,0.00000000,0.00000000,0.00000000,0.00000000,0.00000000,0.00000000,0.00000000,0.00000000,0.00000000
281.00000000,6.52528900,11.35940000,0.20506600,756.05892349,0.00000000,0.00000000,0.00000000,0.00000000,0.00000000,0.00000000,0.00000000,0.00000000,0.00000000,0.00000000,0.00000000
281.50000000,6.54641700,11.33470000,0.20510367,754.41494094,0.00000000,0.00000000,0.00000000,0.00000000,0.00000000,0.00000000,0.00000000,0.00000000,0.00000000,0.00000000,0.00000000
282.00000000,6.56805300,11.31320000,0.20510411,752.98394398,0.00000000,0.00000000,0.00000000,0.00000000,0.00000000,0.00000000,0.00000000,0.00000000,0.00000000,0.00000000,0.00000000
282.50000000,6.58952100,11.27650000,0.20510444,750.54126545,0.00000000,0.00000000,0.00000000,0.00000000,0.00000000,0.00000000,0.00000000,0.00000000,0.00000000,0.00000000,0.00000000
283.00000000,6.61136100,11.25020000,0.20510478,748.79079010,0.00000000,0.00000000,0.00000000,0.00000000,0.00000000,0.00000000,0.00000000,0.00000000,0.00000000,0.00000000,0.00000000
283.50000000,6.63327000,11.22220000,0.20506744,746.92716615,0.00000000,0.00000000,0.00000000,0.00000000,0.00000000,0.00000000,0.00000000,0.00000000,0.00000000,0.00000000,0.00000000
284.00000000,6.65599300,11.18480000,0.20510522,744.43789702,0.00000000,0.00000000,0.00000000,0.00000000,0.00000000,0.00000000,0.00000000,0.00000000,0.00000000,0.00000000,0.00000000
284.50000000,6.67810900,11.15450000,0.20506811,742.42118968,0.00000000,0.00000000,0.00000000,0.00000000,0.00000000,0.00000000,0.00000000,0.00000000,0.00000000,0.00000000,0.00000000
285.00000000,6.70117300,11.10500000,0.20510611,739.12656878,0.00000000,0.00000000,0.00000000,0.00000000,0.00000000,0.00000000,0.00000000,0.00000000,0.00000000,0.00000000,0.00000000
285.50000000,6.72397200,11.06190000,0.20506911,736.25791906,0.00000000,0.00000000,0.00000000,0.00000000,0.00000000,0.00000000,0.00000000,0.00000000,0.00000000,0.00000000,0.00000000
286.00000000,6.74869900,10.99740000,0.20507000,731.96492818,0.00000000,0.00000000,0.00000000,0.00000000,0.00000000,0.00000000,0.00000000,0.00000000,0.00000000,0.00000000,0.00000000
286.50000000,6.78330400,10.91680000,0.20499822,726.60035354,0.00000000,0.00000000,0.00000000,0.00000000,0.00000000,0.00000000,0.00000000,0.00000000,0.00000000,0.00000000,0.00000000
