Repository: noberito/ethz

**MODELLING AND CALIBRATING A POLYN YIELD SURFACE FUNCTION**

---

In the context of my research assistant internship at ETH Zurich, I have to implement and find an operationnal strategy to calibrate a yield surface function based on the polyN model which is a homogenous polynomial of degree N.

To make the calibration operationnal please copy paste a folder "{material}_results" containing the csv files for a given material in the lab_data directory and then change the parameters you want in the polyN_optimization/param.txt. Then run polyN_optimization/optimize_polyN.py. The coefficients of the polyN function will be accessible in the polyN_coeff.npy file.

File: LAB_DATA/DP780_results/DATA/UT_60_1.csv (part 3 of 3)
Time[s],Displacement[mm],Force[kN],EngStrain_longi,EngStress[MPa],TrueStrain,TrueStress[MPa],TrueStrainRate[1/s],PlasticStrain_longi,PlasticStress[MPa],PlasticStrain_thick,PlasticStrain_width,R-Value,Thickness[mm],Width[mm], Young's Modulus [MPa]
214.50000000,4.07505500,11.94710000,0.13410400,797.00850169,0.12584291,903.89052981,0.00087450,0.00000000,0.00000000,0.00000000,0.00000000,0.00000000,0.00000000,0.00000000,0.00000000
215.00000000,4.09121200,11.94950000,0.13462600,797.16860920,0.12630308,904.48823038,0.00092034,0.00000000,0.00000000,0.00000000,0.00000000,0.00000000,0.00000000,0.00000000,0.00000000
215.50000000,4.10747000,11.94480000,0.13502033,796.85506533,0.12665057,904.44670187,0.00069497,0.00000000,0.00000000,0.00000000,0.00000000,0.00000000,0.00000000,0.00000000,0.00000000
216.00000000,4.12355900,11.94790000,0.13554989,797.06187086,0.12711702,905.10351890,0.00093290,0.00000000,0.00000000,0.00000000,0.00000000,0.00000000,0.00000000,0.00000000,0.00000000
216.50000000,4.14035900,11.94160000,0.13599678,796.64158866,0.12751048,904.98227776,0.00078693,0.00000000,0.00000000,0.00000000,0.00000000,0.00000000,0.00000000,0.00000000,0.00000000
217.00000000,4.15654900,11.94710000,0.13649267,797.00850169,0.12794691,905.79431745,0.00087286,0.00000000,0.00000000,0.00000000,0.00000000,0.00000000,0.00000000,0.00000000,0.00000000
217.50000000,4.17290900,11.94160000,0.13699211,796.64158866,0.12838628,905.77520169,0.00087873,0.00000000,0.00000000,0.00000000,0.00000000,0.00000000,0.00000000,0.00000000,0.00000000
218.00000000,4.18889700,11.94480000,0.13743900,796.85506533,0.12877924,906.37402866,0.00078594,0.00000000,0.00000000,0.00000000,0.00000000,0.00000000,0.00000000,0.00000000,0.00000000
218.50000000,4.20515500,11.94630000,0.13791222,796.95513253,0.12919520,906.86498586,0.00083191,0.00000000,0.00000000,0.00000000,0.00000000,0.00000000,0.00000000,0.00000000,0.00000000
219.00000000,4.22154900,11.94480000,0.13838544,796.85506533,0.12961098,907.12820771,0.00083156,0.00000000,0.00000000,0.00000000,0.00000000,0.00000000,0.00000000,0.00000000,0.00000000
219.50000000,4.23821200,11.94550000,0.13884744,796.90176336,0.13001674,907.54953667,0.00081151,0.00000000,0.00000000,0.00000000,0.00000000,0.00000000,0.00000000,0.00000000,0.00000000
220.00000000,4.25497800,11.94710000,0.13931311,797.00850169,0.13042555,908.04223565,0.00081762,0.00000000,0.00000000,0.00000000,0.00000000,0.00000000,0.00000000,0.00000000,0.00000000
220.50000000,4.27164200,11.95590000,0.13982767,797.59556256,0.13087708,909.12148901,0.00090307,0.00000000,0.00000000,0.00000000,0.00000000,0.00000000,0.00000000,0.00000000,0.00000000
221.00000000,4.28817000,11.94400000,0.14028589,796.80169616,0.00000000,0.00000000,0.00000000,0.00000000,0.00000000,0.00000000,0.00000000,0.00000000,0.00000000,0.00000000,0.00000000
221.50000000,4.30517200,11.94320000,0.14072900,796.74832699,0.00000000,0.00000000,0.00000000,0.00000000,0.00000000,0.00000000,0.00000000,0.00000000,0.00000000,0.00000000,0.00000000
222.00000000,4.32180200,11.94320000,0.14119478,796.74832699,0.00000000,0.00000000,0.00000000,0.00000000,0.00000000,0.00000000,0.00000000,0.00000000,0.00000000,0.00000000,0.00000000
222.50000000,4.33900700,11.94400000,0.14168300,796.80169616,0.00000000,0.00000000,0.00000000,0.00000000,0.00000000,0.00000000,0.00000000,0.00000000,0.00000000,0.00000000,0.00000000
223.00000000,4.35611000,11.94480000,0.14213744,796.85506533,0.00000000,0.00000000,0.00000000,0.00000000,0.00000000,0.00000000,0.00000000,0.00000000,0.00000000,0.00000000,0.00000000
223.50000000,4.37304500,11.94400000,0.14258433,796.80169616,0.00000000,0.00000000,0.00000000,0.00000000,0.00000000,0.00000000,0.00000000,0.00000000,0.00000000,0.00000000,0.00000000
224.00000000,4.38981000,11.94240000,0.14303878,796.69495783,0.00000000,0.00000000,0.00000000,0.00000000,0.00000000,0.00000000,0.00000000,0.00000000,0.00000000,0.00000000,0.00000000
224.50000000,4.40688000,11.94240000,0.14348578,796.69495783,0.00000000,0.00000000,0.00000000,0.00000000,0.00000000,0.00000000,0.00000000,0.00000000,0.00000000,0.00000000,0.00000000
225.00000000,4.42371300,11.93920000,0.14397400,796.48148115,0.00000000,0.00000000,0.00000000,0.00000000,0.00000000,0.00000000,0.00000000,0.00000000,0.00000000,0.00000000,0.00000000
225.50000000,4.44101900,11.93920000,0.14436833,796.48148115,0.00000000,0.00000000,0.00000000,0.00000000,0.00000000,0.00000000,0.00000000,0.00000000,0.00000000,0.00000000,0.00000000
226.00000000,4.45829100,11.93760000,0.14481911,796.37474281,0.00000000,0.00000000,0.00000000,0.00000000,0.00000000,0.00000000,0.00000000,0.00000000,0.00000000,0.00000000,0.00000000
226.50000000,4.47546200,11.93840000,0.14523211,796.42811198,0.00000000,0.00000000,0.00000000,0.00000000,0.00000000,0.00000000,0.00000000,0.00000000,0.00000000,0.00000000,0.00000000
227.00000000,4.49246400,11.93360000,0.14568278,796.10789696,0.00000000,0.00000000,0.00000000,0.00000000,0.00000000,0.00000000,0.00000000,0.00000000,0.00000000,0.00000000,0.00000000
227.50000000,4.51014200,11.93600000,0.14613356,796.26800447,0.00000000,0.00000000,0.00000000,0.00000000,0.00000000,0.00000000,0.00000000,0.00000000,0.00000000,0.00000000,0.00000000
228.00000000,4.52788700,11.93440000,0.14650911,796.16126613,0.00000000,0.00000000,0.00000000,0.00000000,0.00000000,0.00000000,0.00000000,0.00000000,0.00000000,0.00000000,0.00000000
228.50000000,4.54536300,11.93280000,0.14688467,796.05452780,0.00000000,0.00000000,0.00000000,0.00000000,0.00000000,0.00000000,0.00000000,0.00000000,0.00000000,0.00000000,0.00000000
229.00000000,4.56256700,11.93040000,0.14733533,795.89442029,0.00000000,0.00000000,0.00000000,0.00000000,0.00000000,0.00000000,0.00000000,0.00000000,0.00000000,0.00000000,0.00000000
229.50000000,4.58031300,11.92560000,0.14778600,795.57420527,0.00000000,0.00000000,0.00000000,0.00000000,0.00000000,0.00000000,0.00000000,0.00000000,0.00000000,0.00000000,0.00000000
230.00000000,4.59802500,11.92880000,0.14816156,795.78768195,0.00000000,0.00000000,0.00000000,0.00000000,0.00000000,0.00000000,0.00000000,0.00000000,0.00000000,0.00000000,0.00000000
230.50000000,4.61583800,11.92720000,0.14849967,795.68094361,0.00000000,0.00000000,0.00000000,0.00000000,0.00000000,0.00000000,0.00000000,0.00000000,0.00000000,0.00000000,0.00000000
231.00000000,4.63365100,11.92240000,0.14891278,795.36072860,0.00000000,0.00000000,0.00000000,0.00000000,0.00000000,0.00000000,0.00000000,0.00000000,0.00000000,0.00000000,0.00000000
231.50000000,4.65136300,11.92480000,0.14932589,795.52083610,0.00000000,0.00000000,0.00000000,0.00000000,0.00000000,0.00000000,0.00000000,0.00000000,0.00000000,0.00000000,0.00000000
232.00000000,4.66921000,11.92240000,0.14970144,795.36072860,0.00000000,0.00000000,0.00000000,0.00000000,0.00000000,0.00000000,0.00000000,0.00000000,0.00000000,0.00000000,0.00000000
232.50000000,4.68739400,11.91760000,0.15011456,795.04051358,0.00000000,0.00000000,0.00000000,0.00000000,0.00000000,0.00000000,0.00000000,0.00000000,0.00000000,0.00000000,0.00000000
233.00000000,4.70534300,11.91680000,0.15041511,794.98714441,0.00000000,0.00000000,0.00000000,0.00000000,0.00000000,0.00000000,0.00000000,0.00000000,0.00000000,0.00000000,0.00000000
233.50000000,4.72356200,11.91050000,0.15075311,794.56686220,0.00000000,0.00000000,0.00000000,0.00000000,0.00000000,0.00000000,0.00000000,0.00000000,0.00000000,0.00000000,0.00000000
234.00000000,4.74211800,11.91440000,0.15116622,794.82703690,0.00000000,0.00000000,0.00000000,0.00000000,0.00000000,0.00000000,0.00000000,0.00000000,0.00000000,0.00000000,0.00000000
234.50000000,4.76006700,11.91050000,0.15150422,794.56686220,0.00000000,0.00000000,0.00000000,0.00000000,0.00000000,0.00000000,0.00000000,0.00000000,0.00000000,0.00000000,0.00000000
235.00000000,4.77906300,11.90890000,0.15184222,794.46012387,0.00000000,0.00000000,0.00000000,0.00000000,0.00000000,0.00000000,0.00000000,0.00000000,0.00000000,0.00000000,0.00000000
235.50000000,4.79711300,11.90010000,0.15218033,793.87306300,0.00000000,0.00000000,0.00000000,0.00000000,0.00000000,0.00000000,0.00000000,0.00000000,0.00000000,0.00000000,0.00000000
236.00000000,4.81610900,11.90170000,0.15248067,793.97980134,0.00000000,0.00000000,0.00000000,0.00000000,0.00000000,0.00000000,0.00000000,0.00000000,0.00000000,0.00000000,0.00000000
236.50000000,4.83453000,11.89690000,0.15278122,793.65958633,0.00000000,0.00000000,0.00000000,0.00000000,0.00000000,0.00000000,0.00000000,0.00000000,0.00000000,0.00000000,0.00000000
237.00000000,4.85305300,11.89210000,0.15304411,793.33937131,0.00000000,0.00000000,0.00000000,0.00000000,0.00000000,0.00000000,0.00000000,0.00000000,0.00000000,0.00000000,0.00000000
237.50000000,4.87161000,11.89210000,0.15334456,793.33937131,0.00000000,0.00000000,0.00000000,0.00000000,0.00000000,0.00000000,0.00000000,0.00000000,0.00000000,0.00000000,0.00000000
238.00000000,4.89020100,11.88490000,0.15364500,792.85904879,0.00000000,0.00000000,0.00000000,0.00000000,0.00000000,0.00000000,0.00000000,0.00000000,0.00000000,0.00000000,0.00000000
238.50000000,4.90939900,11.88180000,0.15394544,792.65224326,0.00000000,0.00000000,0.00000000,0.00000000,0.00000000,0.00000000,0.00000000,0.00000000,0.00000000,0.00000000,0.00000000
239.00000000,4.92826000,11.87700000,0.15420833,792.33202824,0.00000000,0.00000000,0.00000000,0.00000000,0.00000000,0.00000000,0.00000000,0.00000000,0.00000000,0.00000000,0.00000000
239.50000000,4.94695200,11.87540000,0.15443378,792.22528991,0.00000000,0.00000000,0.00000000,0.00000000,0.00000000,0.00000000,0.00000000,0.00000000,0.00000000,0.00000000,0.00000000
240.00000000,4.96648900,11.87140000,0.15465911,791.95844406,0.00000000,0.00000000,0.00000000,0.00000000,0.00000000,0.00000000,0.00000000,0.00000000,0.00000000,0.00000000,0.00000000
240.50000000,4.98524900,11.86500000,0.15488433,791.53149071,0.00000000,0.00000000,0.00000000,0.00000000,0.00000000,0.00000000,0.00000000,0.00000000,0.00000000,0.00000000,0.00000000
241.00000000,5.00451500,11.85860000,0.15510978,791.10453735,0.00000000,0.00000000,0.00000000,0.00000000,0.00000000,0.00000000,0.00000000,0.00000000,0.00000000,0.00000000,0.00000000
241.50000000,5.02401900,11.85300000,0.15533511,790.73095317,0.00000000,0.00000000,0.00000000,0.00000000,0.00000000,0.00000000,0.00000000,0.00000000,0.00000000,0.00000000,0.00000000
242.00000000,5.04328500,11.85140000,0.15548533,790.62421483,0.00000000,0.00000000,0.00000000,0.00000000,0.00000000,0.00000000,0.00000000,0.00000000,0.00000000,0.00000000,0.00000000
242.50000000,5.06251800,11.84510000,0.15571067,790.20393262,0.00000000,0.00000000,0.00000000,0.00000000,0.00000000,0.00000000,0.00000000,0.00000000,0.00000000,0.00000000,0.00000000
243.00000000,5.08232500,11.83790000,0.15586100,789.72361010,0.00000000,0.00000000,0.00000000,0.00000000,0.00000000,0.00000000,0.00000000,0.00000000,0.00000000,0.00000000,0.00000000
243.50000000,5.10122000,11.83230000,0.15608633,789.35002591,0.00000000,0.00000000,0.00000000,0.00000000,0.00000000,0.00000000,0.00000000,0.00000000,0.00000000,0.00000000,0.00000000
244.00000000,5.12143300,11.82990000,0.15623656,789.18991841,0.00000000,0.00000000,0.00000000,0.00000000,0.00000000,0.00000000,0.00000000,0.00000000,0.00000000,0.00000000,0.00000000
244.50000000,5.14083400,11.82190000,0.15634922,788.65622671,0.00000000,0.00000000,0.00000000,0.00000000,0.00000000,0.00000000,0.00000000,0.00000000,0.00000000,0.00000000,0.00000000
245.00000000,5.16070900,11.81880000,0.15646189,788.44942118,0.00000000,0.00000000,0.00000000,0.00000000,0.00000000,0.00000000,0.00000000,0.00000000,0.00000000,0.00000000,0.00000000
245.50000000,5.18095600,11.80840000,0.15661211,787.75562198,0.00000000,0.00000000,0.00000000,0.00000000,0.00000000,0.00000000,0.00000000,0.00000000,0.00000000,0.00000000,0.00000000
246.00000000,5.20086500,11.80120000,0.15676233,787.27529946,0.00000000,0.00000000,0.00000000,0.00000000,0.00000000,0.00000000,0.00000000,0.00000000,0.00000000,0.00000000,0.00000000
246.50000000,5.22067200,11.79400000,0.15683744,786.79497694,0.00000000,0.00000000,0.00000000,0.00000000,0.00000000,0.00000000,0.00000000,0.00000000,0.00000000,0.00000000,0.00000000
247.00000000,5.24108800,11.78690000,0.15695011,786.32132556,0.00000000,0.00000000,0.00000000,0.00000000,0.00000000,0.00000000,0.00000000,0.00000000,0.00000000,0.00000000,0.00000000
247.50000000,5.26123300,11.78050000,0.15706278,785.89437221,0.00000000,0.00000000,0.00000000,0.00000000,0.00000000,0.00000000,0.00000000,0.00000000,0.00000000,0.00000000,0.00000000
248.00000000,5.28137800,11.77250000,0.15713800,785.36068052,0.00000000,0.00000000,0.00000000,0.00000000,0.00000000,0.00000000,0.00000000,0.00000000,0.00000000,0.00000000,0.00000000
248.50000000,5.30182800,11.76530000,0.15721311,784.88035799,0.00000000,0.00000000,0.00000000,0.00000000,0.00000000,0.00000000,0.00000000,0.00000000,0.00000000,0.00000000,0.00000000
249.00000000,5.32200700,11.75340000,0.15732578,784.08649160,0.00000000,0.00000000,0.00000000,0.00000000,0.00000000,0.00000000,0.00000000,0.00000000,0.00000000,0.00000000,0.00000000
249.50000000,5.34232100,11.74460000,0.15736333,783.49943074,0.00000000,0.00000000,0.00000000,0.00000000,0.00000000,0.00000000,0.00000000,0.00000000,0.00000000,0.00000000,0.00000000
250.00000000,5.36253400,11.73500000,0.15747600,782.85900071,0.00000000,0.00000000,0.00000000,0.00000000,0.00000000,0.00000000,0.00000000,0.00000000,0.00000000,0.00000000,0.00000000
250.50000000,5.38318600,11.72540000,0.15747600,782.21857068,0.00000000,0.00000000,0.00000000,0.00000000,0.00000000,0.00000000,0.00000000,0.00000000,0.00000000,0.00000000,0.00000000
251.00000000,5.40333100,11.71990000,0.15755111,781.85165764,0.00000000,0.00000000,0.00000000,0.00000000,0.00000000,0.00000000,0.00000000,0.00000000,0.00000000,0.00000000,0.00000000
251.50000000,5.42368000,11.70550000,0.15755111,780.89101260,0.00000000,0.00000000,0.00000000,0.00000000,0.00000000,0.00000000,0.00000000,0.00000000,0.00000000,0.00000000,0.00000000
252.00000000,5.44399400,11.69670000,0.15762622,780.30395173,0.00000000,0.00000000,0.00000000,0.00000000,0.00000000,0.00000000,0.00000000,0.00000000,0.00000000,0.00000000,0.00000000
252.50000000,5.46451100,11.68560000,0.15766378,779.56345451,0.00000000,0.00000000,0.00000000,0.00000000,0.00000000,0.00000000,0.00000000,0.00000000,0.00000000,0.00000000,0.00000000
253.00000000,5.48553500,11.67120000,0.15762622,778.60280947,0.00000000,0.00000000,0.00000000,0.00000000,0.00000000,0.00000000,0.00000000,0.00000000,0.00000000,0.00000000,0.00000000
253.50000000,5.50588300,11.66480000,0.15766378,778.17585611,0.00000000,0.00000000,0.00000000,0.00000000,0.00000000,0.00000000,0.00000000,0.00000000,0.00000000,0.00000000,0.00000000
254.00000000,5.52667000,11.65130000,0.15770133,777.27525138,0.00000000,0.00000000,0.00000000,0.00000000,0.00000000,0.00000000,0.00000000,0.00000000,0.00000000,0.00000000,0.00000000
254.50000000,5.54755900,11.63690000,0.15773889,776.31460634,0.00000000,0.00000000,0.00000000,0.00000000,0.00000000,0.00000000,0.00000000,0.00000000,0.00000000,0.00000000,0.00000000
255.00000000,5.56861700,11.62500000,0.15773900,775.52073995,0.00000000,0.00000000,0.00000000,0.00000000,0.00000000,0.00000000,0.00000000,0.00000000,0.00000000,0.00000000,0.00000000
255.50000000,5.58896500,11.61300000,0.15777644,774.72020241,0.00000000,0.00000000,0.00000000,0.00000000,0.00000000,0.00000000,0.00000000,0.00000000,0.00000000,0.00000000,0.00000000
256.00000000,5.61015800,11.59780000,0.15773889,773.70618819,0.00000000,0.00000000,0.00000000,0.00000000,0.00000000,0.00000000,0.00000000,0.00000000,0.00000000,0.00000000,0.00000000
256.50000000,5.63114800,11.58030000,0.15777644,772.53873762,0.00000000,0.00000000,0.00000000,0.00000000,0.00000000,0.00000000,0.00000000,0.00000000,0.00000000,0.00000000,0.00000000
257.00000000,5.65163100,11.56600000,0.15773889,771.58476372,0.00000000,0.00000000,0.00000000,0.00000000,0.00000000,0.00000000,0.00000000,0.00000000,0.00000000,0.00000000,0.00000000
257.50000000,5.67289100,11.55560000,0.15773889,770.89096452,0.00000000,0.00000000,0.00000000,0.00000000,0.00000000,0.00000000,0.00000000,0.00000000,0.00000000,0.00000000,0.00000000
258.00000000,5.69388200,11.53560000,0.15773889,769.55673529,0.00000000,0.00000000,0.00000000,0.00000000,0.00000000,0.00000000,0.00000000,0.00000000,0.00000000,0.00000000,0.00000000
258.50000000,5.71439800,11.52370000,0.15777644,768.76286890,0.00000000,0.00000000,0.00000000,0.00000000,0.00000000,0.00000000,0.00000000,0.00000000,0.00000000,0.00000000,0.00000000
259.00000000,5.73538900,11.50530000,0.15777644,767.53537800,0.00000000,0.00000000,0.00000000,0.00000000,0.00000000,0.00000000,0.00000000,0.00000000,0.00000000,0.00000000,0.00000000
259.50000000,5.75651400,11.48620000,0.15770133,766.26118909,0.00000000,0.00000000,0.00000000,0.00000000,0.00000000,0.00000000,0.00000000,0.00000000,0.00000000,0.00000000,0.00000000
260.00000000,5.77841700,11.46790000,0.15773889,765.04036934,0.00000000,0.00000000,0.00000000,0.00000000,0.00000000,0.00000000,0.00000000,0.00000000,0.00000000,0.00000000,0.00000000
260.50000000,5.79971100,11.45110000,0.15777644,763.91961679,0.00000000,0.00000000,0.00000000,0.00000000,0.00000000,0.00000000,0.00000000,0.00000000,0.00000000,0.00000000,0.00000000
261.00000000,5.82056600,11.43280000,0.15773878,762.69879704,0.00000000,0.00000000,0.00000000,0.00000000,0.00000000,0.00000000,0.00000000,0.00000000,0.00000000,0.00000000,0.00000000
261.50000000,5.84192800,11.40810000,0.15773878,761.05102395,0.00000000,0.00000000,0.00000000,0.00000000,0.00000000,0.00000000,0.00000000,0.00000000,0.00000000,0.00000000,0.00000000
262.00000000,5.86325700,11.38730000,0.15770122,759.66342555,0.00000000,0.00000000,0.00000000,0.00000000,0.00000000,0.00000000,0.00000000,0.00000000,0.00000000,0.00000000,0.00000000
262.50000000,5.88428100,11.36260000,0.15770122,758.01565245,0.00000000,0.00000000,0.00000000,0.00000000,0.00000000,0.00000000,0.00000000,0.00000000,0.00000000,0.00000000,0.00000000
263.00000000,5.90591400,11.34030000,0.15770111,756.52798686,0.00000000,0.00000000,0.00000000,0.00000000,0.00000000,0.00000000,0.00000000,0.00000000,0.00000000,0.00000000,0.00000000
263.50000000,5.92758100,11.31390000,0.15766356,754.76680427,0.00000000,0.00000000,0.00000000,0.00000000,0.00000000,0.00000000,0.00000000,0.00000000,0.00000000,0.00000000,0.00000000
264.00000000,5.94907900,11.29480000,0.15766356,753.49261536,0.00000000,0.00000000,0.00000000,0.00000000,0.00000000,0.00000000,0.00000000,0.00000000,0.00000000,0.00000000,0.00000000
264.50000000,5.97088100,11.26050000,0.15766344,751.20441223,0.00000000,0.00000000,0.00000000,0.00000000,0.00000000,0.00000000,0.00000000,0.00000000,0.00000000,0.00000000,0.00000000
265.00000000,5.99271700,11.23420000,0.15762589,749.44990079,0.00000000,0.00000000,0.00000000,0.00000000,0.00000000,0.00000000,0.00000000,0.00000000,0.00000000,0.00000000,0.00000000
265.50000000,6.01516300,11.21030000,0.15766333,747.85549686,0.00000000,0.00000000,0.00000000,0.00000000,0.00000000,0.00000000,0.00000000,0.00000000,0.00000000,0.00000000,0.00000000
266.00000000,6.03730500,11.16960000,0.15762578,745.14034038,0.00000000,0.00000000,0.00000000,0.00000000,0.00000000,0.00000000,0.00000000,0.00000000,0.00000000,0.00000000,0.00000000
266.50000000,6.05917700,11.13690000,0.15758811,742.95887559,0.00000000,0.00000000,0.00000000,0.00000000,0.00000000,0.00000000,0.00000000,0.00000000,0.00000000,0.00000000,0.00000000
267.00000000,6.08175900,11.09620000,0.15762567,740.24371910,0.00000000,0.00000000,0.00000000,0.00000000,0.00000000,0.00000000,0.00000000,0.00000000,0.00000000,0.00000000,0.00000000
267.50000000,6.10478200,11.05960000,0.15762556,737.80207961,0.00000000,0.00000000,0.00000000,0.00000000,0.00000000,0.00000000,0.00000000,0.00000000,0.00000000,0.00000000,0.00000000
268.00000000,6.12740100,11.00850000,0.15758800,734.39312393,0.00000000,0.00000000,0.00000000,0.00000000,0.00000000,0.00000000,0.00000000,0.00000000,0.00000000,0.00000000,0.00000000
268.50000000,6.15029000,10.96860000,0.15758789,731.73133662,0.00000000,0.00000000,0.00000000,0.00000000,0.00000000,0.00000000,0.00000000,0.00000000,0.00000000,0.00000000,0.00000000
269.00000000,6.17372300,10.92320000,0.15758789,728.70263626,0.00000000,0.00000000,0.00000000,0.00000000,0.00000000,0.00000000,0.00000000,0.00000000,0.00000000,0.00000000,0.00000000
269.50000000,6.19746100,10.85940000,0.15751267,724.44644502,0.00000000,0.00000000,0.00000000,0.00000000,0.00000000,0.00000000,0.00000000,0.00000000,0.00000000,0.00000000,0.00000000
270.00000000,6.22194400,10.80280000,0.15751267,720.67057630,0.00000000,0.00000000,0.00000000,0.00000000,0.00000000,0.00000000,0.00000000,0.00000000,0.00000000,0.00000000,0.00000000
270.50000000,6.24690400,10.71820000,0.15743756,715.02678666,0.00000000,0.00000000,0.00000000,0.00000000,0.00000000,0.00000000,0.00000000,0.00000000,0.00000000,0.00000000,0.00000000
