Repository: noberito/ethz

**MODELLING AND CALIBRATING A POLYN YIELD SURFACE FUNCTION**

---

In the context of my research assistant internship at ETH Zurich, I have to implement and find an operationnal strategy to calibrate a yield surface function based on the polyN model which is a homogenous polynomial of degree N.

To make the calibration operationnal please copy paste a folder "{material}_results" containing the csv files for a given material in the lab_data directory and then change the parameters you want in the polyN_optimization/param.txt. Then run polyN_optimization/optimize_polyN.py. The coefficients of the polyN function will be accessible in the polyN_coeff.npy file.

File: LAB_DATA/UT_cal_DP780.csv
q,LoadAngle,YieldStress,Rval,Type
0.0,0,473.12221408333335,0.8220526766666666,e
0.0,15,473.97240359000006,0.8060485733333334,e
0.0,30,483.29615385666665,0.81121214,e
0.0,45,484.59625109999996,0.8559026033333333,e
0.0,60,483.7743514366667,0.9013175666666667,e
0.0,75,489.4952508133333,0.90184687,e
0.0,90,495.9844398633333,0.8780439966666668,e
