Repository: noberito/ethz

**MODELLING AND CALIBRATING A POLYN YIELD SURFACE FUNCTION**

---

In the context of my research assistant internship at ETH Zurich, I have to implement and find an operationnal strategy to calibrate a yield surface function based on the polyN model which is a homogenous polynomial of degree N.

To make the calibration operationnal please copy paste a folder "{material}_results" containing the csv files for a given material in the lab_data directory and then change the parameters you want in the polyN_optimization/param.txt. Then run polyN_optimization/optimize_polyN.py. The coefficients of the polyN function will be accessible in the polyN_coeff.npy file.

File: Template_Auto_Cali_large_DP600/_data/DP600Large_UT_00_001_Front_DIC_File.txt (part 1 of 4)
Date of Test;Material;Sample Geometry;Orientation [°];Test Number;Nominal Speed [mm/min];Thickness [mm];Central Width [mm];Gauge Width / Diameter [mm];Pixel to mm ratio [mm/px];Extensometer 1-4 [mm];Extensometer 2-3 [mm];Extensometer 5-6 [mm];;;;;
07/27/21;DP600Large;UT;00;1;0.24;0.29122;2;0;0;6;1.8;1.8;;;;;
;;;;;;;;;;;;;;;;;
Time [s];U1 [mm];Uarfdgasdfg2 [mm];U3 [mm];Force [kN];Ambient Temperature [°C];DIC Zone X 1 [px];DIC Zone Y 1 [px];DIC Zone X 2 [px];DIC Zone Y 2 [px];DIC Zone X 3 [px];DIC Zone Y 3 [px];DIC Zone X 4 [px];DIC Zone Y 4 [px];DIC Zone X 5 [px];DIC Zone Y 5 [px];DIC Zone X 6 [px];DIC Zone Y 6 [px];exx;exy;eyy;e1;e2
0;0;0;0;-0.000637;0;0;0;0;0;0;0;0;0;0;0;0;0;-2.1549e-17;-3.3233e-17;2.2428e-21;1.8386e-18;-5.6621e-17
0.5;-0.00023;-9.185e-05;-6.1602e-06;-0.000637;0;0;0;0;0;0;0;0;0;0;0;0;0;-1.2285e-05;-1.1782e-05;-6.1248e-06;8.1725e-05;-0.00010579
0.999;-0.00011821;-1.5752e-05;4.2098e-05;-0.000637;0;0;0;0;0;0;0;0;0;0;0;0;0;-6.9962e-07;-5.9074e-06;2.8023e-06;9.2265e-05;-9.8872e-05
1.499;-3.8431e-05;-2.6816e-05;-4.4254e-05;-0.000637;0;0;0;0;0;0;0;0;0;0;0;0;0;-5.0324e-08;-1.7551e-06;2.2954e-06;9.4994e-05;-9.6799e-05
2;-0.00012149;-1.3604e-05;1.3273e-05;-0.0006272;0;0;0;0;0;0;0;0;0;0;0;0;0;-4.4554e-07;-9.8537e-06;1.7472e-06;9.1262e-05;-0.00010156
2.5;-0.00011965;-2.8757e-05;3.2536e-05;-0.0006272;0;0;0;0;0;0;0;0;0;0;0;0;0;6.5641e-06;1.1413e-06;5.9218e-06;0.00010059;-9.2886e-05
2.999;-0.00010469;4.166e-06;3.6028e-05;-0.0006174;0;0;0;0;0;0;0;0;0;0;0;0;0;4.1104e-07;-1.0167e-05;2.7813e-06;9.4897e-05;-0.00010465
3.499;-2.1153e-05;5.4382e-06;1.9681e-05;-0.0006076;0;0;0;0;0;0;0;0;0;0;0;0;0;1.1351e-05;-1.3303e-05;5.4007e-06;9.8106e-05;-0.00010006
3.999;7.9385e-05;3.1992e-06;-5.128e-05;-0.000539;0;0;0;0;0;0;0;0;0;0;0;0;0;3.4646e-05;-1.9131e-05;1.1352e-06;0.00013961;-0.0001241
4.5;0.00010672;8.8857e-05;2.1759e-05;-0.000196;0;0;0;0;0;0;0;0;0;0;0;0;0;4.0266e-05;-2.4121e-05;-9.0687e-07;0.00013784;-0.0001217
5;0.00031503;1.9203e-05;-2.0412e-06;0.0003528;0;0;0;0;0;0;0;0;0;0;0;0;0;6.3719e-05;-1.9084e-05;-3.5644e-08;0.00016057;-0.00011594
5.5;0.00035929;-5.2715e-06;6.1604e-06;0.0008428;0;0;0;0;0;0;0;0;0;0;0;0;0;7.3717e-05;-2.2154e-05;-1.0212e-06;0.00017297;-0.0001214
6;0.00037285;8.998e-05;7.5898e-05;0.0015092;0;0;0;0;0;0;0;0;0;0;0;0;0;7.3966e-05;-2.3062e-05;5.2651e-06;0.00017375;-0.00012284
6.5;0.00043576;0.00017767;4.4247e-05;0.002303;0;0;0;0;0;0;0;0;0;0;0;0;0;7.9764e-05;-2.0104e-05;7.735e-06;0.00018715;-0.00012749
6.999;0.00032829;9.021e-05;4.4642e-05;0.0032438;0;0;0;0;0;0;0;0;0;0;0;0;0;9.2758e-05;-2.8979e-05;4.9035e-06;0.00018748;-0.0001237
7.5;0.00068563;0.00017866;0.00010609;0.0045178;0;0;0;0;0;0;0;0;0;0;0;0;0;0.00013446;-3.0436e-05;4.8771e-07;0.00021768;-0.00011366
8;0.00086552;0.0002441;6.3298e-05;0.0060368;0;0;0;0;0;0;0;0;0;0;0;0;0;0.00015084;-4.0205e-05;-4.3494e-07;0.00023689;-0.00012626
8.499;0.00098608;0.00039749;2.5329e-05;0.0076832;0;0;0;0;0;0;0;0;0;0;0;0;0;0.00018327;-4.2147e-05;5.107e-06;0.00026655;-0.00012543
9;0.0011267;0.00044343;1.2989e-05;0.0096432;0;0;0;0;0;0;0;0;0;0;0;0;0;0.00020692;-4.7916e-05;1.3569e-06;0.00029483;-0.00013583
9.499;0.001363;0.00034891;2.8681e-05;0.011682;0;0;0;0;0;0;0;0;0;0;0;0;0;0.00024353;-6.0687e-05;-2.7401e-06;0.00032784;-0.00014499
10;0.0017345;0.00049902;7.3537e-05;0.014582;0;0;0;0;0;0;0;0;0;0;0;0;0;0.00028644;-5.3598e-05;-4.7348e-06;0.00037345;-0.00014061
10.5;0.0019254;0.00044801;-4.6753e-05;0.018042;0;0;0;0;0;0;0;0;0;0;0;0;0;0.00031205;-9.9373e-05;-9.1929e-06;0.00039556;-0.00018289
10.999;0.0021294;0.00067239;-9.2857e-05;0.021746;0;0;0;0;0;0;0;0;0;0;0;0;0;0.00036491;-9.9804e-05;-5.2981e-06;0.00044556;-0.00018045
11.5;0.0023302;0.00066485;-2.2447e-05;0.026068;0;0;0;0;0;0;0;0;0;0;0;0;0;0.00039528;-0.00010778;-4.9768e-06;0.0004754;-0.0001879
11.999;0.0026605;0.00083742;-0.00010841;0.030821;0;0;0;0;0;0;0;0;0;0;0;0;0;0.00044835;-0.00012769;-6.1106e-06;0.00052317;-0.00020251
12.5;0.0028205;0.00082953;-0.00015778;0.035623;0;0;0;0;0;0;0;0;0;0;0;0;0;0.0004817;-0.00014065;-1.2036e-05;0.0005549;-0.00021385
13;0.0031244;0.0010293;-8.0403e-05;0.040739;0;0;0;0;0;0;0;0;0;0;0;0;0;0.00052955;-0.00014233;-4.307e-06;0.00060599;-0.00021877
13.5;0.0034004;0.0010568;-0.00010477;0.04607;0;0;0;0;0;0;0;0;0;0;0;0;0;0.00057317;-0.00017474;3.578e-06;0.00064766;-0.00024924
14;0.0037052;0.0010801;-0.00016417;0.052018;0;0;0;0;0;0;0;0;0;0;0;0;0;0.00062593;-0.00017931;5.4741e-07;0.00069904;-0.00025242
14.499;0.0040184;0.0011179;-0.0001941;0.058055;0;0;0;0;0;0;0;0;0;0;0;0;0;0.00066894;-0.00019853;-3.2686e-06;0.00073977;-0.00026937
15;0.0042194;0.0012329;-0.00026377;0.063671;0;0;0;0;0;0;0;0;0;0;0;0;0;0.0007077;-0.0002188;-9.0696e-07;0.00077524;-0.00028634
15.5;0.0045959;0.0015369;-0.00025142;0.069717;0;0;0;0;0;0;0;0;0;0;0;0;0;0.00077366;-0.00022485;1.882e-06;0.00084153;-0.00029273
15.999;0.0048764;0.0014211;-0.00023719;0.075734;0;0;0;0;0;0;0;0;0;0;0;0;0;0.00080749;-0.00023801;1.2555e-06;0.00087536;-0.00030587
16.499;0.0051431;0.0016044;-0.00018959;0.081203;0;0;0;0;0;0;0;0;0;0;0;0;0;0.00085946;-0.00024574;2.8279e-06;0.0009249;-0.00031117
17;0.0054065;0.0016861;-0.00023198;0.086583;0;0;0;0;0;0;0;0;0;0;0;0;0;0.00090596;-0.00026226;5.4086e-06;0.00097051;-0.00032682
17.499;0.0057266;0.0018885;-0.00026385;0.092306;0;0;0;0;0;0;0;0;0;0;0;0;0;0.00094987;-0.0002711;3.0051e-06;0.0010172;-0.0003384
18;0.006023;0.0019185;-0.00029095;0.097912;0;0;0;0;0;0;0;0;0;0;0;0;0;0.0010007;-0.00028862;3.1043e-06;0.001064;-0.00035185
18.499;0.0062908;0.0019878;-0.00033116;0.10257;0;0;0;0;0;0;0;0;0;0;0;0;0;0.0010422;-0.0002994;5.9496e-06;0.0011027;-0.00035984
19;0.0066052;0.0019816;-0.00035678;0.10796;0;0;0;0;0;0;0;0;0;0;0;0;0;0.001106;-0.0003092;7.8746e-06;0.0011659;-0.00036912
19.5;0.006838;0.0020536;-0.00039113;0.11326;0;0;0;0;0;0;0;0;0;0;0;0;0;0.0011358;-0.00033453;3.3154e-06;0.0011918;-0.00039053
20;0.0071349;0.0021819;-0.00042287;0.11808;0;0;0;0;0;0;0;0;0;0;0;0;0;0.0011923;-0.00035092;-2.7668e-07;0.0012451;-0.0004037
20.499;0.0075121;0.0023584;-0.00049833;0.12284;0;0;0;0;0;0;0;0;0;0;0;0;0;0.0012513;-0.00037046;2.8363e-06;0.0013025;-0.00042166
21;0.0078488;0.0024333;-0.00049453;0.12834;0;0;0;0;0;0;0;0;0;0;0;0;0;0.0013171;-0.0003841;-5.8936e-07;0.0013634;-0.00043047
21.5;0.0082579;0.0025845;-0.00044496;0.13301;0;0;0;0;0;0;0;0;0;0;0;0;0;0.0013769;-0.00041166;8.0488e-07;0.0014217;-0.00045647
21.999;0.0085543;0.0026938;-0.00048283;0.13765;0;0;0;0;0;0;0;0;0;0;0;0;0;0.0014349;-0.00043383;6.3239e-07;0.0014767;-0.00047565
22.5;0.0090254;0.0027557;-0.00057414;0.14267;0;0;0;0;0;0;0;0;0;0;0;0;0;0.0015085;-0.0004461;5.0666e-06;0.0015493;-0.00048684
23;0.0094139;0.0028214;-0.00068621;0.14769;0;0;0;0;0;0;0;0;0;0;0;0;0;0.0015669;-0.00048432;-5.9329e-06;0.0016072;-0.00052463
23.5;0.0099749;0.0030466;-0.00074288;0.15233;0;0;0;0;0;0;0;0;0;0;0;0;0;0.0016553;-0.00051797;-2.0596e-07;0.001691;-0.00055364
23.999;0.010395;0.003116;-0.00079186;0.15656;0;0;0;0;0;0;0;0;0;0;0;0;0;0.001737;-0.00053625;2.7827e-06;0.0017715;-0.00057074
24.499;0.010909;0.0033435;-0.00081622;0.16155;0;0;0;0;0;0;0;0;0;0;0;0;0;0.0018307;-0.00057059;-2.1726e-06;0.0018636;-0.00060359
25;0.011512;0.0034765;-0.00087868;0.16689;0;0;0;0;0;0;0;0;0;0;0;0;0;0.0019294;-0.00062071;9.6337e-07;0.0019613;-0.00065255
25.5;0.012135;0.0037224;-0.00096613;0.17103;0;0;0;0;0;0;0;0;0;0;0;0;0;0.0020294;-0.0006704;-4.292e-06;0.0020603;-0.0007013
25.999;0.012891;0.0038081;-0.0010425;0.17584;0;0;0;0;0;0;0;0;0;0;0;0;0;0.0021357;-0.00071179;-8.4075e-07;0.0021661;-0.00074223
26.499;0.013506;0.0039861;-0.0011884;0.18054;0;0;0;0;0;0;0;0;0;0;0;0;0;0.0022548;-0.00076673;-2.4225e-06;0.0022835;-0.00079542
26.999;0.014158;0.0042195;-0.001329;0.18473;0;0;0;0;0;0;0;0;0;0;0;0;0;0.0023703;-0.00082999;-4.5468e-06;0.0023978;-0.00085754
27.5;0.015027;0.0044976;-0.0013919;0.18911;0;0;0;0;0;0;0;0;0;0;0;0;0;0.0025061;-0.00089209;-1.092e-05;0.0025336;-0.0009196
28;0.015873;0.0048402;-0.0014585;0.19298;0;0;0;0;0;0;0;0;0;0;0;0;0;0.0026462;-0.0009523;-9.4792e-06;0.002672;-0.00097808
28.499;0.016676;0.0050862;-0.0016626;0.1967;0;0;0;0;0;0;0;0;0;0;0;0;0;0.0027893;-0.0010171;-9.8666e-06;0.0028145;-0.0010423
28.999;0.01745;0.0053067;-0.0017695;0.20052;0;0;0;0;0;0;0;0;0;0;0;0;0;0.0029316;-0.0010732;-1.1595e-05;0.0029566;-0.0010983
29.499;0.018473;0.0055441;-0.0019187;0.20413;0;0;0;0;0;0;0;0;0;0;0;0;0;0.0030869;-0.0011679;-1.2448e-05;0.003112;-0.001193
30;0.019458;0.0058087;-0.0020351;0.20758;0;0;0;0;0;0;0;0;0;0;0;0;0;0.003252;-0.0012309;-1.5136e-05;0.0032768;-0.0012558
30.5;0.020446;0.0061155;-0.0021964;0.21059;0;0;0;0;0;0;0;0;0;0;0;0;0;0.0034111;-0.0013205;-9.6487e-06;0.0034349;-0.0013443
30.999;0.021285;0.0064936;-0.0023597;0.21369;0;0;0;0;0;0;0;0;0;0;0;0;0;0.0035825;-0.0013939;-2.9326e-06;0.0036064;-0.0014178
31.5;0.022366;0.0067703;-0.0025685;0.21639;0;0;0;0;0;0;0;0;0;0;0;0;0;0.0037427;-0.0014958;-1.2956e-05;0.003766;-0.001519
31.999;0.023319;0.0071243;-0.0027014;0.21896;0;0;0;0;0;0;0;0;0;0;0;0;0;0.0039138;-0.0015554;-8.1841e-06;0.0039363;-0.0015779
32.499;0.024408;0.0074347;-0.002839;0.22161;0;0;0;0;0;0;0;0;0;0;0;0;0;0.00409;-0.0016504;-9.6086e-06;0.0041121;-0.0016725
32.999;0.025517;0.0077588;-0.0029526;0.22411;0;0;0;0;0;0;0;0;0;0;0;0;0;0.0042676;-0.001725;-8.2841e-06;0.0042888;-0.0017462
33.5;0.02656;0.0079822;-0.0030529;0.22613;0;0;0;0;0;0;0;0;0;0;0;0;0;0.0044505;-0.0018041;-1.6691e-06;0.004472;-0.0018256
34;0.027712;0.0084397;-0.0032577;0.22838;0;0;0;0;0;0;0;0;0;0;0;0;0;0.0046373;-0.001901;-3.1219e-06;0.0046586;-0.0019223
34.499;0.028868;0.0087932;-0.0034174;0.23052;0;0;0;0;0;0;0;0;0;0;0;0;0;0.0048251;-0.0019979;-1.2023e-06;0.0048466;-0.0020194
35;0.029921;0.0091276;-0.003607;0.23255;0;0;0;0;0;0;0;0;0;0;0;0;0;0.0050063;-0.0020887;-9.2639e-07;0.0050269;-0.0021093
35.499;0.031028;0.0095116;-0.0037903;0.23419;0;0;0;0;0;0;0;0;0;0;0;0;0;0.0051986;-0.002193;9.9538e-07;0.0052198;-0.0022142
36;0.032243;0.0097361;-0.0039059;0.23604;0;0;0;0;0;0;0;0;0;0;0;0;0;0.0053877;-0.0022644;4.4708e-06;0.0054076;-0.0022843
36.499;0.033379;0.010139;-0.0041187;0.23783;0;0;0;0;0;0;0;0;0;0;0;0;0;0.0055868;-0.0023624;1.4506e-06;0.0056064;-0.002382
36.999;0.034614;0.01048;-0.0042996;0.23951;0;0;0;0;0;0;0;0;0;0;0;0;0;0.0057774;-0.0024628;5.0124e-06;0.0057967;-0.0024821
37.5;0.03582;0.010934;-0.0044472;0.24088;0;0;0;0;0;0;0;0;0;0;0;0;0;0.0059835;-0.0025563;7.1832e-06;0.0060029;-0.0025757
37.999;0.037092;0.011256;-0.0046116;0.24255;0;0;0;0;0;0;0;0;0;0;0;0;0;0.0061947;-0.0026402;3.5988e-06;0.0062135;-0.002659
38.5;0.038124;0.011624;-0.004722;0.24392;0;0;0;0;0;0;0;0;0;0;0;0;0;0.0063748;-0.0027414;1.6876e-05;0.006394;-0.0027606
39;0.039379;0.011917;-0.0049905;0.24524;0;0;0;0;0;0;0;0;0;0;0;0;0;0.0065705;-0.0028381;1.3476e-05;0.0065895;-0.0028571
39.499;0.040592;0.012309;-0.00515;0.2465;0;0;0;0;0;0;0;0;0;0;0;0;0;0.0067862;-0.0029272;1.5553e-05;0.0068048;-0.0029458
40;0.041881;0.012673;-0.0053131;0.24782;0;0;0;0;0;0;0;0;0;0;0;0;0;0.0069862;-0.0030351;1.7891e-05;0.0070048;-0.0030537
40.5;0.043068;0.013075;-0.005528;0.24909;0;0;0;0;0;0;0;0;0;0;0;0;0;0.0071763;-0.0031295;2.3005e-05;0.0071952;-0.0031485
40.999;0.04442;0.013382;-0.0056823;0.25021;0;0;0;0;0;0;0;0;0;0;0;0;0;0.0073945;-0.0032282;2.1835e-05;0.0074129;-0.0032466
41.499;0.045656;0.013719;-0.0058567;0.2514;0;0;0;0;0;0;0;0;0;0;0;0;0;0.0076075;-0.0033234;2.4575e-05;0.0076258;-0.0033417
41.999;0.046882;0.014131;-0.0059852;0.25247;0;0;0;0;0;0;0;0;0;0;0;0;0;0.007818;-0.0034139;2.09e-05;0.0078364;-0.0034324
42.499;0.048244;0.014525;-0.0062357;0.2535;0;0;0;0;0;0;0;0;0;0;0;0;0;0.0080266;-0.0035147;3.5644e-05;0.0080449;-0.003533
42.999;0.04933;0.0149;-0.0063604;0.25457;0;0;0;0;0;0;0;0;0;0;0;0;0;0.0082304;-0.0036175;3.0712e-05;0.0082488;-0.0036359
43.499;0.050629;0.015294;-0.006516;0.25561;0;0;0;0;0;0;0;0;0;0;0;0;0;0.0084446;-0.0036875;2.227e-05;0.008463;-0.003706
43.999;0.051888;0.01571;-0.0067517;0.25655;0;0;0;0;0;0;0;0;0;0;0;0;0;0.0086409;-0.0038072;3.2872e-05;0.0086598;-0.003826
44.499;0.053063;0.016135;-0.0069179;0.25747;0;0;0;0;0;0;0;0;0;0;0;0;0;0.0088557;-0.0039056;3.8072e-05;0.008874;-0.003924
44.999;0.054346;0.01642;-0.0071769;0.25842;0;0;0;0;0;0;0;0;0;0;0;0;0;0.0090586;-0.0040088;4.1809e-05;0.0090772;-0.0040274
45.499;0.055625;0.016755;-0.0072381;0.25936;0;0;0;0;0;0;0;0;0;0;0;0;0;0.009271;-0.0040985;4.653e-05;0.0092897;-0.0041171
46;0.056965;0.01714;-0.0075002;0.26019;0;0;0;0;0;0;0;0;0;0;0;0;0;0.00948;-0.0042011;4.8996e-05;0.0094987;-0.0042198
46.499;0.058239;0.017541;-0.0076081;0.26109;0;0;0;0;0;0;0;0;0;0;0;0;0;0.0096939;-0.0042846;3.5748e-05;0.0097123;-0.0043029
46.999;0.0595;0.017868;-0.0078761;0.26197;0;0;0;0;0;0;0;0;0;0;0;0;0;0.009898;-0.0043943;4.5534e-05;0.0099165;-0.0044128
47.499;0.060668;0.018253;-0.0080562;0.26278;0;0;0;0;0;0;0;0;0;0;0;0;0;0.0101;-0.0045153;6.2234e-05;0.010118;-0.0045339
47.999;0.062058;0.018729;-0.0082315;0.26356;0;0;0;0;0;0;0;0;0;0;0;0;0;0.01031;-0.0045839;5.6117e-05;0.01033;-0.004603
48.499;0.063275;0.019066;-0.008381;0.26441;0;0;0;0;0;0;0;0;0;0;0;0;0;0.010525;-0.0046736;5.7462e-05;0.010543;-0.0046923
49;0.064525;0.019344;-0.0085594;0.26524;0;0;0;0;0;0;0;0;0;0;0;0;0;0.010728;-0.0047695;6.1648e-05;0.010746;-0.0047881
49.5;0.065823;0.01981;-0.008726;0.26591;0;0;0;0;0;0;0;0;0;0;0;0;0;0.010938;-0.004851;6.7644e-05;0.010957;-0.0048702
49.999;0.067027;0.020018;-0.0089071;0.26672;0;0;0;0;0;0;0;0;0;0;0;0;0;0.011128;-0.0049528;6.4243e-05;0.011147;-0.0049723
50.499;0.068116;0.020475;-0.0090678;0.2675;0;0;0;0;0;0;0;0;0;0;0;0;0;0.011327;-0.0050743;7.0664e-05;0.011346;-0.0050938
51;0.069397;0.020922;-0.0093039;0.26822;0;0;0;0;0;0;0;0;0;0;0;0;0;0.011543;-0.0051327;7.237e-05;0.011563;-0.0051524
51.5;0.070651;0.021315;-0.0094061;0.26897;0;0;0;0;0;0;0;0;0;0;0;0;0;0.01174;-0.0052369;7.5966e-05;0.01176;-0.0052568
51.999;0.072004;0.02171;-0.0095967;0.26967;0;0;0;0;0;0;0;0;0;0;0;0;0;0.011962;-0.0053363;8.0239e-05;0.011982;-0.005356
52.499;0.073262;0.021878;-0.0097792;0.27041;0;0;0;0;0;0;0;0;0;0;0;0;0;0.012161;-0.0054173;7.4228e-05;0.012181;-0.0054378
52.999;0.074402;0.022342;-0.010011;0.2711;0;0;0;0;0;0;0;0;0;0;0;0;0;0.012366;-0.005517;7.8489e-05;0.012386;-0.0055379
53.499;0.07568;0.022721;-0.010169;0.27183;0;0;0;0;0;0;0;0;0;0;0;0;0;0.012571;-0.0056244;8.7712e-05;0.012592;-0.005645
53.999;0.076991;0.022995;-0.010353;0.27251;0;0;0;0;0;0;0;0;0;0;0;0;0;0.012779;-0.0057124;8.6116e-05;0.0128;-0.0057335
54.499;0.078209;0.023485;-0.010473;0.27317;0;0;0;0;0;0;0;0;0;0;0;0;0;0.012986;-0.0058022;8.6594e-05;0.013007;-0.0058235
55;0.079461;0.023827;-0.010615;0.27388;0;0;0;0;0;0;0;0;0;0;0;0;0;0.013187;-0.005897;8.8507e-05;0.013208;-0.0059187
55.499;0.080701;0.024217;-0.010918;0.27459;0;0;0;0;0;0;0;0;0;0;0;0;0;0.013392;-0.0060106;0.00010087;0.013414;-0.0060332
55.999;0.08194;0.024677;-0.011028;0.27529;0;0;0;0;0;0;0;0;0;0;0;0;0;0.013602;-0.0060771;9.5936e-05;0.013625;-0.0060996
56.499;0.083275;0.024964;-0.011154;0.27589;0;0;0;0;0;0;0;0;0;0;0;0;0;0.013811;-0.0061816;0.00010159;0.013834;-0.0062044
57;0.08448;0.025352;-0.011415;0.27658;0;0;0;0;0;0;0;0;0;0;0;0;0;0.014015;-0.0062794;0.00010162;0.014038;-0.0063021
57.499;0.085718;0.025748;-0.011568;0.27726;0;0;0;0;0;0;0;0;0;0;0;0;0;0.014225;-0.0063765;0.00010647;0.014249;-0.0063997
57.999;0.08697;0.026197;-0.011705;0.27789;0;0;0;0;0;0;0;0;0;0;0;0;0;0.014435;-0.0064645;0.00010328;0.014459;-0.0064887
58.499;0.088271;0.026428;-0.011903;0.27856;0;0;0;0;0;0;0;0;0;0;0;0;0;0.014626;-0.0065583;0.00010865;0.014651;-0.0065824
58.999;0.089524;0.026786;-0.012027;0.27922;0;0;0;0;0;0;0;0;0;0;0;0;0;0.014842;-0.0066537;0.00011605;0.014866;-0.0066781
59.499;0.090706;0.027271;-0.012204;0.27984;0;0;0;0;0;0;0;0;0;0;0;0;0;0.015044;-0.0067405;0.00011541;0.015069;-0.0067657
59.999;0.091916;0.027702;-0.012355;0.28044;0;0;0;0;0;0;0;0;0;0;0;0;0;0.015248;-0.0068289;0.00011142;0.015273;-0.0068538
60.499;0.093295;0.02792;-0.012499;0.28108;0;0;0;0;0;0;0;0;0;0;0;0;0;0.01545;-0.0069296;0.00011665;0.015476;-0.0069551
60.999;0.094426;0.028352;-0.01265;0.28172;0;0;0;0;0;0;0;0;0;0;0;0;0;0.015653;-0.0070185;0.0001199;0.015679;-0.0070443
61.499;0.095728;0.028752;-0.012893;0.28225;0;0;0;0;0;0;0;0;0;0;0;0;0;0.015854;-0.0071107;0.00011858;0.01588;-0.0071367
61.999;0.096929;0.029043;-0.013018;0.28287;0;0;0;0;0;0;0;0;0;0;0;0;0;0.016059;-0.0072061;0.00012607;0.016085;-0.0072321
62.499;0.09819;0.029401;-0.01319;0.28348;0;0;0;0;0;0;0;0;0;0;0;0;0;0.016269;-0.0073066;0.00013051;0.016296;-0.0073331
62.999;0.099418;0.029806;-0.013378;0.2841;0;0;0;0;0;0;0;0;0;0;0;0;0;0.01647;-0.0074001;0.00013161;0.016497;-0.0074271
63.499;0.1008;0.030126;-0.013521;0.28461;0;0;0;0;0;0;0;0;0;0;0;0;0;0.016678;-0.0074952;0.00013489;0.016705;-0.0075219
63.999;0.10208;0.030523;-0.013725;0.28521;0;0;0;0;0;0;0;0;0;0;0;0;0;0.016892;-0.0075824;0.000136;0.016919;-0.0076093
64.499;0.10344;0.031027;-0.013831;0.2858;0;0;0;0;0;0;0;0;0;0;0;0;0;0.017118;-0.0076698;0.00015299;0.017146;-0.0076977
65;0.10446;0.031222;-0.014046;0.28639;0;0;0;0;0;0;0;0;0;0;0;0;0;0.017281;-0.0077712;0.00014963;0.017309;-0.007799
65.499;0.10577;0.031706;-0.014239;0.28689;0;0;0;0;0;0;0;0;0;0;0;0;0;0.017499;-0.0078607;0.00014868;0.017527;-0.0078887
65.999;0.10698;0.032091;-0.014414;0.28746;0;0;0;0;0;0;0;0;0;0;0;0;0;0.017701;-0.0079486;0.00014454;0.017729;-0.007977
66.499;0.1082;0.032459;-0.014571;0.28803;0;0;0;0;0;0;0;0;0;0;0;0;0;0.017902;-0.008047;0.00015229;0.017931;-0.0080758
67;0.10954;0.032694;-0.014729;0.2886;0;0;0;0;0;0;0;0;0;0;0;0;0;0.018109;-0.0081341;0.00015669;0.018138;-0.0081636
67.499;0.1108;0.033132;-0.014819;0.28913;0;0;0;0;0;0;0;0;0;0;0;0;0;0.018317;-0.0082309;0.00016394;0.018347;-0.0082603
67.999;0.11188;0.033484;-0.015116;0.28964;0;0;0;0;0;0;0;0;0;0;0;0;0;0.018494;-0.0083398;0.00015936;0.018523;-0.0083696
68.5;0.11332;0.033841;-0.01534;0.2902;0;0;0;0;0;0;0;0;0;0;0;0;0;0.018723;-0.0084604;0.00016916;0.018752;-0.0084904
69;0.11399;0.03402;-0.015454;0.29071;0;0;0;0;0;0;0;0;0;0;0;0;0;0.018834;-0.0085199;0.00018115;0.018864;-0.0085505
69.5;0.11583;0.034676;-0.015639;0.29121;0;0;0;0;0;0;0;0;0;0;0;0;0;0.019138;-0.0086124;0.00016472;0.019169;-0.0086434
69.999;0.11686;0.034948;-0.015779;0.29179;0;0;0;0;0;0;0;0;0;0;0;0;0;0.019298;-0.0087113;0.00016305;0.019329;-0.0087426
70.5;0.11826;0.035406;-0.015916;0.29225;0;0;0;0;0;0;0;0;0;0;0;0;0;0.019544;-0.0087947;0.00017359;0.019576;-0.0088262
71;0.11946;0.035792;-0.016061;0.29278;0;0;0;0;0;0;0;0;0;0;0;0;0;0.019731;-0.0088967;0.00016907;0.019763;-0.0089288
71.499;0.12066;0.036216;-0.01621;0.29328;0;0;0;0;0;0;0;0;0;0;0;0;0;0.019934;-0.0089839;0.00017373;0.019967;-0.0090168
71.999;0.12195;0.036553;-0.016385;0.29376;0;0;0;0;0;0;0;0;0;0;0;0;0;0.020139;-0.0090875;0.00017523;0.020172;-0.0091204
72.499;0.12332;0.036968;-0.016624;0.29424;0;0;0;0;0;0;0;0;0;0;0;0;0;0.020341;-0.0091752;0.00018346;0.020375;-0.0092088
72.999;0.12461;0.037352;-0.016694;0.29478;0;0;0;0;0;0;0;0;0;0;0;0;0;0.020557;-0.0092649;0.00018247;0.020591;-0.0092987
73.499;0.12583;0.037718;-0.016959;0.29525;0;0;0;0;0;0;0;0;0;0;0;0;0;0.020747;-0.0093568;0.00018444;0.020782;-0.0093913
73.999;0.12718;0.03806;-0.017129;0.29572;0;0;0;0;0;0;0;0;0;0;0;0;0;0.020958;-0.0094527;0.00019144;0.020993;-0.0094876
74.499;0.12831;0.038416;-0.017203;0.29621;0;0;0;0;0;0;0;0;0;0;0;0;0;0.021151;-0.0095452;0.00019266;0.021187;-0.0095803
75;0.12956;0.038786;-0.017404;0.29667;0;0;0;0;0;0;0;0;0;0;0;0;0;0.021358;-0.0096363;0.00019697;0.021394;-0.009672
75.499;0.1307;0.039103;-0.017606;0.29713;0;0;0;0;0;0;0;0;0;0;0;0;0;0.021543;-0.0097353;0.00019277;0.021579;-0.0097713
75.999;0.13205;0.039607;-0.017761;0.29762;0;0;0;0;0;0;0;0;0;0;0;0;0;0.021771;-0.0098179;0.0001942;0.021807;-0.0098542
76.499;0.13336;0.039928;-0.017853;0.29808;0;0;0;0;0;0;0;0;0;0;0;0;0;0.021972;-0.0099144;0.00020349;0.022009;-0.0099512
77;0.1345;0.040252;-0.018007;0.2986;0;0;0;0;0;0;0;0;0;0;0;0;0;0.022172;-0.010021;0.00019627;0.02221;-0.010058
77.499;0.13574;0.040676;-0.018148;0.29903;0;0;0;0;0;0;0;0;0;0;0;0;0;0.022363;-0.010091;0.00020254;0.022401;-0.010128
77.999;0.13683;0.040958;-0.018374;0.29946;0;0;0;0;0;0;0;0;0;0;0;0;0;0.022541;-0.010181;0.00021645;0.022579;-0.01022
78.499;0.13839;0.041438;-0.01858;0.29993;0;0;0;0;0;0;0;0;0;0;0;0;0;0.022781;-0.010284;0.00021881;0.02282;-0.010323
78.999;0.13962;0.041803;-0.018687;0.30036;0;0;0;0;0;0;0;0;0;0;0;0;0;0.02299;-0.010363;0.00021513;0.023028;-0.010401
79.499;0.14104;0.042222;-0.018872;0.30078;0;0;0;0;0;0;0;0;0;0;0;0;0;0.023209;-0.010465;0.00022843;0.023248;-0.010504
79.999;0.14216;0.042623;-0.019098;0.30127;0;0;0;0;0;0;0;0;0;0;0;0;0;0.023408;-0.010565;0.00022571;0.023447;-0.010604
80.499;0.14331;0.043021;-0.019116;0.30165;0;0;0;0;0;0;0;0;0;0;0;0;0;0.023609;-0.010653;0.00022319;0.023648;-0.010692
80.999;0.14469;0.043322;-0.019361;0.30209;0;0;0;0;0;0;0;0;0;0;0;0;0;0.023812;-0.010746;0.00022679;0.023853;-0.010787
81.5;0.14592;0.04376;-0.019544;0.30254;0;0;0;0;0;0;0;0;0;0;0;0;0;0.024018;-0.010847;0.00022881;0.024058;-0.010888
81.999;0.14716;0.044037;-0.019735;0.30298;0;0;0;0;0;0;0;0;0;0;0;0;0;0.024221;-0.010943;0.00023536;0.024262;-0.010984
82.499;0.14848;0.044475;-0.019882;0.30335;0;0;0;0;0;0;0;0;0;0;0;0;0;0.024425;-0.011031;0.000234;0.024467;-0.011073
82.999;0.14976;0.044862;-0.020035;0.30378;0;0;0;0;0;0;0;0;0;0;0;0;0;0.024645;-0.011115;0.00022776;0.024688;-0.011157
83.499;0.15089;0.045113;-0.020233;0.3042;0;0;0;0;0;0;0;0;0;0;0;0;0;0.024822;-0.011211;0.00023862;0.024865;-0.011254
84;0.15228;0.045596;-0.020403;0.30458;0;0;0;0;0;0;0;0;0;0;0;0;0;0.02505;-0.011302;0.00024697;0.025094;-0.011346
84.5;0.15349;0.045902;-0.020609;0.30502;0;0;0;0;0;0;0;0;0;0;0;0;0;0.025239;-0.011401;0.00024654;0.025282;-0.011445
84.999;0.15477;0.046368;-0.020732;0.30544;0;0;0;0;0;0;0;0;0;0;0;0;0;0.025444;-0.011492;0.00024671;0.025488;-0.011536
85.499;0.15597;0.046777;-0.020888;0.30579;0;0;0;0;0;0;0;0;0;0;0;0;0;0.025647;-0.011588;0.00025196;0.025691;-0.011632
85.999;0.1573;0.04718;-0.020996;0.3062;0;0;0;0;0;0;0;0;0;0;0;0;0;0.025854;-0.011676;0.00025881;0.025898;-0.01172
86.499;0.1585;0.047547;-0.021235;0.30662;0;0;0;0;0;0;0;0;0;0;0;0;0;0.026055;-0.011771;0.00026042;0.026101;-0.011817
86.999;0.15989;0.047967;-0.021377;0.30699;0;0;0;0;0;0;0;0;0;0;0;0;0;0.026263;-0.01186;0.00026174;0.02631;-0.011906
87.499;0.16108;0.04834;-0.021475;0.30741;0;0;0;0;0;0;0;0;0;0;0;0;0;0.026471;-0.011952;0.00026285;0.026516;-0.011998
87.999;0.16231;0.048707;-0.021717;0.30778;0;0;0;0;0;0;0;0;0;0;0;0;0;0.02667;-0.012042;0.00027111;0.026716;-0.012089
88.499;0.16369;0.049202;-0.021812;0.3082;0;0;0;0;0;0;0;0;0;0;0;0;0;0.026882;-0.012138;0.00026899;0.026929;-0.012185
88.999;0.16488;0.049424;-0.021993;0.30853;0;0;0;0;0;0;0;0;0;0;0;0;0;0.027083;-0.012232;0.00027656;0.027131;-0.01228
89.499;0.16619;0.049783;-0.022235;0.30893;0;0;0;0;0;0;0;0;0;0;0;0;0;0.027288;-0.012322;0.00028233;0.027336;-0.01237
89.999;0.1675;0.050261;-0.022373;0.30932;0;0;0;0;0;0;0;0;0;0;0;0;0;0.027491;-0.012407;0.00027988;0.02754;-0.012455
90.499;0.16873;0.050587;-0.022545;0.30967;0;0;0;0;0;0;0;0;0;0;0;0;0;0.027699;-0.012509;0.00028554;0.027748;-0.012558
90.999;0.17006;0.051131;-0.02272;0.31002;0;0;0;0;0;0;0;0;0;0;0;0;0;0.027911;-0.012596;0.00029114;0.027961;-0.012645
91.499;0.17126;0.051434;-0.022929;0.31041;0;0;0;0;0;0;0;0;0;0;0;0;0;0.0281;-0.012704;0.00029355;0.02815;-0.012755
91.999;0.17269;0.051905;-0.022999;0.3108;0;0;0;0;0;0;0;0;0;0;0;0;0;0.02835;-0.012772;0.00030353;0.0284;-0.012823
92.499;0.17382;0.052213;-0.023179;0.31112;0;0;0;0;0;0;0;0;0;0;0;0;0;0.028519;-0.012882;0.0002909;0.028569;-0.012933
92.999;0.1751;0.052563;-0.023308;0.31149;0;0;0;0;0;0;0;0;0;0;0;0;0;0.028722;-0.012971;0.00029431;0.028773;-0.013022
93.499;0.17644;0.052927;-0.023501;0.31187;0;0;0;0;0;0;0;0;0;0;0;0;0;0.028925;-0.013067;0.00029662;0.028976;-0.013118
93.999;0.1777;0.053406;-0.023722;0.31224;0;0;0;0;0;0;0;0;0;0;0;0;0;0.029137;-0.013158;0.0003048;0.02919;-0.013211
94.499;0.179;0.053724;-0.023901;0.31255;0;0;0;0;0;0;0;0;0;0;0;0;0;0.029336;-0.01326;0.00030602;0.029388;-0.013312
95;0.18024;0.054182;-0.024029;0.31292;0;0;0;0;0;0;0;0;0;0;0;0;0;0.029547;-0.013346;0.00030923;0.0296;-0.013399
95.5;0.18157;0.054522;-0.024221;0.31328;0;0;0;0;0;0;0;0;0;0;0;0;0;0.029751;-0.013438;0.00031502;0.029805;-0.013492
95.999;0.18274;0.054841;-0.024392;0.31364;0;0;0;0;0;0;0;0;0;0;0;0;0;0.02996;-0.013541;0.00031799;0.030014;-0.013595
96.499;0.1842;0.055295;-0.024583;0.31397;0;0;0;0;0;0;0;0;0;0;0;0;0;0.030172;-0.013633;0.00032369;0.030226;-0.013688
97;0.18551;0.055625;-0.024722;0.31431;0;0;0;0;0;0;0;0;0;0;0;0;0;0.030378;-0.013724;0.000325;0.030433;-0.013779
97.499;0.18676;0.056089;-0.024873;0.31469;0;0;0;0;0;0;0;0;0;0;0;0;0;0.030593;-0.013813;0.00032068;0.030648;-0.013868
97.999;0.18799;0.056503;-0.025008;0.31502;0;0;0;0;0;0;0;0;0;0;0;0;0;0.030794;-0.013913;0.00032904;0.030849;-0.013968
98.499;0.18932;0.056827;-0.025272;0.31538;0;0;0;0;0;0;0;0;0;0;0;0;0;0.031;-0.014007;0.00033099;0.031056;-0.014063
98.999;0.19067;0.05728;-0.025424;0.31572;0;0;0;0;0;0;0;0;0;0;0;0;0;0.031206;-0.014112;0.00033543;0.031262;-0.014168
99.499;0.19193;0.057669;-0.025578;0.31607;0;0;0;0;0;0;0;0;0;0;0;0;0;0.031421;-0.014184;0.00032862;0.031477;-0.01424
100;0.19313;0.057988;-0.025768;0.31639;0;0;0;0;0;0;0;0;0;0;0;0;0;0.031616;-0.014288;0.00034056;0.031673;-0.014344
100.5;0.19445;0.058344;-0.025885;0.31674;0;0;0;0;0;0;0;0;0;0;0;0;0;0.031828;-0.014382;0.00034795;0.031885;-0.014439
101;0.19572;0.058736;-0.026109;0.3171;0;0;0;0;0;0;0;0;0;0;0;0;0;0.032035;-0.014481;0.00034405;0.032092;-0.014538
101.5;0.19712;0.059174;-0.026358;0.3174;0;0;0;0;0;0;0;0;0;0;0;0;0;0.032249;-0.014571;0.0003498;0.032307;-0.014629
102;0.19835;0.059583;-0.026535;0.31772;0;0;0;0;0;0;0;0;0;0;0;0;0;0.03245;-0.014669;0.00035535;0.032509;-0.014727
102.5;0.19964;0.059959;-0.026698;0.31802;0;0;0;0;0;0;0;0;0;0;0;0;0;0.032655;-0.01476;0.00035691;0.032713;-0.014819
103;0.20089;0.060388;-0.026849;0.31835;0;0;0;0;0;0;0;0;0;0;0;0;0;0.032859;-0.01486;0.00035902;0.032918;-0.014919
103.5;0.20221;0.060786;-0.026989;0.31868;0;0;0;0;0;0;0;0;0;0;0;0;0;0.033065;-0.014956;0.00036643;0.033125;-0.015015
104;0.20352;0.061205;-0.027111;0.31897;0;0;0;0;0;0;0;0;0;0;0;0;0;0.033275;-0.015044;0.00036855;0.033335;-0.015104
104.5;0.20478;0.061637;-0.027288;0.3193;0;0;0;0;0;0;0;0;0;0;0;0;0;0.033481;-0.01514;0.00037158;0.033542;-0.0152
105;0.20615;0.061951;-0.027479;0.31962;0;0;0;0;0;0;0;0;0;0;0;0;0;0.03369;-0.015242;0.00037088;0.033751;-0.015303
105.5;0.20748;0.062368;-0.027568;0.31988;0;0;0;0;0;0;0;0;0;0;0;0;0;0.033896;-0.015328;0.00036915;0.033958;-0.01539
106;0.2088;0.062655;-0.027818;0.32022;0;0;0;0;0;0;0;0;0;0;0;0;0;0.034107;-0.015416;0.00037728;0.034169;-0.015478
106.5;0.21007;0.063121;-0.027942;0.32052;0;0;0;0;0;0;0;0;0;0;0;0;0;0.034318;-0.015512;0.00038115;0.03438;-0.015574
107;0.21135;0.063535;-0.028097;0.32082;0;0;0;0;0;0;0;0;0;0;0;0;0;0.034523;-0.015606;0.00038215;0.034585;-0.015668
107.5;0.21267;0.063889;-0.02826;0.32114;0;0;0;0;0;0;0;0;0;0;0;0;0;0.034732;-0.015696;0.00038388;0.034794;-0.015759
108;0.21396;0.064249;-0.028407;0.32143;0;0;0;0;0;0;0;0;0;0;0;0;0;0.034931;-0.015799;0.00038302;0.034994;-0.015863
108.5;0.21519;0.064567;-0.028513;0.32177;0;0;0;0;0;0;0;0;0;0;0;0;0;0.035142;-0.015884;0.00038684;0.035205;-0.015947
109;0.2165;0.064964;-0.028676;0.32203;0;0;0;0;0;0;0;0;0;0;0;0;0;0.035351;-0.015981;0.0003915;0.035415;-0.016044
109.5;0.21786;0.065391;-0.028873;0.32231;0;0;0;0;0;0;0;0;0;0;0;0;0;0.035557;-0.016076;0.00039352;0.035622;-0.01614
110;0.21896;0.065636;-0.028987;0.32264;0;0;0;0;0;0;0;0;0;0;0;0;0;0.035759;-0.016177;0.000396;0.035824;-0.016242
110.5;0.22046;0.066105;-0.029274;0.3229;0;0;0;0;0;0;0;0;0;0;0;0;0;0.035966;-0.016259;0.00040065;0.036031;-0.016324
111;0.22163;0.066522;-0.02938;0.32316;0;0;0;0;0;0;0;0;0;0;0;0;0;0.036172;-0.016355;0.00040179;0.036237;-0.016421
111.5;0.22297;0.066863;-0.029484;0.32346;0;0;0;0;0;0;0;0;0;0;0;0;0;0.036378;-0.016439;0.0004048;0.036444;-0.016505
112;0.22423;0.067229;-0.029679;0.32374;0;0;0;0;0;0;0;0;0;0;0;0;0;0.036583;-0.016529;0.00040808;0.03665;-0.016595
112.5;0.22559;0.067737;-0.029864;0.32401;0;0;0;0;0;0;0;0;0;0;0;0;0;0.03679;-0.016623;0.00041066;0.036856;-0.01669
113;0.22699;0.068037;-0.029992;0.3243;0;0;0;0;0;0;0;0;0;0;0;0;0;0.037;-0.016719;0.00041583;0.037067;-0.016786
113.5;0.22822;0.068476;-0.030138;0.32456;0;0;0;0;0;0;0;0;0;0;0;0;0;0.037207;-0.016811;0.0004157;0.037274;-0.016878
114;0.22936;0.068809;-0.030421;0.32484;0;0;0;0;0;0;0;0;0;0;0;0;0;0.037387;-0.016928;0.00040819;0.037455;-0.016996
114.5;0.23089;0.069238;-0.030468;0.32511;0;0;0;0;0;0;0;0;0;0;0;0;0;0.037623;-0.017008;0.00042838;0.037691;-0.017076
115;0.23228;0.069665;-0.030439;0.32536;0;0;0;0;0;0;0;0;0;0;0;0;0;0.037845;-0.017022;0.00045582;0.037914;-0.01709
115.5;0.23354;0.070046;-0.030676;0.32562;0;0;0;0;0;0;0;0;0;0;0;0;0;0.038036;-0.017145;0.00044422;0.038105;-0.017214
116;0.23463;0.070345;-0.03087;0.32587;0;0;0;0;0;0;0;0;0;0;0;0;0;0.038215;-0.017261;0.00042668;0.038284;-0.017331
116.5;0.23599;0.070731;-0.031098;0.32612;0;0;0;0;0;0;0;0;0;0;0;0;0;0.038431;-0.01737;0.00042707;0.038501;-0.01744
117;0.23709;0.071263;-0.031239;0.32639;0;0;0;0;0;0;0;0;0;0;0;0;0;0.038621;-0.017463;0.00043345;0.038691;-0.017533
117.5;0.23845;0.071672;-0.031348;0.32663;0;0;0;0;0;0;0;0;0;0;0;0;0;0.038841;-0.017546;0.00043914;0.038912;-0.017616
118;0.23964;0.07208;-0.031539;0.32689;0;0;0;0;0;0;0;0;0;0;0;0;0;0.039033;-0.017648;0.00043876;0.039104;-0.017719
118.5;0.24098;0.072393;-0.031685;0.32713;0;0;0;0;0;0;0;0;0;0;0;0;0;0.039243;-0.017735;0.00044499;0.039314;-0.017805
119;0.24243;0.072733;-0.031863;0.32742;0;0;0;0;0;0;0;0;0;0;0;0;0;0.039461;-0.017828;0.00045101;0.039533;-0.0179
119.5;0.24361;0.073138;-0.032005;0.32764;0;0;0;0;0;0;0;0;0;0;0;0;0;0.039665;-0.017911;0.00045203;0.039738;-0.017984
120;0.24494;0.073448;-0.032239;0.32791;0;0;0;0;0;0;0;0;0;0;0;0;0;0.039872;-0.018011;0.00045657;0.039944;-0.018083
120.5;0.24622;0.073961;-0.032279;0.32816;0;0;0;0;0;0;0;0;0;0;0;0;0;0.040081;-0.018082;0.00044968;0.040154;-0.018155
121;0.24753;0.074288;-0.032524;0.3284;0;0;0;0;0;0;0;0;0;0;0;0;0;0.04027;-0.018201;0.00046133;0.040344;-0.018274
121.5;0.2487;0.074634;-0.032614;0.32863;0;0;0;0;0;0;0;0;0;0;0;0;0;0.040479;-0.018299;0.0004603;0.040552;-0.018373
122;0.25;0.074975;-0.032836;0.32889;0;0;0;0;0;0;0;0;0;0;0;0;0;0.040685;-0.018402;0.00046517;0.04076;-0.018476
122.5;0.25143;0.075464;-0.032971;0.32914;0;0;0;0;0;0;0;0;0;0;0;0;0;0.040901;-0.018471;0.00046677;0.040976;-0.018547
123;0.25269;0.075913;-0.033169;0.32939;0;0;0;0;0;0;0;0;0;0;0;0;0;0.041106;-0.018566;0.00047131;0.041181;-0.018641
123.5;0.25398;0.076277;-0.033351;0.32964;0;0;0;0;0;0;0;0;0;0;0;0;0;0.041308;-0.018668;0.00048027;0.041384;-0.018744
124;0.25526;0.076612;-0.033454;0.32988;0;0;0;0;0;0;0;0;0;0;0;0;0;0.041512;-0.018757;0.00047538;0.041588;-0.018833
124.5;0.25663;0.076941;-0.033647;0.33013;0;0;0;0;0;0;0;0;0;0;0;0;0;0.041731;-0.018872;0.00048591;0.041808;-0.018949
125;0.258;0.077279;-0.033767;0.33037;0;0;0;0;0;0;0;0;0;0;0;0;0;0.041934;-0.018955;0.00048823;0.042011;-0.019032
125.5;0.2593;0.077735;-0.033945;0.33062;0;0;0;0;0;0;0;0;0;0;0;0;0;0.042141;-0.019041;0.00049234;0.042218;-0.019119
126;0.26064;0.07812;-0.034112;0.33088;0;0;0;0;0;0;0;0;0;0;0;0;0;0.042357;-0.019107;0.0004948;0.042435;-0.019185
126.5;0.26189;0.078565;-0.034275;0.3311;0;0;0;0;0;0;0;0;0;0;0;0;0;0.042556;-0.019228;0.00049583;0.042634;-0.019307
127;0.2632;0.078872;-0.034471;0.33133;0;0;0;0;0;0;0;0;0;0;0;0;0;0.042769;-0.019314;0.00049862;0.042848;-0.019392
127.5;0.26454;0.079262;-0.034617;0.33156;0;0;0;0;0;0;0;0;0;0;0;0;0;0.042972;-0.019411;0.00050007;0.043051;-0.019491
128;0.26586;0.07968;-0.0348;0.3318;0;0;0;0;0;0;0;0;0;0;0;0;0;0.043177;-0.0195;0.00050512;0.043258;-0.019581
128.5;0.26711;0.079971;-0.034956;0.33201;0;0;0;0;0;0;0;0;0;0;0;0;0;0.043383;-0.019611;0.00050665;0.043463;-0.019691
129;0.26854;0.080425;-0.035104;0.33223;0;0;0;0;0;0;0;0;0;0;0;0;0;0.043601;-0.01969;0.00051844;0.043683;-0.019771
129.5;0.26979;0.080764;-0.035212;0.33247;0;0;0;0;0;0;0;0;0;0;0;0;0;0.043807;-0.019776;0.00051656;0.043889;-0.019857
130;0.27109;0.081122;-0.035395;0.3327;0;0;0;0;0;0;0;0;0;0;0;0;0;0.044011;-0.01987;0.00051634;0.044092;-0.019951
130.5;0.27241;0.081468;-0.035628;0.33291;0;0;0;0;0;0;0;0;0;0;0;0;0;0.044209;-0.019975;0.00052179;0.044292;-0.020058
131;0.27366;0.081862;-0.035824;0.33317;0;0;0;0;0;0;0;0;0;0;0;0;0;0.044418;-0.020067;0.00052173;0.0445;-0.02015
131.5;0.27513;0.08233;-0.035849;0.3334;0;0;0;0;0;0;0;0;0;0;0;0;0;0.044637;-0.020153;0.00052605;0.04472;-0.020236
132;0.27637;0.082706;-0.036041;0.33362;0;0;0;0;0;0;0;0;0;0;0;0;0;0.044839;-0.020247;0.00052498;0.044923;-0.020331
132.5;0.27765;0.083013;-0.036229;0.33385;0;0;0;0;0;0;0;0;0;0;0;0;0;0.045046;-0.020342;0.00053033;0.04513;-0.020425
133;0.27903;0.083433;-0.036429;0.3341;0;0;0;0;0;0;0;0;0;0;0;0;0;0.045251;-0.020442;0.00053555;0.045335;-0.020526
133.5;0.28033;0.083801;-0.036583;0.33432;0;0;0;0;0;0;0;0;0;0;0;0;0;0.045458;-0.020533;0.00054104;0.045543;-0.020618
134;0.2818;0.084235;-0.036694;0.33452;0;0;0;0;0;0;0;0;0;0;0;0;0;0.04568;-0.020622;0.00053937;0.045766;-0.020707
134.5;0.2829;0.084518;-0.036925;0.33476;0;0;0;0;0;0;0;0;0;0;0;0;0;0.045871;-0.020717;0.00054303;0.045956;-0.020802
135;0.2843;0.084974;-0.037051;0.33498;0;0;0;0;0;0;0;0;0;0;0;0;0;0.04609;-0.020805;0.00054229;0.046176;-0.020891
135.5;0.28565;0.085397;-0.037141;0.33519;0;0;0;0;0;0;0;0;0;0;0;0;0;0.046297;-0.020899;0.00054585;0.046383;-0.020985
136;0.28695;0.085751;-0.03741;0.33541;0;0;0;0;0;0;0;0;0;0;0;0;0;0.046501;-0.020994;0.00054986;0.046587;-0.021081
136.5;0.28825;0.086025;-0.037633;0.33561;0;0;0;0;0;0;0;0;0;0;0;0;0;0.046707;-0.021084;0.00055248;0.046795;-0.021171
137;0.28958;0.086475;-0.037725;0.33584;0;0;0;0;0;0;0;0;0;0;0;0;0;0.046919;-0.021177;0.00055345;0.047006;-0.021264
137.5;0.29088;0.086891;-0.037873;0.33601;0;0;0;0;0;0;0;0;0;0;0;0;0;0.047129;-0.021266;0.00055411;0.047216;-0.021353
138;0.29214;0.087285;-0.038072;0.33624;0;0;0;0;0;0;0;0;0;0;0;0;0;0.047324;-0.021375;0.00056143;0.047412;-0.021463
138.5;0.29353;0.087707;-0.038176;0.33645;0;0;0;0;0;0;0;0;0;0;0;0;0;0.047527;-0.021462;0.00056096;0.047616;-0.021551
139;0.29502;0.088176;-0.038326;0.33665;0;0;0;0;0;0;0;0;0;0;0;0;0;0.047765;-0.021553;0.00056461;0.047854;-0.021642
139.5;0.2962;0.08853;-0.038513;0.33687;0;0;0;0;0;0;0;0;0;0;0;0;0;0.047954;-0.021658;0.00057027;0.048044;-0.021747
140;0.29768;0.088903;-0.038568;0.33707;0;0;0;0;0;0;0;0;0;0;0;0;0;0.048184;-0.021726;0.00057617;0.048274;-0.021816
140.5;0.29878;0.089189;-0.038741;0.33727;0;0;0;0;0;0;0;0;0;0;0;0;0;0.048359;-0.021826;0.00057857;0.048449;-0.021916
141;0.30011;0.089719;-0.03898;0.33745;0;0;0;0;0;0;0;0;0;0;0;0;0;0.048564;-0.021922;0.00058032;0.048654;-0.022013
141.5;0.30148;0.090087;-0.039137;0.33765;0;0;0;0;0;0;0;0;0;0;0;0;0;0.048776;-0.022026;0.00058216;0.048868;-0.022117
142;0.30286;0.09044;-0.039266;0.33787;0;0;0;0;0;0;0;0;0;0;0;0;0;0.048992;-0.022102;0.00058188;0.049083;-0.022194
142.5;0.30401;0.090703;-0.0395;0.33806;0;0;0;0;0;0;0;0;0;0;0;0;0;0.049177;-0.022211;0.00058989;0.049269;-0.022304
143;0.30536;0.091144;-0.039552;0.33824;0;0;0;0;0;0;0;0;0;0;0;0;0;0.049392;-0.022282;0.00058879;0.049485;-0.022375
143.5;0.30671;0.091527;-0.039757;0.33841;0;0;0;0;0;0;0;0;0;0;0;0;0;0.049595;-0.022377;0.0005954;0.049688;-0.02247
144;0.30803;0.091864;-0.039898;0.33862;0;0;0;0;0;0;0;0;0;0;0;0;0;0.049801;-0.022476;0.00059483;0.049894;-0.022569
144.5;0.30933;0.092247;-0.040054;0.33882;0;0;0;0;0;0;0;0;0;0;0;0;0;0.050011;-0.022571;0.00059822;0.050105;-0.022665
145;0.31062;0.092658;-0.040258;0.339;0;0;0;0;0;0;0;0;0;0;0;0;0;0.050217;-0.022668;0.00060294;0.050312;-0.022763
145.5;0.31201;0.09316;-0.040421;0.3392;0;0;0;0;0;0;0;0;0;0;0;0;0;0.050428;-0.022749;0.00060059;0.050523;-0.022844
146;0.31317;0.093451;-0.04057;0.3394;0;0;0;0;0;0;0;0;0;0;0;0;0;0.050632;-0.022848;0.00060714;0.050727;-0.022943
146.5;0.31467;0.093871;-0.040698;0.33956;0;0;0;0;0;0;0;0;0;0;0;0;0;0.050841;-0.02295;0.00061058;0.050937;-0.023045
147;0.31589;0.094329;-0.040928;0.33975;0;0;0;0;0;0;0;0;0;0;0;0;0;0.051041;-0.023039;0.00061593;0.051138;-0.023136
147.5;0.31733;0.094755;-0.041022;0.33994;0;0;0;0;0;0;0;0;0;0;0;0;0;0.051253;-0.023135;0.00061941;0.05135;-0.023232
148;0.31854;0.095145;-0.041296;0.34014;0;0;0;0;0;0;0;0;0;0;0;0;0;0.051454;-0.023232;0.00062414;0.051552;-0.02333
148.5;0.32;0.095521;-0.041417;0.34034;0;0;0;0;0;0;0;0;0;0;0;0;0;0.051672;-0.023325;0.00062603;0.05177;-0.023422
149;0.32127;0.095954;-0.041614;0.34051;0;0;0;0;0;0;0;0;0;0;0;0;0;0.051882;-0.023414;0.00062733;0.05198;-0.023512
149.5;0.32265;0.09631;-0.041793;0.34071;0;0;0;0;0;0;0;0;0;0;0;0;0;0.052083;-0.023504;0.00063084;0.052182;-0.023603
150;0.32397;0.096659;-0.041921;0.34089;0;0;0;0;0;0;0;0;0;0;0;0;0;0.052291;-0.023594;0.00063109;0.05239;-0.023693
150.5;0.32518;0.097031;-0.042085;0.34107;0;0;0;0;0;0;0;0;0;0;0;0;0;0.052494;-0.023696;0.00063413;0.052593;-0.023795
151;0.32653;0.097385;-0.042182;0.34126;0;0;0;0;0;0;0;0;0;0;0;0;0;0.052697;-0.023779;0.00064277;0.052798;-0.02388
151.5;0.32792;0.097714;-0.0424;0.34145;0;0;0;0;0;0;0;0;0;0;0;0;0;0.052906;-0.02387;0.00064583;0.053008;-0.023972
152;0.32923;0.098222;-0.042551;0.34164;0;0;0;0;0;0;0;0;0;0;0;0;0;0.05312;-0.023969;0.00064388;0.053221;-0.02407
152.5;0.33047;0.098544;-0.0428;0.34179;0;0;0;0;0;0;0;0;0;0;0;0;0;0.053323;-0.024065;0.00065171;0.053424;-0.024166
153;0.33189;0.098968;-0.042934;0.34197;0;0;0;0;0;0;0;0;0;0;0;0;0;0.053537;-0.024153;0.00065143;0.053639;-0.024255
153.5;0.33323;0.099368;-0.043128;0.34217;0;0;0;0;0;0;0;0;0;0;0;0;0;0.053746;-0.024245;0.00065153;0.053849;-0.024348
154;0.33455;0.099746;-0.043317;0.34234;0;0;0;0;0;0;0;0;0;0;0;0;0;0.053959;-0.024338;0.00065366;0.054062;-0.024441
154.5;0.33598;0.10016;-0.043394;0.34251;0;0;0;0;0;0;0;0;0;0;0;0;0;0.054167;-0.024434;0.00065615;0.054271;-0.024538
155;0.33729;0.10055;-0.043598;0.3427;0;0;0;0;0;0;0;0;0;0;0;0;0;0.054368;-0.024526;0.00066164;0.054472;-0.02463
155.5;0.33832;0.10071;-0.043786;0.34285;0;0;0;0;0;0;0;0;0;0;0;0;0;0.054544;-0.024627;0.00065441;0.054649;-0.024732
156;0.33973;0.10116;-0.044003;0.34303;0;0;0;0;0;0;0;0;0;0;0;0;0;0.054781;-0.024705;0.00067268;0.054887;-0.02481
156.5;0.34123;0.10166;-0.044096;0.3432;0;0;0;0;0;0;0;0;0;0;0;0;0;0.054994;-0.024797;0.00067807;0.055099;-0.024902
157;0.34255;0.10193;-0.044304;0.34339;0;0;0;0;0;0;0;0;0;0;0;0;0;0.055193;-0.024897;0.00067383;0.055299;-0.025004
157.5;0.34382;0.10244;-0.044515;0.34355;0;0;0;0;0;0;0;0;0;0;0;0;0;0.055392;-0.024987;0.00067719;0.055499;-0.025094
158;0.34515;0.10277;-0.044638;0.34373;0;0;0;0;0;0;0;0;0;0;0;0;0;0.05561;-0.025083;0.00067862;0.055717;-0.02519
158.5;0.34644;0.1032;-0.044742;0.34389;0;0;0;0;0;0;0;0;0;0;0;0;0;0.055817;-0.025169;0.00068493;0.055924;-0.025276
159;0.34779;0.10363;-0.044975;0.34407;0;0;0;0;0;0;0;0;0;0;0;0;0;0.056024;-0.025265;0.0006891;0.056133;-0.025373
159.5;0.34912;0.10407;-0.045172;0.34423;0;0;0;0;0;0;0;0;0;0;0;0;0;0.056222;-0.025368;0.00068749;0.05633;-0.025476
160;0.35042;0.10437;-0.045287;0.3444;0;0;0;0;0;0;0;0;0;0;0;0;0;0.056434;-0.025454;0.00069345;0.056542;-0.025562
160.5;0.35177;0.1047;-0.045386;0.34458;0;0;0;0;0;0;0;0;0;0;0;0;0;0.056647;-0.025546;0.00068715;0.056756;-0.025655
161;0.35318;0.10511;-0.045585;0.34473;0;0;0;0;0;0;0;0;0;0;0;0;0;0.056853;-0.025638;0.00069863;0.056962;-0.025748
161.5;0.35445;0.10553;-0.045803;0.3449;0;0;0;0;0;0;0;0;0;0;0;0;0;0.057063;-0.025733;0.00070342;0.057172;-0.025843
162;0.35579;0.10593;-0.04593;0.34507;0;0;0;0;0;0;0;0;0;0;0;0;0;0.057265;-0.025814;0.00069883;0.057375;-0.025924
162.5;0.35713;0.10634;-0.046121;0.34522;0;0;0;0;0;0;0;0;0;0;0;0;0;0.057482;-0.025917;0.00071154;0.057593;-0.026027
163;0.35839;0.10681;-0.046307;0.34538;0;0;0;0;0;0;0;0;0;0;0;0;0;0.05768;-0.026002;0.00070627;0.057791;-0.026112
163.5;0.35975;0.1071;-0.046449;0.34553;0;0;0;0;0;0;0;0;0;0;0;0;0;0.057882;-0.026104;0.00071239;0.057994;-0.026216
164;0.36105;0.10751;-0.046611;0.34569;0;0;0;0;0;0;0;0;0;0;0;0;0;0.05809;-0.026194;0.00071187;0.058202;-0.026306
164.5;0.36238;0.10786;-0.046764;0.34584;0;0;0;0;0;0;0;0;0;0;0;0;0;0.058296;-0.026291;0.00072237;0.058408;-0.026403
165;0.36372;0.1083;-0.046938;0.34599;0;0;0;0;0;0;0;0;0;0;0;0;0;0.058509;-0.026375;0.00071501;0.058622;-0.026488
165.5;0.36513;0.10876;-0.047167;0.34615;0;0;0;0;0;0;0;0;0;0;0;0;0;0.058724;-0.02648;0.00071173;0.058837;-0.026593
166;0.36642;0.10905;-0.047281;0.34632;0;0;0;0;0;0;0;0;0;0;0;0;0;0.058918;-0.026565;0.00072399;0.059031;-0.026677
