Repository: noberito/ethz

**MODELLING AND CALIBRATING A POLYN YIELD SURFACE FUNCTION**

---

In the context of my research assistant internship at ETH Zurich, I have to implement and find an operationnal strategy to calibrate a yield surface function based on the polyN model which is a homogenous polynomial of degree N.

To make the calibration operationnal please copy paste a folder "{material}_results" containing the csv files for a given material in the lab_data directory and then change the parameters you want in the polyN_optimization/param.txt. Then run polyN_optimization/optimize_polyN.py. The coefficients of the polyN function will be accessible in the polyN_coeff.npy file.

File: Template_Auto_Cali_large_DP600/_data/DP600Large_UT_00_001_Front_DIC_File.txt (part 2 of 4)
Date of Test;Material;Sample Geometry;Orientation [°];Test Number;Nominal Speed [mm/min];Thickness [mm];Central Width [mm];Gauge Width / Diameter [mm];Pixel to mm ratio [mm/px];Extensometer 1-4 [mm];Extensometer 2-3 [mm];Extensometer 5-6 [mm];;;;;
07/27/21;DP600Large;UT;00;1;0.24;0.29122;2;0;0;6;1.8;1.8;;;;;
;;;;;;;;;;;;;;;;;
Time [s];U1 [mm];Uarfdgasdfg2 [mm];U3 [mm];Force [kN];Ambient Temperature [°C];DIC Zone X 1 [px];DIC Zone Y 1 [px];DIC Zone X 2 [px];DIC Zone Y 2 [px];DIC Zone X 3 [px];DIC Zone Y 3 [px];DIC Zone X 4 [px];DIC Zone Y 4 [px];DIC Zone X 5 [px];DIC Zone Y 5 [px];DIC Zone X 6 [px];DIC Zone Y 6 [px];exx;exy;eyy;e1;e2
166.5;0.36779;0.10946;-0.04747;0.34646;0;0;0;0;0;0;0;0;0;0;0;0;0;0.059137;-0.026661;0.00072337;0.05925;-0.026774
167;0.36913;0.10988;-0.047625;0.34662;0;0;0;0;0;0;0;0;0;0;0;0;0;0.059341;-0.026766;0.00072348;0.059455;-0.026879
167.5;0.37052;0.11022;-0.047874;0.34677;0;0;0;0;0;0;0;0;0;0;0;0;0;0.059544;-0.026875;0.00072535;0.059658;-0.026989
168;0.37183;0.11063;-0.047979;0.34691;0;0;0;0;0;0;0;0;0;0;0;0;0;0.059762;-0.026951;0.00073284;0.059877;-0.027066
168.5;0.37317;0.1111;-0.04808;0.34709;0;0;0;0;0;0;0;0;0;0;0;0;0;0.059969;-0.027038;0.00073872;0.060084;-0.027153
169;0.37447;0.11148;-0.048339;0.34724;0;0;0;0;0;0;0;0;0;0;0;0;0;0.060167;-0.027135;0.00073421;0.060282;-0.027251
169.5;0.37585;0.1118;-0.04851;0.34738;0;0;0;0;0;0;0;0;0;0;0;0;0;0.060386;-0.027215;0.00074322;0.060502;-0.027331
170;0.37729;0.11221;-0.048693;0.34753;0;0;0;0;0;0;0;0;0;0;0;0;0;0.060606;-0.027314;0.00074367;0.060722;-0.02743
170.5;0.37852;0.11261;-0.048889;0.34766;0;0;0;0;0;0;0;0;0;0;0;0;0;0.060798;-0.027413;0.00074829;0.060914;-0.027529
171;0.37992;0.11298;-0.048958;0.34782;0;0;0;0;0;0;0;0;0;0;0;0;0;0.061009;-0.027504;0.00075755;0.061127;-0.027622
171.5;0.38129;0.11332;-0.04914;0.34794;0;0;0;0;0;0;0;0;0;0;0;0;0;0.061222;-0.027602;0.00075295;0.06134;-0.027721
172;0.38262;0.11374;-0.049366;0.34809;0;0;0;0;0;0;0;0;0;0;0;0;0;0.061419;-0.027698;0.00075849;0.061537;-0.027815
172.5;0.38386;0.11414;-0.049547;0.34823;0;0;0;0;0;0;0;0;0;0;0;0;0;0.061628;-0.027786;0.00076181;0.061748;-0.027905
173;0.38526;0.11451;-0.049721;0.34837;0;0;0;0;0;0;0;0;0;0;0;0;0;0.061843;-0.027889;0.00076647;0.061963;-0.028009
173.5;0.38665;0.11487;-0.049826;0.34851;0;0;0;0;0;0;0;0;0;0;0;0;0;0.062059;-0.027969;0.00076991;0.06218;-0.028089
174;0.38802;0.11535;-0.050043;0.34866;0;0;0;0;0;0;0;0;0;0;0;0;0;0.062264;-0.028064;0.00076355;0.062385;-0.028185
174.5;0.38936;0.11579;-0.050199;0.34881;0;0;0;0;0;0;0;0;0;0;0;0;0;0.062471;-0.028156;0.00077122;0.062592;-0.028277
175;0.39074;0.11613;-0.050352;0.34896;0;0;0;0;0;0;0;0;0;0;0;0;0;0.062687;-0.028254;0.0007759;0.062808;-0.028375
175.5;0.3922;0.11654;-0.050491;0.34913;0;0;0;0;0;0;0;0;0;0;0;0;0;0.0629;-0.02834;0.00078902;0.063023;-0.028463
176;0.39348;0.11687;-0.050701;0.34924;0;0;0;0;0;0;0;0;0;0;0;0;0;0.06309;-0.028436;0.00078166;0.063212;-0.028559
176.5;0.3948;0.11734;-0.050901;0.34938;0;0;0;0;0;0;0;0;0;0;0;0;0;0.063299;-0.028528;0.00078558;0.063422;-0.028651
177;0.39615;0.11765;-0.05104;0.34953;0;0;0;0;0;0;0;0;0;0;0;0;0;0.06351;-0.028618;0.00078524;0.063634;-0.028742
177.5;0.39745;0.11813;-0.051222;0.34966;0;0;0;0;0;0;0;0;0;0;0;0;0;0.063711;-0.028711;0.00079202;0.063835;-0.028835
178;0.39892;0.11851;-0.051364;0.34978;0;0;0;0;0;0;0;0;0;0;0;0;0;0.063931;-0.028801;0.00079832;0.064055;-0.028925
178.5;0.40028;0.11881;-0.051495;0.34992;0;0;0;0;0;0;0;0;0;0;0;0;0;0.064138;-0.028897;0.00079732;0.064263;-0.029022
179;0.40149;0.11927;-0.051661;0.35005;0;0;0;0;0;0;0;0;0;0;0;0;0;0.064336;-0.028987;0.0007921;0.064461;-0.029112
179.5;0.4028;0.11971;-0.051822;0.35016;0;0;0;0;0;0;0;0;0;0;0;0;0;0.064545;-0.02908;0.00079737;0.064671;-0.029206
180;0.40428;0.12006;-0.051948;0.3503;0;0;0;0;0;0;0;0;0;0;0;0;0;0.064755;-0.029173;0.00080607;0.064881;-0.0293
180.5;0.40554;0.12041;-0.052162;0.35044;0;0;0;0;0;0;0;0;0;0;0;0;0;0.064966;-0.029269;0.0008097;0.065093;-0.029396
181;0.40695;0.12087;-0.052382;0.35058;0;0;0;0;0;0;0;0;0;0;0;0;0;0.065175;-0.029362;0.0008048;0.065302;-0.029489
181.5;0.40836;0.12136;-0.052479;0.35069;0;0;0;0;0;0;0;0;0;0;0;0;0;0.065393;-0.029464;0.00081677;0.06552;-0.029592
182;0.40971;0.12165;-0.052701;0.35082;0;0;0;0;0;0;0;0;0;0;0;0;0;0.065604;-0.029549;0.00080133;0.065732;-0.029677
182.5;0.41105;0.12218;-0.052843;0.35096;0;0;0;0;0;0;0;0;0;0;0;0;0;0.065785;-0.029626;0.00082291;0.065914;-0.029755
183;0.41246;0.12253;-0.052978;0.35108;0;0;0;0;0;0;0;0;0;0;0;0;0;0.066005;-0.02973;0.00081721;0.066134;-0.02986
183.5;0.41384;0.12288;-0.053164;0.3512;0;0;0;0;0;0;0;0;0;0;0;0;0;0.066209;-0.029841;0.00082843;0.066339;-0.029971
184;0.41511;0.12347;-0.053284;0.35135;0;0;0;0;0;0;0;0;0;0;0;0;0;0.066421;-0.029909;0.00083138;0.066552;-0.030039
184.5;0.41645;0.12375;-0.053444;0.35147;0;0;0;0;0;0;0;0;0;0;0;0;0;0.066631;-0.030011;0.00083638;0.066762;-0.030142
185;0.41794;0.12407;-0.053603;0.35158;0;0;0;0;0;0;0;0;0;0;0;0;0;0.066839;-0.030107;0.00084168;0.066971;-0.030238
185.5;0.41927;0.12452;-0.053763;0.3517;0;0;0;0;0;0;0;0;0;0;0;0;0;0.06705;-0.030194;0.00084414;0.067181;-0.030325
186;0.42061;0.12503;-0.054009;0.35182;0;0;0;0;0;0;0;0;0;0;0;0;0;0.067255;-0.030284;0.00084428;0.067387;-0.030416
186.5;0.42204;0.12541;-0.054104;0.35195;0;0;0;0;0;0;0;0;0;0;0;0;0;0.067461;-0.030381;0.00084272;0.067594;-0.030514
187;0.42335;0.12575;-0.054297;0.35207;0;0;0;0;0;0;0;0;0;0;0;0;0;0.067674;-0.030471;0.00084901;0.067807;-0.030604
187.5;0.42478;0.12618;-0.054469;0.3522;0;0;0;0;0;0;0;0;0;0;0;0;0;0.067886;-0.030566;0.0008611;0.068019;-0.0307
188;0.42614;0.12663;-0.054663;0.35232;0;0;0;0;0;0;0;0;0;0;0;0;0;0.06809;-0.030651;0.00085658;0.068224;-0.030784
188.5;0.4274;0.12702;-0.054792;0.35244;0;0;0;0;0;0;0;0;0;0;0;0;0;0.068296;-0.030752;0.00085475;0.06843;-0.030887
189;0.42889;0.12741;-0.054937;0.35256;0;0;0;0;0;0;0;0;0;0;0;0;0;0.068502;-0.030841;0.00085988;0.068637;-0.030976
189.5;0.43035;0.12778;-0.055074;0.3527;0;0;0;0;0;0;0;0;0;0;0;0;0;0.068716;-0.030931;0.00086344;0.06885;-0.031066
190;0.43166;0.12823;-0.055342;0.35283;0;0;0;0;0;0;0;0;0;0;0;0;0;0.068922;-0.031034;0.0008677;0.069057;-0.03117
190.5;0.43296;0.12863;-0.055466;0.35294;0;0;0;0;0;0;0;0;0;0;0;0;0;0.069129;-0.03112;0.00086952;0.069265;-0.031256
191;0.43432;0.1291;-0.055608;0.35308;0;0;0;0;0;0;0;0;0;0;0;0;0;0.06934;-0.031217;0.00087293;0.069476;-0.031353
191.5;0.43568;0.12946;-0.055829;0.3532;0;0;0;0;0;0;0;0;0;0;0;0;0;0.069546;-0.031313;0.00087442;0.069683;-0.03145
192;0.43706;0.12982;-0.055948;0.35331;0;0;0;0;0;0;0;0;0;0;0;0;0;0.069758;-0.031399;0.00088006;0.069894;-0.031536
192.5;0.43842;0.13016;-0.056058;0.35343;0;0;0;0;0;0;0;0;0;0;0;0;0;0.069959;-0.031491;0.00088576;0.070096;-0.031629
193;0.4398;0.13067;-0.056239;0.35355;0;0;0;0;0;0;0;0;0;0;0;0;0;0.070164;-0.031587;0.00088888;0.070302;-0.031725
193.5;0.44107;0.13104;-0.056375;0.35364;0;0;0;0;0;0;0;0;0;0;0;0;0;0.070369;-0.031676;0.00088367;0.070507;-0.031814
194;0.44261;0.13138;-0.056509;0.35376;0;0;0;0;0;0;0;0;0;0;0;0;0;0.070584;-0.031767;0.00088979;0.070723;-0.031906
194.5;0.44387;0.13179;-0.056695;0.35387;0;0;0;0;0;0;0;0;0;0;0;0;0;0.070795;-0.031848;0.00089551;0.070934;-0.031987
195;0.44539;0.13218;-0.05691;0.35398;0;0;0;0;0;0;0;0;0;0;0;0;0;0.071016;-0.031956;0.00089736;0.071155;-0.032095
195.5;0.44678;0.13258;-0.057053;0.35408;0;0;0;0;0;0;0;0;0;0;0;0;0;0.071223;-0.032042;0.00089388;0.071363;-0.032182
196;0.44812;0.13299;-0.057177;0.3542;0;0;0;0;0;0;0;0;0;0;0;0;0;0.071428;-0.032142;0.00090023;0.071568;-0.032282
196.5;0.44957;0.13348;-0.057424;0.35432;0;0;0;0;0;0;0;0;0;0;0;0;0;0.071659;-0.032236;0.00090224;0.0718;-0.032376
197;0.45082;0.13383;-0.057498;0.35443;0;0;0;0;0;0;0;0;0;0;0;0;0;0.071841;-0.032327;0.00090653;0.071982;-0.032468
197.5;0.45228;0.13419;-0.057717;0.35454;0;0;0;0;0;0;0;0;0;0;0;0;0;0.072062;-0.03242;0.00090355;0.072203;-0.032561
198;0.45355;0.13448;-0.057827;0.35468;0;0;0;0;0;0;0;0;0;0;0;0;0;0.072262;-0.032506;0.00091486;0.072405;-0.032649
198.5;0.45501;0.13504;-0.058036;0.35479;0;0;0;0;0;0;0;0;0;0;0;0;0;0.07248;-0.032604;0.00091907;0.072623;-0.032747
199;0.45631;0.13544;-0.05823;0.35489;0;0;0;0;0;0;0;0;0;0;0;0;0;0.072683;-0.032705;0.00092466;0.072825;-0.032847
199.5;0.45779;0.13574;-0.05834;0.35501;0;0;0;0;0;0;0;0;0;0;0;0;0;0.072891;-0.032786;0.0009277;0.073034;-0.032929
200;0.45905;0.13617;-0.058491;0.35511;0;0;0;0;0;0;0;0;0;0;0;0;0;0.073094;-0.032886;0.00092756;0.073237;-0.03303
200.5;0.46039;0.13657;-0.058621;0.35522;0;0;0;0;0;0;0;0;0;0;0;0;0;0.073306;-0.032985;0.00093296;0.073449;-0.033128
201;0.46179;0.13706;-0.058885;0.35533;0;0;0;0;0;0;0;0;0;0;0;0;0;0.073516;-0.033075;0.00093316;0.07366;-0.033219
201.5;0.46312;0.13749;-0.058916;0.35544;0;0;0;0;0;0;0;0;0;0;0;0;0;0.073719;-0.033177;0.00093557;0.073864;-0.033322
202;0.46453;0.13783;-0.059099;0.35553;0;0;0;0;0;0;0;0;0;0;0;0;0;0.073926;-0.03325;0.0009431;0.074071;-0.033396
202.5;0.46589;0.13823;-0.059327;0.35564;0;0;0;0;0;0;0;0;0;0;0;0;0;0.074134;-0.033358;0.00093964;0.07428;-0.033504
203;0.46723;0.13856;-0.05944;0.35576;0;0;0;0;0;0;0;0;0;0;0;0;0;0.074344;-0.033457;0.00094783;0.074491;-0.033603
203.5;0.4686;0.13902;-0.059673;0.35587;0;0;0;0;0;0;0;0;0;0;0;0;0;0.074556;-0.033545;0.00095189;0.074703;-0.033692
204;0.47003;0.13936;-0.059751;0.35598;0;0;0;0;0;0;0;0;0;0;0;0;0;0.074764;-0.033636;0.00095414;0.074911;-0.033783
204.5;0.47142;0.13977;-0.0599;0.35609;0;0;0;0;0;0;0;0;0;0;0;0;0;0.074972;-0.03373;0.00095804;0.075119;-0.033878
205;0.47282;0.14031;-0.060106;0.35621;0;0;0;0;0;0;0;0;0;0;0;0;0;0.075192;-0.033822;0.00095816;0.07534;-0.03397
205.5;0.47416;0.14067;-0.060251;0.35632;0;0;0;0;0;0;0;0;0;0;0;0;0;0.075397;-0.033907;0.00096349;0.075546;-0.034055
206;0.47557;0.14094;-0.060411;0.35643;0;0;0;0;0;0;0;0;0;0;0;0;0;0.075595;-0.03401;0.00096747;0.075743;-0.034159
206.5;0.47701;0.14141;-0.060581;0.35653;0;0;0;0;0;0;0;0;0;0;0;0;0;0.075819;-0.0341;0.00096913;0.075968;-0.034249
207;0.47838;0.14194;-0.060726;0.35664;0;0;0;0;0;0;0;0;0;0;0;0;0;0.076027;-0.034195;0.0009705;0.076176;-0.034344
207.5;0.47976;0.14212;-0.060948;0.35674;0;0;0;0;0;0;0;0;0;0;0;0;0;0.076236;-0.034287;0.0009745;0.076386;-0.034437
208;0.48116;0.14264;-0.061212;0.35684;0;0;0;0;0;0;0;0;0;0;0;0;0;0.076446;-0.034385;0.00098049;0.076597;-0.034536
208.5;0.48252;0.14293;-0.061331;0.35694;0;0;0;0;0;0;0;0;0;0;0;0;0;0.076651;-0.034486;0.00097997;0.076802;-0.034637
209;0.48391;0.14344;-0.061482;0.35705;0;0;0;0;0;0;0;0;0;0;0;0;0;0.076865;-0.034574;0.00098678;0.077017;-0.034726
209.5;0.48528;0.14371;-0.061675;0.35714;0;0;0;0;0;0;0;0;0;0;0;0;0;0.077075;-0.034664;0.000989;0.077227;-0.034816
210;0.48674;0.1442;-0.061878;0.35724;0;0;0;0;0;0;0;0;0;0;0;0;0;0.077283;-0.03476;0.00098827;0.077435;-0.034912
210.5;0.48807;0.14466;-0.061951;0.35735;0;0;0;0;0;0;0;0;0;0;0;0;0;0.07749;-0.034854;0.0009946;0.077643;-0.035007
211;0.48943;0.14509;-0.062142;0.35745;0;0;0;0;0;0;0;0;0;0;0;0;0;0.077702;-0.034949;0.00099997;0.077855;-0.035101
211.5;0.49084;0.14539;-0.062322;0.35754;0;0;0;0;0;0;0;0;0;0;0;0;0;0.077909;-0.03504;0.00099812;0.078062;-0.035193
212;0.49222;0.14576;-0.062476;0.35765;0;0;0;0;0;0;0;0;0;0;0;0;0;0.078118;-0.035127;0.00099972;0.078272;-0.035281
212.5;0.49344;0.14624;-0.062614;0.35774;0;0;0;0;0;0;0;0;0;0;0;0;0;0.078315;-0.035227;0.00099941;0.07847;-0.035381
213;0.49489;0.14666;-0.062841;0.35783;0;0;0;0;0;0;0;0;0;0;0;0;0;0.078529;-0.035339;0.0010028;0.078684;-0.035493
213.5;0.4963;0.14707;-0.062984;0.35793;0;0;0;0;0;0;0;0;0;0;0;0;0;0.078747;-0.035406;0.0010127;0.078902;-0.035561
214;0.49771;0.14753;-0.063118;0.35803;0;0;0;0;0;0;0;0;0;0;0;0;0;0.078964;-0.035507;0.0010102;0.079119;-0.035662
214.5;0.49917;0.14789;-0.063286;0.35811;0;0;0;0;0;0;0;0;0;0;0;0;0;0.079176;-0.035601;0.0010106;0.079331;-0.035756
215;0.50041;0.14839;-0.063477;0.35821;0;0;0;0;0;0;0;0;0;0;0;0;0;0.07937;-0.035694;0.0010182;0.079527;-0.03585
215.5;0.50172;0.14872;-0.063634;0.35831;0;0;0;0;0;0;0;0;0;0;0;0;0;0.079578;-0.035787;0.0010216;0.079735;-0.035944
216;0.50317;0.14903;-0.063772;0.3584;0;0;0;0;0;0;0;0;0;0;0;0;0;0.079795;-0.035874;0.0010216;0.079952;-0.036032
216.5;0.50456;0.14946;-0.063967;0.35847;0;0;0;0;0;0;0;0;0;0;0;0;0;0.080001;-0.035972;0.0010263;0.080159;-0.03613
217;0.50587;0.14987;-0.064075;0.35857;0;0;0;0;0;0;0;0;0;0;0;0;0;0.080195;-0.036076;0.001027;0.080353;-0.036233
217.5;0.5074;0.15039;-0.06433;0.35866;0;0;0;0;0;0;0;0;0;0;0;0;0;0.080435;-0.036177;0.0010218;0.080593;-0.036335
218;0.50889;0.1507;-0.06441;0.35875;0;0;0;0;0;0;0;0;0;0;0;0;0;0.080642;-0.036238;0.0010348;0.0808;-0.036396
218.5;0.5101;0.15103;-0.064646;0.35885;0;0;0;0;0;0;0;0;0;0;0;0;0;0.080828;-0.036354;0.0010328;0.080987;-0.036513
219;0.51152;0.15153;-0.06477;0.35893;0;0;0;0;0;0;0;0;0;0;0;0;0;0.081044;-0.036443;0.0010449;0.081204;-0.036603
219.5;0.51285;0.15192;-0.064873;0.35901;0;0;0;0;0;0;0;0;0;0;0;0;0;0.081253;-0.036534;0.0010429;0.081413;-0.036695
220;0.51413;0.15226;-0.065038;0.35911;0;0;0;0;0;0;0;0;0;0;0;0;0;0.081446;-0.036621;0.0010441;0.081605;-0.036781
220.5;0.51555;0.15271;-0.065244;0.35921;0;0;0;0;0;0;0;0;0;0;0;0;0;0.081661;-0.03673;0.0010557;0.081822;-0.03689
221;0.51709;0.15321;-0.065407;0.3593;0;0;0;0;0;0;0;0;0;0;0;0;0;0.081888;-0.036812;0.0010496;0.082049;-0.036973
221.5;0.51846;0.15347;-0.065477;0.35939;0;0;0;0;0;0;0;0;0;0;0;0;0;0.082096;-0.036901;0.0010551;0.082257;-0.037062
222;0.51987;0.15383;-0.065645;0.35947;0;0;0;0;0;0;0;0;0;0;0;0;0;0.082312;-0.036997;0.0010581;0.082473;-0.037159
222.5;0.52126;0.15431;-0.06576;0.35956;0;0;0;0;0;0;0;0;0;0;0;0;0;0.082532;-0.037079;0.0010679;0.082694;-0.037241
223;0.52259;0.15471;-0.065997;0.35965;0;0;0;0;0;0;0;0;0;0;0;0;0;0.082734;-0.037189;0.001067;0.082896;-0.037351
223.5;0.52414;0.15515;-0.066161;0.35976;0;0;0;0;0;0;0;0;0;0;0;0;0;0.08294;-0.037274;0.0010752;0.083103;-0.037437
224;0.52555;0.15551;-0.066246;0.35985;0;0;0;0;0;0;0;0;0;0;0;0;0;0.083155;-0.037365;0.0010727;0.083318;-0.037528
224.5;0.52687;0.15596;-0.066472;0.35991;0;0;0;0;0;0;0;0;0;0;0;0;0;0.083359;-0.037466;0.0010727;0.083522;-0.03763
225;0.52832;0.15655;-0.066585;0.36001;0;0;0;0;0;0;0;0;0;0;0;0;0;0.083578;-0.037561;0.0010738;0.083742;-0.037726
225.5;0.52967;0.15675;-0.066701;0.36009;0;0;0;0;0;0;0;0;0;0;0;0;0;0.083781;-0.037651;0.0010779;0.083946;-0.037816
226;0.53111;0.15722;-0.066954;0.36019;0;0;0;0;0;0;0;0;0;0;0;0;0;0.083992;-0.037746;0.0010799;0.084157;-0.037912
226.5;0.53243;0.15749;-0.067062;0.36028;0;0;0;0;0;0;0;0;0;0;0;0;0;0.084199;-0.037831;0.0010853;0.084364;-0.037996
227;0.53384;0.15793;-0.067253;0.36038;0;0;0;0;0;0;0;0;0;0;0;0;0;0.084407;-0.037932;0.0010835;0.084572;-0.038098
227.5;0.53514;0.15837;-0.067492;0.36045;0;0;0;0;0;0;0;0;0;0;0;0;0;0.08461;-0.038028;0.0010891;0.084777;-0.038195
228;0.53652;0.15869;-0.067536;0.36053;0;0;0;0;0;0;0;0;0;0;0;0;0;0.084815;-0.038121;0.0010871;0.084982;-0.038288
228.5;0.53798;0.15913;-0.067736;0.36062;0;0;0;0;0;0;0;0;0;0;0;0;0;0.085039;-0.038202;0.0010967;0.085206;-0.03837
229;0.53933;0.1596;-0.067901;0.3607;0;0;0;0;0;0;0;0;0;0;0;0;0;0.085239;-0.038307;0.0010953;0.085407;-0.038476
229.5;0.54079;0.15992;-0.068065;0.36079;0;0;0;0;0;0;0;0;0;0;0;0;0;0.08545;-0.038397;0.0010991;0.085619;-0.038566
230;0.54212;0.16037;-0.068143;0.36087;0;0;0;0;0;0;0;0;0;0;0;0;0;0.085657;-0.03849;0.0011017;0.085827;-0.038659
230.5;0.54355;0.16076;-0.068263;0.36094;0;0;0;0;0;0;0;0;0;0;0;0;0;0.085869;-0.038579;0.0011013;0.086038;-0.038749
231;0.54495;0.1611;-0.068496;0.36102;0;0;0;0;0;0;0;0;0;0;0;0;0;0.086078;-0.038679;0.0011034;0.086249;-0.03885
231.5;0.54638;0.16165;-0.068635;0.36111;0;0;0;0;0;0;0;0;0;0;0;0;0;0.086297;-0.038771;0.001107;0.086467;-0.038941
232;0.54777;0.16201;-0.068808;0.3612;0;0;0;0;0;0;0;0;0;0;0;0;0;0.086506;-0.03887;0.0011146;0.086677;-0.039041
232.5;0.54914;0.16245;-0.068897;0.36129;0;0;0;0;0;0;0;0;0;0;0;0;0;0.086722;-0.038961;0.0011192;0.086893;-0.039132
233;0.55054;0.16282;-0.069119;0.36138;0;0;0;0;0;0;0;0;0;0;0;0;0;0.086917;-0.039064;0.0011233;0.087089;-0.039236
233.5;0.55194;0.16321;-0.06926;0.36145;0;0;0;0;0;0;0;0;0;0;0;0;0;0.087134;-0.039142;0.0011214;0.087306;-0.039315
234;0.55342;0.16371;-0.069403;0.36154;0;0;0;0;0;0;0;0;0;0;0;0;0;0.087345;-0.039243;0.0011222;0.087517;-0.039415
234.5;0.55476;0.16397;-0.069703;0.36161;0;0;0;0;0;0;0;0;0;0;0;0;0;0.087553;-0.039339;0.0011265;0.087726;-0.039513
235;0.55615;0.16443;-0.069718;0.36169;0;0;0;0;0;0;0;0;0;0;0;0;0;0.087759;-0.039428;0.0011281;0.087932;-0.039602
235.5;0.55753;0.16491;-0.069872;0.36177;0;0;0;0;0;0;0;0;0;0;0;0;0;0.087969;-0.039521;0.0011312;0.088143;-0.039695
236;0.55896;0.16532;-0.070037;0.36185;0;0;0;0;0;0;0;0;0;0;0;0;0;0.088178;-0.039612;0.0011387;0.088352;-0.039787
236.5;0.56039;0.16574;-0.070307;0.36192;0;0;0;0;0;0;0;0;0;0;0;0;0;0.088392;-0.039713;0.0011392;0.088567;-0.039887
237;0.56182;0.16611;-0.07038;0.36199;0;0;0;0;0;0;0;0;0;0;0;0;0;0.088602;-0.039808;0.0011407;0.088777;-0.039983
237.5;0.5633;0.16651;-0.070549;0.36207;0;0;0;0;0;0;0;0;0;0;0;0;0;0.088814;-0.039901;0.001144;0.08899;-0.040077
238;0.56461;0.16699;-0.070712;0.36215;0;0;0;0;0;0;0;0;0;0;0;0;0;0.089029;-0.039988;0.0011485;0.089205;-0.040164
238.5;0.56599;0.16737;-0.070861;0.36223;0;0;0;0;0;0;0;0;0;0;0;0;0;0.089233;-0.040085;0.0011495;0.08941;-0.040262
239;0.56754;0.16774;-0.071058;0.36231;0;0;0;0;0;0;0;0;0;0;0;0;0;0.089455;-0.040174;0.0011572;0.089632;-0.040352
239.5;0.56884;0.16817;-0.071137;0.36237;0;0;0;0;0;0;0;0;0;0;0;0;0;0.089654;-0.040274;0.0011563;0.089831;-0.040451
240;0.57032;0.16856;-0.071324;0.36245;0;0;0;0;0;0;0;0;0;0;0;0;0;0.089868;-0.040375;0.0011593;0.090046;-0.040553
240.5;0.57172;0.16899;-0.071426;0.36253;0;0;0;0;0;0;0;0;0;0;0;0;0;0.090081;-0.040459;0.0011663;0.09026;-0.040637
241;0.5731;0.16938;-0.071644;0.36261;0;0;0;0;0;0;0;0;0;0;0;0;0;0.090287;-0.040556;0.0011632;0.090466;-0.040736
241.5;0.57452;0.16971;-0.071807;0.36267;0;0;0;0;0;0;0;0;0;0;0;0;0;0.090494;-0.040647;0.0011621;0.090674;-0.040826
242;0.576;0.17022;-0.071877;0.36273;0;0;0;0;0;0;0;0;0;0;0;0;0;0.090728;-0.040736;0.001164;0.090908;-0.040915
242.5;0.57701;0.17056;-0.072092;0.3628;0;0;0;0;0;0;0;0;0;0;0;0;0;0.090872;-0.040834;0.0011619;0.091052;-0.041014
243;0.57863;0.17103;-0.072278;0.36286;0;0;0;0;0;0;0;0;0;0;0;0;0;0.091122;-0.04093;0.0011755;0.091303;-0.041111
243.5;0.58002;0.17137;-0.072423;0.36293;0;0;0;0;0;0;0;0;0;0;0;0;0;0.091323;-0.041033;0.0011711;0.091504;-0.041214
244;0.58148;0.17185;-0.072458;0.36299;0;0;0;0;0;0;0;0;0;0;0;0;0;0.091543;-0.04111;0.0011838;0.091725;-0.041291
244.5;0.58298;0.17222;-0.07272;0.36306;0;0;0;0;0;0;0;0;0;0;0;0;0;0.091758;-0.041202;0.0011896;0.091939;-0.041384
245;0.58437;0.17272;-0.072917;0.36314;0;0;0;0;0;0;0;0;0;0;0;0;0;0.091969;-0.041302;0.0011881;0.092151;-0.041484
245.5;0.58566;0.17318;-0.073045;0.36321;0;0;0;0;0;0;0;0;0;0;0;0;0;0.092162;-0.041402;0.0011952;0.092345;-0.041585
246;0.58711;0.17356;-0.073215;0.36329;0;0;0;0;0;0;0;0;0;0;0;0;0;0.092376;-0.041494;0.0011855;0.09256;-0.041677
246.5;0.58864;0.17406;-0.07334;0.36337;0;0;0;0;0;0;0;0;0;0;0;0;0;0.092607;-0.041583;0.0011962;0.09279;-0.041766
247;0.58998;0.17442;-0.073498;0.36344;0;0;0;0;0;0;0;0;0;0;0;0;0;0.092814;-0.041689;0.0012025;0.092997;-0.041873
247.5;0.59142;0.17485;-0.073657;0.36351;0;0;0;0;0;0;0;0;0;0;0;0;0;0.093024;-0.041779;0.0012071;0.093209;-0.041964
248;0.59263;0.17523;-0.07385;0.36357;0;0;0;0;0;0;0;0;0;0;0;0;0;0.093206;-0.041871;0.0012036;0.093391;-0.042056
248.5;0.59427;0.17571;-0.073957;0.36365;0;0;0;0;0;0;0;0;0;0;0;0;0;0.093458;-0.041958;0.0012033;0.093643;-0.042143
249;0.59563;0.17609;-0.074089;0.36371;0;0;0;0;0;0;0;0;0;0;0;0;0;0.093654;-0.042053;0.0012098;0.093839;-0.042239
249.5;0.59705;0.1765;-0.074289;0.36376;0;0;0;0;0;0;0;0;0;0;0;0;0;0.093872;-0.042134;0.0012173;0.094058;-0.04232
250;0.59846;0.17697;-0.074535;0.36383;0;0;0;0;0;0;0;0;0;0;0;0;0;0.094085;-0.042245;0.0012205;0.094271;-0.042432
250.5;0.59994;0.17725;-0.07475;0.36389;0;0;0;0;0;0;0;0;0;0;0;0;0;0.094292;-0.042342;0.0012173;0.094479;-0.042529
251;0.60135;0.17772;-0.074842;0.36394;0;0;0;0;0;0;0;0;0;0;0;0;0;0.094509;-0.042435;0.0012195;0.094696;-0.042622
251.5;0.60267;0.17816;-0.074931;0.36402;0;0;0;0;0;0;0;0;0;0;0;0;0;0.094712;-0.042521;0.0012143;0.094898;-0.042708
252;0.60422;0.17862;-0.075142;0.3641;0;0;0;0;0;0;0;0;0;0;0;0;0;0.094928;-0.04262;0.0012283;0.095115;-0.042808
252.5;0.60566;0.17893;-0.075329;0.36416;0;0;0;0;0;0;0;0;0;0;0;0;0;0.095136;-0.042713;0.0012298;0.095325;-0.042901
253;0.60698;0.17934;-0.075433;0.36423;0;0;0;0;0;0;0;0;0;0;0;0;0;0.095348;-0.042812;0.0012342;0.095536;-0.043
253.5;0.60843;0.17979;-0.075626;0.36431;0;0;0;0;0;0;0;0;0;0;0;0;0;0.095558;-0.04291;0.0012335;0.095746;-0.043099
254;0.60991;0.18014;-0.07576;0.36438;0;0;0;0;0;0;0;0;0;0;0;0;0;0.095778;-0.043005;0.0012492;0.095967;-0.043194
254.5;0.61129;0.18056;-0.075908;0.36444;0;0;0;0;0;0;0;0;0;0;0;0;0;0.095981;-0.043087;0.0012402;0.096171;-0.043276
255;0.61252;0.18099;-0.076053;0.36452;0;0;0;0;0;0;0;0;0;0;0;0;0;0.096164;-0.043191;0.0012505;0.096354;-0.043381
255.5;0.61406;0.1814;-0.076254;0.36458;0;0;0;0;0;0;0;0;0;0;0;0;0;0.096392;-0.043275;0.0012509;0.096583;-0.043465
256;0.61552;0.18188;-0.07643;0.36464;0;0;0;0;0;0;0;0;0;0;0;0;0;0.096614;-0.043366;0.0012518;0.096805;-0.043557
256.5;0.61694;0.18228;-0.076536;0.36471;0;0;0;0;0;0;0;0;0;0;0;0;0;0.096828;-0.043467;0.001251;0.097019;-0.043658
257;0.61831;0.18269;-0.076726;0.36478;0;0;0;0;0;0;0;0;0;0;0;0;0;0.097034;-0.043563;0.0012577;0.097226;-0.043755
257.5;0.61977;0.18301;-0.076939;0.36483;0;0;0;0;0;0;0;0;0;0;0;0;0;0.097247;-0.043654;0.0012585;0.097438;-0.043846
258;0.62129;0.18355;-0.076954;0.36489;0;0;0;0;0;0;0;0;0;0;0;0;0;0.097466;-0.043746;0.0012671;0.097659;-0.043939
258.5;0.62261;0.18385;-0.077165;0.36495;0;0;0;0;0;0;0;0;0;0;0;0;0;0.097666;-0.043845;0.0012586;0.097859;-0.044037
259;0.62402;0.18426;-0.077458;0.36501;0;0;0;0;0;0;0;0;0;0;0;0;0;0.097873;-0.043936;0.0012595;0.098065;-0.044129
259.5;0.62544;0.18478;-0.07756;0.36507;0;0;0;0;0;0;0;0;0;0;0;0;0;0.098085;-0.044025;0.0012705;0.098279;-0.044219
260;0.62688;0.18512;-0.077704;0.36513;0;0;0;0;0;0;0;0;0;0;0;0;0;0.098295;-0.044128;0.00127;0.09849;-0.044323
260.5;0.62837;0.18568;-0.077913;0.36518;0;0;0;0;0;0;0;0;0;0;0;0;0;0.098506;-0.044226;0.0012719;0.0987;-0.04442
261;0.62975;0.18595;-0.078084;0.36524;0;0;0;0;0;0;0;0;0;0;0;0;0;0.09871;-0.044313;0.0012729;0.098905;-0.044508
261.5;0.63115;0.18641;-0.078186;0.36529;0;0;0;0;0;0;0;0;0;0;0;0;0;0.098929;-0.044404;0.0012807;0.099124;-0.0446
262;0.63269;0.1869;-0.078362;0.36534;0;0;0;0;0;0;0;0;0;0;0;0;0;0.099145;-0.0445;0.0012826;0.09934;-0.044695
262.5;0.63407;0.18735;-0.078503;0.36541;0;0;0;0;0;0;0;0;0;0;0;0;0;0.099365;-0.044589;0.0012783;0.09956;-0.044785
263;0.6355;0.18769;-0.078645;0.36547;0;0;0;0;0;0;0;0;0;0;0;0;0;0.099565;-0.044687;0.0012889;0.099762;-0.044884
263.5;0.63689;0.18807;-0.078855;0.36553;0;0;0;0;0;0;0;0;0;0;0;0;0;0.099774;-0.044791;0.0012839;0.099971;-0.044988
264;0.63844;0.18853;-0.078968;0.36559;0;0;0;0;0;0;0;0;0;0;0;0;0;0.099999;-0.044874;0.0012943;0.1002;-0.045072
264.5;0.63983;0.18891;-0.079184;0.36566;0;0;0;0;0;0;0;0;0;0;0;0;0;0.1002;-0.044982;0.0012915;0.1004;-0.045179
265;0.64118;0.18936;-0.07934;0.36572;0;0;0;0;0;0;0;0;0;0;0;0;0;0.10041;-0.045078;0.0012928;0.10061;-0.045275
265.5;0.64269;0.18974;-0.079436;0.36577;0;0;0;0;0;0;0;0;0;0;0;0;0;0.10063;-0.045146;0.0012993;0.10083;-0.045345
266;0.64408;0.19022;-0.079629;0.36583;0;0;0;0;0;0;0;0;0;0;0;0;0;0.10084;-0.045256;0.0013028;0.10104;-0.045454
266.5;0.64557;0.19065;-0.079791;0.36589;0;0;0;0;0;0;0;0;0;0;0;0;0;0.10106;-0.045351;0.0013035;0.10126;-0.04555
267;0.64703;0.19099;-0.079913;0.36595;0;0;0;0;0;0;0;0;0;0;0;0;0;0.10127;-0.045448;0.0013074;0.10147;-0.045647
267.5;0.64846;0.19136;-0.080025;0.366;0;0;0;0;0;0;0;0;0;0;0;0;0;0.10149;-0.045535;0.0013077;0.10169;-0.045735
268;0.64988;0.19185;-0.080161;0.36607;0;0;0;0;0;0;0;0;0;0;0;0;0;0.1017;-0.045632;0.0013113;0.1019;-0.045833
268.5;0.65135;0.19224;-0.080352;0.36612;0;0;0;0;0;0;0;0;0;0;0;0;0;0.10191;-0.045724;0.0013157;0.10211;-0.045925
269;0.65267;0.1927;-0.080578;0.36618;0;0;0;0;0;0;0;0;0;0;0;0;0;0.10211;-0.045827;0.0013184;0.10231;-0.046029
269.5;0.65411;0.19298;-0.080726;0.36624;0;0;0;0;0;0;0;0;0;0;0;0;0;0.10232;-0.045915;0.0013186;0.10253;-0.046117
270;0.65562;0.1935;-0.080835;0.36628;0;0;0;0;0;0;0;0;0;0;0;0;0;0.10254;-0.046;0.0013219;0.10274;-0.046203
270.5;0.65704;0.19391;-0.081032;0.36633;0;0;0;0;0;0;0;0;0;0;0;0;0;0.10275;-0.046103;0.0013198;0.10296;-0.046307
271;0.6584;0.19434;-0.081112;0.36639;0;0;0;0;0;0;0;0;0;0;0;0;0;0.10296;-0.046198;0.0013209;0.10316;-0.046401
271.5;0.6599;0.19488;-0.081326;0.36645;0;0;0;0;0;0;0;0;0;0;0;0;0;0.10318;-0.046288;0.0013295;0.10339;-0.046491
272;0.66143;0.19531;-0.081429;0.3665;0;0;0;0;0;0;0;0;0;0;0;0;0;0.10341;-0.04638;0.0013342;0.10361;-0.046584
272.5;0.66283;0.19562;-0.081658;0.36655;0;0;0;0;0;0;0;0;0;0;0;0;0;0.10361;-0.046474;0.0013278;0.10381;-0.046678
273;0.66429;0.19609;-0.081784;0.36661;0;0;0;0;0;0;0;0;0;0;0;0;0;0.10382;-0.046578;0.0013337;0.10403;-0.046783
273.5;0.66576;0.1965;-0.081949;0.36666;0;0;0;0;0;0;0;0;0;0;0;0;0;0.10404;-0.046671;0.0013324;0.10425;-0.046876
274;0.66718;0.19701;-0.082018;0.36671;0;0;0;0;0;0;0;0;0;0;0;0;0;0.10425;-0.046765;0.0013361;0.10446;-0.04697
274.5;0.66858;0.19736;-0.08225;0.36676;0;0;0;0;0;0;0;0;0;0;0;0;0;0.10445;-0.046862;0.0013421;0.10466;-0.047068
275;0.67011;0.19784;-0.082377;0.36679;0;0;0;0;0;0;0;0;0;0;0;0;0;0.10468;-0.046948;0.0013374;0.10489;-0.047154
275.5;0.6714;0.19814;-0.08256;0.36684;0;0;0;0;0;0;0;0;0;0;0;0;0;0.10488;-0.047045;0.0013452;0.10508;-0.047251
276;0.67292;0.19853;-0.082723;0.36689;0;0;0;0;0;0;0;0;0;0;0;0;0;0.10509;-0.047147;0.0013499;0.1053;-0.047354
276.5;0.67424;0.19897;-0.082805;0.36694;0;0;0;0;0;0;0;0;0;0;0;0;0;0.1053;-0.047232;0.0013506;0.10551;-0.047439
277;0.67577;0.19948;-0.083047;0.36698;0;0;0;0;0;0;0;0;0;0;0;0;0;0.10552;-0.047325;0.0013464;0.10573;-0.047533
277.5;0.6772;0.19991;-0.083143;0.36703;0;0;0;0;0;0;0;0;0;0;0;0;0;0.10573;-0.047424;0.0013563;0.10593;-0.047633
278;0.6787;0.20025;-0.083248;0.36709;0;0;0;0;0;0;0;0;0;0;0;0;0;0.10594;-0.047519;0.0013572;0.10615;-0.047728
278.5;0.68011;0.20057;-0.083494;0.36714;0;0;0;0;0;0;0;0;0;0;0;0;0;0.10616;-0.047616;0.0013619;0.10637;-0.047825
279;0.68158;0.2011;-0.083598;0.36719;0;0;0;0;0;0;0;0;0;0;0;0;0;0.10637;-0.047723;0.0013628;0.10658;-0.047933
279.5;0.68297;0.20152;-0.083834;0.36724;0;0;0;0;0;0;0;0;0;0;0;0;0;0.10659;-0.047806;0.0013596;0.1068;-0.048016
280;0.68436;0.20188;-0.08384;0.36729;0;0;0;0;0;0;0;0;0;0;0;0;0;0.10679;-0.04789;0.0013674;0.107;-0.048101
280.5;0.6859;0.20238;-0.084028;0.36734;0;0;0;0;0;0;0;0;0;0;0;0;0;0.107;-0.047993;0.0013724;0.10721;-0.048205
281;0.68722;0.20281;-0.084197;0.36739;0;0;0;0;0;0;0;0;0;0;0;0;0;0.10721;-0.048087;0.0013657;0.10742;-0.048298
281.5;0.68872;0.20315;-0.084391;0.36744;0;0;0;0;0;0;0;0;0;0;0;0;0;0.10741;-0.04819;0.0013649;0.10762;-0.048402
282;0.69023;0.20353;-0.084547;0.36749;0;0;0;0;0;0;0;0;0;0;0;0;0;0.10764;-0.048268;0.0013815;0.10786;-0.048481
282.5;0.69176;0.20404;-0.084701;0.36755;0;0;0;0;0;0;0;0;0;0;0;0;0;0.10786;-0.048353;0.0013829;0.10808;-0.048566
283;0.6932;0.20451;-0.084872;0.3676;0;0;0;0;0;0;0;0;0;0;0;0;0;0.10807;-0.048455;0.0013865;0.10829;-0.048667
283.5;0.6945;0.20481;-0.084998;0.36765;0;0;0;0;0;0;0;0;0;0;0;0;0;0.10827;-0.048539;0.0013838;0.10848;-0.048752
284;0.69602;0.20524;-0.085245;0.3677;0;0;0;0;0;0;0;0;0;0;0;0;0;0.10849;-0.048635;0.0013904;0.10871;-0.048848
284.5;0.69743;0.20564;-0.085338;0.36774;0;0;0;0;0;0;0;0;0;0;0;0;0;0.10871;-0.048745;0.0013794;0.10893;-0.048959
285;0.69895;0.20613;-0.085484;0.36779;0;0;0;0;0;0;0;0;0;0;0;0;0;0.10893;-0.048828;0.0013879;0.10915;-0.049042
285.5;0.70036;0.20651;-0.085696;0.36784;0;0;0;0;0;0;0;0;0;0;0;0;0;0.10914;-0.048932;0.0013965;0.10935;-0.049147
286;0.70181;0.20697;-0.085826;0.36788;0;0;0;0;0;0;0;0;0;0;0;0;0;0.10935;-0.04902;0.0013995;0.10957;-0.049235
286.5;0.70333;0.20728;-0.086068;0.36793;0;0;0;0;0;0;0;0;0;0;0;0;0;0.10957;-0.04913;0.0014006;0.10978;-0.049345
287;0.70474;0.20778;-0.086103;0.36797;0;0;0;0;0;0;0;0;0;0;0;0;0;0.10978;-0.049211;0.0014015;0.10999;-0.049427
287.5;0.70615;0.20826;-0.086349;0.36802;0;0;0;0;0;0;0;0;0;0;0;0;0;0.10999;-0.049323;0.0014044;0.1102;-0.049539
288;0.70766;0.20854;-0.086388;0.36807;0;0;0;0;0;0;0;0;0;0;0;0;0;0.11021;-0.049378;0.0013967;0.11042;-0.049594
288.5;0.70919;0.20912;-0.086696;0.36812;0;0;0;0;0;0;0;0;0;0;0;0;0;0.11043;-0.04949;0.0014058;0.11064;-0.049707
289;0.71061;0.2095;-0.086835;0.36816;0;0;0;0;0;0;0;0;0;0;0;0;0;0.11063;-0.049579;0.0014001;0.11085;-0.049796
289.5;0.71205;0.20989;-0.086939;0.3682;0;0;0;0;0;0;0;0;0;0;0;0;0;0.11085;-0.04968;0.0014116;0.11106;-0.049897
290;0.71349;0.21031;-0.087114;0.36824;0;0;0;0;0;0;0;0;0;0;0;0;0;0.11105;-0.049774;0.0014129;0.11127;-0.049992
290.5;0.71496;0.21082;-0.087315;0.36829;0;0;0;0;0;0;0;0;0;0;0;0;0;0.11128;-0.049876;0.001416;0.1115;-0.050094
291;0.71642;0.21122;-0.087515;0.36833;0;0;0;0;0;0;0;0;0;0;0;0;0;0.11149;-0.049973;0.0014226;0.1117;-0.050192
291.5;0.71791;0.21164;-0.087593;0.36838;0;0;0;0;0;0;0;0;0;0;0;0;0;0.1117;-0.050061;0.0014228;0.11192;-0.05028
292;0.71932;0.21209;-0.087793;0.36842;0;0;0;0;0;0;0;0;0;0;0;0;0;0.11191;-0.050161;0.0014279;0.11213;-0.050381
292.5;0.72088;0.21242;-0.087944;0.36845;0;0;0;0;0;0;0;0;0;0;0;0;0;0.11213;-0.050251;0.0014201;0.11235;-0.050471
293;0.72221;0.2129;-0.088139;0.36849;0;0;0;0;0;0;0;0;0;0;0;0;0;0.11234;-0.050344;0.0014297;0.11256;-0.050565
293.5;0.72365;0.21331;-0.088293;0.36853;0;0;0;0;0;0;0;0;0;0;0;0;0;0.11255;-0.050442;0.0014329;0.11277;-0.050662
294;0.72515;0.21377;-0.088396;0.36858;0;0;0;0;0;0;0;0;0;0;0;0;0;0.11276;-0.050536;0.0014325;0.11298;-0.050757
294.5;0.72657;0.21423;-0.088629;0.36861;0;0;0;0;0;0;0;0;0;0;0;0;0;0.11298;-0.050634;0.0014376;0.1132;-0.050856
295;0.72814;0.21467;-0.088734;0.36865;0;0;0;0;0;0;0;0;0;0;0;0;0;0.11319;-0.050729;0.001443;0.11342;-0.050951
295.5;0.72963;0.21507;-0.088908;0.36868;0;0;0;0;0;0;0;0;0;0;0;0;0;0.11341;-0.050824;0.0014454;0.11363;-0.051046
296;0.73099;0.21544;-0.089134;0.36872;0;0;0;0;0;0;0;0;0;0;0;0;0;0.11361;-0.050919;0.001448;0.11384;-0.051142
296.5;0.73241;0.21582;-0.089194;0.36876;0;0;0;0;0;0;0;0;0;0;0;0;0;0.11383;-0.051012;0.0014511;0.11405;-0.051235
297;0.73402;0.21629;-0.089321;0.36881;0;0;0;0;0;0;0;0;0;0;0;0;0;0.11405;-0.051101;0.0014471;0.11427;-0.051324
297.5;0.73549;0.21669;-0.089531;0.36885;0;0;0;0;0;0;0;0;0;0;0;0;0;0.11427;-0.051198;0.0014522;0.11449;-0.051421
298;0.73691;0.21718;-0.089673;0.36888;0;0;0;0;0;0;0;0;0;0;0;0;0;0.11447;-0.051305;0.0014571;0.1147;-0.051528
298.5;0.73848;0.21751;-0.089837;0.36892;0;0;0;0;0;0;0;0;0;0;0;0;0;0.1147;-0.051382;0.0014579;0.11492;-0.051607
299;0.73988;0.21796;-0.090027;0.36897;0;0;0;0;0;0;0;0;0;0;0;0;0;0.1149;-0.051474;0.0014692;0.11512;-0.051698
299.5;0.74124;0.21835;-0.090234;0.36901;0;0;0;0;0;0;0;0;0;0;0;0;0;0.11511;-0.051592;0.0014656;0.11533;-0.051817
300;0.7427;0.21869;-0.090414;0.36904;0;0;0;0;0;0;0;0;0;0;0;0;0;0.11532;-0.051678;0.0014643;0.11555;-0.051903
300.5;0.74425;0.21924;-0.090507;0.36908;0;0;0;0;0;0;0;0;0;0;0;0;0;0.11554;-0.05178;0.0014689;0.11576;-0.052005
301;0.74557;0.21952;-0.09071;0.36912;0;0;0;0;0;0;0;0;0;0;0;0;0;0.11573;-0.051909;0.0014429;0.11596;-0.052135
301.5;0.74715;0.21998;-0.090919;0.36916;0;0;0;0;0;0;0;0;0;0;0;0;0;0.11596;-0.05197;0.0014732;0.11619;-0.052196
302;0.74871;0.22043;-0.091027;0.3692;0;0;0;0;0;0;0;0;0;0;0;0;0;0.11619;-0.052059;0.0014736;0.11641;-0.052285
302.5;0.75003;0.22097;-0.091131;0.36923;0;0;0;0;0;0;0;0;0;0;0;0;0;0.11639;-0.052162;0.0014779;0.11662;-0.052389
303;0.75161;0.22127;-0.091234;0.36927;0;0;0;0;0;0;0;0;0;0;0;0;0;0.11661;-0.052244;0.0014816;0.11684;-0.052472
303.5;0.75311;0.22169;-0.091534;0.3693;0;0;0;0;0;0;0;0;0;0;0;0;0;0.11683;-0.052362;0.001482;0.11706;-0.05259
304;0.75462;0.22216;-0.091562;0.36935;0;0;0;0;0;0;0;0;0;0;0;0;0;0.11705;-0.052445;0.0014845;0.11728;-0.052673
304.5;0.75606;0.22257;-0.091786;0.36939;0;0;0;0;0;0;0;0;0;0;0;0;0;0.11726;-0.052535;0.0014912;0.11749;-0.052763
305;0.75757;0.22289;-0.091892;0.36943;0;0;0;0;0;0;0;0;0;0;0;0;0;0.11748;-0.052625;0.0014888;0.11771;-0.052854
305.5;0.75907;0.22329;-0.092111;0.36947;0;0;0;0;0;0;0;0;0;0;0;0;0;0.11768;-0.052721;0.0014911;0.11792;-0.052951
306;0.76051;0.22381;-0.092229;0.36951;0;0;0;0;0;0;0;0;0;0;0;0;0;0.1179;-0.052827;0.0014973;0.11813;-0.053057
306.5;0.76205;0.22421;-0.092413;0.36954;0;0;0;0;0;0;0;0;0;0;0;0;0;0.11811;-0.052905;0.0014951;0.11834;-0.053135
307;0.76347;0.22461;-0.092566;0.36957;0;0;0;0;0;0;0;0;0;0;0;0;0;0.11832;-0.053003;0.0014977;0.11855;-0.053233
307.5;0.7649;0.22501;-0.092695;0.36962;0;0;0;0;0;0;0;0;0;0;0;0;0;0.11854;-0.053104;0.001501;0.11877;-0.053335
308;0.76633;0.22556;-0.092878;0.36965;0;0;0;0;0;0;0;0;0;0;0;0;0;0.11876;-0.05319;0.0014989;0.11899;-0.053421
308.5;0.76784;0.22603;-0.093054;0.36967;0;0;0;0;0;0;0;0;0;0;0;0;0;0.11897;-0.053289;0.0015037;0.1192;-0.05352
309;0.76939;0.22639;-0.093217;0.3697;0;0;0;0;0;0;0;0;0;0;0;0;0;0.11919;-0.053383;0.0015094;0.11942;-0.053615
309.5;0.77078;0.22686;-0.093343;0.36973;0;0;0;0;0;0;0;0;0;0;0;0;0;0.1194;-0.05347;0.0015112;0.11963;-0.053702
310;0.7726;0.22741;-0.093554;0.36977;0;0;0;0;0;0;0;0;0;0;0;0;0;0.11966;-0.053577;0.001503;0.1199;-0.053808
310.5;0.77389;0.22771;-0.09367;0.3698;0;0;0;0;0;0;0;0;0;0;0;0;0;0.11983;-0.053669;0.0015092;0.12007;-0.053901
311;0.77526;0.22814;-0.093875;0.36984;0;0;0;0;0;0;0;0;0;0;0;0;0;0.12004;-0.053764;0.0015076;0.12028;-0.053997
311.5;0.77672;0.22855;-0.094028;0.36987;0;0;0;0;0;0;0;0;0;0;0;0;0;0.12025;-0.053868;0.0015114;0.12048;-0.0541
312;0.77825;0.22894;-0.094188;0.3699;0;0;0;0;0;0;0;0;0;0;0;0;0;0.12047;-0.053948;0.0015202;0.12071;-0.054182
312.5;0.77981;0.22936;-0.094383;0.36995;0;0;0;0;0;0;0;0;0;0;0;0;0;0.12069;-0.054047;0.0015163;0.12092;-0.05428
313;0.78108;0.22984;-0.094535;0.36998;0;0;0;0;0;0;0;0;0;0;0;0;0;0.1209;-0.054154;0.0015269;0.12113;-0.054387
313.5;0.78245;0.23012;-0.094669;0.37001;0;0;0;0;0;0;0;0;0;0;0;0;0;0.12109;-0.054245;0.0015291;0.12132;-0.054479
314;0.78377;0.23053;-0.094855;0.37004;0;0;0;0;0;0;0;0;0;0;0;0;0;0.12127;-0.054365;0.0015709;0.1215;-0.0546
314.5;0.78576;0.23113;-0.094914;0.37008;0;0;0;0;0;0;0;0;0;0;0;0;0;0.12155;-0.054419;0.001521;0.12179;-0.054653
315;0.78718;0.23149;-0.095143;0.37012;0;0;0;0;0;0;0;0;0;0;0;0;0;0.12177;-0.054517;0.0015225;0.122;-0.054752
315.5;0.7887;0.23193;-0.095284;0.37015;0;0;0;0;0;0;0;0;0;0;0;0;0;0.12198;-0.054625;0.0015397;0.12221;-0.05486
316;0.79024;0.23238;-0.095427;0.37019;0;0;0;0;0;0;0;0;0;0;0;0;0;0.12221;-0.054696;0.0015427;0.12244;-0.054931
316.5;0.79157;0.23276;-0.095654;0.37021;0;0;0;0;0;0;0;0;0;0;0;0;0;0.1224;-0.054804;0.0015401;0.12264;-0.055039
317;0.79313;0.23322;-0.095695;0.37025;0;0;0;0;0;0;0;0;0;0;0;0;0;0.12263;-0.054901;0.0015364;0.12287;-0.055137
317.5;0.79464;0.23364;-0.095919;0.37028;0;0;0;0;0;0;0;0;0;0;0;0;0;0.12285;-0.054992;0.0015485;0.12309;-0.055228
318;0.79608;0.23402;-0.09605;0.37031;0;0;0;0;0;0;0;0;0;0;0;0;0;0.12305;-0.0551;0.0015436;0.12328;-0.055336
318.5;0.79764;0.23453;-0.096203;0.37036;0;0;0;0;0;0;0;0;0;0;0;0;0;0.12328;-0.055172;0.0015438;0.12352;-0.055409
319;0.79912;0.23489;-0.096326;0.3704;0;0;0;0;0;0;0;0;0;0;0;0;0;0.12349;-0.055283;0.0015529;0.12373;-0.05552
319.5;0.80071;0.23528;-0.096545;0.37044;0;0;0;0;0;0;0;0;0;0;0;0;0;0.12372;-0.055377;0.001549;0.12396;-0.055613
320;0.80209;0.23581;-0.09674;0.37048;0;0;0;0;0;0;0;0;0;0;0;0;0;0.12393;-0.055479;0.0015547;0.12417;-0.055716
320.5;0.80359;0.23622;-0.096897;0.37051;0;0;0;0;0;0;0;0;0;0;0;0;0;0.12414;-0.055574;0.0015546;0.12438;-0.055811
321;0.80507;0.23655;-0.097041;0.37055;0;0;0;0;0;0;0;0;0;0;0;0;0;0.12436;-0.055669;0.0015577;0.1246;-0.055907
321.5;0.80656;0.23704;-0.097198;0.37059;0;0;0;0;0;0;0;0;0;0;0;0;0;0.12458;-0.05577;0.0015627;0.12482;-0.056008
322;0.80803;0.23751;-0.097304;0.37062;0;0;0;0;0;0;0;0;0;0;0;0;0;0.12478;-0.055859;0.001566;0.12502;-0.056098
322.5;0.8096;0.23792;-0.097567;0.37065;0;0;0;0;0;0;0;0;0;0;0;0;0;0.12501;-0.055958;0.0015655;0.12525;-0.056197
323;0.81112;0.23829;-0.097705;0.37067;0;0;0;0;0;0;0;0;0;0;0;0;0;0.12523;-0.056047;0.0015738;0.12547;-0.056287
323.5;0.81266;0.23873;-0.09779;0.37068;0;0;0;0;0;0;0;0;0;0;0;0;0;0.12545;-0.056135;0.0015758;0.12568;-0.056374
324;0.81406;0.23923;-0.097994;0.37071;0;0;0;0;0;0;0;0;0;0;0;0;0;0.12566;-0.056233;0.0015746;0.1259;-0.056473
324.5;0.8155;0.23956;-0.098168;0.37073;0;0;0;0;0;0;0;0;0;0;0;0;0;0.12587;-0.056339;0.0015745;0.12611;-0.056579
325;0.81704;0.24007;-0.098306;0.37076;0;0;0;0;0;0;0;0;0;0;0;0;0;0.12609;-0.056427;0.0015712;0.12633;-0.056667
325.5;0.81852;0.24044;-0.098494;0.3708;0;0;0;0;0;0;0;0;0;0;0;0;0;0.12631;-0.056522;0.0015743;0.12655;-0.056763
326;0.8201;0.24096;-0.098642;0.37082;0;0;0;0;0;0;0;0;0;0;0;0;0;0.12653;-0.056618;0.0015793;0.12677;-0.05686
326.5;0.82161;0.24142;-0.098783;0.37086;0;0;0;0;0;0;0;0;0;0;0;0;0;0.12675;-0.056727;0.0015828;0.12699;-0.056968
327;0.82321;0.24174;-0.098938;0.37088;0;0;0;0;0;0;0;0;0;0;0;0;0;0.12697;-0.056813;0.0015877;0.12721;-0.057055
327.5;0.82468;0.24224;-0.09909;0.37091;0;0;0;0;0;0;0;0;0;0;0;0;0;0.12718;-0.056913;0.0015845;0.12742;-0.057155
328;0.82618;0.24267;-0.099317;0.37094;0;0;0;0;0;0;0;0;0;0;0;0;0;0.1274;-0.057002;0.0015856;0.12764;-0.057244
328.5;0.82767;0.24308;-0.099462;0.37096;0;0;0;0;0;0;0;0;0;0;0;0;0;0.12762;-0.05709;0.0015929;0.12787;-0.057332
329;0.82923;0.24363;-0.099558;0.37099;0;0;0;0;0;0;0;0;0;0;0;0;0;0.12785;-0.057169;0.0015964;0.12809;-0.057412
329.5;0.83061;0.24394;-0.099774;0.37101;0;0;0;0;0;0;0;0;0;0;0;0;0;0.12805;-0.057306;0.0016049;0.12829;-0.057549
330;0.83213;0.24445;-0.099925;0.37103;0;0;0;0;0;0;0;0;0;0;0;0;0;0.12827;-0.057388;0.0016033;0.12851;-0.057632
330.5;0.83364;0.24486;-0.10011;0.37106;0;0;0;0;0;0;0;0;0;0;0;0;0;0.12849;-0.05748;0.0016063;0.12874;-0.057723
331;0.83525;0.24533;-0.10029;0.37109;0;0;0;0;0;0;0;0;0;0;0;0;0;0.12871;-0.057576;0.0016058;0.12896;-0.05782
331.5;0.83657;0.24564;-0.10046;0.37112;0;0;0;0;0;0;0;0;0;0;0;0;0;0.1289;-0.057669;0.0016032;0.12915;-0.057914
332;0.83825;0.24617;-0.10051;0.37114;0;0;0;0;0;0;0;0;0;0;0;0;0;0.12916;-0.057768;0.0016225;0.1294;-0.058013
332.5;0.83964;0.24655;-0.10077;0.37117;0;0;0;0;0;0;0;0;0;0;0;0;0;0.12935;-0.057864;0.0016137;0.1296;-0.058109
333;0.84109;0.24686;-0.10093;0.37118;0;0;0;0;0;0;0;0;0;0;0;0;0;0.12957;-0.057951;0.0016153;0.12981;-0.058196
333.5;0.84268;0.24728;-0.10107;0.3712;0;0;0;0;0;0;0;0;0;0;0;0;0;0.12979;-0.058032;0.0016146;0.13003;-0.058278
334;0.84418;0.24794;-0.10124;0.37122;0;0;0;0;0;0;0;0;0;0;0;0;0;0.13;-0.058153;0.0016275;0.13025;-0.0584
334.5;0.84543;0.24814;-0.10134;0.37125;0;0;0;0;0;0;0;0;0;0;0;0;0;0.1302;-0.058239;0.0016149;0.13045;-0.058486
335;0.84694;0.24865;-0.10158;0.37127;0;0;0;0;0;0;0;0;0;0;0;0;0;0.13042;-0.058342;0.0016215;0.13067;-0.058589
335.5;0.84855;0.24901;-0.10175;0.37129;0;0;0;0;0;0;0;0;0;0;0;0;0;0.13065;-0.05845;0.0016272;0.13089;-0.058697
336;0.85007;0.24955;-0.10183;0.37131;0;0;0;0;0;0;0;0;0;0;0;0;0;0.13087;-0.058516;0.0016431;0.13112;-0.058763
336.5;0.85168;0.2499;-0.10202;0.37134;0;0;0;0;0;0;0;0;0;0;0;0;0;0.13108;-0.058632;0.0016339;0.13133;-0.05888
337;0.8532;0.25039;-0.10225;0.37137;0;0;0;0;0;0;0;0;0;0;0;0;0;0.13131;-0.058735;0.0016339;0.13155;-0.058983
337.5;0.85462;0.25072;-0.10239;0.3714;0;0;0;0;0;0;0;0;0;0;0;0;0;0.13153;-0.058823;0.0016365;0.13177;-0.05907
338;0.85614;0.25123;-0.10253;0.37143;0;0;0;0;0;0;0;0;0;0;0;0;0;0.13174;-0.058924;0.0016359;0.13199;-0.059173
338.5;0.85772;0.25171;-0.10268;0.37145;0;0;0;0;0;0;0;0;0;0;0;0;0;0.13197;-0.059011;0.0016447;0.13222;-0.05926
339;0.85931;0.25213;-0.1028;0.37147;0;0;0;0;0;0;0;0;0;0;0;0;0;0.13219;-0.059113;0.0016435;0.13244;-0.059362
339.5;0.8608;0.2525;-0.10299;0.3715;0;0;0;0;0;0;0;0;0;0;0;0;0;0.13241;-0.059208;0.0016464;0.13266;-0.059457
340;0.86227;0.25296;-0.10315;0.37152;0;0;0;0;0;0;0;0;0;0;0;0;0;0.13262;-0.059302;0.00165;0.13287;-0.059552
340.5;0.86384;0.25334;-0.10329;0.37155;0;0;0;0;0;0;0;0;0;0;0;0;0;0.13284;-0.059395;0.0016574;0.13309;-0.059646
341;0.86533;0.25384;-0.10342;0.37156;0;0;0;0;0;0;0;0;0;0;0;0;0;0.13306;-0.059495;0.0016556;0.13331;-0.059746
341.5;0.86675;0.25426;-0.1036;0.37158;0;0;0;0;0;0;0;0;0;0;0;0;0;0.13327;-0.059598;0.0016568;0.13352;-0.059849
342;0.8683;0.25462;-0.10374;0.3716;0;0;0;0;0;0;0;0;0;0;0;0;0;0.13349;-0.059685;0.0016615;0.13374;-0.059937
342.5;0.86979;0.25513;-0.104;0.37162;0;0;0;0;0;0;0;0;0;0;0;0;0;0.1337;-0.059785;0.0016652;0.13396;-0.060037
343;0.8713;0.25545;-0.1041;0.37164;0;0;0;0;0;0;0;0;0;0;0;0;0;0.13392;-0.05986;0.0016663;0.13418;-0.060113
343.5;0.87281;0.25587;-0.10431;0.37166;0;0;0;0;0;0;0;0;0;0;0;0;0;0.13413;-0.059986;0.0016607;0.13439;-0.060239
344;0.87441;0.25639;-0.1044;0.37166;0;0;0;0;0;0;0;0;0;0;0;0;0;0.13436;-0.060043;0.001683;0.13461;-0.060297
344.5;0.87588;0.25682;-0.1046;0.37167;0;0;0;0;0;0;0;0;0;0;0;0;0;0.13458;-0.060158;0.0016778;0.13483;-0.060412
345;0.8774;0.25733;-0.10481;0.37168;0;0;0;0;0;0;0;0;0;0;0;0;0;0.13479;-0.060259;0.0016801;0.13504;-0.060513
345.5;0.879;0.25768;-0.10485;0.37171;0;0;0;0;0;0;0;0;0;0;0;0;0;0.135;-0.060355;0.0016791;0.13526;-0.06061
