Repository: noberito/ethz

**MODELLING AND CALIBRATING A POLYN YIELD SURFACE FUNCTION**

---

In the context of my research assistant internship at ETH Zurich, I have to implement and find an operationnal strategy to calibrate a yield surface function based on the polyN model which is a homogenous polynomial of degree N.

To make the calibration operationnal please copy paste a folder "{material}_results" containing the csv files for a given material in the lab_data directory and then change the parameters you want in the polyN_optimization/param.txt. Then run polyN_optimization/optimize_polyN.py. The coefficients of the polyN function will be accessible in the polyN_coeff.npy file.

File: Template_Auto_Cali_large_DP600/_data/DP600Large_UT_00_003_Front_DIC_File.txt (part 2 of 2)
Date of Test;Material;Sample Geometry;Orientation [°];Test Number;Nominal Speed [mm/min];Thickness [mm];Central Width [mm];Gauge Width / Diameter [mm];Pixel to mm ratio [mm/px];Extensometer 1-4 [mm];Extensometer 2-3 [mm];Extensometer 5-6 [mm];;;;;
09/07/21;DP600Large;UT;00;3;0.48;0.29301;2;0;0;6;1.8;1.8;;;;;
;;;;;;;;;;;;;;;;;
Time [s];U1 [mm];U2 [mm];U3 [mm];Force [kN];Ambient Temperature [°C];DIC Zone X 1 [px];DIC Zone Y 1 [px];DIC Zone X 2 [px];DIC Zone Y 2 [px];DIC Zone X 3 [px];DIC Zone Y 3 [px];DIC Zone X 4 [px];DIC Zone Y 4 [px];DIC Zone X 5 [px];DIC Zone Y 5 [px];DIC Zone X 6 [px];DIC Zone Y 6 [px];exx;exy;eyy;e1;e2
170.5;0.86609;0.26012;-0.10349;0.37926;0;0;0;0;0;0;0;0;0;0;0;0;0;0.13272;-0.058689;0.0003961;0.13283;-0.058799
171;0.86926;0.26106;-0.10373;0.3793;0;0;0;0;0;0;0;0;0;0;0;0;0;0.13318;-0.058863;0.00043156;0.13329;-0.058973
171.5;0.87206;0.26197;-0.1041;0.37933;0;0;0;0;0;0;0;0;0;0;0;0;0;0.13359;-0.059051;0.00040925;0.1337;-0.059162
172;0.87511;0.26295;-0.10452;0.37937;0;0;0;0;0;0;0;0;0;0;0;0;0;0.13402;-0.059233;0.00041437;0.13413;-0.059344
172.5;0.87806;0.26377;-0.10478;0.37942;0;0;0;0;0;0;0;0;0;0;0;0;0;0.13444;-0.059433;0.00042282;0.13455;-0.059544
173;0.88101;0.26469;-0.10508;0.37946;0;0;0;0;0;0;0;0;0;0;0;0;0;0.13486;-0.059612;0.00041407;0.13497;-0.059723
173.5;0.88406;0.2656;-0.10549;0.37949;0;0;0;0;0;0;0;0;0;0;0;0;0;0.13529;-0.059804;0.00041451;0.1354;-0.059915
174;0.88715;0.26664;-0.10585;0.37953;0;0;0;0;0;0;0;0;0;0;0;0;0;0.13573;-0.059988;0.00041803;0.13584;-0.0601
174.5;0.89011;0.26754;-0.10615;0.37957;0;0;0;0;0;0;0;0;0;0;0;0;0;0.13616;-0.060174;0.00042244;0.13628;-0.060286
175;0.89311;0.26839;-0.1065;0.3796;0;0;0;0;0;0;0;0;0;0;0;0;0;0.13658;-0.060362;0.00041882;0.13669;-0.060475
175.5;0.89615;0.26927;-0.10682;0.37964;0;0;0;0;0;0;0;0;0;0;0;0;0;0.13701;-0.06056;0.00041813;0.13713;-0.060673
176;0.89919;0.27015;-0.10717;0.37967;0;0;0;0;0;0;0;0;0;0;0;0;0;0.13744;-0.06076;0.00042243;0.13756;-0.060873
176.5;0.90241;0.27106;-0.1075;0.37971;0;0;0;0;0;0;0;0;0;0;0;0;0;0.13788;-0.06093;0.0004246;0.13799;-0.061043
177;0.90534;0.27199;-0.10776;0.37975;0;0;0;0;0;0;0;0;0;0;0;0;0;0.1383;-0.061115;0.00044438;0.13841;-0.061228
177.5;0.90824;0.27295;-0.10806;0.37978;0;0;0;0;0;0;0;0;0;0;0;0;0;0.13872;-0.061294;0.00042515;0.13883;-0.061408
178;0.91133;0.27381;-0.10841;0.37981;0;0;0;0;0;0;0;0;0;0;0;0;0;0.13915;-0.061477;0.00042647;0.13926;-0.061591
178.5;0.91443;0.27471;-0.10876;0.37984;0;0;0;0;0;0;0;0;0;0;0;0;0;0.13958;-0.061673;0.00042819;0.13969;-0.061788
179;0.91792;0.27587;-0.10917;0.37988;0;0;0;0;0;0;0;0;0;0;0;0;0;0.14006;-0.06185;0.00044374;0.14017;-0.061964
179.5;0.92064;0.27672;-0.10948;0.3799;0;0;0;0;0;0;0;0;0;0;0;0;0;0.14044;-0.06204;0.00042729;0.14056;-0.062154
180;0.92371;0.2776;-0.10981;0.37993;0;0;0;0;0;0;0;0;0;0;0;0;0;0.14089;-0.062233;0.00044802;0.141;-0.062348
180.5;0.92695;0.27868;-0.1101;0.37996;0;0;0;0;0;0;0;0;0;0;0;0;0;0.14134;-0.06241;0.00044642;0.14146;-0.062525
181;0.92983;0.2795;-0.11053;0.37998;0;0;0;0;0;0;0;0;0;0;0;0;0;0.14174;-0.062616;0.00044278;0.14185;-0.062731
181.5;0.93292;0.28041;-0.11083;0.38001;0;0;0;0;0;0;0;0;0;0;0;0;0;0.14217;-0.062795;0.00045293;0.14229;-0.062911
182;0.93599;0.28133;-0.11111;0.38003;0;0;0;0;0;0;0;0;0;0;0;0;0;0.14261;-0.062973;0.00045068;0.14273;-0.063089
182.5;0.93896;0.28217;-0.11143;0.38006;0;0;0;0;0;0;0;0;0;0;0;0;0;0.14303;-0.063134;0.00045689;0.14314;-0.06325
183;0.94184;0.28314;-0.1118;0.38008;0;0;0;0;0;0;0;0;0;0;0;0;0;0.14343;-0.063361;0.00048033;0.14355;-0.063477
183.5;0.9452;0.28413;-0.1121;0.38011;0;0;0;0;0;0;0;0;0;0;0;0;0;0.14393;-0.063533;0.00046887;0.14404;-0.06365
184;0.94825;0.28505;-0.11256;0.38014;0;0;0;0;0;0;0;0;0;0;0;0;0;0.14434;-0.063748;0.00046954;0.14446;-0.063865
184.5;0.95125;0.28599;-0.11282;0.38016;0;0;0;0;0;0;0;0;0;0;0;0;0;0.14477;-0.063918;0.00046591;0.14488;-0.064035
185;0.95418;0.2868;-0.11319;0.38019;0;0;0;0;0;0;0;0;0;0;0;0;0;0.14517;-0.064114;0.00046678;0.14529;-0.064231
185.5;0.95744;0.28772;-0.11349;0.3802;0;0;0;0;0;0;0;0;0;0;0;0;0;0.14561;-0.06428;0.00047391;0.14573;-0.064397
186;0.96052;0.28867;-0.11377;0.38022;0;0;0;0;0;0;0;0;0;0;0;0;0;0.14605;-0.064464;0.00046991;0.14617;-0.064582
186.5;0.96356;0.2896;-0.11412;0.38024;0;0;0;0;0;0;0;0;0;0;0;0;0;0.14646;-0.064677;0.00048023;0.14658;-0.064795
187;0.96663;0.2906;-0.11449;0.38025;0;0;0;0;0;0;0;0;0;0;0;0;0;0.1469;-0.064851;0.00047812;0.14702;-0.064968
187.5;0.9698;0.29155;-0.11472;0.38027;0;0;0;0;0;0;0;0;0;0;0;0;0;0.14733;-0.065041;0.0004803;0.14745;-0.065158
188;0.97304;0.29248;-0.11515;0.38028;0;0;0;0;0;0;0;0;0;0;0;0;0;0.14778;-0.065224;0.00048565;0.1479;-0.065342
188.5;0.97581;0.29332;-0.11537;0.3803;0;0;0;0;0;0;0;0;0;0;0;0;0;0.14818;-0.065413;0.00048395;0.1483;-0.065531
189;0.9791;0.29429;-0.11578;0.38031;0;0;0;0;0;0;0;0;0;0;0;0;0;0.14863;-0.065597;0.00048485;0.14874;-0.065715
189.5;0.98234;0.29537;-0.11601;0.38034;0;0;0;0;0;0;0;0;0;0;0;0;0;0.14909;-0.065782;0.00049045;0.1492;-0.065899
190;0.98545;0.2963;-0.11642;0.38036;0;0;0;0;0;0;0;0;0;0;0;0;0;0.14951;-0.065972;0.00049444;0.14963;-0.06609
190.5;0.98847;0.29719;-0.11676;0.38038;0;0;0;0;0;0;0;0;0;0;0;0;0;0.14993;-0.066174;0.00050626;0.15005;-0.066293
191;0.99163;0.29819;-0.11707;0.3804;0;0;0;0;0;0;0;0;0;0;0;0;0;0.15037;-0.066356;0.00049599;0.15049;-0.066474
191.5;0.9948;0.29916;-0.11749;0.38042;0;0;0;0;0;0;0;0;0;0;0;0;0;0.15082;-0.066595;0.00049498;0.15094;-0.066713
192;0.99806;0.30013;-0.11783;0.38044;0;0;0;0;0;0;0;0;0;0;0;0;0;0.15126;-0.066737;0.00051654;0.15137;-0.066855
192.5;1.0011;0.30103;-0.1181;0.38046;0;0;0;0;0;0;0;0;0;0;0;0;0;0.15169;-0.066922;0.00050544;0.15181;-0.067041
193;1.0043;0.30202;-0.11837;0.38047;0;0;0;0;0;0;0;0;0;0;0;0;0;0.15213;-0.067101;0.00051449;0.15225;-0.06722
193.5;1.0073;0.30289;-0.11873;0.38048;0;0;0;0;0;0;0;0;0;0;0;0;0;0.15256;-0.067279;0.0005086;0.15268;-0.067398
194;1.0105;0.30384;-0.1191;0.38048;0;0;0;0;0;0;0;0;0;0;0;0;0;0.153;-0.067478;0.00051432;0.15312;-0.067598
194.5;1.0132;0.30467;-0.11935;0.38049;0;0;0;0;0;0;0;0;0;0;0;0;0;0.15337;-0.06766;0.00052428;0.15349;-0.06778
195;1.0169;0.30574;-0.1198;0.3805;0;0;0;0;0;0;0;0;0;0;0;0;0;0.15387;-0.067875;0.0005226;0.15399;-0.067995
195.51;1.0199;0.30669;-0.12014;0.38051;0;0;0;0;0;0;0;0;0;0;0;0;0;0.1543;-0.068063;0.00053028;0.15442;-0.068183
196;1.0232;0.30775;-0.12048;0.38052;0;0;0;0;0;0;0;0;0;0;0;0;0;0.15476;-0.068232;0.00052628;0.15488;-0.068352
196.5;1.0263;0.30858;-0.12086;0.38054;0;0;0;0;0;0;0;0;0;0;0;0;0;0.15519;-0.06843;0.00053327;0.15531;-0.068551
197;1.0295;0.30957;-0.12112;0.38055;0;0;0;0;0;0;0;0;0;0;0;0;0;0.15563;-0.06861;0.00053753;0.15575;-0.068731
197.5;1.0326;0.31048;-0.12143;0.38057;0;0;0;0;0;0;0;0;0;0;0;0;0;0.15606;-0.068807;0.00054093;0.15618;-0.068927
198;1.0358;0.31149;-0.12173;0.38057;0;0;0;0;0;0;0;0;0;0;0;0;0;0.1565;-0.06899;0.0005469;0.15662;-0.06911
198.5;1.0389;0.31242;-0.12212;0.38057;0;0;0;0;0;0;0;0;0;0;0;0;0;0.15693;-0.069166;0.0005443;0.15705;-0.069287
199;1.0421;0.3134;-0.1225;0.38058;0;0;0;0;0;0;0;0;0;0;0;0;0;0.15736;-0.069356;0.0005578;0.15749;-0.069477
199.5;1.0452;0.31435;-0.12271;0.38059;0;0;0;0;0;0;0;0;0;0;0;0;0;0.15779;-0.069522;0.00056051;0.15792;-0.069644
200;1.0485;0.31531;-0.12311;0.38061;0;0;0;0;0;0;0;0;0;0;0;0;0;0.15825;-0.069745;0.00055441;0.15837;-0.069867
200.5;1.0518;0.31627;-0.1234;0.38062;0;0;0;0;0;0;0;0;0;0;0;0;0;0.15869;-0.069935;0.00055686;0.15881;-0.070057
201;1.0551;0.31735;-0.12371;0.38063;0;0;0;0;0;0;0;0;0;0;0;0;0;0.15915;-0.07012;0.00056686;0.15927;-0.070241
201.5;1.0579;0.31815;-0.12402;0.38064;0;0;0;0;0;0;0;0;0;0;0;0;0;0.15957;-0.070307;0.00056284;0.15969;-0.070429
202;1.0612;0.31911;-0.1244;0.38065;0;0;0;0;0;0;0;0;0;0;0;0;0;0.16;-0.070504;0.00056201;0.16012;-0.070626
202.5;1.0651;0.32038;-0.1247;0.38065;0;0;0;0;0;0;0;0;0;0;0;0;0;0.16055;-0.070675;0.00053646;0.16067;-0.070797
203;1.0677;0.32101;-0.12508;0.38065;0;0;0;0;0;0;0;0;0;0;0;0;0;0.16089;-0.070879;0.00056153;0.16102;-0.071002
203.5;1.0708;0.32197;-0.12549;0.38064;0;0;0;0;0;0;0;0;0;0;0;0;0;0.16132;-0.07107;0.00056805;0.16144;-0.071193
204;1.0739;0.32292;-0.12576;0.38063;0;0;0;0;0;0;0;0;0;0;0;0;0;0.16175;-0.071254;0.00057725;0.16188;-0.071377
204.5;1.0773;0.324;-0.12616;0.3806;0;0;0;0;0;0;0;0;0;0;0;0;0;0.16223;-0.07145;0.00058462;0.16236;-0.071573
205;1.0803;0.32489;-0.12643;0.38058;0;0;0;0;0;0;0;0;0;0;0;0;0;0.16267;-0.071625;0.0006032;0.16279;-0.071749
205.5;1.0834;0.32578;-0.12691;0.38057;0;0;0;0;0;0;0;0;0;0;0;0;0;0.16309;-0.071896;0.00057578;0.16321;-0.072019
206;1.0869;0.32681;-0.12717;0.38057;0;0;0;0;0;0;0;0;0;0;0;0;0;0.16356;-0.072027;0.00061092;0.16369;-0.072151
206.5;1.09;0.32778;-0.12751;0.38057;0;0;0;0;0;0;0;0;0;0;0;0;0;0.16401;-0.072197;0.00062368;0.16413;-0.072321
207;1.0932;0.32872;-0.12783;0.38057;0;0;0;0;0;0;0;0;0;0;0;0;0;0.16443;-0.0724;0.00060681;0.16456;-0.072524
207.5;1.0961;0.32956;-0.12816;0.38058;0;0;0;0;0;0;0;0;0;0;0;0;0;0.16483;-0.072578;0.00059162;0.16495;-0.072703
208;1.0999;0.33077;-0.12855;0.38057;0;0;0;0;0;0;0;0;0;0;0;0;0;0.16534;-0.072773;0.00061578;0.16547;-0.072897
208.5;1.1024;0.33144;-0.12887;0.38058;0;0;0;0;0;0;0;0;0;0;0;0;0;0.1657;-0.072972;0.00058758;0.16583;-0.073096
209;1.1061;0.33257;-0.12921;0.38058;0;0;0;0;0;0;0;0;0;0;0;0;0;0.1662;-0.07315;0.00062476;0.16632;-0.073275
209.5;1.1091;0.33349;-0.1296;0.38059;0;0;0;0;0;0;0;0;0;0;0;0;0;0.1666;-0.073341;0.0005947;0.16673;-0.073466
210;1.1127;0.3346;-0.12986;0.38058;0;0;0;0;0;0;0;0;0;0;0;0;0;0.1671;-0.073535;0.00060595;0.16723;-0.07366
210.5;1.1158;0.33557;-0.13031;0.38058;0;0;0;0;0;0;0;0;0;0;0;0;0;0.16753;-0.07374;0.000643;0.16765;-0.073866
211;1.1191;0.33656;-0.13049;0.38058;0;0;0;0;0;0;0;0;0;0;0;0;0;0.16797;-0.073911;0.00062824;0.16809;-0.074036
211.5;1.1225;0.33745;-0.1309;0.38058;0;0;0;0;0;0;0;0;0;0;0;0;0;0.16841;-0.074109;0.00063717;0.16853;-0.074234
212;1.1255;0.33837;-0.13125;0.38058;0;0;0;0;0;0;0;0;0;0;0;0;0;0.16883;-0.074316;0.00063745;0.16895;-0.074441
212.5;1.129;0.33939;-0.13158;0.38059;0;0;0;0;0;0;0;0;0;0;0;0;0;0.1693;-0.074491;0.0006432;0.16943;-0.074617
213;1.1321;0.34037;-0.13193;0.38059;0;0;0;0;0;0;0;0;0;0;0;0;0;0.16973;-0.074684;0.00064671;0.16985;-0.07481
213.5;1.1353;0.34125;-0.13225;0.38058;0;0;0;0;0;0;0;0;0;0;0;0;0;0.17016;-0.074877;0.00065961;0.17029;-0.075004
214;1.1388;0.34238;-0.1326;0.38058;0;0;0;0;0;0;0;0;0;0;0;0;0;0.17062;-0.075051;0.00065452;0.17074;-0.075178
214.5;1.142;0.34329;-0.13296;0.38058;0;0;0;0;0;0;0;0;0;0;0;0;0;0.17106;-0.07525;0.00065596;0.17119;-0.075377
215;1.1452;0.34432;-0.1333;0.38058;0;0;0;0;0;0;0;0;0;0;0;0;0;0.17152;-0.075446;0.00065789;0.17164;-0.075574
215.5;1.1485;0.34524;-0.13365;0.38057;0;0;0;0;0;0;0;0;0;0;0;0;0;0.17196;-0.07564;0.00066324;0.17208;-0.075767
216;1.1517;0.34621;-0.13397;0.38057;0;0;0;0;0;0;0;0;0;0;0;0;0;0.1724;-0.075815;0.00066267;0.17253;-0.075942
216.5;1.1551;0.3472;-0.13429;0.38056;0;0;0;0;0;0;0;0;0;0;0;0;0;0.17286;-0.076013;0.00066313;0.17299;-0.076141
217;1.1585;0.34817;-0.13479;0.38056;0;0;0;0;0;0;0;0;0;0;0;0;0;0.1733;-0.07622;0.00067502;0.17343;-0.076348
217.5;1.1617;0.34912;-0.135;0.38055;0;0;0;0;0;0;0;0;0;0;0;0;0;0.17375;-0.076407;0.00067953;0.17387;-0.076535
218;1.1651;0.35008;-0.13533;0.38054;0;0;0;0;0;0;0;0;0;0;0;0;0;0.17418;-0.076598;0.00068072;0.17431;-0.076726
218.5;1.1683;0.35107;-0.13564;0.38054;0;0;0;0;0;0;0;0;0;0;0;0;0;0.17463;-0.076782;0.00068249;0.17476;-0.07691
219;1.1718;0.35209;-0.13599;0.38053;0;0;0;0;0;0;0;0;0;0;0;0;0;0.17509;-0.076967;0.00068595;0.17522;-0.077096
219.5;1.175;0.3531;-0.13627;0.38053;0;0;0;0;0;0;0;0;0;0;0;0;0;0.17553;-0.077166;0.0006918;0.17566;-0.077296
220;1.1784;0.35406;-0.13668;0.38052;0;0;0;0;0;0;0;0;0;0;0;0;0;0.17598;-0.077378;0.0006944;0.17611;-0.077507
220.5;1.1817;0.35494;-0.13707;0.3805;0;0;0;0;0;0;0;0;0;0;0;0;0;0.17642;-0.07758;0.00069721;0.17655;-0.077709
221;1.185;0.35595;-0.13729;0.3805;0;0;0;0;0;0;0;0;0;0;0;0;0;0.17687;-0.077745;0.00070036;0.177;-0.077874
221.5;1.1882;0.35692;-0.13771;0.38049;0;0;0;0;0;0;0;0;0;0;0;0;0;0.17731;-0.077971;0.00069502;0.17744;-0.0781
222;1.1917;0.35785;-0.1379;0.38048;0;0;0;0;0;0;0;0;0;0;0;0;0;0.17776;-0.078142;0.00070851;0.17789;-0.078272
222.5;1.1949;0.35872;-0.13825;0.38048;0;0;0;0;0;0;0;0;0;0;0;0;0;0.17818;-0.078325;0.00070833;0.17831;-0.078455
223;1.1981;0.35969;-0.13849;0.38047;0;0;0;0;0;0;0;0;0;0;0;0;0;0.17863;-0.078539;0.00071082;0.17876;-0.078669
223.5;1.2016;0.3607;-0.13891;0.38045;0;0;0;0;0;0;0;0;0;0;0;0;0;0.1791;-0.078728;0.00071929;0.17922;-0.078859
224;1.2051;0.3617;-0.13913;0.38044;0;0;0;0;0;0;0;0;0;0;0;0;0;0.17955;-0.078904;0.00072644;0.17968;-0.079035
224.5;1.2084;0.36278;-0.13953;0.38043;0;0;0;0;0;0;0;0;0;0;0;0;0;0.17999;-0.079105;0.00072257;0.18013;-0.079236
225;1.2117;0.36366;-0.13982;0.38042;0;0;0;0;0;0;0;0;0;0;0;0;0;0.18044;-0.079302;0.00072778;0.18057;-0.079434
225.5;1.2151;0.36455;-0.14019;0.38041;0;0;0;0;0;0;0;0;0;0;0;0;0;0.1809;-0.079496;0.00072999;0.18103;-0.079627
226;1.2184;0.36548;-0.14044;0.3804;0;0;0;0;0;0;0;0;0;0;0;0;0;0.18133;-0.079696;0.00073073;0.18146;-0.079828
226.5;1.2216;0.36634;-0.14067;0.3804;0;0;0;0;0;0;0;0;0;0;0;0;0;0.18175;-0.07985;0.000765;0.18188;-0.079982
227;1.2253;0.36751;-0.14101;0.38039;0;0;0;0;0;0;0;0;0;0;0;0;0;0.18226;-0.080059;0.00072332;0.1824;-0.080191
227.5;1.2286;0.36843;-0.14138;0.38038;0;0;0;0;0;0;0;0;0;0;0;0;0;0.1827;-0.080262;0.00073039;0.18283;-0.080394
228;1.2321;0.36941;-0.14169;0.38037;0;0;0;0;0;0;0;0;0;0;0;0;0;0.18317;-0.08045;0.00074992;0.1833;-0.080583
228.5;1.2353;0.37028;-0.14202;0.38037;0;0;0;0;0;0;0;0;0;0;0;0;0;0.1836;-0.080653;0.00075621;0.18373;-0.080786
229;1.2388;0.37121;-0.14226;0.38036;0;0;0;0;0;0;0;0;0;0;0;0;0;0.18404;-0.080835;0.00075308;0.18418;-0.080968
229.5;1.242;0.37203;-0.14267;0.38034;0;0;0;0;0;0;0;0;0;0;0;0;0;0.18447;-0.081077;0.00073911;0.1846;-0.081211
230;1.2455;0.37304;-0.14287;0.38033;0;0;0;0;0;0;0;0;0;0;0;0;0;0.18494;-0.081228;0.00076925;0.18507;-0.081362
230.5;1.2489;0.37399;-0.14327;0.38032;0;0;0;0;0;0;0;0;0;0;0;0;0;0.18537;-0.081421;0.00075663;0.18551;-0.081555
231;1.2524;0.37475;-0.14356;0.38031;0;0;0;0;0;0;0;0;0;0;0;0;0;0.18582;-0.0816;0.00076041;0.18596;-0.081734
231.5;1.2558;0.37578;-0.14388;0.38029;0;0;0;0;0;0;0;0;0;0;0;0;0;0.18629;-0.081793;0.00076795;0.18642;-0.081927
232;1.2591;0.3766;-0.14423;0.38028;0;0;0;0;0;0;0;0;0;0;0;0;0;0.18673;-0.081982;0.00076448;0.18686;-0.082116
232.5;1.2624;0.37751;-0.14454;0.38027;0;0;0;0;0;0;0;0;0;0;0;0;0;0.18716;-0.082189;0.00077462;0.18729;-0.082324
233.01;1.266;0.3785;-0.14494;0.38026;0;0;0;0;0;0;0;0;0;0;0;0;0;0.18763;-0.082368;0.00078688;0.18777;-0.082503
233.5;1.2694;0.37938;-0.14526;0.38026;0;0;0;0;0;0;0;0;0;0;0;0;0;0.18807;-0.082565;0.00078376;0.18821;-0.0827
234;1.2729;0.38031;-0.14549;0.38024;0;0;0;0;0;0;0;0;0;0;0;0;0;0.18854;-0.082748;0.00078389;0.18867;-0.082883
234.5;1.2763;0.38126;-0.14589;0.38023;0;0;0;0;0;0;0;0;0;0;0;0;0;0.189;-0.082937;0.00078314;0.18913;-0.083072
235;1.2798;0.38206;-0.14623;0.38022;0;0;0;0;0;0;0;0;0;0;0;0;0;0.18944;-0.083137;0.00079251;0.18957;-0.083273
235.5;1.2832;0.38294;-0.14643;0.38021;0;0;0;0;0;0;0;0;0;0;0;0;0;0.18988;-0.083324;0.00078691;0.19002;-0.08346
236;1.2866;0.38377;-0.14687;0.3802;0;0;0;0;0;0;0;0;0;0;0;0;0;0.19035;-0.083515;0.00080727;0.19049;-0.083652
236.5;1.2902;0.38476;-0.14709;0.38019;0;0;0;0;0;0;0;0;0;0;0;0;0;0.19081;-0.083715;0.00080012;0.19095;-0.083852
237;1.2936;0.38562;-0.14743;0.38018;0;0;0;0;0;0;0;0;0;0;0;0;0;0.19125;-0.083893;0.00081797;0.19139;-0.084031
237.5;1.2971;0.38637;-0.14769;0.38016;0;0;0;0;0;0;0;0;0;0;0;0;0;0.19171;-0.084091;0.00081857;0.19184;-0.084228
238;1.3005;0.38722;-0.14793;0.38015;0;0;0;0;0;0;0;0;0;0;0;0;0;0.19216;-0.084276;0.00081898;0.1923;-0.084413
238.5;1.3041;0.38806;-0.14834;0.38014;0;0;0;0;0;0;0;0;0;0;0;0;0;0.19262;-0.084468;0.00082818;0.19276;-0.084606
239;1.3075;0.38872;-0.14842;0.38013;0;0;0;0;0;0;0;0;0;0;0;0;0;0.19307;-0.084649;0.00083309;0.19321;-0.084787
239.5;1.311;0.38956;-0.14884;0.38013;0;0;0;0;0;0;0;0;0;0;0;0;0;0.19351;-0.084851;0.00082903;0.19365;-0.084989
240;1.3145;0.39041;-0.14903;0.38012;0;0;0;0;0;0;0;0;0;0;0;0;0;0.19396;-0.085037;0.00083606;0.1941;-0.085175
240.5;1.318;0.39121;-0.14926;0.3801;0;0;0;0;0;0;0;0;0;0;0;0;0;0.19441;-0.085239;0.0008382;0.19455;-0.085378
241;1.3215;0.392;-0.14957;0.3801;0;0;0;0;0;0;0;0;0;0;0;0;0;0.19487;-0.085436;0.00083909;0.19501;-0.085575
241.5;1.3249;0.39271;-0.14978;0.38009;0;0;0;0;0;0;0;0;0;0;0;0;0;0.19531;-0.085611;0.00084644;0.19545;-0.08575
242;1.3285;0.39342;-0.15002;0.38008;0;0;0;0;0;0;0;0;0;0;0;0;0;0.19576;-0.085808;0.00084586;0.1959;-0.085948
242.5;1.3322;0.3941;-0.15027;0.38006;0;0;0;0;0;0;0;0;0;0;0;0;0;0.19623;-0.08605;0.00084827;0.19637;-0.08619
243;1.3356;0.3948;-0.15059;0.38004;0;0;0;0;0;0;0;0;0;0;0;0;0;0.19667;-0.086226;0.00085261;0.19681;-0.086366
243.5;1.3389;0.39547;-0.15066;0.38003;0;0;0;0;0;0;0;0;0;0;0;0;0;0.19709;-0.086384;0.00084711;0.19723;-0.086524
244;1.3428;0.39627;-0.15088;0.38;0;0;0;0;0;0;0;0;0;0;0;0;0;0.19759;-0.086575;0.00086456;0.19773;-0.086715
244.5;1.3468;0.39714;-0.1512;0.37999;0;0;0;0;0;0;0;0;0;0;0;0;0;0.1981;-0.086755;0.00086462;0.19825;-0.086895
245;1.35;0.39756;-0.15145;0.37999;0;0;0;0;0;0;0;0;0;0;0;0;0;0.19849;-0.086965;0.00087017;0.19864;-0.087106
245.5;1.3535;0.39823;-0.15148;0.37997;0;0;0;0;0;0;0;0;0;0;0;0;0;0.19895;-0.087146;0.00086098;0.1991;-0.087287
246;1.357;0.39882;-0.15184;0.37995;0;0;0;0;0;0;0;0;0;0;0;0;0;0.1994;-0.087336;0.00087797;0.19954;-0.087478
246.5;1.3605;0.39937;-0.15202;0.37994;0;0;0;0;0;0;0;0;0;0;0;0;0;0.19983;-0.087526;0.00088073;0.19997;-0.087668
247;1.3642;0.39999;-0.15219;0.37992;0;0;0;0;0;0;0;0;0;0;0;0;0;0.20028;-0.08772;0.00088566;0.20042;-0.087862
247.5;1.3678;0.40063;-0.15239;0.37991;0;0;0;0;0;0;0;0;0;0;0;0;0;0.20074;-0.087909;0.00088989;0.20089;-0.08805
248;1.3714;0.40116;-0.1527;0.3799;0;0;0;0;0;0;0;0;0;0;0;0;0;0.20119;-0.088106;0.00089219;0.20133;-0.088248
248.5;1.3749;0.40174;-0.15273;0.37988;0;0;0;0;0;0;0;0;0;0;0;0;0;0.20164;-0.088295;0.00089199;0.20178;-0.088438
249;1.3784;0.40211;-0.15287;0.37986;0;0;0;0;0;0;0;0;0;0;0;0;0;0.20208;-0.088483;0.00089923;0.20222;-0.088625
249.5;1.3827;0.40286;-0.15312;0.37985;0;0;0;0;0;0;0;0;0;0;0;0;0;0.20261;-0.088673;0.00090703;0.20276;-0.088816
250;1.3857;0.40313;-0.15323;0.37983;0;0;0;0;0;0;0;0;0;0;0;0;0;0.20299;-0.088881;0.0009114;0.20313;-0.089024
250.5;1.3895;0.4037;-0.1534;0.3798;0;0;0;0;0;0;0;0;0;0;0;0;0;0.20346;-0.08906;0.00090685;0.20361;-0.089203
251;1.3931;0.40397;-0.15354;0.37978;0;0;0;0;0;0;0;0;0;0;0;0;0;0.2039;-0.089248;0.00091118;0.20404;-0.089391
251.5;1.397;0.40434;-0.15369;0.37974;0;0;0;0;0;0;0;0;0;0;0;0;0;0.20435;-0.089429;0.00091441;0.2045;-0.089573
252;1.4008;0.40482;-0.15388;0.37972;0;0;0;0;0;0;0;0;0;0;0;0;0;0.20483;-0.089619;0.00091879;0.20497;-0.089762
252.5;1.4041;0.40511;-0.15394;0.37969;0;0;0;0;0;0;0;0;0;0;0;0;0;0.20524;-0.08983;0.00093502;0.20538;-0.089974
253;1.4081;0.4055;-0.154;0.37967;0;0;0;0;0;0;0;0;0;0;0;0;0;0.20573;-0.089972;0.00091019;0.20587;-0.090117
253.5;1.4119;0.40585;-0.15426;0.37963;0;0;0;0;0;0;0;0;0;0;0;0;0;0.20618;-0.090229;0.00092813;0.20632;-0.090373
254;1.4157;0.40611;-0.15429;0.37959;0;0;0;0;0;0;0;0;0;0;0;0;0;0.20664;-0.090378;0.00092238;0.20678;-0.090523
254.5;1.4194;0.40642;-0.15432;0.37956;0;0;0;0;0;0;0;0;0;0;0;0;0;0.20711;-0.090548;0.00092297;0.20725;-0.090693
255;1.4234;0.40663;-0.15447;0.37953;0;0;0;0;0;0;0;0;0;0;0;0;0;0.20755;-0.090779;0.00092716;0.2077;-0.090925
255.5;1.4271;0.40688;-0.15449;0.3795;0;0;0;0;0;0;0;0;0;0;0;0;0;0.20799;-0.090942;0.0009276;0.20814;-0.091088
256;1.4308;0.40705;-0.15458;0.37947;0;0;0;0;0;0;0;0;0;0;0;0;0;0.20844;-0.091111;0.00093369;0.20859;-0.091257
256.5;1.4346;0.40725;-0.15471;0.37943;0;0;0;0;0;0;0;0;0;0;0;0;0;0.2089;-0.091295;0.00094121;0.20905;-0.091441
257;1.4384;0.40748;-0.15474;0.37938;0;0;0;0;0;0;0;0;0;0;0;0;0;0.20936;-0.091504;0.00093786;0.20951;-0.091651
257.5;1.4423;0.4077;-0.15482;0.37934;0;0;0;0;0;0;0;0;0;0;0;0;0;0.20982;-0.091677;0.00094392;0.20996;-0.091824
258;1.446;0.40777;-0.15491;0.37929;0;0;0;0;0;0;0;0;0;0;0;0;0;0.21026;-0.091876;0.00093405;0.21041;-0.092023
258.5;1.4499;0.40792;-0.15495;0.37922;0;0;0;0;0;0;0;0;0;0;0;0;0;0.21072;-0.092063;0.00093286;0.21086;-0.09221
259;1.4538;0.40806;-0.15499;0.37915;0;0;0;0;0;0;0;0;0;0;0;0;0;0.21119;-0.092239;0.00092737;0.21133;-0.092386
259.5;1.4577;0.408;-0.15508;0.37908;0;0;0;0;0;0;0;0;0;0;0;0;0;0.21164;-0.092437;0.0009434;0.21179;-0.092584
260;1.4617;0.40821;-0.15502;0.37901;0;0;0;0;0;0;0;0;0;0;0;0;0;0.21211;-0.09262;0.00093068;0.21226;-0.092767
260.5;1.4655;0.40822;-0.1551;0.37891;0;0;0;0;0;0;0;0;0;0;0;0;0;0.21254;-0.092798;0.00093565;0.21269;-0.092946
261;1.4697;0.40829;-0.1551;0.37882;0;0;0;0;0;0;0;0;0;0;0;0;0;0.21304;-0.092982;0.00093968;0.21319;-0.09313
261.5;1.4737;0.40842;-0.15515;0.3787;0;0;0;0;0;0;0;0;0;0;0;0;0;0.21349;-0.093168;0.00094393;0.21363;-0.093315
262;1.4777;0.40844;-0.15514;0.37856;0;0;0;0;0;0;0;0;0;0;0;0;0;0.21394;-0.093357;0.0009498;0.21409;-0.093506
262.5;1.4816;0.40846;-0.15519;0.37842;0;0;0;0;0;0;0;0;0;0;0;0;0;0.21438;-0.093547;0.00093147;0.21453;-0.093696
263;1.4857;0.40845;-0.15525;0.37826;0;0;0;0;0;0;0;0;0;0;0;0;0;0.21487;-0.093745;0.00096226;0.21502;-0.093894
263.5;1.4896;0.40849;-0.15532;0.37804;0;0;0;0;0;0;0;0;0;0;0;0;0;0.21531;-0.093942;0.00095781;0.21545;-0.09409
264;1.4939;0.40838;-0.15533;0.37784;0;0;0;0;0;0;0;0;0;0;0;0;0;0.21578;-0.094107;0.00096166;0.21593;-0.094256
264.5;1.4981;0.40854;-0.15525;0.37762;0;0;0;0;0;0;0;0;0;0;0;0;0;0.21627;-0.094287;0.00095433;0.21641;-0.094436
265;1.5022;0.40859;-0.1552;0.37738;0;0;0;0;0;0;0;0;0;0;0;0;0;0.21673;-0.094472;0.00095786;0.21688;-0.094621
265.5;1.5063;0.40856;-0.1552;0.37707;0;0;0;0;0;0;0;0;0;0;0;0;0;0.21718;-0.094649;0.00095341;0.21733;-0.094799
266;1.5105;0.40852;-0.15513;0.3768;0;0;0;0;0;0;0;0;0;0;0;0;0;0.21764;-0.09482;0.00095642;0.21779;-0.09497
266.5;1.5146;0.40866;-0.15527;0.37646;0;0;0;0;0;0;0;0;0;0;0;0;0;0.2181;-0.095024;0.00095193;0.21825;-0.095175
267;1.5188;0.40853;-0.15535;0.37609;0;0;0;0;0;0;0;0;0;0;0;0;0;0.21856;-0.095215;0.00095095;0.21871;-0.095366
267.5;1.523;0.40851;-0.15531;0.3757;0;0;0;0;0;0;0;0;0;0;0;0;0;0.21904;-0.095381;0.00095704;0.21919;-0.095532
268;1.5271;0.40852;-0.15528;0.37533;0;0;0;0;0;0;0;0;0;0;0;0;0;0.21949;-0.095556;0.0009504;0.21965;-0.095707
268.5;1.5314;0.40855;-0.15521;0.37493;0;0;0;0;0;0;0;0;0;0;0;0;0;0.21996;-0.095724;0.00095268;0.22011;-0.095875
269;1.5359;0.4086;-0.15529;0.37451;0;0;0;0;0;0;0;0;0;0;0;0;0;0.22042;-0.095906;0.00094963;0.22057;-0.096058
269.5;1.5398;0.40845;-0.15521;0.37403;0;0;0;0;0;0;0;0;0;0;0;0;0;0.22087;-0.09606;0.00095386;0.22103;-0.096213
270;1.5441;0.40848;-0.15521;0.37352;0;0;0;0;0;0;0;0;0;0;0;0;0;0.22133;-0.09624;0.00094465;0.22148;-0.096392
270.5;1.5486;0.40853;-0.15519;0.37298;0;0;0;0;0;0;0;0;0;0;0;0;0;0.2218;-0.096383;0.00094592;0.22196;-0.096536
271;1.5527;0.40844;-0.15523;0.37248;0;0;0;0;0;0;0;0;0;0;0;0;0;0.22223;-0.096579;0.00093285;0.22239;-0.096732
271.5;1.5569;0.40848;-0.15524;0.3718;0;0;0;0;0;0;0;0;0;0;0;0;0;0.2227;-0.096727;0.00092804;0.22285;-0.096881
272;1.5612;0.40846;-0.15521;0.37124;0;0;0;0;0;0;0;0;0;0;0;0;0;0.22317;-0.096903;0.0009211;0.22332;-0.097057
272.5;1.5653;0.40829;-0.15516;0.37054;0;0;0;0;0;0;0;0;0;0;0;0;0;0.2236;-0.097049;0.00093056;0.22375;-0.097204
273;1.5696;0.40835;-0.15516;0.36978;0;0;0;0;0;0;0;0;0;0;0;0;0;0.22402;-0.097251;0.00093693;0.22418;-0.097406
273.5;1.5739;0.40831;-0.15521;0.36898;0;0;0;0;0;0;0;0;0;0;0;0;0;0.22448;-0.097372;0.00092755;0.22464;-0.097527
274;1.5782;0.40842;-0.15526;0.36828;0;0;0;0;0;0;0;0;0;0;0;0;0;0.22493;-0.097521;0.00092711;0.22509;-0.097678
274.5;1.5824;0.4083;-0.15532;0.36741;0;0;0;0;0;0;0;0;0;0;0;0;0;0.22538;-0.097686;0.00092563;0.22554;-0.097842
275;1.5867;0.40823;-0.15524;0.36649;0;0;0;0;0;0;0;0;0;0;0;0;0;0.22582;-0.097846;0.0009283;0.22598;-0.098003
275.5;1.5909;0.40824;-0.15525;0.36561;0;0;0;0;0;0;0;0;0;0;0;0;0;0.22627;-0.097979;0.00092024;0.22642;-0.098136
276;1.5952;0.40823;-0.15518;0.36467;0;0;0;0;0;0;0;0;0;0;0;0;0;0.22671;-0.098137;0.00091677;0.22687;-0.098295
276.5;1.5995;0.40808;-0.15516;0.3636;0;0;0;0;0;0;0;0;0;0;0;0;0;0.22715;-0.098275;0.00091576;0.2273;-0.098433
277;1.6039;0.40813;-0.15515;0.36256;0;0;0;0;0;0;0;0;0;0;0;0;0;0.22758;-0.098421;0.00092107;0.22773;-0.09858
277.5;1.6082;0.4081;-0.15518;0.36137;0;0;0;0;0;0;0;0;0;0;0;0;0;0.22801;-0.098568;0.00091444;0.22817;-0.098727
278;1.6124;0.40807;-0.15519;0.36021;0;0;0;0;0;0;0;0;0;0;0;0;0;0.22844;-0.098701;0.00091652;0.2286;-0.098861
278.5;1.6167;0.40802;-0.15511;0.35889;0;0;0;0;0;0;0;0;0;0;0;0;0;0.22886;-0.098837;0.00091189;0.22902;-0.098997
279;1.6215;0.40809;-0.15513;0.3576;0;0;0;0;0;0;0;0;0;0;0;0;0;0.22934;-0.098956;0.00090927;0.2295;-0.099116
279.5;1.6255;0.40788;-0.15509;0.35599;0;0;0;0;0;0;0;0;0;0;0;0;0;0.22973;-0.099093;0.00090765;0.22989;-0.099253
280;1.63;0.40787;-0.1551;0.35466;0;0;0;0;0;0;0;0;0;0;0;0;0;0.23015;-0.09921;0.00089896;0.23032;-0.099372
280.5;1.6344;0.40778;-0.15508;0.35301;0;0;0;0;0;0;0;0;0;0;0;0;0;0.23055;-0.099333;0.00090562;0.23071;-0.099495
281;1.6391;0.40777;-0.15513;0.35137;0;0;0;0;0;0;0;0;0;0;0;0;0;0.23098;-0.09945;0.00090413;0.23114;-0.099613
281.5;1.6438;0.40765;-0.15506;0.34948;0;0;0;0;0;0;0;0;0;0;0;0;0;0.23139;-0.099543;0.00090731;0.23156;-0.099705
282;1.6485;0.40762;-0.15509;0.34742;0;0;0;0;0;0;0;0;0;0;0;0;0;0.2318;-0.099662;0.00089809;0.23196;-0.099824
282.5;1.6531;0.4075;-0.15507;0.3452;0;0;0;0;0;0;0;0;0;0;0;0;0;0.23217;-0.09975;0.00089985;0.23233;-0.099913
283;1.6581;0.40741;-0.15503;0.34297;0;0;0;0;0;0;0;0;0;0;0;0;0;0.23225;-0.099739;0.00086315;0.23242;-0.099902
283.5;NaN;NaN;NaN;0.32737;0;0;0;0;0;0;0;0;0;0;0;0;0;0;0;0;0;0
284;NaN;NaN;NaN;0.28201;0;0;0;0;0;0;0;0;0;0;0;0;0;0;0;0;0;0
284.5;NaN;NaN;NaN;0.2404;0;0;0;0;0;0;0;0;0;0;0;0;0;0;0;0;0;0
285;NaN;NaN;NaN;0.19216;0;0;0;0;0;0;0;0;0;0;0;0;0;0;0;0;0;0
285.5;NaN;NaN;NaN;0.15452;0;0;0;0;0;0;0;0;0;0;0;0;0;0;0;0;0;0
286;NaN;NaN;NaN;0.11036;0;0;0;0;0;0;0;0;0;0;0;0;0;0;0;0;0;0
286.5;NaN;NaN;NaN;0.069933;0;0;0;0;0;0;0;0;0;0;0;0;0;0;0;0;0;0
287;NaN;NaN;NaN;0.029861;0;0;0;0;0;0;0;0;0;0;0;0;0;0;0;0;0;0
287.5;NaN;NaN;NaN;6.86e-05;0;0;0;0;0;0;0;0;0;0;0;0;0;0;0;0;0;0
