Repository: noberito/ethz

**MODELLING AND CALIBRATING A POLYN YIELD SURFACE FUNCTION**

---

In the context of my research assistant internship at ETH Zurich, I have to implement and find an operationnal strategy to calibrate a yield surface function based on the polyN model which is a homogenous polynomial of degree N.

To make the calibration operationnal please copy paste a folder "{material}_results" containing the csv files for a given material in the lab_data directory and then change the parameters you want in the polyN_optimization/param.txt. Then run polyN_optimization/optimize_polyN.py. The coefficients of the polyN function will be accessible in the polyN_coeff.npy file.

File: Template_Auto_Cali_large_DP600/_data/DP600Large_UT_00_001_Front_DIC_File.txt (part 4 of 4)
Date of Test;Material;Sample Geometry;Orientation [°];Test Number;Nominal Speed [mm/min];Thickness [mm];Central Width [mm];Gauge Width / Diameter [mm];Pixel to mm ratio [mm/px];Extensometer 1-4 [mm];Extensometer 2-3 [mm];Extensometer 5-6 [mm];;;;;
07/27/21;DP600Large;UT;00;1;0.24;0.29122;2;0;0;6;1.8;1.8;;;;;
;;;;;;;;;;;;;;;;;
Time [s];U1 [mm];Uarfdgasdfg2 [mm];U3 [mm];Force [kN];Ambient Temperature [°C];DIC Zone X 1 [px];DIC Zone Y 1 [px];DIC Zone X 2 [px];DIC Zone Y 2 [px];DIC Zone X 3 [px];DIC Zone Y 3 [px];DIC Zone X 4 [px];DIC Zone Y 4 [px];DIC Zone X 5 [px];DIC Zone Y 5 [px];DIC Zone X 6 [px];DIC Zone Y 6 [px];exx;exy;eyy;e1;e2
530.5;1.516;0.41391;-0.15232;0.37157;0;0;0;0;0;0;0;0;0;0;0;0;0;0.22103;-0.097821;0.0026824;0.22137;-0.098165
531;1.518;0.41407;-0.15228;0.37154;0;0;0;0;0;0;0;0;0;0;0;0;0;0.22127;-0.097919;0.0026865;0.22162;-0.098264
531.5;1.52;0.41427;-0.15235;0.37152;0;0;0;0;0;0;0;0;0;0;0;0;0;0.22152;-0.098017;0.002686;0.22186;-0.098361
532;1.5219;0.41437;-0.15242;0.37149;0;0;0;0;0;0;0;0;0;0;0;0;0;0.22174;-0.098125;0.0026835;0.22209;-0.09847
532.5;1.5239;0.41454;-0.15238;0.37145;0;0;0;0;0;0;0;0;0;0;0;0;0;0.222;-0.098227;0.0026948;0.22234;-0.098571
533;1.5258;0.4147;-0.15234;0.37142;0;0;0;0;0;0;0;0;0;0;0;0;0;0.22223;-0.098331;0.0026928;0.22257;-0.098676
533.5;1.5279;0.4148;-0.15241;0.37138;0;0;0;0;0;0;0;0;0;0;0;0;0;0.22247;-0.098423;0.0027039;0.22282;-0.098768
534;1.5298;0.41496;-0.15235;0.37136;0;0;0;0;0;0;0;0;0;0;0;0;0;0.22271;-0.098511;0.0026998;0.22306;-0.098856
534.5;1.5319;0.41515;-0.15237;0.37131;0;0;0;0;0;0;0;0;0;0;0;0;0;0.22296;-0.098618;0.0027074;0.2233;-0.098963
535;1.5339;0.41529;-0.15229;0.37127;0;0;0;0;0;0;0;0;0;0;0;0;0;0.22321;-0.098707;0.0027083;0.22355;-0.099053
535.5;1.5359;0.41538;-0.15229;0.37122;0;0;0;0;0;0;0;0;0;0;0;0;0;0.22345;-0.098809;0.0027088;0.2238;-0.099155
536;1.5379;0.41544;-0.15236;0.37119;0;0;0;0;0;0;0;0;0;0;0;0;0;0.2237;-0.098909;0.0027156;0.22404;-0.099255
536.5;1.5399;0.41564;-0.15236;0.37116;0;0;0;0;0;0;0;0;0;0;0;0;0;0.22394;-0.099001;0.002711;0.22428;-0.099348
537;1.542;0.41583;-0.15235;0.37112;0;0;0;0;0;0;0;0;0;0;0;0;0;0.22418;-0.099089;0.0027261;0.22453;-0.099435
537.5;1.5439;0.41596;-0.15237;0.37107;0;0;0;0;0;0;0;0;0;0;0;0;0;0.22442;-0.099192;0.0027257;0.22477;-0.099539
538;1.5459;0.41608;-0.15234;0.37102;0;0;0;0;0;0;0;0;0;0;0;0;0;0.22465;-0.099285;0.0027279;0.225;-0.099632
538.5;1.5478;0.4162;-0.15238;0.37098;0;0;0;0;0;0;0;0;0;0;0;0;0;0.22489;-0.099397;0.002733;0.22524;-0.099744
539;1.5499;0.41626;-0.15239;0.37094;0;0;0;0;0;0;0;0;0;0;0;0;0;0.22513;-0.0995;0.0027394;0.22548;-0.099847
539.5;1.5519;0.41636;-0.1524;0.37089;0;0;0;0;0;0;0;0;0;0;0;0;0;0.22537;-0.099602;0.0027479;0.22572;-0.09995
540;1.5538;0.41657;-0.15237;0.37083;0;0;0;0;0;0;0;0;0;0;0;0;0;0.22562;-0.09969;0.0027458;0.22596;-0.10004
540.5;1.5559;0.41673;-0.1524;0.37078;0;0;0;0;0;0;0;0;0;0;0;0;0;0.22587;-0.099791;0.00275;0.22622;-0.10014
541;1.558;0.41684;-0.15237;0.37072;0;0;0;0;0;0;0;0;0;0;0;0;0;0.22611;-0.099892;0.0027576;0.22646;-0.10024
541.5;1.5601;0.41691;-0.15242;0.37067;0;0;0;0;0;0;0;0;0;0;0;0;0;0.22634;-0.099991;0.0027605;0.22669;-0.10034
542;1.5621;0.41708;-0.15248;0.3706;0;0;0;0;0;0;0;0;0;0;0;0;0;0.22659;-0.10009;0.0027665;0.22694;-0.10043
542.5;1.564;0.41722;-0.15244;0.37053;0;0;0;0;0;0;0;0;0;0;0;0;0;0.22682;-0.10018;0.0027788;0.22717;-0.10053
543;1.5662;0.41734;-0.15239;0.37046;0;0;0;0;0;0;0;0;0;0;0;0;0;0.22706;-0.10027;0.0027767;0.22741;-0.10062
543.5;1.5681;0.4175;-0.15247;0.37038;0;0;0;0;0;0;0;0;0;0;0;0;0;0.22729;-0.10038;0.0027842;0.22764;-0.10073
544;1.5703;0.41769;-0.15237;0.37031;0;0;0;0;0;0;0;0;0;0;0;0;0;0.22757;-0.10046;0.0027851;0.22792;-0.10081
544.5;1.5722;0.41769;-0.15236;0.37022;0;0;0;0;0;0;0;0;0;0;0;0;0;0.22778;-0.10054;0.0027918;0.22813;-0.10089
545;1.5742;0.41777;-0.15242;0.37014;0;0;0;0;0;0;0;0;0;0;0;0;0;0.22802;-0.10066;0.0027955;0.22837;-0.10101
545.5;1.5763;0.418;-0.15247;0.37004;0;0;0;0;0;0;0;0;0;0;0;0;0;0.22826;-0.10077;0.0028067;0.22861;-0.10112
546;1.5783;0.41804;-0.15233;0.36995;0;0;0;0;0;0;0;0;0;0;0;0;0;0.22849;-0.10083;0.0028039;0.22884;-0.10118
546.5;1.5804;0.41824;-0.15231;0.36984;0;0;0;0;0;0;0;0;0;0;0;0;0;0.22873;-0.10093;0.0028052;0.22908;-0.10128
547;1.5824;0.41832;-0.15241;0.36973;0;0;0;0;0;0;0;0;0;0;0;0;0;0.22896;-0.10103;0.0028164;0.22931;-0.10138
547.5;1.5845;0.41844;-0.15238;0.36963;0;0;0;0;0;0;0;0;0;0;0;0;0;0.22921;-0.10111;0.0028244;0.22956;-0.10146
548;1.5865;0.41858;-0.15241;0.36949;0;0;0;0;0;0;0;0;0;0;0;0;0;0.22945;-0.1012;0.0028244;0.2298;-0.10155
548.5;1.5886;0.41864;-0.15239;0.36936;0;0;0;0;0;0;0;0;0;0;0;0;0;0.22969;-0.10129;0.0028299;0.23004;-0.10164
549;1.5908;0.41874;-0.1524;0.36921;0;0;0;0;0;0;0;0;0;0;0;0;0;0.22994;-0.10138;0.0028504;0.23029;-0.10173
549.5;1.5928;0.41882;-0.15238;0.36908;0;0;0;0;0;0;0;0;0;0;0;0;0;0.23017;-0.10148;0.0028442;0.23052;-0.10183
550;1.5949;0.41897;-0.15242;0.36891;0;0;0;0;0;0;0;0;0;0;0;0;0;0.23041;-0.10157;0.002852;0.23076;-0.10192
550.5;1.5971;0.41909;-0.15235;0.36874;0;0;0;0;0;0;0;0;0;0;0;0;0;0.23065;-0.10166;0.0028567;0.231;-0.10202
551;1.5991;0.41911;-0.15241;0.36856;0;0;0;0;0;0;0;0;0;0;0;0;0;0.23088;-0.10175;0.0028617;0.23123;-0.10211
551.5;1.6014;0.41924;-0.15242;0.3684;0;0;0;0;0;0;0;0;0;0;0;0;0;0.23114;-0.10183;0.002877;0.23149;-0.10219
552;1.6034;0.41931;-0.1525;0.36818;0;0;0;0;0;0;0;0;0;0;0;0;0;0.23137;-0.10194;0.0028987;0.23172;-0.10229
552.5;1.6053;0.41933;-0.15248;0.36797;0;0;0;0;0;0;0;0;0;0;0;0;0;0.23158;-0.10202;0.0028978;0.23194;-0.10237
553;1.6075;0.41942;-0.15245;0.36775;0;0;0;0;0;0;0;0;0;0;0;0;0;0.23183;-0.10211;0.0028962;0.23219;-0.10247
553.5;1.6096;0.41956;-0.15243;0.36752;0;0;0;0;0;0;0;0;0;0;0;0;0;0.23207;-0.1022;0.0029113;0.23243;-0.10256
554;1.6115;0.41953;-0.15243;0.36727;0;0;0;0;0;0;0;0;0;0;0;0;0;0.23227;-0.10229;0.0029105;0.23263;-0.10264
554.5;1.6136;0.41965;-0.15251;0.36698;0;0;0;0;0;0;0;0;0;0;0;0;0;0.23252;-0.10237;0.0029315;0.23288;-0.10273
555;1.616;0.41982;-0.15245;0.36675;0;0;0;0;0;0;0;0;0;0;0;0;0;0.23277;-0.10245;0.0029326;0.23313;-0.10281
555.5;1.6181;0.41989;-0.15249;0.36644;0;0;0;0;0;0;0;0;0;0;0;0;0;0.233;-0.10255;0.0029478;0.23337;-0.10291
556;1.6201;0.41989;-0.15241;0.36616;0;0;0;0;0;0;0;0;0;0;0;0;0;0.23323;-0.10261;0.002954;0.23359;-0.10298
556.5;1.622;0.41991;-0.15241;0.36581;0;0;0;0;0;0;0;0;0;0;0;0;0;0.23345;-0.1027;0.0029692;0.23381;-0.10306
557;1.6243;0.4201;-0.15245;0.36549;0;0;0;0;0;0;0;0;0;0;0;0;0;0.2337;-0.10277;0.0029764;0.23406;-0.10313
557.5;1.6265;0.4201;-0.15243;0.36513;0;0;0;0;0;0;0;0;0;0;0;0;0;0.23393;-0.10284;0.0029871;0.23429;-0.10321
558;1.6285;0.42014;-0.15242;0.36475;0;0;0;0;0;0;0;0;0;0;0;0;0;0.23397;-0.10287;0.0029158;0.23433;-0.10323
558.5;1.6304;0.42014;-0.15247;0.36437;0;0;0;0;0;0;0;0;0;0;0;0;0;0.23418;-0.10298;0.0029224;0.23454;-0.10334
559;1.6325;0.42012;-0.15247;0.36398;0;0;0;0;0;0;0;0;0;0;0;0;0;0.2344;-0.10306;0.0029363;0.23476;-0.10343
559.5;1.6347;0.42025;-0.15248;0.36357;0;0;0;0;0;0;0;0;0;0;0;0;0;0.23463;-0.10313;0.0029397;0.235;-0.1035
560;1.6368;0.4203;-0.15238;0.36312;0;0;0;0;0;0;0;0;0;0;0;0;0;0.23485;-0.10321;0.0029498;0.23522;-0.10357
560.5;1.6389;0.42029;-0.15236;0.36268;0;0;0;0;0;0;0;0;0;0;0;0;0;0.23508;-0.10327;0.0029617;0.23545;-0.10364
561;1.6408;0.42029;-0.15243;0.36214;0;0;0;0;0;0;0;0;0;0;0;0;0;0.23529;-0.10337;0.0029691;0.23565;-0.10373
561.5;1.643;0.42032;-0.15246;0.36166;0;0;0;0;0;0;0;0;0;0;0;0;0;0.23551;-0.10347;0.0029721;0.23587;-0.10384
562;1.6449;0.42032;-0.15245;0.36112;0;0;0;0;0;0;0;0;0;0;0;0;0;0.23572;-0.10352;0.0029828;0.23609;-0.10389
562.5;1.6472;0.4203;-0.15239;0.36065;0;0;0;0;0;0;0;0;0;0;0;0;0;0.23595;-0.10359;0.0029869;0.23632;-0.10396
563;1.6493;0.42037;-0.15245;0.36008;0;0;0;0;0;0;0;0;0;0;0;0;0;0.23617;-0.10368;0.0029878;0.23653;-0.10405
563.5;1.6511;0.42039;-0.15235;0.35949;0;0;0;0;0;0;0;0;0;0;0;0;0;0.23636;-0.10376;0.0030024;0.23674;-0.10413
564;1.6531;0.42029;-0.15243;0.35892;0;0;0;0;0;0;0;0;0;0;0;0;0;0.23657;-0.10386;0.0030028;0.23694;-0.10423
564.5;1.6552;0.42036;-0.15238;0.35828;0;0;0;0;0;0;0;0;0;0;0;0;0;0.23679;-0.1039;0.0030251;0.23716;-0.10427
565;1.6573;0.4203;-0.15234;0.35768;0;0;0;0;0;0;0;0;0;0;0;0;0;0.23701;-0.10397;0.0030368;0.23738;-0.10434
565.5;1.6593;0.42032;-0.15242;0.35702;0;0;0;0;0;0;0;0;0;0;0;0;0;0.23722;-0.10403;0.0030537;0.23759;-0.10441
566;1.6615;0.42031;-0.15241;0.35638;0;0;0;0;0;0;0;0;0;0;0;0;0;0.23743;-0.10411;0.0030741;0.2378;-0.10448
566.5;1.6635;0.4204;-0.15241;0.35566;0;0;0;0;0;0;0;0;0;0;0;0;0;0.23765;-0.10417;0.0030796;0.23802;-0.10455
567;1.6656;0.42037;-0.15235;0.35493;0;0;0;0;0;0;0;0;0;0;0;0;0;0.23785;-0.10424;0.0030949;0.23822;-0.10461
567.5;1.6677;0.42035;-0.1524;0.35422;0;0;0;0;0;0;0;0;0;0;0;0;0;0.23805;-0.1043;0.0031156;0.23842;-0.10468
568;1.6697;0.42039;-0.15239;0.3535;0;0;0;0;0;0;0;0;0;0;0;0;0;0.23825;-0.10437;0.0031294;0.23862;-0.10474
568.5;1.6717;0.42037;-0.15239;0.35268;0;0;0;0;0;0;0;0;0;0;0;0;0;0.23845;-0.10446;0.0031396;0.23883;-0.10484
569;1.6737;0.42036;-0.15237;0.35184;0;0;0;0;0;0;0;0;0;0;0;0;0;0.23865;-0.10448;0.0031629;0.23903;-0.10486
569.5;1.6757;0.42035;-0.15237;0.35104;0;0;0;0;0;0;0;0;0;0;0;0;0;0.23886;-0.10454;0.0031656;0.23924;-0.10491
570;1.6778;0.42031;-0.15236;0.35023;0;0;0;0;0;0;0;0;0;0;0;0;0;0.23906;-0.10462;0.0031829;0.23944;-0.10499
570.5;1.6798;0.42028;-0.15238;0.34932;0;0;0;0;0;0;0;0;0;0;0;0;0;0.23925;-0.10469;0.0031946;0.23963;-0.10507
571;1.6819;0.42029;-0.15234;0.34838;0;0;0;0;0;0;0;0;0;0;0;0;0;0.23946;-0.10473;0.0032213;0.23984;-0.10511
571.5;1.684;0.4202;-0.15234;0.34749;0;0;0;0;0;0;0;0;0;0;0;0;0;0.23966;-0.10477;0.0032446;0.24004;-0.10515
572;1.6861;0.42021;-0.15228;0.34656;0;0;0;0;0;0;0;0;0;0;0;0;0;0.23985;-0.10481;0.00326;0.24023;-0.10519
572.5;1.6881;0.42026;-0.15236;0.34554;0;0;0;0;0;0;0;0;0;0;0;0;0;0.24006;-0.10489;0.0032786;0.24044;-0.10527
573;1.6901;0.42015;-0.15234;0.34457;0;0;0;0;0;0;0;0;0;0;0;0;0;0.24025;-0.10496;0.0032817;0.24064;-0.10534
573.5;1.6924;0.42015;-0.15239;0.34356;0;0;0;0;0;0;0;0;0;0;0;0;0;0.24046;-0.10501;0.0032997;0.24085;-0.1054
574;1.6944;0.42019;-0.15237;0.34242;0;0;0;0;0;0;0;0;0;0;0;0;0;0.24065;-0.10507;0.0033147;0.24103;-0.10545
574.5;1.6965;0.42016;-0.15232;0.34125;0;0;0;0;0;0;0;0;0;0;0;0;0;0.24084;-0.10512;0.0033316;0.24123;-0.10551
575;1.6986;0.42007;-0.15227;0.34013;0;0;0;0;0;0;0;0;0;0;0;0;0;0.24104;-0.10517;0.0033509;0.24143;-0.10556
575.5;1.7007;0.42001;-0.15229;0.33896;0;0;0;0;0;0;0;0;0;0;0;0;0;0.24123;-0.10522;0.0033649;0.24162;-0.10561
576;1.7028;0.41995;-0.15232;0.33766;0;0;0;0;0;0;0;0;0;0;0;0;0;0.24141;-0.10527;0.0033881;0.2418;-0.10566
576.5;1.7048;0.41991;-0.15228;0.33631;0;0;0;0;0;0;0;0;0;0;0;0;0;0.2416;-0.10532;0.0034074;0.24199;-0.10571
577;1.707;0.41994;-0.15224;0.335;0;0;0;0;0;0;0;0;0;0;0;0;0;0.24179;-0.10536;0.0034337;0.24218;-0.10575
577.5;1.7092;0.41984;-0.15231;0.33353;0;0;0;0;0;0;0;0;0;0;0;0;0;0.24198;-0.1054;0.0034661;0.24237;-0.1058
578;1.7115;0.4198;-0.15225;0.33198;0;0;0;0;0;0;0;0;0;0;0;0;0;0.24216;-0.10544;0.0034934;0.24256;-0.10583
578.5;1.7137;0.41973;-0.15226;0.33061;0;0;0;0;0;0;0;0;0;0;0;0;0;0.24235;-0.10548;0.0035212;0.24275;-0.10588
579;1.7159;0.41973;-0.15223;0.32893;0;0;0;0;0;0;0;0;0;0;0;0;0;0.24254;-0.10552;0.0035498;0.24294;-0.10592
579.5;1.7183;0.41972;-0.15225;0.32715;0;0;0;0;0;0;0;0;0;0;0;0;0;0.24274;-0.10557;0.0035869;0.24314;-0.10597
580;1.7205;0.4197;-0.15223;0.32528;0;0;0;0;0;0;0;0;0;0;0;0;0;0.24293;-0.10561;0.0036161;0.24333;-0.10601
580.5;1.7227;0.4195;-0.15219;0.32344;0;0;0;0;0;0;0;0;0;0;0;0;0;0.24308;-0.10566;0.0036157;0.24349;-0.10607
581;1.7252;0.41955;-0.15223;0.32132;0;0;0;0;0;0;0;0;0;0;0;0;0;0.24328;-0.10572;0.0036551;0.24369;-0.10612
581.5;1.7278;0.41945;-0.15211;0.31922;0;0;0;0;0;0;0;0;0;0;0;0;0;0.24349;-0.10573;0.0037093;0.24391;-0.10614
582;NaN;NaN;NaN;0.31384;0;0;0;0;0;0;0;0;0;0;0;0;0;0;0;0;0;0
582.5;NaN;NaN;NaN;0.2749;0;0;0;0;0;0;0;0;0;0;0;0;0;0;0;0;0;0
583;NaN;NaN;NaN;0.23292;0;0;0;0;0;0;0;0;0;0;0;0;0;0;0;0;0;0
583.5;NaN;NaN;NaN;0.19124;0;0;0;0;0;0;0;0;0;0;0;0;0;0;0;0;0;0
584;NaN;NaN;NaN;0.15302;0;0;0;0;0;0;0;0;0;0;0;0;0;0;0;0;0;0
584.5;NaN;NaN;NaN;0.11194;0;0;0;0;0;0;0;0;0;0;0;0;0;0;0;0;0;0
585;NaN;NaN;NaN;0.074304;0;0;0;0;0;0;0;0;0;0;0;0;0;0;0;0;0;0
585.5;NaN;NaN;NaN;0.037005;0;0;0;0;0;0;0;0;0;0;0;0;0;0;0;0;0;0
586;NaN;NaN;NaN;0.0001274;0;0;0;0;0;0;0;0;0;0;0;0;0;0;0;0;0;0
