Repository: noberito/ethz

**MODELLING AND CALIBRATING A POLYN YIELD SURFACE FUNCTION**

---

In the context of my research assistant internship at ETH Zurich, I have to implement and find an operationnal strategy to calibrate a yield surface function based on the polyN model which is a homogenous polynomial of degree N.

To make the calibration operationnal please copy paste a folder "{material}_results" containing the csv files for a given material in the lab_data directory and then change the parameters you want in the polyN_optimization/param.txt. Then run polyN_optimization/optimize_polyN.py. The coefficients of the polyN function will be accessible in the polyN_coeff.npy file.

File: lab_data/AA6014-T4_results/DATA/UT_00_1.csv (part 1 of 3)
Time[s],Displacement[mm],Force[kN],EngStrain_longi,EngStress[MPa],TrueStrain,TrueStress[MPa],TrueStrainRate[1/s],PlasticStrain_longi,PlasticStress[MPa],PlasticStrain_thick,PlasticStrain_width,R-Value,Thickness[mm],Width[mm], Young's Modulus [MPa]
0.61000000,0.00000000,-0.00200000,0.00000000,-0.18084899,0.00000000,-0.18084899,0.00000000,0.00082492,120.02355995,-0.00000282,-0.00082210,0.76682736,1.10840000,9.97740000,89157.87697383
1.11000000,0.00043500,-0.00200000,0.00001322,-0.18084899,0.00001322,-0.18085138,0.00002644,0.00108734,122.87094523,-0.00013638,-0.00095096,0.00000000,0.00000000,0.00000000,0.00000000
1.61000000,0.00276800,0.07300000,0.00007589,6.60098824,0.00007589,6.60148919,0.00012533,0.00133336,124.44587232,-0.00027343,-0.00105993,0.00000000,0.00000000,0.00000000,0.00000000
2.11000000,0.00476600,0.16900000,0.00011344,15.28173991,0.00011344,15.28347354,0.00007510,0.00164062,125.75668268,-0.00049463,-0.00114599,0.00000000,0.00000000,0.00000000,0.00000000
2.61000000,0.00690000,0.25300000,0.00018433,22.87739761,0.00018432,22.88161468,0.00014176,0.00193177,127.33905908,-0.00067748,-0.00125429,0.00000000,0.00000000,0.00000000,0.00000000
3.11000000,0.00985700,0.34500000,0.00029400,31.19645129,0.00029396,31.20562305,0.00021928,0.00225156,128.56228540,-0.00088039,-0.00137117,0.00000000,0.00000000,0.00000000,0.00000000
3.61000000,0.01174000,0.40700000,0.00034733,36.80277007,0.00034727,36.81555290,0.00010663,0.00259454,129.60735623,-0.00111344,-0.00148110,0.00000000,0.00000000,0.00000000,0.00000000
4.11000000,0.01356700,0.47700000,0.00039322,43.13248483,0.00039314,43.14944548,0.00009174,0.00283310,130.91253934,-0.00121765,-0.00161545,0.00000000,0.00000000,0.00000000,0.00000000
4.61000000,0.01710200,0.56800000,0.00049800,51.36111401,0.00049788,51.38669184,0.00020946,0.00318341,131.86898637,-0.00144723,-0.00173618,0.00000000,0.00000000,0.00000000,0.00000000
5.11000000,0.02032200,0.64300000,0.00061778,58.14295125,0.00061759,58.17887067,0.00023942,0.00359614,133.10769287,-0.00174799,-0.00184815,0.00000000,0.00000000,0.00000000,0.00000000
5.61000000,0.02254400,0.73800000,0.00066889,66.73327841,0.00066867,66.77791556,0.00010216,0.00384706,134.14343040,-0.00185535,-0.00199171,0.00000000,0.00000000,0.00000000,0.00000000
6.11000000,0.02548800,0.83300000,0.00074456,75.32360558,0.00074428,75.37968819,0.00015123,0.00416352,135.00628992,-0.00205639,-0.00210713,0.00000000,0.00000000,0.00000000,0.00000000
6.61000000,0.02916500,0.90900000,0.00092322,82.19586732,0.00092280,82.27175237,0.00035704,0.00462255,135.88911301,-0.00236408,-0.00225846,0.00000000,0.00000000,0.00000000,0.00000000
7.11000000,0.03224000,0.98400000,0.00103589,88.97770455,0.00103535,89.06987557,0.00022511,0.00495669,137.02930178,-0.00255386,-0.00240283,0.00000000,0.00000000,0.00000000,0.00000000
7.61000000,0.03620500,1.07500000,0.00110089,97.20633373,0.00110028,97.31334711,0.00012986,0.00530540,137.80725319,-0.00278414,-0.00252126,0.00000000,0.00000000,0.00000000,0.00000000
8.11000000,0.04105400,1.14100000,0.00129856,103.17435050,0.00129771,103.30832813,0.00039486,0.00568637,138.68152281,-0.00298803,-0.00269834,0.00000000,0.00000000,0.00000000,0.00000000
8.61000000,0.04660400,1.20100000,0.00162133,108.59982029,0.00162002,108.77589680,0.00064461,0.00602945,139.55116125,-0.00319500,-0.00283444,0.00000000,0.00000000,0.00000000,0.00000000
9.11000000,0.05468600,1.26100000,0.00183178,114.02529008,0.00183010,114.23415907,0.00042016,0.00645541,140.43306440,-0.00348133,-0.00297407,0.00000000,0.00000000,0.00000000,0.00000000
9.61000000,0.06434600,1.29600000,0.00209856,117.19014746,0.00209636,117.43607749,0.00053251,0.00683053,141.39992491,-0.00371084,-0.00311969,0.00000000,0.00000000,0.00000000,0.00000000
10.11000000,0.07477400,1.32400000,0.00251856,119.72203336,0.00251539,120.02355995,0.00083807,0.00709603,142.26044450,-0.00381737,-0.00327865,0.00000000,0.00000000,0.00000000,0.00000000
10.61000000,0.08610600,1.35500000,0.00282189,122.52519275,0.00281791,122.87094523,0.00060505,0.00754495,143.05626274,-0.00411861,-0.00342634,0.00000000,0.00000000,0.00000000,0.00000000
11.11000000,0.09671100,1.37200000,0.00309089,124.06240919,0.00308612,124.44587232,0.00053641,0.00795915,143.75626240,-0.00438097,-0.00357817,0.00000000,0.00000000,0.00000000,0.00000000
11.61000000,0.10877400,1.38600000,0.00341767,125.32835214,0.00341184,125.75668268,0.00065144,0.00826691,144.71606733,-0.00454031,-0.00372659,0.00000000,0.00000000,0.00000000,0.00000000
12.11000000,0.11969500,1.40300000,0.00373222,126.86556858,0.00372527,127.33905908,0.00062687,0.00865313,145.41317353,-0.00476571,-0.00388742,0.00000000,0.00000000,0.00000000,0.00000000
12.61000000,0.13241300,1.41600000,0.00407056,128.04108704,0.00406229,128.56228540,0.00067404,0.00903809,146.11062583,-0.00502766,-0.00401043,0.00000000,0.00000000,0.00000000,0.00000000
13.11000000,0.14364900,1.42700000,0.00442978,129.03575650,0.00442000,129.60735623,0.00071540,0.00939094,146.98719535,-0.00521634,-0.00417460,0.00000000,0.00000000,0.00000000,0.00000000
13.61000000,0.15651400,1.44100000,0.00468789,130.30169945,0.00467693,130.91253934,0.00051388,0.00982708,147.69333307,-0.00549587,-0.00433122,0.00000000,0.00000000,0.00000000,0.00000000
14.11000000,0.16824100,1.45100000,0.00505344,131.20594442,0.00504072,131.86898637,0.00072757,0.01013909,148.56507139,-0.00565211,-0.00448698,0.00000000,0.00000000,0.00000000,0.00000000
14.61000000,0.18104500,1.46400000,0.00548589,132.38146287,0.00547090,133.10769287,0.00086036,0.01050746,149.35403595,-0.00586241,-0.00464505,0.00000000,0.00000000,0.00000000,0.00000000
15.11000000,0.19214100,1.47500000,0.00575289,133.37613233,0.00573640,134.14343040,0.00053102,0.01097493,150.15849225,-0.00617398,-0.00480095,0.00000000,0.00000000,0.00000000,0.00000000
15.61000000,0.20482100,1.48400000,0.00608344,134.18995280,0.00606502,135.00628992,0.00065722,0.01130878,150.75978690,-0.00635633,-0.00495246,0.00000000,0.00000000,0.00000000,0.00000000
16.11000000,0.21644000,1.49300000,0.00655789,135.00377327,0.00653648,135.88911301,0.00094293,0.01162770,151.63483212,-0.00651046,-0.00511724,0.00000000,0.00000000,0.00000000,0.00000000
16.61000000,0.22936500,1.50500000,0.00691044,136.08886723,0.00688668,137.02930178,0.00070039,0.01206407,152.25264525,-0.00677276,-0.00529130,0.00000000,0.00000000,0.00000000,0.00000000
17.11000000,0.24186500,1.51300000,0.00727267,136.81226320,0.00724635,137.80725319,0.00071934,0.01242922,152.95202177,-0.00698791,-0.00544132,0.00000000,0.00000000,0.00000000,0.00000000
17.61000000,0.25430300,1.52200000,0.00766889,137.62608367,0.00763963,138.68152281,0.00078657,0.01279665,153.74423937,-0.00718180,-0.00561485,0.00000000,0.00000000,0.00000000,0.00000000
18.11000000,0.26601700,1.53100000,0.00802700,138.43990414,0.00799496,139.55116125,0.00071065,0.01318728,154.44860417,-0.00740797,-0.00577931,0.00000000,0.00000000,0.00000000,0.00000000
18.61000000,0.27834500,1.54000000,0.00846900,139.25372460,0.00843334,140.43306440,0.00087677,0.01349939,155.23335726,-0.00755451,-0.00594489,0.00000000,0.00000000,0.00000000,0.00000000
19.11000000,0.29037000,1.55000000,0.00886111,140.15796957,0.00882208,141.39992491,0.00077749,0.01393126,155.85313574,-0.00781363,-0.00611763,0.00000000,0.00000000,0.00000000,0.00000000
19.61000000,0.30204300,1.55900000,0.00914122,140.97179004,0.00909969,142.26044450,0.00055522,0.01431629,156.65035339,-0.00801820,-0.00629809,0.00000000,0.00000000,0.00000000,0.00000000
20.11000000,0.31416600,1.56700000,0.00960567,141.69518601,0.00955983,143.05626274,0.00092026,0.01462941,157.34466862,-0.00816491,-0.00646451,0.00000000,0.00000000,0.00000000,0.00000000
20.61000000,0.32599400,1.57400000,0.01003389,142.32815749,0.00998388,143.75626240,0.00084812,0.01504475,158.05560761,-0.00847801,-0.00656674,0.00000000,0.00000000,0.00000000,0.00000000
21.11000000,0.33833200,1.58400000,0.01035844,143.23240245,0.01030516,144.71606733,0.00064256,0.01544530,158.76477194,-0.00868339,-0.00676191,0.00000000,0.00000000,0.00000000,0.00000000
21.61000000,0.35017600,1.59100000,0.01075867,143.86537393,0.01070120,145.41317353,0.00079208,0.01577751,159.37129394,-0.00885474,-0.00692277,0.00000000,0.00000000,0.00000000,0.00000000
22.11000000,0.36248300,1.59800000,0.01115778,144.49834540,0.01109599,146.11062583,0.00078957,0.01614727,160.16885758,-0.00907324,-0.00707404,0.00000000,0.00000000,0.00000000,0.00000000
22.61000000,0.37416300,1.60700000,0.01152711,145.31216587,0.01146118,146.98719535,0.00073038,0.01652307,160.78328296,-0.00925310,-0.00726997,0.00000000,0.00000000,0.00000000,0.00000000
23.11000000,0.38655700,1.61400000,0.01197844,145.94513735,0.01190727,147.69333307,0.00089218,0.01687915,161.48735092,-0.00945014,-0.00742901,0.00000000,0.00000000,0.00000000,0.00000000
23.61000000,0.39777700,1.62300000,0.01230667,146.75895781,0.01223156,148.56507139,0.00064857,0.01727889,162.19901329,-0.00970822,-0.00757067,0.00000000,0.00000000,0.00000000,0.00000000
24.11000000,0.41018600,1.63100000,0.01269089,147.48235379,0.01261103,149.35403595,0.00075896,0.01762380,162.90227967,-0.00990043,-0.00772337,0.00000000,0.00000000,0.00000000,0.00000000
24.61000000,0.42132200,1.63900000,0.01317589,148.20574976,0.01308984,150.15849225,0.00095761,0.01796020,163.41965428,-0.01006553,-0.00789467,0.00000000,0.00000000,0.00000000,0.00000000
25.11000000,0.43359600,1.64500000,0.01352278,148.74829674,0.01343216,150.75978690,0.00068464,0.01838000,164.22865568,-0.01032600,-0.00805400,0.00000000,0.00000000,0.00000000,0.00000000
25.61000000,0.44482200,1.65400000,0.01385856,149.56211721,0.01376340,151.63483212,0.00066249,0.01877681,164.84938732,-0.01056135,-0.00821546,0.00000000,0.00000000,0.00000000,0.00000000
26.11000000,0.45734500,1.66000000,0.01430989,150.10466418,0.01420847,152.25264525,0.00089013,0.01910910,165.36729770,-0.01074255,-0.00836655,0.00000000,0.00000000,0.00000000,0.00000000
26.61000000,0.46882000,1.66700000,0.01469033,150.73763566,0.01458348,152.95202177,0.00075001,0.01947750,166.16945172,-0.01095118,-0.00852632,0.00000000,0.00000000,0.00000000,0.00000000
27.11000000,0.48112700,1.67500000,0.01507456,151.46103163,0.01496206,153.74423937,0.00075718,0.01983502,166.69235916,-0.01114918,-0.00868584,0.00000000,0.00000000,0.00000000,0.00000000
27.61000000,0.49269900,1.68200000,0.01548122,152.09400311,0.01536261,154.44860417,0.00080109,0.02022610,167.40666900,-0.01139113,-0.00883497,0.00000000,0.00000000,0.00000000,0.00000000
28.11000000,0.50456700,1.69000000,0.01580944,152.81739908,0.01568578,155.23335726,0.00064633,0.02058582,168.02349749,-0.01160124,-0.00898457,0.00000000,0.00000000,0.00000000,0.00000000
28.61000000,0.51583700,1.69600000,0.01625711,153.35994606,0.01612638,155.85313574,0.00088120,0.02091117,168.72772491,-0.01176593,-0.00914524,0.00000000,0.00000000,0.00000000,0.00000000
29.11000000,0.52784200,1.70400000,0.01665989,154.08334203,0.01652264,156.65035339,0.00079251,0.02129725,169.25709572,-0.01201250,-0.00928475,0.00000000,0.00000000,0.00000000,0.00000000
29.61000000,0.53982400,1.71100000,0.01698822,154.71631351,0.01684554,157.34466862,0.00064580,0.02169506,169.97455701,-0.01224337,-0.00945169,0.00000000,0.00000000,0.00000000,0.00000000
30.11000000,0.55166800,1.71800000,0.01742089,155.34928498,0.01727088,158.05560761,0.00085070,0.02204447,170.49852447,-0.01242480,-0.00961967,0.00000000,0.00000000,0.00000000,0.00000000
30.61000000,0.56352300,1.72500000,0.01783867,155.98225646,0.01768142,158.76477194,0.00082108,0.02239980,171.11677897,-0.01263906,-0.00976074,0.00000000,0.00000000,0.00000000,0.00000000
31.11000000,0.57478600,1.73100000,0.01818556,156.52480344,0.01802218,159.37129394,0.00068150,0.02278978,171.83438627,-0.01286988,-0.00991991,0.00000000,0.00000000,0.00000000,0.00000000
31.61000000,0.58683200,1.73900000,0.01857356,157.24819941,0.01840317,160.16885758,0.00076199,0.02311706,172.35571597,-0.01303560,-0.01008147,0.00000000,0.00000000,0.00000000,0.00000000
32.11000000,0.59777000,1.74500000,0.01896522,157.79074639,0.01878762,160.78328296,0.00076890,0.02351408,173.07551948,-0.01330094,-0.01021315,0.00000000,0.00000000,0.00000000,0.00000000
32.61000000,0.60976200,1.75200000,0.01933822,158.42371786,0.01915361,161.48735092,0.00073198,0.02386873,173.69543653,-0.01348690,-0.01038183,0.00000000,0.00000000,0.00000000,0.00000000
33.11000000,0.62076700,1.75900000,0.01975600,159.05668934,0.01956338,162.19901329,0.00081954,0.02425961,174.32211363,-0.01375124,-0.01050836,0.00000000,0.00000000,0.00000000,0.00000000
33.61000000,0.63261200,1.76600000,0.02011789,159.68966081,0.01991820,162.90227967,0.00070963,0.02464418,174.85502156,-0.01400130,-0.01064288,0.00000000,0.00000000,0.00000000,0.00000000
34.11000000,0.64387800,1.77100000,0.02046856,160.14178330,0.02026189,163.41965428,0.00068738,0.02492237,175.46278239,-0.01409415,-0.01082822,0.00000000,0.00000000,0.00000000,0.00000000
34.61000000,0.65620900,1.77900000,0.02090867,160.86517927,0.02069308,164.22865568,0.00086238,0.02530678,175.99642529,-0.01435007,-0.01095671,0.00000000,0.00000000,0.00000000,0.00000000
35.11000000,0.66764700,1.78500000,0.02132278,161.40772625,0.02109863,164.84938732,0.00081110,0.02568381,176.52915486,-0.01455632,-0.01112749,0.00000000,0.00000000,0.00000000,0.00000000
35.61000000,0.67939100,1.79000000,0.02166967,161.85984873,0.02143822,165.36729770,0.00067918,0.02605572,177.15463532,-0.01479562,-0.01126010,0.00000000,0.00000000,0.00000000,0.00000000
36.11000000,0.69066800,1.79800000,0.02205767,162.58324470,0.02181792,166.16945172,0.00075940,0.02640714,177.68360678,-0.01497618,-0.01143096,0.00000000,0.00000000,0.00000000,0.00000000
36.61000000,0.70260600,1.80300000,0.02243067,163.03536718,0.02218280,166.69235916,0.00072977,0.02677378,178.40234741,-0.01520117,-0.01157261,0.00000000,0.00000000,0.00000000,0.00000000
37.11000000,0.71388600,1.81000000,0.02284089,163.66833866,0.02258394,167.40666900,0.00080228,0.02713438,179.02713832,-0.01541695,-0.01171743,0.00000000,0.00000000,0.00000000,0.00000000
37.61000000,0.72560300,1.81600000,0.02321778,164.21088564,0.02295235,168.02349749,0.00073681,0.02748184,179.55658638,-0.01562115,-0.01186069,0.00000000,0.00000000,0.00000000,0.00000000
38.11000000,0.73691700,1.82300000,0.02356089,164.84385711,0.02328762,168.72772491,0.00067054,0.02786519,180.09286781,-0.01585990,-0.01200528,0.00000000,0.00000000,0.00000000,0.00000000
38.61000000,0.74853300,1.82800000,0.02396378,165.29597960,0.02368115,169.25709572,0.00078708,0.02822890,180.71947509,-0.01604633,-0.01218257,0.00000000,0.00000000,0.00000000,0.00000000
39.11000000,0.76024900,1.83500000,0.02438156,165.92895107,0.02408907,169.97455701,0.00081583,0.02858669,181.25192550,-0.01624415,-0.01234255,0.00000000,0.00000000,0.00000000,0.00000000
39.61000000,0.77186500,1.84000000,0.02474711,166.38107355,0.02444586,170.49852447,0.00071358,0.02895651,181.69337372,-0.01647730,-0.01247921,0.00000000,0.00000000,0.00000000,0.00000000
40.11000000,0.78341400,1.84600000,0.02512022,166.92362053,0.02480990,171.11677897,0.00072807,0.02931979,182.32112532,-0.01663742,-0.01268237,0.00000000,0.00000000,0.00000000,0.00000000
40.61000000,0.79486200,1.85300000,0.02553044,167.55659201,0.02520999,171.83438627,0.00080018,0.02969884,182.85858003,-0.01689192,-0.01280693,0.00000000,0.00000000,0.00000000,0.00000000
41.11000000,0.80604200,1.85800000,0.02587367,168.00871449,0.02554461,172.35571597,0.00066924,0.03004756,183.48451425,-0.01707120,-0.01297637,0.00000000,0.00000000,0.00000000,0.00000000
41.61000000,0.81802700,1.86500000,0.02629144,168.64168597,0.02595177,173.07551948,0.00081432,0.03040455,184.01869762,-0.01727901,-0.01312554,0.00000000,0.00000000,0.00000000,0.00000000
42.11000000,0.82954200,1.87100000,0.02666444,169.18423295,0.02631514,173.69543653,0.00072676,0.03076150,184.55324141,-0.01747652,-0.01328498,0.00000000,0.00000000,0.00000000,0.00000000
42.61000000,0.84176300,1.87700000,0.02707489,169.72677992,0.02671485,174.32211363,0.00079941,0.03112914,185.09013413,-0.01767647,-0.01345267,0.00000000,0.00000000,0.00000000,0.00000000
43.11000000,0.85314300,1.88200000,0.02747767,170.17890241,0.02710693,174.85502156,0.00078417,0.03150956,185.72359238,-0.01790608,-0.01360347,0.00000000,0.00000000,0.00000000,0.00000000
43.61000000,0.86348300,1.88800000,0.02777233,170.72144939,0.02739368,175.46278239,0.00057349,0.03186376,186.16493213,-0.01811431,-0.01374945,0.00000000,0.00000000,0.00000000,0.00000000
44.11000000,0.87543500,1.89300000,0.02817522,171.17357187,0.02778560,175.99642529,0.00078385,0.03219864,186.69682701,-0.01829471,-0.01390393,0.00000000,0.00000000,0.00000000,0.00000000
44.61000000,0.88695000,1.89800000,0.02857067,171.62569435,0.02817014,176.52915486,0.00076907,0.03259438,187.24049043,-0.01851265,-0.01408173,0.00000000,0.00000000,0.00000000,0.00000000
45.11000000,0.89870100,1.90400000,0.02896233,172.16824133,0.02855085,177.15463532,0.00076143,0.03294685,187.77641741,-0.01873441,-0.01421245,0.00000000,0.00000000,0.00000000,0.00000000
45.61000000,0.91018200,1.90900000,0.02933167,172.62036381,0.02890972,177.68360678,0.00071775,0.03330999,188.31472033,-0.01888277,-0.01442722,0.00000000,0.00000000,0.00000000,0.00000000
46.12000000,0.92169700,1.91600000,0.02971956,173.25333529,0.02928649,178.40234741,0.00073875,0.03368246,188.94918573,-0.01912482,-0.01455764,0.00000000,0.00000000,0.00000000,0.00000000
46.61000000,0.93277600,1.92200000,0.03010000,173.79588227,0.02965588,179.02713832,0.00075387,0.03402153,189.38965026,-0.01927792,-0.01474360,0.00000000,0.00000000,0.00000000,0.00000000
47.11000000,0.94445900,1.92700000,0.03046567,174.24800475,0.03001080,179.55658638,0.00070984,0.03436399,189.83104458,-0.01944896,-0.01491503,0.00000000,0.00000000,0.00000000,0.00000000
47.61000000,0.95577300,1.93200000,0.03086856,174.70012723,0.03040170,180.09286781,0.00078180,0.03474451,190.37410871,-0.01965239,-0.01509212,0.00000000,0.00000000,0.00000000,0.00000000
48.11000000,0.96765800,1.93800000,0.03125267,175.24267421,0.03077424,180.71947509,0.00074508,0.03513917,190.92027423,-0.01991387,-0.01522529,0.00000000,0.00000000,0.00000000,0.00000000
48.61000000,0.97903800,1.94300000,0.03162944,175.69479669,0.03113954,181.25192550,0.00073059,0.03548485,191.36325007,-0.02010544,-0.01537941,0.00000000,0.00000000,0.00000000,0.00000000
49.11000000,0.99048600,1.94700000,0.03201744,176.05649468,0.03151557,181.69337372,0.00075207,0.03582557,191.89979004,-0.02027957,-0.01554599,0.00000000,0.00000000,0.00000000,0.00000000
49.61000000,1.00196800,1.95300000,0.03240156,176.59904166,0.03188770,182.32112532,0.00074425,0.03617330,192.43803521,-0.02050431,-0.01566899,0.00000000,0.00000000,0.00000000,0.00000000
50.11000000,1.01388700,1.95800000,0.03280078,177.05116414,0.03227431,182.85858003,0.00077324,0.03655659,192.98352096,-0.02072846,-0.01582812,0.00000000,0.00000000,0.00000000,0.00000000
50.61000000,1.02513300,1.96400000,0.03317011,177.59371112,0.03263185,183.48451425,0.00071508,0.03693258,193.52798965,-0.02093490,-0.01599768,0.00000000,0.00000000,0.00000000,0.00000000
51.11000000,1.03641300,1.96900000,0.03354678,178.04583360,0.03299636,184.01869762,0.00072901,0.03727409,193.97176359,-0.02109889,-0.01617520,0.00000000,0.00000000,0.00000000,0.00000000
51.61000000,1.04766000,1.97400000,0.03392356,178.49795608,0.03336084,184.55324141,0.00072896,0.03764751,194.42204429,-0.02135187,-0.01629563,0.00000000,0.00000000,0.00000000,0.00000000
52.11000000,1.05907500,1.97900000,0.03431156,178.95007857,0.03373604,185.09013413,0.00075040,0.03799094,194.96122406,-0.02152179,-0.01646914,0.00000000,0.00000000,0.00000000,0.00000000
52.61000000,1.07105900,1.98500000,0.03471433,179.49262555,0.03412538,185.72359238,0.00077868,0.03836779,195.41283102,-0.02175014,-0.01661765,0.00000000,0.00000000,0.00000000,0.00000000
53.11000000,1.08254100,1.98900000,0.03508733,179.85432353,0.03448580,186.16493213,0.00072084,0.03871940,195.85979957,-0.02193138,-0.01678803,0.00000000,0.00000000,0.00000000,0.00000000
53.61000000,1.09402300,1.99400000,0.03544178,180.30644601,0.03482817,186.69682701,0.00068474,0.03910877,196.40904819,-0.02218972,-0.01691905,0.00000000,0.00000000,0.00000000,0.00000000
54.11000000,1.10540400,1.99900000,0.03585956,180.75856850,0.03523157,187.24049043,0.00080679,0.03944587,196.85379518,-0.02238421,-0.01706166,0.00000000,0.00000000,0.00000000,0.00000000
54.61000000,1.11718800,2.00400000,0.03623256,181.21069098,0.03559159,187.77641741,0.00072005,0.03982070,197.40091330,-0.02255149,-0.01726922,0.00000000,0.00000000,0.00000000,0.00000000
55.11000000,1.12853500,2.00900000,0.03661678,181.66281346,0.03596231,188.31472033,0.00074144,0.04018116,197.94556909,-0.02281750,-0.01736366,0.00000000,0.00000000,0.00000000,0.00000000
55.61000000,1.14018500,2.01500000,0.03701222,182.20536044,0.03634372,188.94918573,0.00076281,0.04053570,198.39472862,-0.02299871,-0.01753699,0.00000000,0.00000000,0.00000000,0.00000000
56.11000000,1.15183400,2.01900000,0.03737033,182.56705843,0.03668899,189.38965026,0.00069054,0.04088073,198.74756285,-0.02315386,-0.01772687,0.00000000,0.00000000,0.00000000,0.00000000
56.61000000,1.16304700,2.02300000,0.03773211,182.92875641,0.03703767,189.83104458,0.00069737,0.04122296,199.28958507,-0.02338121,-0.01784175,0.00000000,0.00000000,0.00000000,0.00000000
57.11000000,1.17385700,2.02800000,0.03813500,183.38087890,0.03742583,190.37410871,0.00077633,0.04161982,199.74810970,-0.02363086,-0.01798896,0.00000000,0.00000000,0.00000000,0.00000000
57.61000000,1.18627900,2.03300000,0.03855278,183.83300138,0.03782818,190.92027423,0.00080470,0.04197382,200.19836754,-0.02382807,-0.01814575,0.00000000,0.00000000,0.00000000,0.00000000
58.11000000,1.19776100,2.03700000,0.03891833,184.19469936,0.03818011,191.36325007,0.00070385,0.04231914,200.74204926,-0.02401691,-0.01830224,0.00000000,0.00000000,0.00000000,0.00000000
58.61000000,1.20931000,2.04200000,0.03928022,184.64682185,0.03852838,191.89979004,0.00069654,0.04268490,201.10040546,-0.02423039,-0.01845451,0.00000000,0.00000000,0.00000000,0.00000000
59.11000000,1.22055600,2.04700000,0.03964956,185.09894433,0.03888369,192.43803521,0.00071062,0.04306686,201.55721493,-0.02446152,-0.01860534,0.00000000,0.00000000,0.00000000,0.00000000
59.61000000,1.23176900,2.05200000,0.04005611,185.55106681,0.03927466,192.98352096,0.00078195,0.04339760,202.09895041,-0.02463852,-0.01875908,0.00000000,0.00000000,0.00000000,0.00000000
60.11000000,1.24362000,2.05700000,0.04045522,186.00318929,0.03965833,193.52798965,0.00076733,0.04376869,202.55421788,-0.02485840,-0.01891030,0.00000000,0.00000000,0.00000000,0.00000000
60.61000000,1.25510200,2.06100000,0.04081711,186.36488728,0.04000609,193.97176359,0.00069551,0.04413964,203.00977141,-0.02504160,-0.01909804,0.00000000,0.00000000,0.00000000,0.00000000
61.11000000,1.26671800,2.06500000,0.04121244,186.72658527,0.04038585,194.42204429,0.00075952,0.04448550,203.46052255,-0.02524297,-0.01924253,0.00000000,0.00000000,0.00000000,0.00000000
61.61000000,1.27840100,2.07000000,0.04157800,187.17870775,0.04073687,194.96122406,0.00070205,0.04487739,203.92098061,-0.02549391,-0.01938349,0.00000000,0.00000000,0.00000000,0.00000000
62.11000000,1.29011700,2.07400000,0.04197722,187.54040573,0.04112008,195.41283102,0.00076643,0.04523508,204.27960957,-0.02567670,-0.01955839,0.00000000,0.00000000,0.00000000,0.00000000
62.61000000,1.30126400,2.07800000,0.04235022,187.90210372,0.04147799,195.85979957,0.00071582,0.04559694,204.82970757,-0.02588458,-0.01971235,0.00000000,0.00000000,0.00000000,0.00000000
63.11000000,1.31324900,2.08300000,0.04276422,188.35422620,0.04187509,196.40904819,0.00079420,0.04596502,205.19101319,-0.02609768,-0.01986733,0.00000000,0.00000000,0.00000000,0.00000000
63.61000000,1.32506600,2.08700000,0.04312233,188.71592419,0.04221846,196.85379518,0.00068673,0.04633140,205.64747516,-0.02631926,-0.02001214,0.00000000,0.00000000,0.00000000,0.00000000
64.11000000,1.33611000,2.09200000,0.04352144,189.16804667,0.04260100,197.40091330,0.00076508,0.04666243,206.09694176,-0.02647150,-0.02019093,0.00000000,0.00000000,0.00000000,0.00000000
64.61000000,1.34813000,2.09700000,0.04390567,189.62016915,0.04296913,197.94556909,0.00073626,0.04705700,206.55985158,-0.02671433,-0.02034268,0.00000000,0.00000000,0.00000000,0.00000000
65.11000000,1.35930900,2.10100000,0.04428244,189.98186714,0.04332999,198.39472862,0.00072173,0.04742083,206.92134640,-0.02692466,-0.02049617,0.00000000,0.00000000,0.00000000,0.00000000
65.61000000,1.37022000,2.10400000,0.04464800,190.25314063,0.04367999,198.74756285,0.00069999,0.04776067,207.46890239,-0.02709527,-0.02066540,0.00000000,0.00000000,0.00000000,0.00000000
66.11000000,1.38170200,2.10900000,0.04501356,190.70526311,0.04402986,199.28958507,0.00069974,0.04814906,207.83606075,-0.02730051,-0.02084855,0.00000000,0.00000000,0.00000000,0.00000000
66.61000000,1.39351900,2.11300000,0.04543511,191.06696110,0.04443317,199.74810970,0.00080663,0.04848427,208.19236932,-0.02748178,-0.02100249,0.00000000,0.00000000,0.00000000,0.00000000
67.11000000,1.40503400,2.11700000,0.04581189,191.42865908,0.04479351,200.19836754,0.00072068,0.04883915,208.64852465,-0.02766806,-0.02117109,0.00000000,0.00000000,0.00000000,0.00000000
67.61000000,1.41648200,2.12200000,0.04618111,191.88078157,0.04514650,200.74204926,0.00070597,0.04921649,209.01414377,-0.02788850,-0.02132799,0.00000000,0.00000000,0.00000000,0.00000000
68.11000000,1.42799700,2.12500000,0.04656911,192.15205506,0.04551730,201.10040546,0.00074161,0.04959938,209.47676375,-0.02812776,-0.02147162,0.00000000,0.00000000,0.00000000,0.00000000
68.61000000,1.44011700,2.12900000,0.04697567,192.51375304,0.04590569,201.55721493,0.00077678,0.04992434,210.02313511,-0.02828548,-0.02163886,0.00000000,0.00000000,0.00000000,0.00000000
69.11000000,1.45173300,2.13400000,0.04733000,192.96587552,0.04624407,202.09895041,0.00067676,0.05029064,210.38726856,-0.02850707,-0.02178356,0.00000000,0.00000000,0.00000000,0.00000000
69.61000000,1.46321500,2.13800000,0.04772544,193.32757351,0.04662157,202.55421788,0.00075501,0.05066383,210.75310152,-0.02873952,-0.02192430,0.00000000,0.00000000,0.00000000,0.00000000
70.11000000,1.47449500,2.14200000,0.04812089,193.68927150,0.04699893,203.00977141,0.00075472,0.05098495,211.29960369,-0.02889220,-0.02209276,0.00000000,0.00000000,0.00000000,0.00000000
70.61000000,1.48627900,2.14600000,0.04849011,194.05096948,0.04735114,203.46052255,0.00070442,0.05140496,211.58016106,-0.02914407,-0.02226089,0.00000000,0.00000000,0.00000000,0.00000000
71.11000000,1.49779400,2.15000000,0.04890789,194.41266747,0.04774952,203.92098061,0.00079675,0.05171658,212.02947954,-0.02929048,-0.02242610,0.00000000,0.00000000,0.00000000,0.00000000
71.61000000,1.50967800,2.15300000,0.04928844,194.68394096,0.04811226,204.27960957,0.00072549,0.05209980,212.39848847,-0.02952151,-0.02257829,0.00000000,0.00000000,0.00000000,0.00000000
72.11000000,1.52126100,2.15800000,0.04967633,195.13606344,0.04848186,204.82970757,0.00073920,0.05249556,212.86630126,-0.02976028,-0.02273528,0.00000000,0.00000000,0.00000000,0.00000000
72.61000000,1.53307800,2.16100000,0.05006811,195.40733693,0.04885503,205.19101319,0.00074633,0.05284683,213.22903021,-0.02995427,-0.02289256,0.00000000,0.00000000,0.00000000,0.00000000
73.11000000,1.54476100,2.16500000,0.05045967,195.76903492,0.04922785,205.64747516,0.00074563,0.05320007,213.68835675,-0.03013780,-0.02306227,0.00000000,0.00000000,0.00000000,0.00000000
73.61000000,1.55637800,2.16900000,0.05081411,196.13073290,0.04956521,206.09694176,0.00067472,0.05357924,214.05757553,-0.03034339,-0.02323585,0.00000000,0.00000000,0.00000000,0.00000000
74.11000000,1.56819500,2.17300000,0.05123567,196.49243089,0.04996630,206.55985158,0.00080218,0.05393366,214.42172611,-0.03055002,-0.02338363,0.00000000,0.00000000,0.00000000,0.00000000
74.61000000,1.57964300,2.17600000,0.05162356,196.76370438,0.05033521,206.92134640,0.00073783,0.05430407,214.88560671,-0.03077013,-0.02353394,0.00000000,0.00000000,0.00000000,0.00000000
75.11000000,1.59129300,2.18100000,0.05198911,197.21582686,0.05068276,207.46890239,0.00069510,0.05465467,215.24944209,-0.03095422,-0.02370045,0.00000000,0.00000000,0.00000000,0.00000000
75.61000000,1.60321000,2.18400000,0.05240322,197.48710035,0.05107633,207.83606075,0.00078714,0.05502970,215.61879433,-0.03115829,-0.02387140,0.00000000,0.00000000,0.00000000,0.00000000
76.11000000,1.61472600,2.18700000,0.05276133,197.75837384,0.05141655,208.19236932,0.00068044,0.05541023,216.08574946,-0.03140760,-0.02400263,0.00000000,0.00000000,0.00000000,0.00000000
76.61000000,1.62610700,2.19100000,0.05314178,198.12007182,0.05177787,208.64852465,0.00072262,0.05576742,216.45176768,-0.03161108,-0.02415634,0.00000000,0.00000000,0.00000000,0.00000000
77.11000000,1.63795800,2.19400000,0.05354467,198.39134531,0.05216035,209.01414377,0.00076497,0.05614556,216.82258108,-0.03181352,-0.02433204,0.00000000,0.00000000,0.00000000,0.00000000
77.61000000,1.65014500,2.19800000,0.05395500,198.75304330,0.05254975,209.47676375,0.00077881,0.05650811,217.28652028,-0.03200602,-0.02450209,0.00000000,0.00000000,0.00000000,0.00000000
78.11000000,1.66122400,2.20300000,0.05430567,199.20516578,0.05288241,210.02313511,0.00066532,0.05687187,217.65473278,-0.03225522,-0.02461665,0.00000000,0.00000000,0.00000000,0.00000000
78.61000000,1.67250400,2.20600000,0.05469733,199.47643927,0.05325384,210.38726856,0.00074285,0.05719127,217.91715003,-0.03239036,-0.02480092,0.00000000,0.00000000,0.00000000,0.00000000
79.11000000,1.68509400,2.20900000,0.05509644,199.74771276,0.05363218,210.75310152,0.00075668,0.05759200,218.39026518,-0.03265052,-0.02494148,0.00000000,0.00000000,0.00000000,0.00000000
79.61000000,1.69600500,2.21400000,0.05544344,200.19983524,0.05396101,211.29960369,0.00065765,0.05793784,218.75527143,-0.03285938,-0.02507845,0.00000000,0.00000000,0.00000000,0.00000000
80.11000000,1.70795700,2.21600000,0.05589100,200.38068424,0.05438496,211.58016106,0.00084791,0.05832210,219.12895213,-0.03307190,-0.02525020,0.00000000,0.00000000,0.00000000,0.00000000
80.61000000,1.71943900,2.22000000,0.05622678,200.74238222,0.05470291,212.02947954,0.00063591,0.05865715,219.49205859,-0.03326707,-0.02539008,0.00000000,0.00000000,0.00000000,0.00000000
81.11000000,1.73078600,2.22300000,0.05663711,201.01365571,0.05509133,212.39848847,0.00077683,0.05904112,219.86617444,-0.03350571,-0.02553541,0.00000000,0.00000000,0.00000000,0.00000000
81.61000000,1.74334200,2.22700000,0.05706233,201.37535370,0.05549368,212.86630126,0.00080470,0.05941443,220.23819319,-0.03370114,-0.02571329,0.00000000,0.00000000,0.00000000,0.00000000
82.11000000,1.75536000,2.23000000,0.05743911,201.64662719,0.05585005,213.22903021,0.00071275,0.05978623,220.70672490,-0.03393143,-0.02585480,0.00000000,0.00000000,0.00000000,0.00000000
82.61000000,1.76664100,2.23400000,0.05781956,202.00832517,0.05620977,213.68835675,0.00071943,0.06016974,221.08154613,-0.03415151,-0.02601823,0.00000000,0.00000000,0.00000000,0.00000000
83.11000000,1.77879400,2.23700000,0.05822622,202.27959866,0.05659413,214.05757553,0.00076873,0.06050551,221.34935287,-0.03434113,-0.02616438,0.00000000,0.00000000,0.00000000,0.00000000
83.61000000,1.79061200,2.24000000,0.05860678,202.55087215,0.05695368,214.42172611,0.00071910,0.06089787,221.82330877,-0.03457241,-0.02632546,0.00000000,0.00000000,0.00000000,0.00000000
84.11000000,1.80222800,2.24400000,0.05900589,202.91257014,0.05733063,214.88560671,0.00075389,0.06127170,222.09999229,-0.03478764,-0.02648405,0.00000000,0.00000000,0.00000000,0.00000000
84.61000000,1.81384400,2.24700000,0.05938267,203.18384363,0.05768635,215.24944209,0.00071144,0.06162326,222.46866358,-0.03496262,-0.02666064,0.00000000,0.00000000,0.00000000,0.00000000
85.11000000,1.82586400,2.25000000,0.05978556,203.45511712,0.05806658,215.61879433,0.00076047,0.06201299,222.84610174,-0.03519920,-0.02681379,0.00000000,0.00000000,0.00000000,0.00000000
85.61000000,1.83811800,2.25400000,0.06019589,203.81681510,0.05845369,216.08574946,0.00077422,0.06235027,223.21206117,-0.03538131,-0.02696897,0.00000000,0.00000000,0.00000000,0.00000000
86.11000000,1.84980100,2.25700000,0.06058011,204.08808859,0.05881603,216.45176768,0.00072468,0.06273960,223.58991830,-0.03559743,-0.02714217,0.00000000,0.00000000,0.00000000,0.00000000
86.61000000,1.86135000,2.26000000,0.06098678,204.35936208,0.05919940,216.82258108,0.00076673,0.06311976,223.86905493,-0.03582996,-0.02728980,0.00000000,0.00000000,0.00000000,0.00000000
87.11000000,1.87323600,2.26400000,0.06137844,204.72106007,0.05956848,217.28652028,0.00073817,0.06347407,224.23951960,-0.03600949,-0.02746458,0.00000000,0.00000000,0.00000000,0.00000000
87.61000000,1.88528800,2.26700000,0.06177011,204.99233356,0.05993743,217.65473278,0.00073790,0.06384906,224.61488397,-0.03621232,-0.02763674,0.00000000,0.00000000,0.00000000,0.00000000
88.11000000,1.89693700,2.26900000,0.06211322,205.17318255,0.06026053,217.91715003,0.00064620,0.06421706,224.98892652,-0.03643855,-0.02777851,0.00000000,0.00000000,0.00000000,0.00000000
88.61000000,1.90845300,2.27300000,0.06254600,205.53488054,0.06066791,218.39026518,0.00081477,0.06458141,225.36239006,-0.03665218,-0.02792923,0.00000000,0.00000000,0.00000000,0.00000000
89.11000000,1.92047200,2.27600000,0.06291900,205.80615403,0.06101890,218.75527143,0.00070196,0.06496426,225.64317995,-0.03686018,-0.02810408,0.00000000,0.00000000,0.00000000,0.00000000
89.61000000,1.93249000,2.27900000,0.06333311,206.07742752,0.06140842,219.12895213,0.00077904,0.06532139,226.01547071,-0.03706768,-0.02825371,0.00000000,0.00000000,0.00000000,0.00000000
90.11000000,1.94373700,2.28200000,0.06369489,206.34870101,0.06174859,219.49205859,0.00068034,0.06568873,226.39032001,-0.03726020,-0.02842853,0.00000000,0.00000000,0.00000000,0.00000000
90.61000000,1.95595800,2.28500000,0.06410900,206.61997449,0.06213783,219.86617444,0.00077848,0.06605592,226.76538584,-0.03746422,-0.02859170,0.00000000,0.00000000,0.00000000,0.00000000
91.11000000,1.96760800,2.28800000,0.06451189,206.89124798,0.06251637,220.23819319,0.00075709,0.06643000,227.14226896,-0.03767454,-0.02875546,0.00000000,0.00000000,0.00000000,0.00000000
91.61000000,1.97962700,2.29200000,0.06491478,207.25294597,0.06289478,220.70672490,0.00075680,0.06678785,227.41840915,-0.03790270,-0.02888514,0.00000000,0.00000000,0.00000000,0.00000000
92.11000000,1.99221700,2.29500000,0.06532889,207.52421946,0.06328357,221.08154613,0.00077758,0.06716992,227.70025468,-0.03812545,-0.02904447,0.00000000,0.00000000,0.00000000,0.00000000
92.61000000,2.00390000,2.29700000,0.06569067,207.70506845,0.06362310,221.34935287,0.00067907,0.06753177,228.17239173,-0.03832997,-0.02920180,0.00000000,0.00000000,0.00000000,0.00000000
93.11000000,2.01591900,2.30100000,0.06611600,208.06676644,0.06402214,221.82330877,0.00079807,0.06791345,228.45458470,-0.03855639,-0.02935706,0.00000000,0.00000000,0.00000000,0.00000000
93.61000000,2.02820700,2.30300000,0.06651878,208.24761543,0.06439987,222.09999229,0.00075546,0.06827084,228.73139072,-0.03871827,-0.02955257,0.00000000,0.00000000,0.00000000,0.00000000
94.11000000,2.03995700,2.30600000,0.06689933,208.51888892,0.06475662,222.46866358,0.00071351,0.06864045,229.10864895,-0.03893300,-0.02970744,0.00000000,0.00000000,0.00000000,0.00000000
94.61000000,2.05204300,2.30900000,0.06732089,208.79016241,0.06515167,222.84610174,0.00079009,0.06902382,229.48932810,-0.03913960,-0.02988421,0.00000000,0.00000000,0.00000000,0.00000000
95.11000000,2.06399500,2.31200000,0.06768644,209.06143590,0.06549411,223.21206117,0.00068488,0.06938770,229.76822404,-0.03933481,-0.03005289,0.00000000,0.00000000,0.00000000,0.00000000
95.61000000,2.07594700,2.31500000,0.06810789,209.33270939,0.06588875,223.58991830,0.00078930,0.06976727,230.14850444,-0.03958020,-0.03018707,0.00000000,0.00000000,0.00000000,0.00000000
96.11000000,2.08796600,2.31700000,0.06851822,209.51355838,0.06627285,223.86905493,0.00076819,0.07013427,230.42851069,-0.03976001,-0.03037425,0.00000000,0.00000000,0.00000000,0.00000000
96.61000000,2.09995000,2.32000000,0.06890244,209.78483187,0.06663237,224.23951960,0.00071904,0.07050123,230.70868510,-0.03999434,-0.03050688,0.00000000,0.00000000,0.00000000,0.00000000
97.11000000,2.11186800,2.32300000,0.06930900,210.05610536,0.06701265,224.61488397,0.00076055,0.07087220,231.18536507,-0.04020628,-0.03066592,0.00000000,0.00000000,0.00000000,0.00000000
97.61000000,2.12422300,2.32600000,0.06970822,210.32737885,0.06738592,224.98892652,0.00074655,0.07124566,231.46747738,-0.04043389,-0.03081177,0.00000000,0.00000000,0.00000000,0.00000000
98.11000000,2.13587300,2.32900000,0.07010367,210.59865234,0.06775553,225.36239006,0.00073921,0.07161209,231.74813597,-0.04062691,-0.03098519,0.00000000,0.00000000,0.00000000,0.00000000
98.61000000,2.14816000,2.33100000,0.07051767,210.77950133,0.06814233,225.64317995,0.00077361,0.07199914,232.03376919,-0.04084937,-0.03114977,0.00000000,0.00000000,0.00000000,0.00000000
99.11000000,2.15991100,2.33400000,0.07090567,211.05077482,0.06850471,226.01547071,0.00072475,0.07235703,232.41064568,-0.04104100,-0.03131603,0.00000000,0.00000000,0.00000000,0.00000000
99.61000000,2.17229900,2.33700000,0.07130478,211.32204831,0.06887732,226.39032001,0.00074523,0.07273341,232.69419635,-0.04128154,-0.03145187,0.00000000,0.00000000,0.00000000,0.00000000
100.11000000,2.18398200,2.34000000,0.07170389,211.59332180,0.06924980,226.76538584,0.00074495,0.07309791,233.07307499,-0.04148938,-0.03160853,0.00000000,0.00000000,0.00000000,0.00000000
100.61000000,2.19623600,2.34300000,0.07211056,211.86459529,0.06962919,227.14226896,0.00075877,0.07346025,233.35373987,-0.04170159,-0.03175866,0.00000000,0.00000000,0.00000000,0.00000000
101.11000000,2.20815400,2.34500000,0.07249844,212.04544428,0.06999092,227.41840915,0.00072347,0.07382933,233.63615798,-0.04189009,-0.03193924,0.00000000,0.00000000,0.00000000,0.00000000
101.61000000,2.22071000,2.34700000,0.07291256,212.22629328,0.07037697,227.70025468,0.00077209,0.07420714,234.01883852,-0.04211314,-0.03209400,0.00000000,0.00000000,0.00000000,0.00000000
102.11000000,2.23236000,2.35100000,0.07330800,212.58799126,0.07074547,228.17239173,0.00073701,0.07459652,234.30642721,-0.04232443,-0.03227209,0.00000000,0.00000000,0.00000000,0.00000000
102.61000000,2.24495000,2.35300000,0.07372200,212.76884026,0.07113112,228.45458470,0.00077130,0.07496854,234.59012037,-0.04253267,-0.03243587,0.00000000,0.00000000,0.00000000,0.00000000
103.11000000,2.25656600,2.35500000,0.07411000,212.94968925,0.07149241,228.73139072,0.00072259,0.07532881,234.96937065,-0.04275899,-0.03256981,0.00000000,0.00000000,0.00000000,0.00000000
103.61000000,2.26861800,2.35800000,0.07451278,213.22096274,0.07186733,229.10864895,0.00074983,0.07572459,235.25906871,-0.04297868,-0.03274591,0.00000000,0.00000000,0.00000000,0.00000000
104.11000000,2.28070400,2.36100000,0.07493056,213.49223623,0.07225606,229.48932810,0.00077746,0.07607899,235.53918136,-0.04315645,-0.03292255,0.00000000,0.00000000,0.00000000,0.00000000
104.61000000,2.29282300,2.36300000,0.07532600,213.67308522,0.07262387,229.76822404,0.00073562,0.07647120,235.82841012,-0.04340376,-0.03306744,0.00000000,0.00000000,0.00000000,0.00000000
105.11000000,2.30517800,2.36600000,0.07574000,213.94435871,0.07300880,230.14850444,0.00076985,0.07685482,236.21409684,-0.04360945,-0.03324536,0.00000000,0.00000000,0.00000000,0.00000000
105.61000000,2.31733000,2.36800000,0.07613911,214.12520770,0.07337974,230.42851069,0.00074188,0.07721238,236.49552751,-0.04383274,-0.03337964,0.00000000,0.00000000,0.00000000,0.00000000
106.11000000,2.32945000,2.37000000,0.07653833,214.30605670,0.07375065,230.70868510,0.00074182,0.07758339,236.78032699,-0.04401357,-0.03356982,0.00000000,0.00000000,0.00000000,0.00000000
106.61000000,2.34183800,2.37400000,0.07694500,214.66775468,0.07412833,231.18536507,0.00075537,0.07795426,237.06527351,-0.04422275,-0.03373151,0.00000000,0.00000000,0.00000000,0.00000000
107.11000000,2.35392500,2.37600000,0.07735156,214.84860368,0.07450577,231.46747738,0.00075487,0.07833055,237.45013966,-0.04445113,-0.03387941,0.00000000,0.00000000,0.00000000,0.00000000
107.61000000,2.36628000,2.37800000,0.07775067,215.02945267,0.07487615,231.74813597,0.00074077,0.07868746,237.73215763,-0.04461349,-0.03407397,0.00000000,0.00000000,0.00000000,0.00000000
