Repository: noberito/ethz

**MODELLING AND CALIBRATING A POLYN YIELD SURFACE FUNCTION**

---

In the context of my research assistant internship at ETH Zurich, I have to implement and find an operationnal strategy to calibrate a yield surface function based on the polyN model which is a homogenous polynomial of degree N.

To make the calibration operationnal please copy paste a folder "{material}_results" containing the csv files for a given material in the lab_data directory and then change the parameters you want in the polyN_optimization/param.txt. Then run polyN_optimization/optimize_polyN.py. The coefficients of the polyN function will be accessible in the polyN_coeff.npy file.

File: lab_data/AA6014-T4_results/DATA/UT_75_1.csv (part 1 of 3)
Time[s],Displacement[mm],Force[kN],EngStrain_longi,EngStress[MPa],TrueStrain,TrueStress[MPa],TrueStrainRate[1/s],PlasticStrain_longi,PlasticStress[MPa],PlasticStrain_thick,PlasticStrain_width,R-Value,Thickness[mm],Width[mm], Young's Modulus [MPa]
0.57000000,0.00000000,-0.00200000,0.00000000,-0.18079400,0.00000000,-0.18079400,0.00000000,0.00097347,116.28259724,-0.00028129,-0.00069218,0.67980449,1.11540000,9.91780000,76223.25745379
1.07000000,0.00041200,-0.00200000,0.00001811,-0.18079400,0.00001811,-0.18079727,0.00003622,0.00140482,117.24107376,-0.00052261,-0.00088221,0.00000000,0.00000000,0.00000000,0.00000000
1.57000000,0.00366500,0.05000000,0.00011144,4.51984996,0.00011144,4.52035367,0.00018665,0.00181152,118.37918954,-0.00075845,-0.00105307,0.00000000,0.00000000,0.00000000,0.00000000
2.07000000,0.00601300,0.15100000,0.00020478,13.64994687,0.00020476,13.65274208,0.00018664,0.00224587,119.52155893,-0.00101691,-0.00122896,0.00000000,0.00000000,0.00000000,0.00000000
2.57000000,0.00906100,0.25500000,0.00029089,23.05123478,0.00029085,23.05794013,0.00017218,0.00260605,120.74691294,-0.00125110,-0.00135495,0.00000000,0.00000000,0.00000000,0.00000000
3.07000000,0.01179200,0.34600000,0.00039978,31.27736170,0.00039970,31.28986570,0.00021770,0.00306850,121.71271247,-0.00154302,-0.00152548,0.00000000,0.00000000,0.00000000,0.00000000
3.57000000,0.01398000,0.40900000,0.00043867,36.97237265,0.00043857,36.98859120,0.00007775,0.00348470,122.67372227,-0.00180646,-0.00167824,0.00000000,0.00000000,0.00000000,0.00000000
4.07000000,0.01605400,0.47900000,0.00050211,43.30016259,0.00050199,43.32190408,0.00012683,0.00376160,123.80039388,-0.00190717,-0.00185443,0.00000000,0.00000000,0.00000000,0.00000000
4.57000000,0.01969000,0.57100000,0.00062822,51.61668651,0.00062802,51.64911326,0.00025208,0.00419220,124.67366400,-0.00217987,-0.00201233,0.00000000,0.00000000,0.00000000,0.00000000
5.07000000,0.02306400,0.64700000,0.00077856,58.48685844,0.00077825,58.53239371,0.00030046,0.00464992,125.55109642,-0.00247846,-0.00217147,0.00000000,0.00000000,0.00000000,0.00000000
5.57000000,0.02536400,0.72200000,0.00080644,65.26663338,0.00080612,65.31926729,0.00005573,0.00498126,126.59566623,-0.00265965,-0.00232161,0.00000000,0.00000000,0.00000000,0.00000000
6.07000000,0.02840900,0.81600000,0.00088256,73.76395130,0.00088217,73.82905208,0.00015209,0.00538818,127.55939930,-0.00289241,-0.00249577,0.00000000,0.00000000,0.00000000,0.00000000
6.57000000,0.03185700,0.90900000,0.00106278,82.17087222,0.00106221,82.25820160,0.00036009,0.00578923,128.34066231,-0.00313413,-0.00265510,0.00000000,0.00000000,0.00000000,0.00000000
7.07000000,0.03496900,0.98200000,0.00118589,88.76985316,0.00118519,88.87512434,0.00024595,0.00615237,129.39150445,-0.00333682,-0.00281555,0.00000000,0.00000000,0.00000000,0.00000000
7.57000000,0.03892400,1.07000000,0.00121200,96.72478908,0.00121127,96.84201952,0.00005216,0.00663402,130.18461252,-0.00364956,-0.00298446,0.00000000,0.00000000,0.00000000,0.00000000
8.07000000,0.04328200,1.13600000,0.00135378,102.69099102,0.00135286,102.83001181,0.00028319,0.00695797,130.86641586,-0.00379121,-0.00316675,0.00000000,0.00000000,0.00000000,0.00000000
8.57000000,0.04826200,1.19500000,0.00163244,108.02441397,0.00163111,108.20075783,0.00055650,0.00732817,131.82895733,-0.00398999,-0.00333818,0.00000000,0.00000000,0.00000000,0.00000000
9.07000000,0.05726400,1.25100000,0.00184656,113.08664593,0.00184485,113.29546670,0.00042748,0.00782069,132.53415130,-0.00434679,-0.00347390,0.00000000,0.00000000,0.00000000,0.00000000
9.57000000,0.06888700,1.27300000,0.00210544,115.07537991,0.00210323,115.31766473,0.00051676,0.00817671,133.22180113,-0.00453273,-0.00364399,0.00000000,0.00000000,0.00000000,0.00000000
10.07000000,0.08242700,1.28300000,0.00261467,115.97934990,0.00261125,116.28259724,0.00101605,0.00851732,134.18241509,-0.00468518,-0.00383214,0.00000000,0.00000000,0.00000000,0.00000000
10.57000000,0.09590900,1.29300000,0.00306078,116.88331989,0.00305610,117.24107376,0.00088970,0.00894166,134.97191867,-0.00495336,-0.00398830,0.00000000,0.00000000,0.00000000,0.00000000
11.07000000,0.10915600,1.30500000,0.00348489,117.96808388,0.00347883,118.37918954,0.00084546,0.00932443,135.66483831,-0.00517726,-0.00414717,0.00000000,0.00000000,0.00000000,0.00000000
11.57000000,0.12155500,1.31700000,0.00393700,119.05284787,0.00392927,119.52155893,0.00090088,0.00975160,136.54761693,-0.00544217,-0.00430943,0.00000000,0.00000000,0.00000000,0.00000000
12.07000000,0.13393900,1.33000000,0.00431600,120.22800886,0.00430671,120.74691294,0.00075488,0.01011014,137.23835871,-0.00564580,-0.00446435,0.00000000,0.00000000,0.00000000,0.00000000
12.57000000,0.14615600,1.34000000,0.00479422,121.13197885,0.00478277,121.71271247,0.00095211,0.01042230,137.83148132,-0.00580010,-0.00462220,0.00000000,0.00000000,0.00000000,0.00000000
13.07000000,0.15841700,1.35000000,0.00522611,122.03594884,0.00521250,122.67372227,0.00085947,0.01087030,138.71904046,-0.00609907,-0.00477122,0.00000000,0.00000000,0.00000000,0.00000000
13.57000000,0.17095900,1.36200000,0.00552044,123.12071283,0.00550526,123.80039388,0.00058552,0.01128145,139.32688823,-0.00634010,-0.00494135,0.00000000,0.00000000,0.00000000,0.00000000
14.07000000,0.18320300,1.37100000,0.00596589,123.93428582,0.00594816,124.67366400,0.00088580,0.01159202,140.01293313,-0.00648871,-0.00510331,0.00000000,0.00000000,0.00000000,0.00000000
14.57000000,0.19590600,1.38000000,0.00643889,124.74785881,0.00641825,125.55109642,0.00094017,0.01200760,140.80606081,-0.00676469,-0.00524290,0.00000000,0.00000000,0.00000000,0.00000000
15.07000000,0.20795500,1.39100000,0.00678722,125.74222580,0.00676429,126.59566623,0.00069209,0.01240101,141.59669715,-0.00700854,-0.00539248,0.00000000,0.00000000,0.00000000,0.00000000
15.57000000,0.22087100,1.40100000,0.00721067,126.64619580,0.00718479,127.55939930,0.00084100,0.01276013,142.19920641,-0.00721159,-0.00554854,0.00000000,0.00000000,0.00000000,0.00000000
16.07000000,0.23266500,1.40900000,0.00762578,127.36937179,0.00759685,128.34066231,0.00082411,0.01316425,142.99250906,-0.00746420,-0.00570004,0.00000000,0.00000000,0.00000000,0.00000000
16.57000000,0.24529100,1.42000000,0.00800667,128.36373878,0.00797478,129.39150445,0.00075587,0.01350112,143.59276381,-0.00766128,-0.00583983,0.00000000,0.00000000,0.00000000,0.00000000
17.07000000,0.25719600,1.42800000,0.00850356,129.08691477,0.00846760,130.18461252,0.00098564,0.01388415,144.29212166,-0.00789244,-0.00599171,0.00000000,0.00000000,0.00000000,0.00000000
17.57000000,0.27005700,1.43500000,0.00884000,129.71969377,0.00880116,130.86641586,0.00066710,0.01433663,145.00209666,-0.00820234,-0.00613428,0.00000000,0.00000000,0.00000000,0.00000000
18.07000000,0.28173000,1.44500000,0.00922722,130.62366376,0.00918491,131.82895733,0.00076751,0.01467306,145.60364699,-0.00838562,-0.00628744,0.00000000,0.00000000,0.00000000,0.00000000
18.57000000,0.29478900,1.45200000,0.00973444,131.25644275,0.00968737,132.53415130,0.00100492,0.01501898,146.29912892,-0.00858785,-0.00643113,0.00000000,0.00000000,0.00000000,0.00000000
19.07000000,0.30653600,1.45900000,0.01010378,131.88922175,0.01005308,133.22180113,0.00073141,0.01545259,147.00800539,-0.00887188,-0.00658071,0.00000000,0.00000000,0.00000000,0.00000000
19.57000000,0.31959600,1.46900000,0.01046156,132.79319174,0.01040721,134.18241509,0.00070827,0.01579102,147.70339572,-0.00905696,-0.00673407,0.00000000,0.00000000,0.00000000,0.00000000
20.07000000,0.33131200,1.47700000,0.01090167,133.51636773,0.01084267,134.97191867,0.00087092,0.01619627,148.31693271,-0.00933274,-0.00686354,0.00000000,0.00000000,0.00000000,0.00000000
20.57000000,0.34401600,1.48400000,0.01129856,134.14914672,0.01123520,135.66483831,0.00078506,0.01659886,149.11514961,-0.00958464,-0.00701422,0.00000000,0.00000000,0.00000000,0.00000000
21.07000000,0.35543400,1.49300000,0.01174322,134.96271972,0.01167481,136.54761693,0.00087920,0.01695034,149.62933110,-0.00979574,-0.00715460,0.00000000,0.00000000,0.00000000,0.00000000
21.57000000,0.36771100,1.50000000,0.01211589,135.59549871,0.01204308,137.23835871,0.00073655,0.01734051,150.24205361,-0.01001527,-0.00732524,0.00000000,0.00000000,0.00000000,0.00000000
22.07000000,0.37938700,1.50600000,0.01244033,136.13788071,0.01236359,137.83148132,0.00064102,0.01771835,150.94578271,-0.01025020,-0.00746815,0.00000000,0.00000000,0.00000000,0.00000000
22.57000000,0.39201700,1.51500000,0.01290667,136.95145370,0.01282409,138.71904046,0.00092099,0.01806082,151.55222290,-0.01045019,-0.00761063,0.00000000,0.00000000,0.00000000,0.00000000
23.07000000,0.40375400,1.52100000,0.01333189,137.49383569,0.01324380,139.32688823,0.00083943,0.01845182,152.07399500,-0.01070109,-0.00775073,0.00000000,0.00000000,0.00000000,0.00000000
23.57000000,0.41597800,1.52800000,0.01365644,138.12661469,0.01356404,140.01293313,0.00064047,0.01883647,152.78021538,-0.01092395,-0.00791252,0.00000000,0.00000000,0.00000000,0.00000000
24.07000000,0.42777500,1.53600000,0.01408911,138.84979068,0.01399078,140.80606081,0.00085349,0.01917354,153.47965066,-0.01110993,-0.00806360,0.00000000,0.00000000,0.00000000,0.00000000
24.57000000,0.43973000,1.54400000,0.01449944,139.57296667,0.01439533,141.59669715,0.00080910,0.01957014,154.09616941,-0.01140089,-0.00816925,0.00000000,0.00000000,0.00000000,0.00000000
25.07000000,0.45139200,1.55000000,0.01487244,140.11534867,0.01476293,142.19920641,0.00073520,0.01993968,154.80158815,-0.01160846,-0.00833122,0.00000000,0.00000000,0.00000000,0.00000000
25.57000000,0.46323300,1.55800000,0.01529400,140.83852466,0.01517823,142.99250906,0.00083058,0.02030810,155.32203311,-0.01182085,-0.00848724,0.00000000,0.00000000,0.00000000,0.00000000
26.07000000,0.47498700,1.56400000,0.01564467,141.38090666,0.01552355,143.59276381,0.00069065,0.02070909,155.84793653,-0.01208433,-0.00862476,0.00000000,0.00000000,0.00000000,0.00000000
26.57000000,0.48720000,1.57100000,0.01604378,142.01368565,0.01591644,144.29212166,0.00078577,0.02104914,156.55014974,-0.01227106,-0.00877808,0.00000000,0.00000000,0.00000000,0.00000000
27.07000000,0.49958200,1.57800000,0.01651378,142.64646464,0.01637891,145.00209666,0.00092494,0.02139535,157.06828349,-0.01246779,-0.00892756,0.00000000,0.00000000,0.00000000,0.00000000
27.57000000,0.51076400,1.58400000,0.01686444,143.18884664,0.01672382,145.60364699,0.00068982,0.02182131,157.59936053,-0.01274632,-0.00907499,0.00000000,0.00000000,0.00000000,0.00000000
28.07000000,0.52301800,1.59100000,0.01722622,143.82162563,0.01707953,146.29912892,0.00071143,0.02218269,158.30631080,-0.01297117,-0.00921152,0.00000000,0.00000000,0.00000000,0.00000000
28.57000000,0.53466700,1.59800000,0.01767756,144.45440463,0.01752312,147.00800539,0.00088718,0.02252219,159.01027816,-0.01315536,-0.00936683,0.00000000,0.00000000,0.00000000,0.00000000
29.07000000,0.54630400,1.60500000,0.01803200,145.08718362,0.01787135,147.70339572,0.00069645,0.02291498,159.53743171,-0.01338997,-0.00952501,0.00000000,0.00000000,0.00000000,0.00000000
29.57000000,0.55803300,1.61100000,0.01845344,145.62956562,0.01828525,148.31693271,0.00082779,0.02326999,160.15186538,-0.01359392,-0.00967607,0.00000000,0.00000000,0.00000000,0.00000000
30.07000000,0.57064700,1.61900000,0.01887500,146.35274161,0.01869908,149.11514961,0.00082766,0.02364799,160.67744989,-0.01381874,-0.00982925,0.00000000,0.00000000,0.00000000,0.00000000
30.57000000,0.58196700,1.62400000,0.01924056,146.80472660,0.01905780,149.62933110,0.00071744,0.02404755,161.20689863,-0.01407173,-0.00997581,0.00000000,0.00000000,0.00000000,0.00000000
31.07000000,0.59431500,1.63000000,0.01964711,147.34710860,0.01945660,150.24205361,0.00079760,0.02436098,161.90889281,-0.01424691,-0.01011407,0.00000000,0.00000000,0.00000000,0.00000000
31.57000000,0.60586400,1.63700000,0.02004256,147.97988759,0.01984435,150.94578271,0.00077550,0.02475300,162.43795664,-0.01447805,-0.01027495,0.00000000,0.00000000,0.00000000,0.00000000
32.07000000,0.61790900,1.64300000,0.02040067,148.52226959,0.02019536,151.55222290,0.00070203,0.02511714,162.86974317,-0.01467770,-0.01043945,0.00000000,0.00000000,0.00000000,0.00000000
32.57000000,0.62943100,1.64800000,0.02080722,148.97425458,0.02059371,152.07399500,0.00079670,0.02548444,163.58181985,-0.01487728,-0.01060717,0.00000000,0.00000000,0.00000000,0.00000000
33.07000000,0.64093300,1.65500000,0.02121011,149.60703358,0.02098831,152.78021538,0.00078920,0.02586023,164.20261434,-0.01513536,-0.01072487,0.00000000,0.00000000,0.00000000,0.00000000
33.57000000,0.65233700,1.66200000,0.02156444,150.23981257,0.02133522,153.47965066,0.00069383,0.02623718,164.73082207,-0.01533322,-0.01090395,0.00000000,0.00000000,0.00000000,0.00000000
34.07000000,0.66437600,1.66800000,0.02197856,150.78219457,0.02174051,154.09616941,0.00081057,0.02660534,165.35122504,-0.01556621,-0.01103913,0.00000000,0.00000000,0.00000000,0.00000000
34.57000000,0.67608300,1.67500000,0.02236644,151.41497356,0.02211998,154.80158815,0.00075895,0.02696887,165.78469646,-0.01578525,-0.01118362,0.00000000,0.00000000,0.00000000,0.00000000
35.07000000,0.68765800,1.68000000,0.02275067,151.86695856,0.02249573,155.32203311,0.00075149,0.02731997,166.30973291,-0.01598990,-0.01133007,0.00000000,0.00000000,0.00000000,0.00000000
35.57000000,0.69953300,1.68500000,0.02316844,152.31894355,0.02290413,155.84793653,0.00081680,0.02768780,166.93129689,-0.01618786,-0.01149994,0.00000000,0.00000000,0.00000000,0.00000000
36.07000000,0.71115200,1.69200000,0.02352656,152.95172255,0.02325407,156.55014974,0.00069988,0.02803994,167.36385573,-0.01639285,-0.01164709,0.00000000,0.00000000,0.00000000,0.00000000
36.57000000,0.72304300,1.69700000,0.02388844,153.40370754,0.02360758,157.06828349,0.00070702,0.02840515,167.89234404,-0.01661132,-0.01179382,0.00000000,0.00000000,0.00000000,0.00000000
37.07000000,0.73466300,1.70200000,0.02433233,153.85569254,0.02404102,157.59936053,0.00086688,0.02878329,168.51686820,-0.01684924,-0.01193405,0.00000000,0.00000000,0.00000000,0.00000000
37.57000000,0.74651000,1.70900000,0.02471278,154.48847153,0.02441236,158.30631080,0.00074268,0.02911811,169.13450489,-0.01701766,-0.01210045,0.00000000,0.00000000,0.00000000,0.00000000
38.07000000,0.75789100,1.71600000,0.02507089,155.12125053,0.02476177,159.01027816,0.00069883,0.02948774,169.57137558,-0.01726303,-0.01222471,0.00000000,0.00000000,0.00000000,0.00000000
38.57000000,0.76960800,1.72100000,0.02548122,155.57323552,0.02516199,159.53743171,0.00080043,0.02987993,170.19956800,-0.01749840,-0.01238153,0.00000000,0.00000000,0.00000000,0.00000000
39.07000000,0.78132400,1.72700000,0.02585422,156.11561752,0.02552565,160.15186538,0.00072733,0.03026729,170.64016222,-0.01773097,-0.01253633,0.00000000,0.00000000,0.00000000,0.00000000
39.57000000,0.79310800,1.73200000,0.02624967,156.56760251,0.02591106,160.67744989,0.00077081,0.03058840,171.16337222,-0.01790699,-0.01268142,0.00000000,0.00000000,0.00000000,0.00000000
40.07000000,0.80448900,1.73700000,0.02666744,157.01958751,0.02631807,161.20689863,0.00081402,0.03097062,171.69742460,-0.01814088,-0.01282974,0.00000000,0.00000000,0.00000000,0.00000000
40.57000000,0.81603700,1.74400000,0.02699944,157.65236650,0.02664139,161.90889281,0.00064665,0.03132385,172.22686435,-0.01833560,-0.01298825,0.00000000,0.00000000,0.00000000,0.00000000
41.07000000,0.82802300,1.74900000,0.02740978,158.10435150,0.02704086,162.43795664,0.00079893,0.03169261,172.66559218,-0.01857515,-0.01311746,0.00000000,0.00000000,0.00000000,0.00000000
41.57000000,0.83950400,1.75300000,0.02779022,158.46593949,0.02741108,162.86974317,0.00074045,0.03206952,173.29363801,-0.01878889,-0.01328063,0.00000000,0.00000000,0.00000000,0.00000000
42.07000000,0.85125500,1.76000000,0.02817811,159.09871849,0.02778841,163.58181985,0.00075466,0.03240567,173.72737125,-0.01898675,-0.01341892,0.00000000,0.00000000,0.00000000,0.00000000
42.57000000,0.86293800,1.76600000,0.02857356,159.64110048,0.02817294,164.20261434,0.00076907,0.03280511,174.26630459,-0.01921613,-0.01358898,0.00000000,0.00000000,0.00000000,0.00000000
43.07000000,0.87465400,1.77100000,0.02896900,160.09308548,0.02855733,164.73082207,0.00076877,0.03317429,174.89425394,-0.01946716,-0.01370713,0.00000000,0.00000000,0.00000000,0.00000000
43.57000000,0.88647200,1.77700000,0.02935689,160.63546747,0.02893423,165.35122504,0.00075379,0.03353517,175.33330606,-0.01967641,-0.01385876,0.00000000,0.00000000,0.00000000,0.00000000
44.07000000,0.89785300,1.78100000,0.02973744,160.99705547,0.02930386,165.78469646,0.00073927,0.03387442,175.76884793,-0.01989274,-0.01398167,0.00000000,0.00000000,0.00000000,0.00000000
44.57000000,0.90920000,1.78600000,0.03010667,161.44904047,0.02966236,166.30973291,0.00071699,0.03423018,176.30159687,-0.02008599,-0.01414419,0.00000000,0.00000000,0.00000000,0.00000000
45.07000000,0.92098400,1.79200000,0.03049467,161.99142246,0.03003895,166.93129689,0.00075318,0.03462290,176.74721414,-0.02034294,-0.01427995,0.00000000,0.00000000,0.00000000,0.00000000
45.57000000,0.93253200,1.79600000,0.03086389,162.35301046,0.03039718,167.36385573,0.00071646,0.03495813,177.18294752,-0.02053546,-0.01442266,0.00000000,0.00000000,0.00000000,0.00000000
46.07000000,0.94371200,1.80100000,0.03124811,162.80499545,0.03076983,167.89234404,0.00074530,0.03529785,177.80798862,-0.02073299,-0.01456485,0.00000000,0.00000000,0.00000000,0.00000000
46.57000000,0.95549500,1.80700000,0.03164722,163.34737745,0.03115677,168.51686820,0.00077389,0.03569957,178.35038199,-0.02100014,-0.01469944,0.00000000,0.00000000,0.00000000,0.00000000
47.07000000,0.96684300,1.81300000,0.03200167,163.88975944,0.03150028,169.13450489,0.00068702,0.03607739,178.79471149,-0.02122247,-0.01485492,0.00000000,0.00000000,0.00000000,0.00000000
47.57000000,0.97815600,1.81700000,0.03238956,164.25134744,0.03187607,169.57137558,0.00075158,0.03643363,179.23547963,-0.02143040,-0.01500322,0.00000000,0.00000000,0.00000000,0.00000000
48.07000000,0.98987300,1.82300000,0.03280367,164.79372943,0.03227711,170.19956800,0.00080208,0.03678611,179.67586764,-0.02165635,-0.01512976,0.00000000,0.00000000,0.00000000,0.00000000
48.57000000,1.00155600,1.82700000,0.03321022,165.15531743,0.03267068,170.64016222,0.00078713,0.03716227,180.21512274,-0.02187220,-0.01529007,0.00000000,0.00000000,0.00000000,0.00000000
49.07000000,1.01307100,1.83200000,0.03354967,165.60730243,0.03299916,171.16337222,0.00065696,0.03752875,180.65867759,-0.02207236,-0.01545638,0.00000000,0.00000000,0.00000000,0.00000000
49.57000000,1.02509000,1.83700000,0.03395256,166.05928742,0.03338889,171.69742460,0.00077947,0.03785942,181.09603912,-0.02227010,-0.01558932,0.00000000,0.00000000,0.00000000,0.00000000
50.07000000,1.03637000,1.84200000,0.03432556,166.51127242,0.03374958,172.22686435,0.00072137,0.03821137,181.53754662,-0.02248155,-0.01572982,0.00000000,0.00000000,0.00000000,0.00000000
50.57000000,1.04805300,1.84600000,0.03471344,166.87286041,0.03412452,172.66559218,0.00074989,0.03859397,182.07937948,-0.02271347,-0.01588050,0.00000000,0.00000000,0.00000000,0.00000000
51.07000000,1.05997100,1.85200000,0.03511267,167.41524241,0.03451028,173.29363801,0.00077151,0.03897786,182.52736732,-0.02295526,-0.01602260,0.00000000,0.00000000,0.00000000,0.00000000
51.57000000,1.07125100,1.85600000,0.03546700,167.77683041,0.03485253,173.72737125,0.00068451,0.03933517,183.06531467,-0.02317935,-0.01615582,0.00000000,0.00000000,0.00000000,0.00000000
52.07000000,1.08283400,1.86100000,0.03588856,168.22881540,0.03525957,174.26630459,0.00081407,0.03966160,183.50340231,-0.02333816,-0.01632344,0.00000000,0.00000000,0.00000000,0.00000000
52.57000000,1.09478500,1.86700000,0.03628022,168.77119740,0.03563759,174.89425394,0.00075605,0.04006278,183.95554896,-0.02359076,-0.01647202,0.00000000,0.00000000,0.00000000,0.00000000
53.07000000,1.10623300,1.87100000,0.03666067,169.13278539,0.03600465,175.33330606,0.00073412,0.04042823,184.40142834,-0.02382125,-0.01660698,0.00000000,0.00000000,0.00000000,0.00000000
53.57000000,1.11771500,1.87500000,0.03701878,169.49437339,0.03635004,175.76884793,0.00069077,0.04078282,184.84560201,-0.02402276,-0.01676006,0.00000000,0.00000000,0.00000000,0.00000000
54.07000000,1.12916300,1.88000000,0.03739556,169.94635838,0.03671330,176.30159687,0.00072652,0.04113367,185.28937813,-0.02423894,-0.01689473,0.00000000,0.00000000,0.00000000,0.00000000
54.57000000,1.14064500,1.88400000,0.03780956,170.30794638,0.03711230,176.74721414,0.00079799,0.04150570,185.73739309,-0.02446726,-0.01703844,0.00000000,0.00000000,0.00000000,0.00000000
55.07000000,1.15232700,1.88800000,0.03816389,170.66953438,0.03745366,177.18294752,0.00068273,0.04188839,186.18771221,-0.02469480,-0.01719360,0.00000000,0.00000000,0.00000000,0.00000000
55.57000000,1.16357400,1.89400000,0.03852578,171.21191637,0.03780219,177.80798862,0.00069705,0.04224110,186.72753753,-0.02489931,-0.01734179,0.00000000,0.00000000,0.00000000,0.00000000
56.07000000,1.17542500,1.89900000,0.03895100,171.66390137,0.03821155,178.35038199,0.00081873,0.04256424,187.07252437,-0.02508464,-0.01747961,0.00000000,0.00000000,0.00000000,0.00000000
56.57000000,1.18724200,1.90300000,0.03935011,172.02548936,0.03859562,178.79471149,0.00076815,0.04295576,187.62029709,-0.02532218,-0.01763358,0.00000000,0.00000000,0.00000000,0.00000000
57.07000000,1.19889200,1.90700000,0.03972689,172.38707736,0.03895807,179.23547963,0.00072489,0.04333787,188.07179956,-0.02557157,-0.01776630,0.00000000,0.00000000,0.00000000,0.00000000
57.57000000,1.21044100,1.91100000,0.04009989,172.74866536,0.03931676,179.67586764,0.00071737,0.04363937,188.41345768,-0.02572330,-0.01791607,0.00000000,0.00000000,0.00000000,0.00000000
58.07000000,1.22215700,1.91600000,0.04049911,173.20065035,0.03970051,180.21512274,0.00076751,0.04402818,188.86680237,-0.02593984,-0.01808834,0.00000000,0.00000000,0.00000000,0.00000000
58.57000000,1.23340400,1.92000000,0.04088700,173.56223835,0.04007323,180.65867759,0.00074544,0.04439558,189.31641276,-0.02616335,-0.01823222,0.00000000,0.00000000,0.00000000,0.00000000
59.07000000,1.24498600,1.92400000,0.04123767,173.92382635,0.04041007,181.09603912,0.00067367,0.04475360,189.66950820,-0.02636365,-0.01838995,0.00000000,0.00000000,0.00000000,0.00000000
59.57000000,1.25636700,1.92800000,0.04161067,174.28541434,0.04076823,181.53754662,0.00071633,0.04513353,190.21716831,-0.02660283,-0.01853070,0.00000000,0.00000000,0.00000000,0.00000000
60.07000000,1.26808400,1.93300000,0.04201722,174.73739934,0.04115847,182.07937948,0.00078048,0.04545794,190.65949377,-0.02677181,-0.01868613,0.00000000,0.00000000,0.00000000,0.00000000
60.57000000,1.27973300,1.93700000,0.04242389,175.09898734,0.04154866,182.52736732,0.00078039,0.04583319,191.01668609,-0.02699053,-0.01884266,0.00000000,0.00000000,0.00000000,0.00000000
61.07000000,1.29145000,1.94200000,0.04280433,175.55097233,0.04191356,183.06531467,0.00072979,0.04623052,191.56873362,-0.02725613,-0.01897439,0.00000000,0.00000000,0.00000000,0.00000000
61.57000000,1.30306600,1.94600000,0.04315122,175.91256033,0.04224615,183.50340231,0.00066519,0.04656644,191.91892747,-0.02744416,-0.01912227,0.00000000,0.00000000,0.00000000,0.00000000
62.07000000,1.31461400,1.95000000,0.04357644,176.27414832,0.04265370,183.95554896,0.00081510,0.04689886,192.26866495,-0.02762755,-0.01927131,0.00000000,0.00000000,0.00000000,0.00000000
62.57000000,1.32643200,1.95400000,0.04396444,176.63573632,0.04302543,184.40142834,0.00074346,0.04730055,192.72728902,-0.02789078,-0.01940977,0.00000000,0.00000000,0.00000000,0.00000000
63.07000000,1.33808100,1.95800000,0.04434122,176.99732432,0.04338628,184.84560201,0.00072169,0.04766443,193.08360353,-0.02809268,-0.01957175,0.00000000,0.00000000,0.00000000,0.00000000
63.57000000,1.34973000,1.96200000,0.04471422,177.35891231,0.04374338,185.28937813,0.00071420,0.04803400,193.53662163,-0.02833505,-0.01969894,0.00000000,0.00000000,0.00000000,0.00000000
64.07000000,1.36138000,1.96600000,0.04510956,177.72050031,0.04412172,185.73739309,0.00075668,0.04838215,193.98578876,-0.02851741,-0.01986473,0.00000000,0.00000000,0.00000000,0.00000000
64.57000000,1.37319700,1.97000000,0.04551622,178.08208831,0.04451076,186.18771221,0.00077808,0.04873017,194.43522564,-0.02872003,-0.02001013,0.00000000,0.00000000,0.00000000,0.00000000
65.07000000,1.38444400,1.97500000,0.04589300,178.53407330,0.04487107,186.72753753,0.00072062,0.04910770,194.79525513,-0.02895309,-0.02015460,0.00000000,0.00000000,0.00000000,0.00000000
65.57000000,1.39629500,1.97800000,0.04623611,178.80526430,0.04519907,187.07252437,0.00065600,0.04947312,195.24866778,-0.02916901,-0.02030411,0.00000000,0.00000000,0.00000000,0.00000000
66.07000000,1.40764200,1.98300000,0.04665389,179.25724930,0.04559830,187.62029709,0.00079847,0.04982208,195.60362075,-0.02937933,-0.02044275,0.00000000,0.00000000,0.00000000,0.00000000
66.57000000,1.41929200,1.98700000,0.04706056,179.61883729,0.04598677,188.07179956,0.00077693,0.05018510,195.96156388,-0.02959008,-0.02059502,0.00000000,0.00000000,0.00000000,0.00000000
67.07000000,1.43063900,1.99000000,0.04738133,179.89002829,0.04629308,188.41345768,0.00061263,0.05055714,196.41713366,-0.02981142,-0.02074572,0.00000000,0.00000000,0.00000000,0.00000000
67.57000000,1.44232200,1.99400000,0.04779533,180.25161629,0.04668827,188.86680237,0.00079039,0.05089509,196.77064561,-0.03000965,-0.02088545,0.00000000,0.00000000,0.00000000,0.00000000
68.07000000,1.45383700,1.99800000,0.04818700,180.61320428,0.04706201,189.31641276,0.00074746,0.05126473,197.13064137,-0.03020561,-0.02105912,0.00000000,0.00000000,0.00000000,0.00000000
68.57000000,1.46575500,2.00100000,0.04856756,180.88439528,0.04742500,189.66950820,0.00072599,0.05163992,197.58769696,-0.03045445,-0.02118547,0.00000000,0.00000000,0.00000000,0.00000000
69.07000000,1.47720300,2.00600000,0.04897411,181.33638028,0.04781265,190.21716831,0.00077530,0.05199733,198.04154421,-0.03067515,-0.02132218,0.00000000,0.00000000,0.00000000,0.00000000
69.57000000,1.48905400,2.01000000,0.04932100,181.69796827,0.04814329,190.65949377,0.00066128,0.05236644,198.40223303,-0.03087516,-0.02149127,0.00000000,0.00000000,0.00000000,0.00000000
70.07000000,1.50077100,2.01300000,0.04972011,181.96915927,0.04852357,191.01668609,0.00076056,0.05270250,198.85240403,-0.03108741,-0.02161509,0.00000000,0.00000000,0.00000000,0.00000000
70.57000000,1.51225200,2.01800000,0.05014544,182.42114427,0.04892867,191.56873362,0.00081021,0.05305028,199.20934104,-0.03129114,-0.02175913,0.00000000,0.00000000,0.00000000,0.00000000
71.07000000,1.52413700,2.02100000,0.05050344,182.69233526,0.04926952,191.91892747,0.00068169,0.05344715,199.57633253,-0.03154093,-0.02190622,0.00000000,0.00000000,0.00000000,0.00000000
71.57000000,1.53568500,2.02400000,0.05085789,182.96352626,0.04960687,192.26866495,0.00067469,0.05380878,199.93652226,-0.03174098,-0.02206780,0.00000000,0.00000000,0.00000000,0.00000000
72.07000000,1.54743600,2.02800000,0.05128689,183.32511426,0.05001502,192.72728902,0.00081631,0.05415971,200.29479919,-0.03195952,-0.02220019,0.00000000,0.00000000,0.00000000,0.00000000
72.57000000,1.55908500,2.03100000,0.05167478,183.59630525,0.05038392,193.08360353,0.00073780,0.05454200,200.65961726,-0.03220385,-0.02233814,0.00000000,0.00000000,0.00000000,0.00000000
73.07000000,1.57086900,2.03500000,0.05207022,183.95789325,0.05075986,193.53662163,0.00075189,0.05490187,201.11621094,-0.03239171,-0.02251015,0.00000000,0.00000000,0.00000000,0.00000000
73.57000000,1.58251900,2.03900000,0.05244322,184.31948125,0.05111434,193.98578876,0.00070895,0.05526640,201.47797756,-0.03261505,-0.02265135,0.00000000,0.00000000,0.00000000,0.00000000
74.07000000,1.59433600,2.04300000,0.05281622,184.68106924,0.05146869,194.43522564,0.00070870,0.05563434,201.84067581,-0.03285498,-0.02277936,0.00000000,0.00000000,0.00000000,0.00000000
74.57000000,1.60565000,2.04600000,0.05321911,184.95226024,0.05185129,194.79525513,0.00076521,0.05598669,202.29660400,-0.03305629,-0.02293040,0.00000000,0.00000000,0.00000000,0.00000000
75.07000000,1.61746700,2.05000000,0.05361078,185.31384824,0.05222310,195.24866778,0.00074361,0.05635780,202.66046326,-0.03329503,-0.02306277,0.00000000,0.00000000,0.00000000,0.00000000
75.57000000,1.62898200,2.05300000,0.05398378,185.58503924,0.05257706,195.60362075,0.00070792,0.05672532,203.02383764,-0.03351753,-0.02320779,0.00000000,0.00000000,0.00000000,0.00000000
76.07000000,1.64076600,2.05600000,0.05437178,185.85623023,0.05294512,195.96156388,0.00073612,0.05708216,203.38527686,-0.03373205,-0.02335011,0.00000000,0.00000000,0.00000000,0.00000000
76.57000000,1.65231500,2.06000000,0.05477089,186.21781823,0.05332358,196.41713366,0.00075692,0.05746338,203.75193317,-0.03395296,-0.02351042,0.00000000,0.00000000,0.00000000,0.00000000
77.07000000,1.66406500,2.06300000,0.05513267,186.48900923,0.05366651,196.77064561,0.00068587,0.05781995,204.11379627,-0.03416796,-0.02365199,0.00000000,0.00000000,0.00000000,0.00000000
77.57000000,1.67564700,2.06600000,0.05552811,186.76020022,0.05404122,197.13064137,0.00074942,0.05816231,204.47298229,-0.03436291,-0.02379940,0.00000000,0.00000000,0.00000000,0.00000000
78.07000000,1.68770000,2.07000000,0.05593100,187.12178822,0.05442284,197.58769696,0.00076324,0.05853267,204.83814764,-0.03457824,-0.02395443,0.00000000,0.00000000,0.00000000,0.00000000
78.57000000,1.69938300,2.07400000,0.05631522,187.48337622,0.05478665,198.04154421,0.00072761,0.05890623,205.20421542,-0.03483309,-0.02407314,0.00000000,0.00000000,0.00000000,0.00000000
79.07000000,1.71083100,2.07700000,0.05671056,187.75456722,0.05516083,198.40223303,0.00074837,0.05925528,205.56547903,-0.03503114,-0.02422414,0.00000000,0.00000000,0.00000000,0.00000000
79.57000000,1.72264800,2.08100000,0.05707244,188.11615521,0.05550324,198.85240403,0.00068482,0.05961815,205.92982724,-0.03523525,-0.02438289,0.00000000,0.00000000,0.00000000,0.00000000
80.07000000,1.73439900,2.08400000,0.05744544,188.38734621,0.05585604,199.20934104,0.00070560,0.05998087,206.29438788,-0.03543704,-0.02454384,0.00000000,0.00000000,0.00000000,0.00000000
80.57000000,1.74611500,2.08700000,0.05787067,188.65853721,0.05625808,199.57633253,0.00080408,0.06033306,206.65700549,-0.03566655,-0.02466651,0.00000000,0.00000000,0.00000000,0.00000000
81.07000000,1.75793300,2.09000000,0.05825867,188.92972820,0.05662479,199.93652226,0.00073341,0.06071995,207.02706041,-0.03589749,-0.02482246,0.00000000,0.00000000,0.00000000,0.00000000
81.57000000,1.76998500,2.09300000,0.05863544,189.20091920,0.05698076,200.29479919,0.00071194,0.06106615,207.29226093,-0.03609111,-0.02497504,0.00000000,0.00000000,0.00000000,0.00000000
82.07000000,1.78187000,2.09600000,0.05904567,189.47211020,0.05736819,200.65961726,0.00077485,0.06140745,207.65328626,-0.03629633,-0.02511112,0.00000000,0.00000000,0.00000000,0.00000000
82.57000000,1.79378800,2.10000000,0.05943367,189.83369820,0.05773449,201.11621094,0.00073260,0.06180293,208.12256677,-0.03654959,-0.02525334,0.00000000,0.00000000,0.00000000,0.00000000
83.07000000,1.80543700,2.10300000,0.05982533,190.10488919,0.05810411,201.47797756,0.00073925,0.06216971,208.39266495,-0.03672622,-0.02544350,0.00000000,0.00000000,0.00000000,0.00000000
83.57000000,1.81745600,2.10600000,0.06022078,190.37608019,0.05847717,201.84067581,0.00074611,0.06252668,208.85447751,-0.03695516,-0.02557153,0.00000000,0.00000000,0.00000000,0.00000000
84.07000000,1.82903800,2.11000000,0.06060122,190.73766819,0.05883594,202.29660400,0.00071754,0.06289309,209.12491005,-0.03718874,-0.02570435,0.00000000,0.00000000,0.00000000,0.00000000
84.57000000,1.84075500,2.11300000,0.06100033,191.00885918,0.05921217,202.66046326,0.00075247,0.06326993,209.39770666,-0.03741712,-0.02585281,0.00000000,0.00000000,0.00000000,0.00000000
85.07000000,1.85280800,2.11600000,0.06139578,191.28005018,0.05958481,203.02383764,0.00074528,0.06362774,209.76358756,-0.03762722,-0.02600052,0.00000000,0.00000000,0.00000000,0.00000000
85.57000000,1.86506100,2.11900000,0.06178000,191.55124118,0.05994675,203.38527686,0.00072386,0.06398553,210.12970068,-0.03783728,-0.02614825,0.00000000,0.00000000,0.00000000,0.00000000
86.07000000,1.87667800,2.12200000,0.06219033,191.82243218,0.06033313,203.75193317,0.00077277,0.06437230,210.40519078,-0.03806936,-0.02630293,0.00000000,0.00000000,0.00000000,0.00000000
86.57000000,1.88859600,2.12500000,0.06257456,192.09362317,0.06069479,204.11379627,0.00072332,0.06473322,210.77242003,-0.03826607,-0.02646715,0.00000000,0.00000000,0.00000000,0.00000000
87.07000000,1.90044700,2.12800000,0.06294378,192.36481417,0.06104221,204.47298229,0.00069484,0.06509401,211.13986172,-0.03849083,-0.02660318,0.00000000,0.00000000,0.00000000,0.00000000
87.57000000,1.91213000,2.13100000,0.06334300,192.63600517,0.06141772,204.83814764,0.00075102,0.06544772,211.50604543,-0.03869569,-0.02675203,0.00000000,0.00000000,0.00000000,0.00000000
88.07000000,1.92404800,2.13400000,0.06374578,192.90719617,0.06179643,205.20421542,0.00075743,0.06581165,211.87463518,-0.03890562,-0.02690603,0.00000000,0.00000000,0.00000000,0.00000000
88.57000000,1.93613400,2.13700000,0.06412256,193.17838716,0.06215057,205.56547903,0.00070827,0.06618735,212.14881243,-0.03913885,-0.02704850,0.00000000,0.00000000,0.00000000,0.00000000
89.07000000,1.94785100,2.14000000,0.06451422,193.44957816,0.06251857,205.92982724,0.00073600,0.06656494,212.52077198,-0.03937578,-0.02718916,0.00000000,0.00000000,0.00000000,0.00000000
89.57000000,1.95953400,2.14300000,0.06490589,193.72076916,0.06288643,206.29438788,0.00073572,0.06688477,212.78341956,-0.03952219,-0.02736259,0.00000000,0.00000000,0.00000000,0.00000000
90.07000000,1.97141800,2.14600000,0.06528644,193.99196016,0.06324372,206.65700549,0.00071459,0.06723080,213.14908060,-0.03971433,-0.02751647,0.00000000,0.00000000,0.00000000,0.00000000
90.57000000,1.98316900,2.14900000,0.06570422,194.26315115,0.06363582,207.02706041,0.00078419,0.06765446,213.43428960,-0.04000749,-0.02764697,0.00000000,0.00000000,0.00000000,0.00000000
91.07000000,1.99502000,2.15100000,0.06607722,194.44394515,0.06398576,207.29226093,0.00069988,0.06801414,213.80333466,-0.04021429,-0.02779985,0.00000000,0.00000000,0.00000000,0.00000000
91.57000000,2.00687100,2.15400000,0.06644656,194.71513615,0.06433215,207.65328626,0.00069276,0.06838751,214.17556123,-0.04046153,-0.02792598,0.00000000,0.00000000,0.00000000,0.00000000
92.07000000,2.01885600,2.15800000,0.06687544,195.07672415,0.06473423,208.12256677,0.00080417,0.06876220,214.45090599,-0.04067096,-0.02809124,0.00000000,0.00000000,0.00000000,0.00000000
92.57000000,2.03090800,2.16000000,0.06727089,195.25751814,0.06510482,208.39266495,0.00074118,0.06911796,214.81980598,-0.04089242,-0.02822554,0.00000000,0.00000000,0.00000000,0.00000000
93.07000000,2.04286000,2.16400000,0.06765889,195.61910614,0.06546830,208.85447751,0.00072696,0.06947846,215.09247747,-0.04108908,-0.02838938,0.00000000,0.00000000,0.00000000,0.00000000
93.57000000,2.05481200,2.16600000,0.06805422,195.79990014,0.06583851,209.12491005,0.00074042,0.06983745,215.46252096,-0.04131156,-0.02852589,0.00000000,0.00000000,0.00000000,0.00000000
94.07000000,2.06699800,2.16800000,0.06846089,195.98069414,0.06621919,209.39770666,0.00076136,0.07019768,215.73551110,-0.04152942,-0.02866826,0.00000000,0.00000000,0.00000000,0.00000000
94.57000000,2.07898300,2.17100000,0.06884878,196.25188513,0.06658216,209.76358756,0.00072594,0.07057720,216.11045026,-0.04174699,-0.02883020,0.00000000,0.00000000,0.00000000,0.00000000
95.07000000,2.09107000,2.17400000,0.06923678,196.52307613,0.06694510,210.12970068,0.00072588,0.07091986,216.38001200,-0.04194220,-0.02897767,0.00000000,0.00000000,0.00000000,0.00000000
95.57000000,2.10312200,2.17600000,0.06965456,196.70387013,0.06733575,210.40519078,0.00078130,0.07130046,216.65797742,-0.04217684,-0.02912362,0.00000000,0.00000000,0.00000000,0.00000000
96.07000000,2.11493900,2.17900000,0.07004622,196.97506113,0.06770185,210.77242003,0.00073219,0.07165178,217.02746224,-0.04238696,-0.02926482,0.00000000,0.00000000,0.00000000,0.00000000
96.57000000,2.12682400,2.18200000,0.07043789,197.24625213,0.06806781,211.13986172,0.00073192,0.07204247,217.30802138,-0.04262742,-0.02941505,0.00000000,0.00000000,0.00000000,0.00000000
97.07000000,2.13877500,2.18500000,0.07082211,197.51744312,0.06842668,211.50604543,0.00071775,0.07240050,217.67942447,-0.04284502,-0.02955548,0.00000000,0.00000000,0.00000000,0.00000000
97.57000000,2.15092900,2.18800000,0.07121744,197.78863412,0.06879580,211.87463518,0.00073824,0.07276665,217.95502570,-0.04306351,-0.02970314,0.00000000,0.00000000,0.00000000,0.00000000
98.07000000,2.16301500,2.19000000,0.07162411,197.96942812,0.06917536,212.14881243,0.00075912,0.07311891,218.22776044,-0.04326406,-0.02985484,0.00000000,0.00000000,0.00000000,0.00000000
98.57000000,2.17520100,2.19300000,0.07203444,198.24061912,0.06955819,212.52077198,0.00076567,0.07350403,218.60575970,-0.04350632,-0.02999772,0.00000000,0.00000000,0.00000000,0.00000000
99.07000000,2.18664900,2.19500000,0.07238133,198.42141311,0.06988172,212.78341956,0.00064706,0.07385602,218.87881376,-0.04371756,-0.03013846,0.00000000,0.00000000,0.00000000,0.00000000
99.57000000,2.19813000,2.19800000,0.07275800,198.69260411,0.07023290,213.14908060,0.00070236,0.07422510,219.15579330,-0.04392514,-0.03029996,0.00000000,0.00000000,0.00000000,0.00000000
100.07000000,2.21122300,2.20000000,0.07321689,198.87339811,0.07066058,213.43428960,0.00085535,0.07460302,219.53289743,-0.04415634,-0.03044668,0.00000000,0.00000000,0.00000000,0.00000000
100.57000000,2.22371200,2.20300000,0.07360856,199.14458911,0.07102546,213.80333466,0.00072976,0.07496147,219.80792526,-0.04438282,-0.03057865,0.00000000,0.00000000,0.00000000,0.00000000
101.07000000,2.23563000,2.20600000,0.07401511,199.41578010,0.07140407,214.17556123,0.00075722,0.07531292,220.08157990,-0.04457005,-0.03074287,0.00000000,0.00000000,0.00000000,0.00000000
101.57000000,2.24791800,2.20800000,0.07442178,199.59657410,0.07178264,214.45090599,0.00075714,0.07567997,220.45695957,-0.04478031,-0.03089965,0.00000000,0.00000000,0.00000000,0.00000000
102.07000000,2.25983600,2.21100000,0.07480967,199.86776510,0.07214359,214.81980598,0.00072191,0.07605183,220.73550737,-0.04501248,-0.03103935,0.00000000,0.00000000,0.00000000,0.00000000
102.57000000,2.27172100,2.21300000,0.07520133,200.04855910,0.07250793,215.09247747,0.00072868,0.07642693,221.01495065,-0.04524556,-0.03118137,0.00000000,0.00000000,0.00000000,0.00000000
103.07000000,2.28367200,2.21600000,0.07559300,200.31975010,0.07287214,215.46252096,0.00072841,0.07678807,221.29147784,-0.04545204,-0.03133603,0.00000000,0.00000000,0.00000000,0.00000000
103.57000000,2.29575800,2.21800000,0.07598467,200.50054409,0.07323621,215.73551110,0.00072815,0.07715951,221.57046540,-0.04568222,-0.03147729,0.00000000,0.00000000,0.00000000,0.00000000
104.07000000,2.30791100,2.22100000,0.07639878,200.77173509,0.07362100,216.11045026,0.00076959,0.07752722,221.84880411,-0.04589821,-0.03162901,0.00000000,0.00000000,0.00000000,0.00000000
104.57000000,2.31999700,2.22300000,0.07677178,200.95252909,0.07396747,216.38001200,0.00069293,0.07789153,222.12656014,-0.04612903,-0.03176250,0.00000000,0.00000000,0.00000000,0.00000000
105.07000000,2.33208300,2.22500000,0.07718589,201.13332309,0.07435198,216.65797742,0.00076902,0.07823023,222.49714399,-0.04629101,-0.03193922,0.00000000,0.00000000,0.00000000,0.00000000
105.57000000,2.34423600,2.22800000,0.07757000,201.40451409,0.07470851,217.02746224,0.00071305,0.07862162,222.78133321,-0.04655257,-0.03206905,0.00000000,0.00000000,0.00000000,0.00000000
106.07000000,2.35645600,2.23000000,0.07799533,201.58530808,0.07510314,217.30802138,0.00078927,0.07898878,223.06028960,-0.04674644,-0.03224234,0.00000000,0.00000000,0.00000000,0.00000000
106.57000000,2.36840800,2.23300000,0.07838700,201.85649908,0.07546641,217.67942447,0.00072653,0.07934224,223.33635253,-0.04697159,-0.03237064,0.00000000,0.00000000,0.00000000,0.00000000
107.07000000,2.38082900,2.23500000,0.07878611,202.03729308,0.07583644,217.95502570,0.00074006,0.07971259,223.61637512,-0.04719354,-0.03251905,0.00000000,0.00000000,0.00000000,0.00000000
107.57000000,2.39274700,2.23700000,0.07917033,202.21808708,0.07619254,218.22776044,0.00071220,0.08007943,223.89578934,-0.04740598,-0.03267346,0.00000000,0.00000000,0.00000000,0.00000000
