Repository: noberito/ethz

**MODELLING AND CALIBRATING A POLYN YIELD SURFACE FUNCTION**

---

In the context of my research assistant internship at ETH Zurich, I have to implement and find an operationnal strategy to calibrate a yield surface function based on the polyN model which is a homogenous polynomial of degree N.

To make the calibration operationnal please copy paste a folder "{material}_results" containing the csv files for a given material in the lab_data directory and then change the parameters you want in the polyN_optimization/param.txt. Then run polyN_optimization/optimize_polyN.py. The coefficients of the polyN function will be accessible in the polyN_coeff.npy file.

File: lab_data/AA6014-T4_results/DATA/UT_75_3.csv (part 1 of 3)
Time[s],Displacement[mm],Force[kN],EngStrain_longi,EngStress[MPa],TrueStrain,TrueStress[MPa],TrueStrainRate[1/s],PlasticStrain_longi,PlasticStress[MPa],PlasticStrain_thick,PlasticStrain_width,R-Value,Thickness[mm],Width[mm], Young's Modulus [MPa]
0.61000000,0.00000000,-0.00200000,0.00000000,-0.18192492,0.00000000,-0.18192492,0.00000000,0.00052708,115.77185293,0.00011230,-0.00063938,0.70289421,1.11120000,9.89340000,84721.39474174
1.12000000,0.00056900,-0.00200000,-0.00000167,-0.18192492,-0.00000167,-0.18192462,-0.00000327,0.00118105,117.03551337,-0.00031870,-0.00086235,0.00000000,0.00000000,0.00000000,0.00000000
1.61000000,0.00333000,0.06300000,0.00008922,5.73063501,0.00008922,5.73114631,0.00018548,0.00163771,117.91178342,-0.00057201,-0.00106571,0.00000000,0.00000000,0.00000000,0.00000000
2.12000000,0.00590500,0.16300000,0.00018756,14.82688105,0.00018754,14.82966191,0.00019278,0.00202836,118.96390245,-0.00079603,-0.00123233,0.00000000,0.00000000,0.00000000,0.00000000
2.62000000,0.00834600,0.24500000,0.00026411,22.28580280,0.00026408,22.29168873,0.00015308,0.00244001,120.20236942,-0.00104991,-0.00139010,0.00000000,0.00000000,0.00000000,0.00000000
3.12000000,0.01147200,0.33900000,0.00034167,30.83627408,0.00034161,30.84680980,0.00015506,0.00277151,121.15754810,-0.00123121,-0.00154031,0.00000000,0.00000000,0.00000000,0.00000000
3.62000000,0.01365900,0.39700000,0.00043522,36.11209678,0.00043513,36.12781357,0.00018704,0.00325797,122.40705149,-0.00153907,-0.00171890,0.00000000,0.00000000,0.00000000,0.00000000
4.12000000,0.01528400,0.48000000,0.00047567,43.66198099,0.00047555,43.68274954,0.00008085,0.00368334,123.55860233,-0.00182300,-0.00186034,0.00000000,0.00000000,0.00000000,0.00000000
4.62000000,0.01891600,0.56800000,0.00058389,51.66667751,0.00058372,51.69684511,0.00021633,0.00395249,124.50834671,-0.00192881,-0.00202368,0.00000000,0.00000000,0.00000000,0.00000000
5.12000000,0.02197100,0.63800000,0.00073867,58.03404974,0.00073839,58.07691756,0.00030935,0.00443669,125.30226687,-0.00224390,-0.00219279,0.00000000,0.00000000,0.00000000,0.00000000
5.62000000,0.02377700,0.70900000,0.00074978,64.49238443,0.00074950,64.54073938,0.00002221,0.00487702,126.45833567,-0.00253616,-0.00234085,0.00000000,0.00000000,0.00000000,0.00000000
6.12000000,0.02600900,0.79700000,0.00080200,72.49708094,0.00080168,72.55522360,0.00010436,0.00520389,127.23386859,-0.00267740,-0.00252649,0.00000000,0.00000000,0.00000000,0.00000000
6.62000000,0.02998300,0.86700000,0.00094289,78.86445317,0.00094244,78.93881359,0.00028153,0.00564891,128.11687316,-0.00296658,-0.00268234,0.00000000,0.00000000,0.00000000,0.00000000
7.12000000,0.03325800,0.93600000,0.00115600,85.14086294,0.00115533,85.23928578,0.00042578,0.00602464,129.08355101,-0.00318559,-0.00283905,0.00000000,0.00000000,0.00000000,0.00000000
7.62000000,0.03622700,1.02000000,0.00116733,92.78170961,0.00116665,92.89001679,0.00002264,0.00642114,129.77801629,-0.00339843,-0.00302271,0.00000000,0.00000000,0.00000000,0.00000000
8.12000000,0.04020600,1.08400000,0.00119967,98.60330708,0.00119895,98.72159818,0.00006459,0.00692132,130.76237696,-0.00376000,-0.00316133,0.00000000,0.00000000,0.00000000,0.00000000
8.62000000,0.04431500,1.15800000,0.00142389,105.33452915,0.00142288,105.48451381,0.00044786,0.00721761,131.72080591,-0.00388272,-0.00333489,0.00000000,0.00000000,0.00000000,0.00000000
9.12000000,0.04978700,1.21900000,0.00171044,110.88323923,0.00170898,111.07289885,0.00057221,0.00757853,132.41241778,-0.00406936,-0.00350917,0.00000000,0.00000000,0.00000000,0.00000000
9.62000000,0.05954800,1.25100000,0.00182656,113.79403797,0.00182489,114.00188910,0.00023181,0.00811665,133.12815768,-0.00446085,-0.00365580,0.00000000,0.00000000,0.00000000,0.00000000
10.12000000,0.07107900,1.27000000,0.00216000,115.52232471,0.00215767,115.77185293,0.00066556,0.00842820,133.99842319,-0.00459041,-0.00383779,0.00000000,0.00000000,0.00000000,0.00000000
10.62000000,0.08581100,1.28300000,0.00283344,116.70483670,0.00282944,117.03551337,0.00134353,0.00878921,134.78380828,-0.00478496,-0.00400425,0.00000000,0.00000000,0.00000000,0.00000000
11.12000000,0.09928100,1.29200000,0.00330389,117.52349884,0.00329844,117.91178342,0.00093801,0.00924042,135.48985521,-0.00505582,-0.00418461,0.00000000,0.00000000,0.00000000,0.00000000
11.62000000,0.11284200,1.30300000,0.00371078,118.52408591,0.00370391,118.96390245,0.00081093,0.00958719,136.27446523,-0.00526308,-0.00432410,0.00000000,0.00000000,0.00000000,0.00000000
12.12000000,0.12468300,1.31600000,0.00414156,119.70659789,0.00413300,120.20236942,0.00085819,0.01005050,136.98339005,-0.00554041,-0.00451009,0.00000000,0.00000000,0.00000000,0.00000000
12.62000000,0.13721400,1.32600000,0.00448800,120.61622250,0.00447796,121.15754810,0.00068991,0.01044624,137.77590966,-0.00579284,-0.00465340,0.00000000,0.00000000,0.00000000,0.00000000
13.12000000,0.14859900,1.33900000,0.00499444,121.79873448,0.00498201,122.40705149,0.00100811,0.01071393,138.64357855,-0.00588438,-0.00482956,0.00000000,0.00000000,0.00000000,0.00000000
13.62000000,0.16136700,1.35100000,0.00543833,122.89028401,0.00542360,123.55860233,0.00088317,0.01119494,139.26449805,-0.00621441,-0.00498052,0.00000000,0.00000000,0.00000000,0.00000000
14.12000000,0.17351800,1.36100000,0.00572244,123.79990861,0.00570613,124.50834671,0.00056507,0.01161565,139.96993249,-0.00645871,-0.00515693,0.00000000,0.00000000,0.00000000,0.00000000
14.62000000,0.18604500,1.36900000,0.00622078,124.52760829,0.00620151,125.30226687,0.00099075,0.01190998,140.75055595,-0.00660065,-0.00530933,0.00000000,0.00000000,0.00000000,0.00000000
15.12000000,0.19852800,1.38100000,0.00668033,125.61915782,0.00665812,126.45833567,0.00091322,0.01232062,141.36322237,-0.00686714,-0.00545348,0.00000000,0.00000000,0.00000000,0.00000000
15.62000000,0.21094700,1.38900000,0.00702044,126.34685750,0.00699592,127.23386859,0.00067559,0.01273710,142.06970741,-0.00711227,-0.00562483,0.00000000,0.00000000,0.00000000,0.00000000
16.12000000,0.22391400,1.39800000,0.00748122,127.16551964,0.00745338,128.11687316,0.00091492,0.01308381,142.76679011,-0.00734135,-0.00574247,0.00000000,0.00000000,0.00000000,0.00000000
16.61000000,0.23595400,1.40800000,0.00787356,128.07514425,0.00784272,129.08355101,0.00079458,0.01351457,143.47643534,-0.00759501,-0.00591956,0.00000000,0.00000000,0.00000000,0.00000000
17.11000000,0.24855400,1.41500000,0.00828311,128.71188147,0.00824899,129.77801629,0.00081255,0.01384866,144.26532038,-0.00780347,-0.00604519,0.00000000,0.00000000,0.00000000,0.00000000
17.61000000,0.26056000,1.42500000,0.00880156,129.62150608,0.00876305,130.76237696,0.00102811,0.01422047,144.96757432,-0.00800940,-0.00621108,0.00000000,0.00000000,0.00000000,0.00000000
18.11000000,0.27336500,1.43500000,0.00911411,130.53113068,0.00907283,131.72080591,0.00061956,0.01469965,145.59332785,-0.00832600,-0.00637365,0.00000000,0.00000000,0.00000000,0.00000000
18.61000000,0.28502500,1.44200000,0.00948822,131.16786790,0.00944349,132.41241778,0.00074133,0.01503591,146.19871953,-0.00852933,-0.00650658,0.00000000,0.00000000,0.00000000,0.00000000
19.12000000,0.29802500,1.44900000,0.01004178,131.80460513,0.00999169,133.12815768,0.00107491,0.01536932,146.98960340,-0.00871701,-0.00665231,0.00000000,0.00000000,0.00000000,0.00000000
19.61000000,0.30961100,1.45800000,0.01036889,132.62326727,0.01031550,133.99842319,0.00066083,0.01581501,147.61204759,-0.00899690,-0.00681811,0.00000000,0.00000000,0.00000000,0.00000000
20.11000000,0.32280900,1.46600000,0.01074489,133.35096695,0.01068757,134.78380828,0.00074414,0.01616915,148.22142912,-0.00922433,-0.00694481,0.00000000,0.00000000,0.00000000,0.00000000
20.62000000,0.33446900,1.47300000,0.01121111,133.98770417,0.01114873,135.48985521,0.00090423,0.01656559,148.93041502,-0.00947380,-0.00709178,0.00000000,0.00000000,0.00000000,0.00000000
21.11000000,0.34729400,1.48100000,0.01157300,134.71540386,0.01150655,136.27446523,0.00073023,0.01694989,149.45231753,-0.00972604,-0.00722385,0.00000000,0.00000000,0.00000000,0.00000000
21.61000000,0.35830700,1.48800000,0.01205189,135.35214108,0.01197984,136.98339005,0.00094660,0.01728271,150.24569033,-0.00991671,-0.00736599,0.00000000,0.00000000,0.00000000,0.00000000
22.11000000,0.37114500,1.49600000,0.01246378,136.07984076,0.01238674,137.77590966,0.00081380,0.01769334,150.95839036,-0.01018279,-0.00751055,0.00000000,0.00000000,0.00000000,0.00000000
22.61000000,0.38224800,1.50500000,0.01274722,136.89850291,0.01266666,138.64357855,0.00055983,0.01810270,151.48543129,-0.01039271,-0.00770999,0.00000000,0.00000000,0.00000000,0.00000000
23.11000000,0.39491200,1.51100000,0.01324333,137.44427767,0.01315641,139.26449805,0.00097949,0.01844129,152.09515745,-0.01060617,-0.00783513,0.00000000,0.00000000,0.00000000,0.00000000
23.61000000,0.40691500,1.51800000,0.01367978,138.08101489,0.01358705,139.96993249,0.00086129,0.01879669,152.80094996,-0.01080570,-0.00799099,0.00000000,0.00000000,0.00000000,0.00000000
24.11000000,0.41920600,1.52600000,0.01398933,138.80871458,0.01389239,140.75055595,0.00061066,0.01921891,153.42439079,-0.01108185,-0.00813706,0.00000000,0.00000000,0.00000000,0.00000000
24.61000000,0.43121900,1.53200000,0.01441456,139.35448934,0.01431165,141.36322237,0.00083854,0.01956924,153.94407989,-0.01129693,-0.00827231,0.00000000,0.00000000,0.00000000,0.00000000
25.11000000,0.44322100,1.53900000,0.01484722,139.99122656,0.01473808,142.06970741,0.00085286,0.01994610,154.65462880,-0.01150565,-0.00844045,0.00000000,0.00000000,0.00000000,0.00000000
25.61000000,0.45490800,1.54600000,0.01520911,140.62796378,0.01509461,142.76679011,0.00071306,0.02034352,155.18242997,-0.01174135,-0.00860217,0.00000000,0.00000000,0.00000000,0.00000000
26.11000000,0.46637700,1.55300000,0.01565667,141.26470101,0.01553537,143.47643534,0.00088151,0.02067044,155.79290299,-0.01190478,-0.00876567,0.00000000,0.00000000,0.00000000,0.00000000
26.61000000,0.47882200,1.56100000,0.01600733,141.99240069,0.01588057,144.26532038,0.00069040,0.02109407,156.51224086,-0.01219265,-0.00890142,0.00000000,0.00000000,0.00000000,0.00000000
27.11000000,0.49013300,1.56800000,0.01639522,142.62913791,0.01626227,144.96757432,0.00076341,0.02146556,157.03726169,-0.01242084,-0.00904472,0.00000000,0.00000000,0.00000000,0.00000000
27.61000000,0.50304600,1.57400000,0.01689133,143.17491268,0.01675026,145.59332785,0.00097598,0.02181027,157.65181093,-0.01260109,-0.00920918,0.00000000,0.00000000,0.00000000,0.00000000
28.11000000,0.51426300,1.58000000,0.01724200,143.72068744,0.01709504,146.19871953,0.00068956,0.02221283,158.27595379,-0.01281160,-0.00940122,0.00000000,0.00000000,0.00000000,0.00000000
28.61000000,0.52704100,1.58800000,0.01759256,144.44838712,0.01743960,146.98960340,0.00068911,0.02259847,158.80443076,-0.01307117,-0.00952729,0.00000000,0.00000000,0.00000000,0.00000000
29.11000000,0.53845900,1.59400000,0.01805511,144.99416188,0.01789405,147.61204759,0.00090891,0.02294763,159.32747395,-0.01325425,-0.00969337,0.00000000,0.00000000,0.00000000,0.00000000
29.61000000,0.55094200,1.60000000,0.01842444,145.53993665,0.01825677,148.22142912,0.00072543,0.02332309,160.04214498,-0.01348291,-0.00984018,0.00000000,0.00000000,0.00000000,0.00000000
30.11000000,0.56175300,1.60700000,0.01883844,146.17667387,0.01866320,148.93041502,0.00081286,0.02370093,160.57059220,-0.01370003,-0.01000090,0.00000000,0.00000000,0.00000000,0.00000000
30.61000000,0.57437300,1.61200000,0.01923756,146.63148617,0.01905485,149.45231753,0.00078331,0.02407871,161.09941646,-0.01392213,-0.01015659,0.00000000,0.00000000,0.00000000,0.00000000
31.11000000,0.58557300,1.62000000,0.01958822,147.35918585,0.01939884,150.24569033,0.00068798,0.02445229,161.90886372,-0.01414972,-0.01030257,0.00000000,0.00000000,0.00000000,0.00000000
31.61000000,0.59749600,1.62700000,0.02001722,147.99592308,0.01981951,150.95839036,0.00084134,0.02481165,162.43556419,-0.01435625,-0.01045540,0.00000000,0.00000000,0.00000000,0.00000000
32.12000000,0.60908600,1.63200000,0.02044244,148.45073538,0.02023630,151.48543129,0.00081724,0.02518175,162.96438665,-0.01457599,-0.01060577,0.00000000,0.00000000,0.00000000,0.00000000
32.61000000,0.62102100,1.63800000,0.02079678,148.99651014,0.02058348,152.09515745,0.00070852,0.02557929,163.59183127,-0.01483280,-0.01074648,0.00000000,0.00000000,0.00000000,0.00000000
33.12000000,0.63285200,1.64500000,0.02116978,149.63324736,0.02094881,152.80094996,0.00071634,0.02593810,164.11960021,-0.01500635,-0.01093175,0.00000000,0.00000000,0.00000000,0.00000000
33.62000000,0.64453900,1.65100000,0.02161000,150.17902213,0.02137981,153.42439079,0.00086201,0.02630907,164.55592110,-0.01525017,-0.01105890,0.00000000,0.00000000,0.00000000,0.00000000
34.11000000,0.65619900,1.65600000,0.02197544,150.63383443,0.02173746,153.94407989,0.00072990,0.02667360,165.17919685,-0.01546760,-0.01120600,0.00000000,0.00000000,0.00000000,0.00000000
34.62000000,0.66771400,1.66300000,0.02237089,151.27057165,0.02212433,154.65462880,0.00075856,0.02702844,165.70741225,-0.01566756,-0.01136087,0.00000000,0.00000000,0.00000000,0.00000000
35.12000000,0.67967700,1.66800000,0.02278489,151.72538395,0.02252919,155.18242997,0.00080972,0.02739989,166.33268768,-0.01588074,-0.01151915,0.00000000,0.00000000,0.00000000,0.00000000
35.61000000,0.69093400,1.67400000,0.02312811,152.27115872,0.02286471,155.79290299,0.00068473,0.02778206,166.96020869,-0.01614164,-0.01164042,0.00000000,0.00000000,0.00000000,0.00000000
36.12000000,0.70295600,1.68100000,0.02357200,152.90789594,0.02329847,156.51224086,0.00085051,0.02813047,167.39452599,-0.01634818,-0.01178230,0.00000000,0.00000000,0.00000000,0.00000000
36.62000000,0.71453600,1.68600000,0.02395989,153.36270824,0.02367735,157.03726169,0.00075777,0.02849560,167.92597836,-0.01655419,-0.01194141,0.00000000,0.00000000,0.00000000,0.00000000
37.11000000,0.72672600,1.69200000,0.02432178,153.90848300,0.02403071,157.65181093,0.00072114,0.02887732,168.55467812,-0.01678498,-0.01209234,0.00000000,0.00000000,0.00000000,0.00000000
37.62000000,0.73800700,1.69800000,0.02474322,154.45425777,0.02444207,158.27595379,0.00080657,0.02925432,168.99482537,-0.01701196,-0.01224236,0.00000000,0.00000000,0.00000000,0.00000000
38.12000000,0.75004700,1.70300000,0.02514611,154.90907007,0.02483515,158.80443076,0.00078617,0.02960452,169.52487702,-0.01722357,-0.01238095,0.00000000,0.00000000,0.00000000,0.00000000
38.61000000,0.76159000,1.70800000,0.02551167,155.36388237,0.02519168,159.32747395,0.00072760,0.02997626,170.05895982,-0.01744725,-0.01252901,0.00000000,0.00000000,0.00000000,0.00000000
39.12000000,0.77348900,1.71500000,0.02590711,156.00061959,0.02557721,160.04214498,0.00075595,0.03035869,170.59525165,-0.01767981,-0.01267888,0.00000000,0.00000000,0.00000000,0.00000000
39.62000000,0.78470300,1.72000000,0.02630244,156.45543189,0.02596248,160.57059220,0.00077055,0.03072426,171.03479283,-0.01789099,-0.01283327,0.00000000,0.00000000,0.00000000,0.00000000
40.11000000,0.79631900,1.72500000,0.02669789,156.91024420,0.02634772,161.09941646,0.00078620,0.03110009,171.75927193,-0.01810201,-0.01299808,0.00000000,0.00000000,0.00000000,0.00000000
40.62000000,0.80793600,1.73300000,0.02709322,157.63794388,0.02673270,161.90886372,0.00075486,0.03147256,172.20072179,-0.01832882,-0.01314373,0.00000000,0.00000000,0.00000000,0.00000000
41.12000000,0.81995400,1.73800000,0.02747000,158.09275618,0.02709947,162.43556419,0.00073354,0.03182202,172.73286325,-0.01851749,-0.01330453,0.00000000,0.00000000,0.00000000,0.00000000
41.61000000,0.83190700,1.74300000,0.02785800,158.54756848,0.02747703,162.96438665,0.00077052,0.03220005,173.27032460,-0.01875703,-0.01344302,0.00000000,0.00000000,0.00000000,0.00000000
42.12000000,0.84338900,1.74900000,0.02827578,159.09334325,0.02788340,163.59183127,0.00079681,0.03257925,173.71394403,-0.01896910,-0.01361014,0.00000000,0.00000000,0.00000000,0.00000000
42.62000000,0.85517300,1.75400000,0.02865244,159.54815555,0.02824964,164.11960021,0.00073248,0.03292830,174.24708685,-0.01916461,-0.01376369,0.00000000,0.00000000,0.00000000,0.00000000
43.11000000,0.86658800,1.75800000,0.02904044,159.91200539,0.02862676,164.55592110,0.00076964,0.03330224,174.78495037,-0.01940293,-0.01389931,0.00000000,0.00000000,0.00000000,0.00000000
43.61000000,0.87820500,1.76400000,0.02942467,160.45778015,0.02900007,165.17919685,0.00074662,0.03369410,175.32634881,-0.01963176,-0.01406233,0.00000000,0.00000000,0.00000000,0.00000000
44.12000000,0.88962000,1.76900000,0.02979767,160.91259245,0.02936234,165.70741225,0.00071034,0.03404395,175.76616707,-0.01984617,-0.01419777,0.00000000,0.00000000,0.00000000,0.00000000
44.61000000,0.90116900,1.77500000,0.03018933,161.45836722,0.02974260,166.33268768,0.00077604,0.03441039,176.30382405,-0.02004512,-0.01436527,0.00000000,0.00000000,0.00000000,0.00000000
45.12000000,0.91261800,1.78100000,0.03059222,162.00414198,0.03013361,166.96020869,0.00076668,0.03477306,176.84119033,-0.02026385,-0.01450921,0.00000000,0.00000000,0.00000000,0.00000000
45.62000000,0.92436900,1.78500000,0.03095767,162.36799182,0.03048814,167.39452599,0.00070907,0.03513328,177.28381015,-0.02046004,-0.01467325,0.00000000,0.00000000,0.00000000,0.00000000
46.11000000,0.93585100,1.79000000,0.03134189,162.82280412,0.03086076,167.92597836,0.00076044,0.03554582,177.83077875,-0.02068371,-0.01486211,0.00000000,0.00000000,0.00000000,0.00000000
46.61000000,0.94753500,1.79600000,0.03174478,163.36857889,0.03125133,168.55467812,0.00078114,0.03587002,178.26762158,-0.02087742,-0.01499260,0.00000000,0.00000000,0.00000000,0.00000000
47.12000000,0.95905200,1.80000000,0.03214022,163.73242873,0.03163453,168.99482537,0.00075138,0.03622620,178.71046391,-0.02108089,-0.01514531,0.00000000,0.00000000,0.00000000,0.00000000
47.62000000,0.97053400,1.80500000,0.03250944,164.18724103,0.03199219,169.52487702,0.00071532,0.03662035,179.25525689,-0.02132209,-0.01529826,0.00000000,0.00000000,0.00000000,0.00000000
48.12000000,0.98215000,1.81000000,0.03290111,164.64205333,0.03237146,170.05895982,0.00075853,0.03697997,179.69936840,-0.02152681,-0.01545316,0.00000000,0.00000000,0.00000000,0.00000000
48.61000000,0.99369900,1.81500000,0.03330400,165.09686563,0.03276144,170.59525165,0.00079588,0.03733450,180.23776559,-0.02170652,-0.01562798,0.00000000,0.00000000,0.00000000,0.00000000
49.12000000,1.00561800,1.81900000,0.03368822,165.46071547,0.03313320,171.03479283,0.00072896,0.03771515,180.68632101,-0.02194183,-0.01577332,0.00000000,0.00000000,0.00000000,0.00000000
49.62000000,1.01730200,1.82600000,0.03408733,166.09745270,0.03351923,171.75927193,0.00077206,0.03806940,181.22538120,-0.02215781,-0.01591158,0.00000000,0.00000000,0.00000000,0.00000000
50.11000000,1.02905200,1.83000000,0.03447900,166.46130254,0.03389792,172.20072179,0.00077282,0.03845336,181.67520875,-0.02238849,-0.01606486,0.00000000,0.00000000,0.00000000,0.00000000
50.61000000,1.04076800,1.83500000,0.03484833,166.91611484,0.03425488,172.73286325,0.00071392,0.03881940,182.12208977,-0.02261546,-0.01620394,0.00000000,0.00000000,0.00000000,0.00000000
51.12000000,1.05231700,1.84000000,0.03524744,167.37092714,0.03464047,173.27032460,0.00075607,0.03917096,182.56662660,-0.02279106,-0.01637990,0.00000000,0.00000000,0.00000000,0.00000000
51.61000000,1.06390000,1.84400000,0.03564656,167.73477698,0.03502592,173.71394403,0.00078663,0.03954735,183.01601649,-0.02302189,-0.01652546,0.00000000,0.00000000,0.00000000,0.00000000
52.12000000,1.07544900,1.84900000,0.03601589,168.18958929,0.03538248,174.24708685,0.00069913,0.03993432,183.46767002,-0.02326081,-0.01667351,0.00000000,0.00000000,0.00000000,0.00000000
52.62000000,1.08699900,1.85400000,0.03641122,168.64440159,0.03576400,174.78495037,0.00076303,0.04027566,184.10162593,-0.02344531,-0.01683035,0.00000000,0.00000000,0.00000000,0.00000000
53.11000000,1.09858200,1.85900000,0.03682533,169.09921389,0.03616348,175.32634881,0.00081527,0.04066728,184.45961835,-0.02371203,-0.01695525,0.00000000,0.00000000,0.00000000,0.00000000
53.62000000,1.10996400,1.86300000,0.03719456,169.46306373,0.03651953,175.76616707,0.00069813,0.04105379,184.91219008,-0.02394126,-0.01711253,0.00000000,0.00000000,0.00000000,0.00000000
54.12000000,1.12148000,1.86800000,0.03758256,169.91787603,0.03689354,176.30382405,0.00074803,0.04138669,185.35512732,-0.02413129,-0.01725539,0.00000000,0.00000000,0.00000000,0.00000000
54.61000000,1.13306300,1.87300000,0.03796678,170.37268834,0.03726378,176.84119033,0.00075559,0.04178710,185.81092224,-0.02438006,-0.01740705,0.00000000,0.00000000,0.00000000,0.00000000
55.12000000,1.14494800,1.87700000,0.03834722,170.73653818,0.03763024,177.28381015,0.00071855,0.04212561,186.35087215,-0.02457599,-0.01754962,0.00000000,0.00000000,0.00000000,0.00000000
55.62000000,1.15663200,1.88200000,0.03878367,171.19135048,0.03805048,177.83077875,0.00084048,0.04247366,186.70214315,-0.02475058,-0.01772308,0.00000000,0.00000000,0.00000000,0.00000000
56.12000000,1.16824800,1.88600000,0.03912689,171.55520032,0.03838083,178.26762158,0.00066071,0.04286303,187.15683593,-0.02500802,-0.01785500,0.00000000,0.00000000,0.00000000,0.00000000
56.62000000,1.17986500,1.89000000,0.03950356,171.91905016,0.03874325,178.71046391,0.00072484,0.04320598,187.60312909,-0.02519963,-0.01800634,0.00000000,0.00000000,0.00000000,0.00000000
57.11000000,1.19158100,1.89500000,0.03992133,172.37386247,0.03914507,179.25525689,0.00082004,0.04357232,188.14964242,-0.02542154,-0.01815078,0.00000000,0.00000000,0.00000000,0.00000000
57.61000000,1.20313000,1.89900000,0.04030189,172.73771231,0.03951095,179.69936840,0.00073176,0.04396607,188.51060749,-0.02565433,-0.01831174,0.00000000,0.00000000,0.00000000,0.00000000
58.12000000,1.21461200,1.90400000,0.04067867,173.19252461,0.03987306,180.23776559,0.00071003,0.04431929,188.95975042,-0.02585672,-0.01846257,0.00000000,0.00000000,0.00000000,0.00000000
58.61000000,1.22616200,1.90800000,0.04108144,173.55637445,0.04026002,180.68632101,0.00078971,0.04467587,189.40982993,-0.02607820,-0.01859767,0.00000000,0.00000000,0.00000000,0.00000000
59.11000000,1.23777800,1.91300000,0.04145822,174.01118675,0.04062187,181.22538120,0.00072369,0.04509050,189.77559441,-0.02635414,-0.01873636,0.00000000,0.00000000,0.00000000,0.00000000
59.62000000,1.24932700,1.91700000,0.04186478,174.37503659,0.04101216,181.67520875,0.00076528,0.04542770,190.31827619,-0.02651867,-0.01890903,0.00000000,0.00000000,0.00000000,0.00000000
60.11000000,1.26091100,1.92100000,0.04225278,174.73888644,0.04138450,182.12208977,0.00075988,0.04579945,190.67644590,-0.02676764,-0.01903181,0.00000000,0.00000000,0.00000000,0.00000000
60.61000000,1.27299800,1.92500000,0.04262578,175.10273628,0.04174232,182.56662660,0.00071563,0.04619093,191.13441387,-0.02699076,-0.01920017,0.00000000,0.00000000,0.00000000,0.00000000
61.12000000,1.28431100,1.92900000,0.04302489,175.46658612,0.04212504,183.01601649,0.00075043,0.04653266,191.58316158,-0.02717710,-0.01935556,0.00000000,0.00000000,0.00000000,0.00000000
61.61000000,1.29592800,1.93300000,0.04343522,175.83043596,0.04251837,183.46767002,0.00080271,0.04691812,191.94476814,-0.02745436,-0.01946376,0.00000000,0.00000000,0.00000000,0.00000000
62.12000000,1.30767900,1.93900000,0.04380078,176.37621072,0.04286865,184.10162593,0.00068682,0.04728436,192.39880968,-0.02765045,-0.01963391,0.00000000,0.00000000,0.00000000,0.00000000
62.62000000,1.31929500,1.94200000,0.04421489,176.64909810,0.04326530,184.45961835,0.00079331,0.04763276,192.84971315,-0.02786223,-0.01977053,0.00000000,0.00000000,0.00000000,0.00000000
63.11000000,1.33091200,1.94600000,0.04462522,177.01294795,0.04365818,184.91219008,0.00080180,0.04801070,193.21068372,-0.02808564,-0.01992506,0.00000000,0.00000000,0.00000000,0.00000000
63.61000000,1.34286400,1.95000000,0.04497956,177.37679779,0.04399732,185.35512732,0.00067828,0.04839063,193.66828179,-0.02831873,-0.02007190,0.00000000,0.00000000,0.00000000,0.00000000
64.11000000,1.35421200,1.95400000,0.04540478,177.74064763,0.04440416,185.81092224,0.00081367,0.04873514,194.11931264,-0.02849376,-0.02024138,0.00000000,0.00000000,0.00000000,0.00000000
64.61000000,1.36596300,1.95900000,0.04576667,178.19545993,0.04475027,186.35087215,0.00069222,0.04912317,194.48305973,-0.02871483,-0.02040834,0.00000000,0.00000000,0.00000000,0.00000000
65.11000000,1.37751200,1.96200000,0.04613589,178.46834731,0.04510327,186.70214315,0.00070600,0.04949695,194.84427941,-0.02895805,-0.02053891,0.00000000,0.00000000,0.00000000,0.00000000
65.61000000,1.38906200,1.96600000,0.04655000,178.83219715,0.04549904,187.15683593,0.00079154,0.04983614,195.39125048,-0.02914276,-0.02069337,0.00000000,0.00000000,0.00000000,0.00000000
66.11000000,1.40061100,1.97000000,0.04691556,179.19604700,0.04584827,187.60312909,0.00069847,0.05023579,195.66192483,-0.02937426,-0.02086153,0.00000000,0.00000000,0.00000000,0.00000000
66.61000000,1.41229500,1.97500000,0.04730722,179.65085930,0.04622232,188.14964242,0.00074809,0.05057470,196.20948836,-0.02957308,-0.02100162,0.00000000,0.00000000,0.00000000,0.00000000
67.11000000,1.42374300,1.97800000,0.04772500,179.92374668,0.04662115,188.51060749,0.00079765,0.05093866,196.47360526,-0.02974881,-0.02118985,0.00000000,0.00000000,0.00000000,0.00000000
67.61000000,1.43556000,1.98200000,0.04810178,180.28759652,0.04698070,188.95975042,0.00071910,0.05133504,196.93686139,-0.03001307,-0.02132198,0.00000000,0.00000000,0.00000000,0.00000000
68.11000000,1.44727700,1.98600000,0.04848222,180.65144636,0.04734362,189.40982993,0.00072584,0.05166577,197.29114446,-0.03020706,-0.02145871,0.00000000,0.00000000,0.00000000,0.00000000
68.61000000,1.45963200,1.98900000,0.04892244,180.92433374,0.04776339,189.77559441,0.00083956,0.05204287,197.84754976,-0.03040561,-0.02163726,0.00000000,0.00000000,0.00000000,0.00000000
69.11000000,1.47135000,1.99400000,0.04928422,181.37914605,0.04810824,190.31827619,0.00068969,0.05243804,198.11875860,-0.03067247,-0.02176557,0.00000000,0.00000000,0.00000000,0.00000000
69.61000000,1.48236200,1.99700000,0.04967967,181.65203343,0.04848504,190.67644590,0.00075360,0.05279993,198.47996586,-0.03088509,-0.02191484,0.00000000,0.00000000,0.00000000,0.00000000
70.11000000,1.49441500,2.00100000,0.05009744,182.01588327,0.04888296,191.13441387,0.00079585,0.05314850,199.03168981,-0.03108161,-0.02206689,0.00000000,0.00000000,0.00000000,0.00000000
70.61000000,1.50592900,2.00500000,0.05046300,182.37973311,0.04923102,191.58316158,0.00069611,0.05355368,199.30559106,-0.03133399,-0.02221969,0.00000000,0.00000000,0.00000000,0.00000000
71.11000000,1.51781500,2.00800000,0.05087333,182.65262049,0.04962156,191.94476814,0.00078109,0.05389275,199.75953423,-0.03151300,-0.02237974,0.00000000,0.00000000,0.00000000,0.00000000
71.61000000,1.52912900,2.01200000,0.05126500,183.01647033,0.04999420,192.39880968,0.00074527,0.05428579,200.12802562,-0.03175740,-0.02252840,0.00000000,0.00000000,0.00000000,0.00000000
72.11000000,1.54128300,2.01600000,0.05163800,183.38032017,0.05034895,192.84971315,0.00070950,0.05466456,200.49390769,-0.03197735,-0.02268721,0.00000000,0.00000000,0.00000000,0.00000000
72.61000000,1.55259700,2.01900000,0.05204089,183.65320756,0.05073198,193.21068372,0.00076607,0.05500814,200.85295560,-0.03218983,-0.02281831,0.00000000,0.00000000,0.00000000,0.00000000
73.11000000,1.56461600,2.02300000,0.05244744,184.01705740,0.05111835,193.66828179,0.00077274,0.05540982,201.32064612,-0.03241799,-0.02299183,0.00000000,0.00000000,0.00000000,0.00000000
73.61000000,1.57609700,2.02700000,0.05281678,184.38090724,0.05146922,194.11931264,0.00070173,0.05579869,201.68936230,-0.03267450,-0.02312419,0.00000000,0.00000000,0.00000000,0.00000000
74.11000000,1.58814900,2.03000000,0.05323078,184.65379462,0.05186237,194.48305973,0.00078631,0.05613131,202.04694147,-0.03282757,-0.02330374,0.00000000,0.00000000,0.00000000,0.00000000
74.61000000,1.59953000,2.03300000,0.05362989,184.92668200,0.05224124,194.84427941,0.00075774,0.05652699,202.41753860,-0.03307856,-0.02344842,0.00000000,0.00000000,0.00000000,0.00000000
75.11000000,1.61154800,2.03800000,0.05399544,185.38149430,0.05258813,195.39125048,0.00069378,0.05689650,202.87992237,-0.03330551,-0.02359099,0.00000000,0.00000000,0.00000000,0.00000000
75.61000000,1.62323200,2.04000000,0.05442078,185.56341922,0.05299159,195.66192483,0.00080692,0.05727559,203.15082104,-0.03351606,-0.02375953,0.00000000,0.00000000,0.00000000,0.00000000
76.11000000,1.63491600,2.04500000,0.05478633,186.01823153,0.05333822,196.20948836,0.00069326,0.05771271,203.53065896,-0.03380437,-0.02390834,0.00000000,0.00000000,0.00000000,0.00000000
76.61000000,1.64646500,2.04700000,0.05517422,186.20015645,0.05370589,196.47360526,0.00073535,0.05801880,203.98095294,-0.03395775,-0.02406106,0.00000000,0.00000000,0.00000000,0.00000000
77.11000000,1.65814900,2.05100000,0.05559944,186.56400629,0.05410880,196.93686139,0.00080581,0.05836254,204.24525344,-0.03414548,-0.02421706,0.00000000,0.00000000,0.00000000,0.00000000
77.61000000,1.66942900,2.05400000,0.05595389,186.83689367,0.05444452,197.29114446,0.00067144,0.05875582,204.71392689,-0.03439485,-0.02436096,0.00000000,0.00000000,0.00000000,0.00000000
78.11000000,1.68141500,2.05900000,0.05636044,187.29170597,0.05482946,197.84754976,0.00076988,0.05912239,205.08038572,-0.03459742,-0.02452497,0.00000000,0.00000000,0.00000000,0.00000000
78.61000000,1.69333300,2.06100000,0.05678200,187.47363089,0.05522844,198.11875860,0.00079797,0.05947124,205.44343585,-0.03482211,-0.02464912,0.00000000,0.00000000,0.00000000,0.00000000
79.11000000,1.70505000,2.06400000,0.05716989,187.74651827,0.05559542,198.47996586,0.00073396,0.05985284,205.71634589,-0.03503775,-0.02481510,0.00000000,0.00000000,0.00000000,0.00000000
79.61000000,1.71700200,2.06900000,0.05754667,188.20133058,0.05595176,199.03168981,0.00071268,0.06023293,206.08629583,-0.03526380,-0.02496913,0.00000000,0.00000000,0.00000000,0.00000000
80.11000000,1.72915400,2.07100000,0.05797933,188.38325550,0.05636080,199.30559106,0.00081808,0.06061151,206.55339764,-0.03547463,-0.02513688,0.00000000,0.00000000,0.00000000,0.00000000
80.61000000,1.74063500,2.07500000,0.05834489,188.74710534,0.05670626,199.75953423,0.00069093,0.06096824,206.82180140,-0.03569825,-0.02526999,0.00000000,0.00000000,0.00000000,0.00000000
81.11000000,1.75231800,2.07800000,0.05876644,189.01999272,0.05710450,200.12802562,0.00079647,0.06133396,207.18952321,-0.03591442,-0.02541954,0.00000000,0.00000000,0.00000000,0.00000000
81.61000000,1.76437000,2.08100000,0.05917300,189.29288010,0.05748841,200.49390769,0.00076783,0.06173787,207.56543816,-0.03618944,-0.02554843,0.00000000,0.00000000,0.00000000,0.00000000
82.11000000,1.77665800,2.08400000,0.05954233,189.56576748,0.05783705,200.85295560,0.00069728,0.06208575,207.92994411,-0.03637859,-0.02570716,0.00000000,0.00000000,0.00000000,0.00000000
82.61000000,1.78864300,2.08800000,0.05997500,189.92961732,0.05824532,201.32064612,0.00081654,0.06244410,208.29686694,-0.03656814,-0.02587596,0.00000000,0.00000000,0.00000000,0.00000000
83.11000000,1.80022600,2.09100000,0.06039278,190.20250470,0.05863938,201.68936230,0.00078812,0.06284058,208.67201241,-0.03681581,-0.02602477,0.00000000,0.00000000,0.00000000,0.00000000
83.61000000,1.81221100,2.09400000,0.06075089,190.47539209,0.05897704,202.04694147,0.00067532,0.06319512,209.03863078,-0.03702764,-0.02616748,0.00000000,0.00000000,0.00000000,0.00000000
84.11000000,1.82419700,2.09700000,0.06117622,190.74827947,0.05937794,202.41753860,0.00080179,0.06358082,209.41203350,-0.03725215,-0.02632867,0.00000000,0.00000000,0.00000000,0.00000000
84.61000000,1.83614800,2.10100000,0.06157533,191.11212931,0.05975397,202.87992237,0.00075206,0.06395033,209.68474534,-0.03746876,-0.02648157,0.00000000,0.00000000,0.00000000,0.00000000
85.11000000,1.84820000,2.10300000,0.06198189,191.29405423,0.06013687,203.15082104,0.00076580,0.06431139,210.05343309,-0.03768831,-0.02662308,0.00000000,0.00000000,0.00000000,0.00000000
85.61000000,1.86058800,2.10600000,0.06245189,191.56694161,0.06057934,203.53065896,0.00088494,0.06471746,210.43186171,-0.03792308,-0.02679438,0.00000000,0.00000000,0.00000000,0.00000000
86.11000000,1.87243900,2.11000000,0.06278389,191.93079145,0.06089178,203.98095294,0.00062487,0.06509005,210.70583155,-0.03814854,-0.02694151,0.00000000,0.00000000,0.00000000,0.00000000
86.61000000,1.88345000,2.11200000,0.06315322,192.11271637,0.06123923,204.24525344,0.00069491,0.06545420,211.07588589,-0.03835992,-0.02709428,0.00000000,0.00000000,0.00000000,0.00000000
87.11000000,1.89540100,2.11600000,0.06357844,192.47656621,0.06163911,204.71392689,0.00079977,0.06581810,211.44613412,-0.03856440,-0.02725370,0.00000000,0.00000000,0.00000000,0.00000000
87.61000000,1.90708400,2.11900000,0.06397389,192.74945360,0.06201085,205.08038572,0.00074347,0.06620071,211.72283147,-0.03878473,-0.02741598,0.00000000,0.00000000,0.00000000,0.00000000
88.11000000,1.91910300,2.12200000,0.06435056,193.02234098,0.06236481,205.44343585,0.00070791,0.06657476,212.09570064,-0.03902127,-0.02755349,0.00000000,0.00000000,0.00000000,0.00000000
88.61000000,1.93065200,2.12400000,0.06476089,193.20426590,0.06275026,205.71634589,0.00077090,0.06696262,212.47176343,-0.03925355,-0.02770907,0.00000000,0.00000000,0.00000000,0.00000000
89.11000000,1.94297200,2.12700000,0.06517122,193.47715328,0.06313556,206.08629583,0.00077060,0.06730306,212.74008674,-0.03944314,-0.02785991,0.00000000,0.00000000,0.00000000,0.00000000
89.61000000,1.95445400,2.13100000,0.06558156,193.84100312,0.06352071,206.55339764,0.00077031,0.06768721,213.11582897,-0.03966938,-0.02801783,0.00000000,0.00000000,0.00000000,0.00000000
90.11000000,1.96640600,2.13300000,0.06596578,194.02292804,0.06388122,206.82180140,0.00072102,0.06808833,213.49546683,-0.03992402,-0.02816432,0.00000000,0.00000000,0.00000000,0.00000000
90.61000000,1.97825700,2.13600000,0.06636122,194.29581542,0.06425213,207.18952321,0.00074181,0.06847004,213.77321545,-0.04014535,-0.02832468,0.00000000,0.00000000,0.00000000,0.00000000
91.11000000,1.99061000,2.13900000,0.06679767,194.56870280,0.06466133,207.56543816,0.00081840,0.06883630,214.14586549,-0.04035544,-0.02848086,0.00000000,0.00000000,0.00000000,0.00000000
91.61000000,2.00226000,2.14200000,0.06717433,194.84159019,0.06501435,207.92994411,0.00070604,0.06919689,214.41947316,-0.04056750,-0.02862939,0.00000000,0.00000000,0.00000000,0.00000000
92.11000000,2.01427800,2.14500000,0.06756233,195.11447757,0.06537786,208.29686694,0.00072702,0.06957328,214.79476220,-0.04080015,-0.02877313,0.00000000,0.00000000,0.00000000,0.00000000
92.61000000,2.02646500,2.14800000,0.06799133,195.38736495,0.06577963,208.67201241,0.00080354,0.06995439,215.07318135,-0.04101370,-0.02894069,0.00000000,0.00000000,0.00000000,0.00000000
93.11000000,2.03838300,2.15100000,0.06837556,195.66025233,0.06613932,209.03863078,0.00071939,0.07032348,215.44736931,-0.04123465,-0.02908883,0.00000000,0.00000000,0.00000000,0.00000000
93.61000000,2.05060300,2.15400000,0.06879333,195.93313971,0.06653029,209.41203350,0.00078193,0.07070770,215.72686018,-0.04144645,-0.02926125,0.00000000,0.00000000,0.00000000,0.00000000
94.11000000,2.06275700,2.15600000,0.06919244,196.11506463,0.06690364,209.68474534,0.00074670,0.07110766,216.10821091,-0.04172094,-0.02938672,0.00000000,0.00000000,0.00000000,0.00000000
94.61000000,2.07467500,2.15900000,0.06958411,196.38795201,0.06726989,210.05343309,0.00073251,0.07147439,216.38432040,-0.04192584,-0.02954856,0.00000000,0.00000000,0.00000000,0.00000000
95.11000000,2.08716400,2.16200000,0.07002422,196.66083939,0.06768129,210.43186171,0.00082279,0.07182711,216.65755975,-0.04211221,-0.02971490,0.00000000,0.00000000,0.00000000,0.00000000
95.61000000,2.09891400,2.16400000,0.07042711,196.84276431,0.06805774,210.70583155,0.00075290,0.07223550,217.13983374,-0.04237789,-0.02985761,0.00000000,0.00000000,0.00000000,0.00000000
96.11000000,2.11073100,2.16700000,0.07082256,197.11565170,0.06842710,211.07588589,0.00073872,0.07260868,217.41795829,-0.04259880,-0.03000988,0.00000000,0.00000000,0.00000000,0.00000000
96.61000000,2.12268300,2.17000000,0.07121789,197.38853908,0.06879622,211.44613412,0.00073824,0.07297125,217.69394426,-0.04279576,-0.03017549,0.00000000,0.00000000,0.00000000,0.00000000
97.11000000,2.13456800,2.17200000,0.07163200,197.57046400,0.06918272,211.72283147,0.00077301,0.07337165,217.97837591,-0.04305269,-0.03031896,0.00000000,0.00000000,0.00000000,0.00000000
97.61000000,2.14678900,2.17500000,0.07203856,197.84335138,0.06956203,212.09570064,0.00075862,0.07373265,218.35290392,-0.04324311,-0.03048955,0.00000000,0.00000000,0.00000000,0.00000000
98.11000000,2.15887400,2.17800000,0.07246011,198.11623876,0.06995518,212.47176343,0.00078630,0.07411551,218.63390744,-0.04349172,-0.03062379,0.00000000,0.00000000,0.00000000,0.00000000
98.61000000,2.17106100,2.18000000,0.07282933,198.29816368,0.07029940,212.74008674,0.00068843,0.07449822,218.91506297,-0.04369097,-0.03080725,0.00000000,0.00000000,0.00000000,0.00000000
99.11000000,2.18301300,2.18300000,0.07324722,198.57105106,0.07068884,213.11582897,0.00077889,0.07486566,219.29168878,-0.04392422,-0.03094143,0.00000000,0.00000000,0.00000000,0.00000000
99.61000000,2.19540100,2.18600000,0.07368356,198.84393844,0.07109531,213.49546683,0.00081294,0.07524120,219.57167218,-0.04413574,-0.03110546,0.00000000,0.00000000,0.00000000,0.00000000
100.11000000,2.20775500,2.18800000,0.07409767,199.02586336,0.07148093,213.77321545,0.00077124,0.07561859,219.95096205,-0.04437789,-0.03124070,0.00000000,0.00000000,0.00000000,0.00000000
100.61000000,2.21970800,2.19100000,0.07449678,199.29875074,0.07185244,214.14586549,0.00074302,0.07598152,220.12980438,-0.04459601,-0.03138551,0.00000000,0.00000000,0.00000000,0.00000000
101.11000000,2.23186100,2.19300000,0.07488844,199.48067567,0.07221688,214.41947316,0.00072889,0.07638067,220.41554918,-0.04483959,-0.03154108,0.00000000,0.00000000,0.00000000,0.00000000
101.61000000,2.24364500,2.19600000,0.07529878,199.75356305,0.07259856,214.79476220,0.00076334,0.07675762,220.79540499,-0.04505724,-0.03170038,0.00000000,0.00000000,0.00000000,0.00000000
102.11000000,2.25586500,2.19800000,0.07571289,199.93548797,0.07298359,215.07318135,0.00077008,0.07712210,221.07388594,-0.04527043,-0.03185167,0.00000000,0.00000000,0.00000000,0.00000000
102.61000000,2.26781600,2.20100000,0.07611567,200.20837535,0.07335795,215.44736931,0.00074872,0.07751939,221.45873736,-0.04551150,-0.03200790,0.00000000,0.00000000,0.00000000,0.00000000
103.11000000,2.28040600,2.20300000,0.07653344,200.39030027,0.07374611,215.72686018,0.00077630,0.07789053,221.73909682,-0.04573785,-0.03215269,0.00000000,0.00000000,0.00000000,0.00000000
103.61000000,2.29252600,2.20600000,0.07696989,200.66318765,0.07415144,216.10821091,0.00081067,0.07828196,222.02415237,-0.04596978,-0.03231218,0.00000000,0.00000000,0.00000000,0.00000000
104.11000000,2.30488100,2.20800000,0.07736911,200.84511257,0.07452206,216.38432040,0.00074124,0.07867679,222.31016061,-0.04619591,-0.03248088,0.00000000,0.00000000,0.00000000,0.00000000
104.61000000,2.31693400,2.21000000,0.07775333,201.02703749,0.07487863,216.65755975,0.00071313,0.07903708,222.58864909,-0.04639467,-0.03264241,0.00000000,0.00000000,0.00000000,0.00000000
105.11000000,2.32905400,2.21400000,0.07820089,201.39088733,0.07529381,217.13983374,0.00083036,0.07939734,222.86730422,-0.04660647,-0.03279086,0.00000000,0.00000000,0.00000000,0.00000000
105.61000000,2.34124000,2.21600000,0.07860756,201.57281225,0.07567091,217.41795829,0.00075420,0.07981221,223.15835836,-0.04685522,-0.03295698,0.00000000,0.00000000,0.00000000,0.00000000
106.11000000,2.35369500,2.21800000,0.07900289,201.75473718,0.07603736,217.69394426,0.00073291,0.08016732,223.53540122,-0.04705539,-0.03311193,0.00000000,0.00000000,0.00000000,0.00000000
106.61000000,2.36561300,2.22000000,0.07943933,201.93666210,0.07644177,217.97837591,0.00080881,0.08053734,223.81682133,-0.04730140,-0.03323594,0.00000000,0.00000000,0.00000000,0.00000000
107.11000000,2.37806900,2.22300000,0.07983478,202.20954948,0.07680805,218.35290392,0.00073255,0.08094144,224.10608116,-0.04755815,-0.03338329,0.00000000,0.00000000,0.00000000,0.00000000
107.61000000,2.39015500,2.22500000,0.08025256,202.39147440,0.07719486,218.63390744,0.00077363,0.08127360,224.37934923,-0.04770469,-0.03356891,0.00000000,0.00000000,0.00000000,0.00000000
