Repository: noberito/ethz

**MODELLING AND CALIBRATING A POLYN YIELD SURFACE FUNCTION**

---

In the context of my research assistant internship at ETH Zurich, I have to implement and find an operationnal strategy to calibrate a yield surface function based on the polyN model which is a homogenous polynomial of degree N.

To make the calibration operationnal please copy paste a folder "{material}_results" containing the csv files for a given material in the lab_data directory and then change the parameters you want in the polyN_optimization/param.txt. Then run polyN_optimization/optimize_polyN.py. The coefficients of the polyN function will be accessible in the polyN_coeff.npy file.

File: lab_data/AA6014-T4_results/DATA/UT_00_1.csv (part 2 of 3)
Time[s],Displacement[mm],Force[kN],EngStrain_longi,EngStress[MPa],TrueStrain,TrueStress[MPa],TrueStrainRate[1/s],PlasticStrain_longi,PlasticStress[MPa],PlasticStrain_thick,PlasticStrain_width,R-Value,Thickness[mm],Width[mm], Young's Modulus [MPa]
108.11000000,2.37836600,2.38000000,0.07817222,215.21030166,0.07526722,232.03376919,0.00078213,0.07908880,238.02496011,-0.04488084,-0.03420796,0.00000000,0.00000000,0.00000000,0.00000000
108.61000000,2.39045200,2.38300000,0.07856389,215.48157515,0.07563042,232.41064568,0.00072641,0.07946592,238.31216945,-0.04509894,-0.03436698,0.00000000,0.00000000,0.00000000,0.00000000
109.11000000,2.40273900,2.38500000,0.07897422,215.66242414,0.07601080,232.69419635,0.00076074,0.07984300,238.59955293,-0.04531041,-0.03453259,0.00000000,0.00000000,0.00000000,0.00000000
109.61000000,2.41475800,2.38800000,0.07937333,215.93369763,0.07638063,233.07307499,0.00073966,0.08017195,238.87558690,-0.04547989,-0.03469206,0.00000000,0.00000000,0.00000000,0.00000000
110.11000000,2.42697800,2.39000000,0.07976878,216.11454663,0.07674692,233.35373987,0.00073260,0.08057267,239.16900264,-0.04571452,-0.03485815,0.00000000,0.00000000,0.00000000,0.00000000
110.61000000,2.43839200,2.39200000,0.08017167,216.29539562,0.07711998,233.63615798,0.00074611,0.08092866,239.45186640,-0.04588544,-0.03504322,0.00000000,0.00000000,0.00000000,0.00000000
111.11000000,2.45135100,2.39500000,0.08058567,216.56666911,0.07750318,234.01883852,0.00076640,0.08130852,239.74064786,-0.04610615,-0.03520236,0.00000000,0.00000000,0.00000000,0.00000000
111.61000000,2.46397400,2.39700000,0.08101089,216.74751810,0.07789661,234.30642721,0.00078687,0.08171213,240.03533675,-0.04635097,-0.03536116,0.00000000,0.00000000,0.00000000,0.00000000
112.11000000,2.47585900,2.39900000,0.08141744,216.92836710,0.07827263,234.59012037,0.00075204,0.08206444,240.31785511,-0.04660248,-0.03546196,0.00000000,0.00000000,0.00000000,0.00000000
112.61000000,2.48831300,2.40200000,0.08181289,217.19964059,0.07863823,234.96937065,0.00073121,0.08246299,240.71057607,-0.04678421,-0.03567878,0.00000000,0.00000000,0.00000000,0.00000000
113.11000000,2.50076800,2.40400000,0.08224556,217.38048958,0.07903810,235.25906871,0.00079973,0.08279589,240.88989366,-0.04695262,-0.03584327,0.00000000,0.00000000,0.00000000,0.00000000
113.61000000,2.51265300,2.40600000,0.08263344,217.56133857,0.07939645,235.53918136,0.00071669,0.08330113,241.20994722,-0.04726829,-0.03603284,0.00000000,0.00000000,0.00000000,0.00000000
114.11000000,2.52544400,2.40800000,0.08306256,217.74218756,0.07979273,235.82841012,0.00079256,0.08356415,241.47156623,-0.04737417,-0.03618997,0.00000000,0.00000000,0.00000000,0.00000000
114.61000000,2.53803400,2.41100000,0.08348400,218.01346105,0.08018177,236.21409684,0.00077809,0.08394307,241.76142603,-0.04764614,-0.03629693,0.00000000,0.00000000,0.00000000,0.00000000
115.11000000,2.55022100,2.41300000,0.08387578,218.19431005,0.08054330,236.49552751,0.00072305,0.08432175,242.05141235,-0.04781506,-0.03650669,0.00000000,0.00000000,0.00000000,0.00000000
115.61000000,2.56217200,2.41500000,0.08428233,218.37515904,0.08091832,236.78032699,0.00075005,0.08471052,242.34404001,-0.04804873,-0.03666179,0.00000000,0.00000000,0.00000000,0.00000000
116.11000000,2.57493000,2.41700000,0.08468889,218.55600803,0.08129321,237.06527351,0.00074977,0.08508889,242.63433057,-0.04826966,-0.03681923,0.00000000,0.00000000,0.00000000,0.00000000
116.61000000,2.58681400,2.42000000,0.08510300,218.82728152,0.08167491,237.45013966,0.00076341,0.08545010,242.92062333,-0.04847685,-0.03697325,0.00000000,0.00000000,0.00000000,0.00000000
117.11000000,2.59903400,2.42200000,0.08549467,219.00813051,0.08203580,237.73215763,0.00072177,0.08583497,243.21286871,-0.04868334,-0.03715163,0.00000000,0.00000000,0.00000000,0.00000000
117.61000000,2.61199400,2.42400000,0.08593489,219.18897951,0.08244126,238.02496011,0.00081094,0.08621969,243.50526789,-0.04893099,-0.03728870,0.00000000,0.00000000,0.00000000,0.00000000
118.11000000,2.62458300,2.42600000,0.08634889,219.36982850,0.08282243,238.31216945,0.00076233,0.08659886,243.69721897,-0.04911522,-0.03748365,0.00000000,0.00000000,0.00000000,0.00000000
118.61000000,2.63677000,2.42800000,0.08676300,219.55067749,0.08320355,238.59955293,0.00076225,0.08696983,243.98659204,-0.04938127,-0.03758856,0.00000000,0.00000000,0.00000000,0.00000000
119.11000000,2.64875500,2.43000000,0.08712478,219.73152649,0.08353639,238.87558690,0.00066568,0.08733710,244.27524606,-0.04952510,-0.03781200,0.00000000,0.00000000,0.00000000,0.00000000
119.61000000,2.66131100,2.43200000,0.08756500,219.91237548,0.08394125,239.16900264,0.00080972,0.08772112,244.56818980,-0.04974400,-0.03797712,0.00000000,0.00000000,0.00000000,0.00000000
120.11000000,2.67312800,2.43400000,0.08795656,220.09322447,0.08430122,239.45186640,0.00071993,0.08809499,244.85882947,-0.04999511,-0.03809987,0.00000000,0.00000000,0.00000000,0.00000000
120.61000000,2.68612000,2.43600000,0.08837433,220.27407347,0.08468515,239.74064786,0.00076786,0.08845990,245.04797997,-0.05018085,-0.03827905,0.00000000,0.00000000,0.00000000,0.00000000
121.11000000,2.69867700,2.43800000,0.08881822,220.45492246,0.08509291,240.03533675,0.00081553,0.08884357,245.34136541,-0.05038869,-0.03845488,0.00000000,0.00000000,0.00000000,0.00000000
121.61000000,2.71082900,2.44000000,0.08920622,220.63577145,0.08544919,240.31785511,0.00071257,0.08921700,245.63241696,-0.05060509,-0.03861191,0.00000000,0.00000000,0.00000000,0.00000000
122.11000000,2.72331800,2.44300000,0.08964644,220.90704494,0.08585328,240.71057607,0.00080817,0.08960038,245.92610799,-0.05079002,-0.03881035,0.00000000,0.00000000,0.00000000,0.00000000
122.61000000,2.73490100,2.44400000,0.09001200,220.99746944,0.08618871,240.88989366,0.00067085,0.08997824,246.11900182,-0.05102977,-0.03894847,0.00000000,0.00000000,0.00000000,0.00000000
123.11000000,2.74963800,2.44600000,0.09056778,221.17831843,0.08669846,241.20994722,0.00101950,0.09037352,246.51564718,-0.05123570,-0.03913782,0.00000000,0.00000000,0.00000000,0.00000000
123.61000000,2.76048200,2.44800000,0.09085867,221.35916742,0.08696515,241.47156623,0.00053339,0.09072055,246.70121072,-0.05142105,-0.03929950,0.00000000,0.00000000,0.00000000,0.00000000
124.11000000,2.77246800,2.45000000,0.09127656,221.54001642,0.08734816,241.76142603,0.00076602,0.09113717,247.00386142,-0.05169341,-0.03944377,0.00000000,0.00000000,0.00000000,0.00000000
124.61000000,2.78532600,2.45200000,0.09169433,221.72086541,0.08773092,242.05141235,0.00076552,0.09153136,247.20137001,-0.05189698,-0.03963437,0.00000000,0.00000000,0.00000000,0.00000000
125.11000000,2.79815000,2.45400000,0.09212333,221.90171440,0.08812381,242.34404001,0.00078578,0.09195095,247.50513369,-0.05214460,-0.03980635,0.00000000,0.00000000,0.00000000,0.00000000
125.61000000,2.81040400,2.45600000,0.09254111,222.08256340,0.08850628,242.63433057,0.00076493,0.09225225,247.77969551,-0.05229773,-0.03995453,0.00000000,0.00000000,0.00000000,0.00000000
126.11000000,2.82279200,2.45800000,0.09294022,222.26341239,0.08887152,242.92062333,0.00073048,0.09260747,248.06782395,-0.05249647,-0.04011100,0.00000000,0.00000000,0.00000000,0.00000000
126.61000000,2.83554900,2.46000000,0.09336544,222.44426138,0.08926050,243.21286871,0.00077797,0.09300447,248.26660816,-0.05270078,-0.04030370,0.00000000,0.00000000,0.00000000,0.00000000
127.11000000,2.84797000,2.46200000,0.09379067,222.62511037,0.08964934,243.50526789,0.00077767,0.09338293,248.56086083,-0.05292772,-0.04045522,0.00000000,0.00000000,0.00000000,0.00000000
127.61000000,2.86059400,2.46300000,0.09420844,222.71553487,0.09003122,243.69721897,0.00076376,0.09376948,248.75730953,-0.05314616,-0.04062332,0.00000000,0.00000000,0.00000000,0.00000000
128.11000000,2.87314900,2.46500000,0.09461889,222.89638386,0.09040626,243.98659204,0.00075007,0.09414091,249.05014878,-0.05334585,-0.04079505,0.00000000,0.00000000,0.00000000,0.00000000
128.61000000,2.88567200,2.46700000,0.09502544,223.07723286,0.09077760,244.27524606,0.00074269,0.09454261,249.35074850,-0.05358324,-0.04095937,0.00000000,0.00000000,0.00000000,0.00000000
129.11000000,2.89795800,2.46900000,0.09545056,223.25808185,0.09116574,244.56818980,0.00077629,0.09490511,249.54160279,-0.05377858,-0.04112654,0.00000000,0.00000000,0.00000000,0.00000000
129.61000000,2.91048100,2.47100000,0.09586467,223.43893084,0.09154370,244.85882947,0.00075591,0.09528624,249.83739787,-0.05400934,-0.04127690,0.00000000,0.00000000,0.00000000,0.00000000
130.11000000,2.92320500,2.47200000,0.09626756,223.52935534,0.09191128,245.04797997,0.00073515,0.09569559,250.04026064,-0.05424016,-0.04145543,0.00000000,0.00000000,0.00000000,0.00000000
130.61000000,2.93562600,2.47400000,0.09669278,223.71020433,0.09229909,245.34136541,0.00077561,0.09606297,250.33295640,-0.05445758,-0.04160539,0.00000000,0.00000000,0.00000000,0.00000000
131.11000000,2.94808100,2.47600000,0.09710689,223.89105333,0.09267661,245.63241696,0.00075506,0.09644505,250.52924525,-0.05465164,-0.04179341,0.00000000,0.00000000,0.00000000,0.00000000
131.61000000,2.96093900,2.47800000,0.09753211,224.07190232,0.09306412,245.92610799,0.00077502,0.09680544,250.82051447,-0.05485459,-0.04195085,0.00000000,0.00000000,0.00000000,0.00000000
132.11000000,2.97396600,2.47900000,0.09794989,224.16232682,0.09344470,246.11900182,0.00076116,0.09717381,251.01361430,-0.05505668,-0.04211714,0.00000000,0.00000000,0.00000000,0.00000000
132.61000000,2.98668900,2.48200000,0.09839011,224.43360030,0.09384557,246.51564718,0.00080174,0.09755735,251.31104569,-0.05527160,-0.04228575,0.00000000,0.00000000,0.00000000,0.00000000
133.11000000,2.99874100,2.48300000,0.09877422,224.52402480,0.09419522,246.70121072,0.00069929,0.09795764,251.61290090,-0.05552277,-0.04243487,0.00000000,0.00000000,0.00000000,0.00000000
133.61000000,3.01173400,2.48500000,0.09923678,224.70487379,0.09461610,247.00386142,0.00084177,0.09831887,251.80460961,-0.05570858,-0.04261029,0.00000000,0.00000000,0.00000000,0.00000000
134.11000000,3.02529700,2.48600000,0.09967322,224.79529829,0.09501306,247.20137001,0.00079393,0.09873705,252.01082531,-0.05596205,-0.04277500,0.00000000,0.00000000,0.00000000,0.00000000
134.61000000,3.03872600,2.48800000,0.10013944,224.97614728,0.09543694,247.50513369,0.00084775,0.09910318,252.30455492,-0.05614760,-0.04295558,0.00000000,0.00000000,0.00000000,0.00000000
135.11000000,3.04977100,2.49000000,0.10047522,225.15699628,0.09574211,247.77969551,0.00061033,0.09949953,252.60612984,-0.05637998,-0.04311955,0.00000000,0.00000000,0.00000000,0.00000000
135.61000000,3.06152100,2.49200000,0.10087067,225.33784527,0.09610138,248.06782395,0.00071855,0.09987687,252.80244291,-0.05660154,-0.04327533,0.00000000,0.00000000,0.00000000,0.00000000
136.11000000,3.07441300,2.49300000,0.10131089,225.42826977,0.09650119,248.26660816,0.00079961,0.10024748,252.99715982,-0.05677300,-0.04347448,0.00000000,0.00000000,0.00000000,0.00000000
136.61000000,3.08716900,2.49500000,0.10173233,225.60911876,0.09688379,248.56086083,0.00076520,0.10062311,253.29397886,-0.05697328,-0.04364983,0.00000000,0.00000000,0.00000000,0.00000000
137.11000000,3.10012800,2.49600000,0.10216133,225.69954326,0.09727310,248.75730953,0.00077862,0.10102684,253.49738231,-0.05719515,-0.04383169,0.00000000,0.00000000,0.00000000,0.00000000
137.61000000,3.11275100,2.49800000,0.10257533,225.88039225,0.09764866,249.05014878,0.00075111,0.10140030,253.69320289,-0.05741609,-0.04398421,0.00000000,0.00000000,0.00000000,0.00000000
138.11000000,3.12567700,2.50000000,0.10302300,226.06124124,0.09805459,249.35074850,0.00081187,0.10179900,253.99640197,-0.05767414,-0.04412486,0.00000000,0.00000000,0.00000000,0.00000000
138.61000000,3.13880300,2.50100000,0.10342589,226.15166574,0.09841978,249.54160279,0.00073038,0.10218561,254.19584439,-0.05788715,-0.04429846,0.00000000,0.00000000,0.00000000,0.00000000
139.11000000,3.15172900,2.50300000,0.10385111,226.33251473,0.09880508,249.83739787,0.00077058,0.10259056,254.50100248,-0.05814246,-0.04444810,0.00000000,0.00000000,0.00000000,0.00000000
139.61000000,3.16482100,2.50400000,0.10430622,226.42293923,0.09921728,250.04026064,0.00082442,0.10293675,254.69039049,-0.05830378,-0.04463297,0.00000000,0.00000000,0.00000000,0.00000000
140.11000000,3.17720900,2.50600000,0.10471656,226.60378822,0.09958879,250.33295640,0.00074301,0.10334281,254.89519470,-0.05856305,-0.04477975,0.00000000,0.00000000,0.00000000,0.00000000
140.61000000,3.19020200,2.50700000,0.10514178,226.69421272,0.09997363,250.52924525,0.00076968,0.10372401,255.19479223,-0.05875204,-0.04497196,0.00000000,0.00000000,0.00000000,0.00000000
141.11000000,3.20235500,2.50900000,0.10554467,226.87506171,0.10033812,250.82051447,0.00072898,0.10414991,255.40497216,-0.05901345,-0.04513647,0.00000000,0.00000000,0.00000000,0.00000000
141.61000000,3.21568300,2.51000000,0.10595500,226.96548621,0.10070922,251.01361430,0.00074218,0.10450886,255.59810941,-0.05921338,-0.04529549,0.00000000,0.00000000,0.00000000,0.00000000
142.11000000,3.22820500,2.51200000,0.10638389,227.14633520,0.10109694,251.31104569,0.00077545,0.10487434,255.79302801,-0.05942703,-0.04544731,0.00000000,0.00000000,0.00000000,0.00000000
142.61000000,3.24126500,2.51400000,0.10683156,227.32718419,0.10150148,251.61290090,0.00080908,0.10528482,256.10081197,-0.05966035,-0.04562447,0.00000000,0.00000000,0.00000000,0.00000000
143.11000000,3.25398900,2.51500000,0.10723444,227.41760869,0.10186541,251.80460961,0.00072787,0.10569000,256.30620933,-0.05985816,-0.04583184,0.00000000,0.00000000,0.00000000,0.00000000
143.61000000,3.26681300,2.51600000,0.10770078,227.50803319,0.10228650,252.01082531,0.00084216,0.10607834,256.50739829,-0.06009812,-0.04598022,0.00000000,0.00000000,0.00000000,0.00000000
144.11000000,3.27987300,2.51800000,0.10811100,227.68888218,0.10265676,252.30455492,0.00074054,0.10647513,256.81219491,-0.06033918,-0.04613595,0.00000000,0.00000000,0.00000000,0.00000000
144.61000000,3.29259600,2.52000000,0.10855500,227.86973117,0.10305737,252.60612984,0.00080120,0.10681647,257.00153872,-0.06049791,-0.04631857,0.00000000,0.00000000,0.00000000,0.00000000
145.11000000,3.30542100,2.52100000,0.10897644,227.96015567,0.10343747,252.80244291,0.00076020,0.10723767,257.21159513,-0.06079050,-0.04644717,0.00000000,0.00000000,0.00000000,0.00000000
145.61000000,3.31901800,2.52200000,0.10939056,228.05058016,0.10381082,252.99715982,0.00074670,0.10758732,257.50473210,-0.06090190,-0.04668542,0.00000000,0.00000000,0.00000000,0.00000000
146.11000000,3.33110400,2.52400000,0.10981200,228.23142916,0.10419063,253.29397886,0.00075963,0.10795838,257.70211367,-0.06114425,-0.04681413,0.00000000,0.00000000,0.00000000,0.00000000
146.61000000,3.34446500,2.52500000,0.11026333,228.32185365,0.10459722,253.49738231,0.00081319,0.10836245,257.90815361,-0.06134898,-0.04701347,0.00000000,0.00000000,0.00000000,0.00000000
147.11000000,3.35769200,2.52600000,0.11068111,228.41227815,0.10497344,253.69320289,0.00075243,0.10876626,258.11425023,-0.06158583,-0.04718043,0.00000000,0.00000000,0.00000000,0.00000000
147.61000000,3.37071800,2.52800000,0.11112878,228.59312714,0.10537642,253.99640197,0.00080595,0.10919670,258.32737767,-0.06190693,-0.04728977,0.00000000,0.00000000,0.00000000,0.00000000
148.11000000,3.38364400,2.52900000,0.11156156,228.68355164,0.10576583,254.19584439,0.00077884,0.10961534,258.63921915,-0.06212885,-0.04748649,0.00000000,0.00000000,0.00000000,0.00000000
148.61000000,3.39724000,2.53100000,0.11201656,228.86440063,0.10617508,254.50100248,0.00081850,0.10998543,258.83698289,-0.06232929,-0.04765614,0.00000000,0.00000000,0.00000000,0.00000000
149.11000000,3.40952700,2.53200000,0.11240456,228.95482513,0.10652394,254.69039049,0.00069771,0.11036555,259.03746726,-0.06253240,-0.04783315,0.00000000,0.00000000,0.00000000,0.00000000
149.61000000,3.42258700,2.53300000,0.11285956,229.04524963,0.10693288,254.89519470,0.00081788,0.11079183,259.25007813,-0.06280877,-0.04798306,0.00000000,0.00000000,0.00000000,0.00000000
150.11000000,3.43564700,2.53500000,0.11328856,229.22609862,0.10731830,255.19479223,0.00077084,0.11112180,259.43774359,-0.06293557,-0.04818622,0.00000000,0.00000000,0.00000000,0.00000000
150.61000000,3.44890800,2.53600000,0.11376611,229.31652312,0.10774717,255.40497216,0.00085773,0.11151460,259.64187994,-0.06316004,-0.04835456,0.00000000,0.00000000,0.00000000,0.00000000
151.11000000,3.46233700,2.53700000,0.11416900,229.40694761,0.10810884,255.59810941,0.00072334,0.11190246,259.94672409,-0.06339029,-0.04851218,0.00000000,0.00000000,0.00000000,0.00000000
151.61000000,3.47549700,2.53800000,0.11457933,229.49737211,0.10847705,255.79302801,0.00073644,0.11229638,260.04951861,-0.06359993,-0.04869645,0.00000000,0.00000000,0.00000000,0.00000000
152.11000000,3.48812000,2.54000000,0.11504178,229.67822110,0.10889187,256.10081197,0.00082964,0.11269724,260.35807860,-0.06383401,-0.04886322,0.00000000,0.00000000,0.00000000,0.00000000
152.61000000,3.50131400,2.54100000,0.11549689,229.76864560,0.10929995,256.30620933,0.00081615,0.11304971,260.55219521,-0.06402231,-0.04902740,0.00000000,0.00000000,0.00000000,0.00000000
153.11000000,3.51433900,2.54200000,0.11593333,229.85907009,0.10969113,256.50739829,0.00078236,0.11341525,260.74983731,-0.06422355,-0.04919170,0.00000000,0.00000000,0.00000000,0.00000000
153.61000000,3.52723100,2.54400000,0.11638100,230.03991909,0.11009220,256.81219491,0.00080216,0.11386343,260.96923612,-0.06449617,-0.04936726,0.00000000,0.00000000,0.00000000,0.00000000
154.11000000,3.54065900,2.54500000,0.11676511,230.13034358,0.11043621,257.00153872,0.00068802,0.11422532,261.16615952,-0.06468108,-0.04954425,0.00000000,0.00000000,0.00000000,0.00000000
154.61000000,3.55388700,2.54600000,0.11723889,230.22076808,0.11086036,257.21159513,0.00084830,0.11461039,261.36927196,-0.06491207,-0.04969832,0.00000000,0.00000000,0.00000000,0.00000000
155.11000000,3.56624000,2.54800000,0.11763422,230.40161707,0.11121415,257.50473210,0.00070757,0.11503483,261.58283945,-0.06515451,-0.04988031,0.00000000,0.00000000,0.00000000,0.00000000
155.61000000,3.57993800,2.54900000,0.11805211,230.49204157,0.11158798,257.70211367,0.00074767,0.11541613,261.78521010,-0.06536696,-0.05004918,0.00000000,0.00000000,0.00000000,0.00000000
156.11000000,3.59326600,2.55000000,0.11850722,230.58246607,0.11199496,257.90815361,0.00081395,0.11578747,261.98507587,-0.06557582,-0.05021165,0.00000000,0.00000000,0.00000000,0.00000000
156.61000000,3.60649300,2.55100000,0.11896222,230.67289056,0.11240167,258.11425023,0.00081342,0.11617173,262.18845477,-0.06579970,-0.05037203,0.00000000,0.00000000,0.00000000,0.00000000
157.11000000,3.62170300,2.55200000,0.11944733,230.76331506,0.11283511,258.32737767,0.00086689,0.11656584,262.39454941,-0.06599516,-0.05057068,0.00000000,0.00000000,0.00000000,0.00000000
157.61000000,3.63398900,2.55400000,0.11992100,230.94416405,0.11325815,258.63921915,0.00084607,0.11696304,262.60157845,-0.06622726,-0.05073578,0.00000000,0.00000000,0.00000000,0.00000000
158.11000000,3.64819000,2.55500000,0.12033867,231.03458855,0.11363102,258.83698289,0.00074575,0.11741140,262.92467498,-0.06648891,-0.05092249,0.00000000,0.00000000,0.00000000,0.00000000
158.61000000,3.66010900,2.55600000,0.12076778,231.12501305,0.11401397,259.03746726,0.00076589,0.11774237,263.11451436,-0.06665488,-0.05108749,0.00000000,0.00000000,0.00000000,0.00000000
159.11000000,3.67357100,2.55700000,0.12124900,231.21543754,0.11444324,259.25007813,0.00085855,0.11812416,263.21536194,-0.06688469,-0.05123947,0.00000000,0.00000000,0.00000000,0.00000000
159.61000000,3.68653000,2.55800000,0.12162200,231.30586204,0.11477585,259.43774359,0.00066522,0.11854375,263.42880131,-0.06712481,-0.05141894,0.00000000,0.00000000,0.00000000,0.00000000
160.11000000,3.70005900,2.55900000,0.12206589,231.39628654,0.11517153,259.64187994,0.00079136,0.11891892,263.73322583,-0.06734199,-0.05157693,0.00000000,0.00000000,0.00000000,0.00000000
160.61000000,3.71332000,2.56100000,0.12250600,231.57713553,0.11556369,259.94672409,0.00078431,0.11934293,263.84549267,-0.06757956,-0.05176338,0.00000000,0.00000000,0.00000000,0.00000000
161.11000000,3.72661400,2.56100000,0.12294989,231.57713553,0.11595905,260.04951861,0.00079073,0.11972267,264.04876247,-0.06777663,-0.05194604,0.00000000,0.00000000,0.00000000,0.00000000
161.61000000,3.73980800,2.56300000,0.12340500,231.75798452,0.11636425,260.35807860,0.00081040,0.12013501,264.26080105,-0.06801980,-0.05211521,0.00000000,0.00000000,0.00000000,0.00000000
162.11000000,3.75350500,2.56400000,0.12380411,231.84840902,0.11671946,260.55219521,0.00071041,0.12055374,264.47466339,-0.06826289,-0.05229085,0.00000000,0.00000000,0.00000000,0.00000000
162.61000000,3.76629500,2.56500000,0.12421811,231.93883351,0.11708778,260.74983731,0.00073665,0.12092968,264.67729270,-0.06847342,-0.05245626,0.00000000,0.00000000,0.00000000,0.00000000
163.11000000,3.77979200,2.56600000,0.12472556,232.02925801,0.11753906,260.96923612,0.00090255,0.12128583,264.87477924,-0.06866482,-0.05262101,0.00000000,0.00000000,0.00000000,0.00000000
163.61000000,3.79338900,2.56700000,0.12513578,232.11968251,0.11790372,261.16615952,0.00072933,0.12170739,265.08977322,-0.06891217,-0.05279521,0.00000000,0.00000000,0.00000000,0.00000000
164.11000000,3.80685100,2.56800000,0.12557233,232.21010700,0.11829165,261.36927196,0.00077585,0.12210250,265.29786238,-0.06913854,-0.05296396,0.00000000,0.00000000,0.00000000,0.00000000
164.61000000,3.82038100,2.56900000,0.12605356,232.30053150,0.11871909,261.58283945,0.00085489,0.12251053,265.50951745,-0.06937992,-0.05313061,0.00000000,0.00000000,0.00000000,0.00000000
165.11000000,3.83387700,2.57000000,0.12648622,232.39095600,0.11910325,261.78521010,0.00076832,0.12289888,265.71605440,-0.06959183,-0.05330706,0.00000000,0.00000000,0.00000000,0.00000000
165.61000000,3.84703800,2.57100000,0.12690778,232.48138049,0.11947740,261.98507587,0.00074830,0.12329165,265.82083119,-0.06982290,-0.05346875,0.00000000,0.00000000,0.00000000,0.00000000
166.11000000,3.86053300,2.57200000,0.12734411,232.57180499,0.11986452,262.18845477,0.00077424,0.12371089,266.13892302,-0.07004797,-0.05366292,0.00000000,0.00000000,0.00000000,0.00000000
166.61000000,3.87409600,2.57300000,0.12779178,232.66222949,0.12026154,262.39454941,0.00079404,0.12412301,266.24903926,-0.07028263,-0.05384038,0.00000000,0.00000000,0.00000000,0.00000000
167.11000000,3.88755900,2.57400000,0.12824311,232.75265398,0.12066165,262.60157845,0.00080022,0.12449427,266.45146215,-0.07049480,-0.05399947,0.00000000,0.00000000,0.00000000,0.00000000
167.61000000,3.90165900,2.57600000,0.12875422,232.93350298,0.12111457,262.92467498,0.00090582,0.12492097,266.66883781,-0.07072440,-0.05419657,0.00000000,0.00000000,0.00000000,0.00000000
168.11000000,3.91451700,2.57700000,0.12913089,233.02392747,0.12144821,263.11451436,0.00066729,0.12532130,266.87929107,-0.07092580,-0.05439550,0.00000000,0.00000000,0.00000000,0.00000000
168.61000000,3.92791200,2.57700000,0.12956367,233.02392747,0.12183142,263.21536194,0.00076642,0.12574122,267.09511999,-0.07117473,-0.05456649,0.00000000,0.00000000,0.00000000,0.00000000
169.11000000,3.94187700,2.57800000,0.13004111,233.11435197,0.12225401,263.42880131,0.00084518,0.12622102,267.22378727,-0.07148429,-0.05473673,0.00000000,0.00000000,0.00000000,0.00000000
169.61000000,3.95547300,2.58000000,0.13047000,233.29520096,0.12263348,263.73322583,0.00075892,0.12658828,267.42572047,-0.07168914,-0.05489914,0.00000000,0.00000000,0.00000000,0.00000000
170.11000000,3.96907000,2.58000000,0.13095122,233.29520096,0.12305907,263.84549267,0.00085119,0.12696181,267.62945202,-0.07186756,-0.05509425,0.00000000,0.00000000,0.00000000,0.00000000
170.61000000,3.98300300,2.58100000,0.13138400,233.38562546,0.12344166,264.04876247,0.00076519,0.12744287,267.86220884,-0.07216183,-0.05528103,0.00000000,0.00000000,0.00000000,0.00000000
171.11000000,3.99660000,2.58200000,0.13185400,233.47604995,0.12385700,264.26080105,0.00083067,0.12781617,268.06613277,-0.07237758,-0.05543858,0.00000000,0.00000000,0.00000000,0.00000000
171.61000000,4.01019700,2.58300000,0.13233144,233.56647445,0.12427873,264.47466339,0.00084347,0.12821678,268.17395163,-0.07259841,-0.05561837,0.00000000,0.00000000,0.00000000,0.00000000
172.11000000,4.02382700,2.58400000,0.13276044,233.65689895,0.12465752,264.67729270,0.00075759,0.12864186,268.39202248,-0.07280313,-0.05583873,0.00000000,0.00000000,0.00000000,0.00000000
172.61000000,4.03755800,2.58500000,0.13316711,233.74732344,0.12501647,264.87477924,0.00071788,0.12902769,268.59965024,-0.07303028,-0.05599741,0.00000000,0.00000000,0.00000000,0.00000000
173.11000000,4.05132300,2.58600000,0.13364833,233.83774794,0.12544105,265.08977322,0.00084916,0.12944263,268.81525338,-0.07324525,-0.05619739,0.00000000,0.00000000,0.00000000,0.00000000
173.61000000,4.06502000,2.58700000,0.13409967,233.92817244,0.12583909,265.29786238,0.00079609,0.12987696,269.03622572,-0.07352101,-0.05635595,0.00000000,0.00000000,0.00000000,0.00000000
174.11000000,4.07851500,2.58800000,0.13456589,234.01859693,0.12625010,265.50951745,0.00082202,0.13023453,269.13280791,-0.07369505,-0.05653948,0.00000000,0.00000000,0.00000000,0.00000000
174.61000000,4.09207900,2.58900000,0.13500989,234.10902143,0.12664136,265.71605440,0.00078253,0.13064896,269.34862287,-0.07396662,-0.05668234,0.00000000,0.00000000,0.00000000,0.00000000
175.11000000,4.10628000,2.58900000,0.13545744,234.10902143,0.12703560,265.82083119,0.00078848,0.13105345,269.56188072,-0.07419653,-0.05685691,0.00000000,0.00000000,0.00000000,0.00000000
175.61000000,4.11987600,2.59100000,0.13593867,234.28987042,0.12745933,266.13892302,0.00084745,0.13146763,269.77789354,-0.07444013,-0.05702750,0.00000000,0.00000000,0.00000000,0.00000000
176.11000000,4.13417800,2.59100000,0.13640867,234.28987042,0.12787300,266.24903926,0.00082734,0.13188628,269.89129174,-0.07467426,-0.05721202,0.00000000,0.00000000,0.00000000,0.00000000
176.61000000,4.14757200,2.59200000,0.13683389,234.38029492,0.12824711,266.45146215,0.00074822,0.13229035,270.10478895,-0.07486396,-0.05742639,0.00000000,0.00000000,0.00000000,0.00000000
177.11000000,4.16123600,2.59300000,0.13732256,234.47071942,0.12867686,266.66883781,0.00085951,0.13268122,270.31483309,-0.07513432,-0.05754690,0.00000000,0.00000000,0.00000000,0.00000000
177.61000000,4.17550500,2.59400000,0.13778133,234.56114391,0.12908017,266.87929107,0.00080661,0.13308178,270.52763259,-0.07533764,-0.05774414,0.00000000,0.00000000,0.00000000,0.00000000
178.11000000,4.18963900,2.59500000,0.13826267,234.65156841,0.12950312,267.09511999,0.00084591,0.13347552,270.73870636,-0.07551724,-0.05795829,0.00000000,0.00000000,0.00000000,0.00000000
178.61000000,4.20410900,2.59500000,0.13881100,234.65156841,0.12998474,267.22378727,0.00096322,0.13388686,270.85052167,-0.07576569,-0.05812117,0.00000000,0.00000000,0.00000000,0.00000000
179.11000000,4.21915000,2.59600000,0.13923256,234.74199291,0.13035484,267.42572047,0.00074021,0.13423324,270.94471506,-0.07592619,-0.05830705,0.00000000,0.00000000,0.00000000,0.00000000
179.61000000,4.23157000,2.59700000,0.13966144,234.83241740,0.13073124,267.62945202,0.00075280,0.13466218,271.16565632,-0.07619245,-0.05846972,0.00000000,0.00000000,0.00000000,0.00000000
180.11000000,4.24614100,2.59800000,0.14021356,234.92284190,0.13121557,267.86220884,0.00096867,0.13502946,271.36994414,-0.07637868,-0.05865079,0.00000000,0.00000000,0.00000000,0.00000000
180.61000000,4.26004000,2.59900000,0.14064256,235.01326639,0.13159175,268.06613277,0.00075235,0.13544197,271.58667413,-0.07663162,-0.05881035,0.00000000,0.00000000,0.00000000,0.00000000
181.11000000,4.27403900,2.59900000,0.14110133,235.01326639,0.13199388,268.17395163,0.00080426,0.13587184,271.70389487,-0.07689282,-0.05897902,0.00000000,0.00000000,0.00000000,0.00000000
181.61000000,4.28803900,2.60000000,0.14159000,235.10369089,0.13242203,268.39202248,0.00085630,0.13628390,271.92072983,-0.07712248,-0.05916142,0.00000000,0.00000000,0.00000000,0.00000000
182.11000000,4.30197100,2.60100000,0.14203389,235.19411539,0.13281079,268.59965024,0.00077752,0.13668606,272.13499753,-0.07736156,-0.05932450,0.00000000,0.00000000,0.00000000,0.00000000
182.61000000,4.31536600,2.60200000,0.14251133,235.28453988,0.13322876,268.81525338,0.00083596,0.13702185,272.22674403,-0.07752600,-0.05949585,0.00000000,0.00000000,0.00000000,0.00000000
183.11000000,4.33077600,2.60300000,0.14301122,235.37496438,0.13366620,269.03622572,0.00087488,0.13747225,272.45440424,-0.07780234,-0.05966991,0.00000000,0.00000000,0.00000000,0.00000000
183.61000000,4.34390200,2.60300000,0.14342156,235.37496438,0.13402513,269.13280791,0.00071786,0.13785462,272.66359574,-0.07801597,-0.05983865,0.00000000,0.00000000,0.00000000,0.00000000
184.11000000,4.35827100,2.60400000,0.14389900,235.46538888,0.13444260,269.34862287,0.00083494,0.13816735,272.74920717,-0.07817164,-0.05999571,0.00000000,0.00000000,0.00000000,0.00000000
184.61000000,4.37223700,2.60500000,0.14436522,235.55581337,0.13485009,269.56188072,0.00081498,0.13863334,272.98150091,-0.07846599,-0.06016735,0.00000000,0.00000000,0.00000000,0.00000000
185.11000000,4.38751200,2.60600000,0.14484278,235.64623787,0.13526732,269.77789354,0.00083445,0.13901347,273.08568899,-0.07866038,-0.06035309,0.00000000,0.00000000,0.00000000,0.00000000
185.61000000,4.40100900,2.60600000,0.14532400,235.64623787,0.13568757,269.89129174,0.00084050,0.13939208,273.29425400,-0.07888384,-0.06050824,0.00000000,0.00000000,0.00000000,0.00000000
186.11000000,4.41547800,2.60700000,0.14579033,235.73666237,0.13609465,270.10478895,0.00081416,0.13980729,273.40819158,-0.07913256,-0.06067473,0.00000000,0.00000000,0.00000000,0.00000000
186.61000000,4.42894100,2.60800000,0.14624167,235.82708686,0.13648847,270.31483309,0.00078766,0.14017917,273.61511602,-0.07932500,-0.06085418,0.00000000,0.00000000,0.00000000,0.00000000
187.11000000,4.44274000,2.60900000,0.14670433,235.91751136,0.13689203,270.52763259,0.00080711,0.14057975,273.83004515,-0.07956257,-0.06101718,0.00000000,0.00000000,0.00000000,0.00000000
187.61000000,4.45771200,2.61000000,0.14715933,236.00793586,0.13728874,270.73870636,0.00079342,0.14100739,273.94762478,-0.07980177,-0.06120562,0.00000000,0.00000000,0.00000000,0.00000000
188.11000000,4.47198000,2.61000000,0.14763311,236.00793586,0.13770166,270.85052167,0.00082583,0.14135632,274.14856288,-0.07997870,-0.06137762,0.00000000,0.00000000,0.00000000,0.00000000
188.61000000,4.48416700,2.61000000,0.14803222,236.00793586,0.13804937,270.94471506,0.00069542,0.14176429,274.26086595,-0.08022205,-0.06154225,0.00000000,0.00000000,0.00000000,0.00000000
189.11000000,4.49910600,2.61100000,0.14852833,236.09836035,0.13848141,271.16565632,0.00086409,0.14216432,274.47607237,-0.08043635,-0.06172797,0.00000000,0.00000000,0.00000000,0.00000000
189.61000000,4.51381100,2.61200000,0.14895356,236.18878485,0.13885158,271.36994414,0.00074033,0.14258330,274.69663588,-0.08067754,-0.06190576,0.00000000,0.00000000,0.00000000,0.00000000
190.11000000,4.52828000,2.61300000,0.14943111,236.27920935,0.13926713,271.58667413,0.00083112,0.14296525,274.80198548,-0.08091356,-0.06205169,0.00000000,0.00000000,0.00000000,0.00000000
190.61000000,4.54244800,2.61300000,0.14992722,236.27920935,0.13969866,271.70389487,0.00086304,0.14334549,275.01207523,-0.08107836,-0.06226713,0.00000000,0.00000000,0.00000000,0.00000000
191.11000000,4.55762200,2.61400000,0.15040467,236.36963384,0.14011376,271.92072983,0.00083022,0.14379447,275.13605851,-0.08135634,-0.06243813,0.00000000,0.00000000,0.00000000,0.00000000
191.61000000,4.57202400,2.61500000,0.15087089,236.46005834,0.14051895,272.13499753,0.00081037,0.14423843,275.36397934,-0.08160559,-0.06263284,0.00000000,0.00000000,0.00000000,0.00000000
192.11000000,4.58508400,2.61500000,0.15125889,236.46005834,0.14085603,272.22674403,0.00067416,0.14459084,275.46141493,-0.08178089,-0.06280995,0.00000000,0.00000000,0.00000000,0.00000000
192.61000000,4.59938600,2.61600000,0.15178122,236.55048284,0.14130963,272.45440424,0.00090721,0.14501036,275.57745114,-0.08201660,-0.06299376,0.00000000,0.00000000,0.00000000,0.00000000
193.11000000,4.61372100,2.61700000,0.15222511,236.64090733,0.14169495,272.66359574,0.00077064,0.14545387,275.80557340,-0.08229847,-0.06315540,0.00000000,0.00000000,0.00000000,0.00000000
193.61000000,4.62741800,2.61700000,0.15258689,236.64090733,0.14200888,272.74920717,0.00062787,0.14589384,276.03286531,-0.08254596,-0.06334788,0.00000000,0.00000000,0.00000000,0.00000000
194.11000000,4.64259300,2.61800000,0.15312789,236.73133183,0.14247815,272.98150091,0.00093854,0.14630966,276.14811857,-0.08278214,-0.06352753,0.00000000,0.00000000,0.00000000,0.00000000
194.61000000,4.65639200,2.61800000,0.15356800,236.73133183,0.14285975,273.08568899,0.00076319,0.14672845,276.26424315,-0.08301426,-0.06371420,0.00000000,0.00000000,0.00000000,0.00000000
195.11000000,4.67139900,2.61900000,0.15400822,236.82175632,0.14324129,273.29425400,0.00076309,0.14712960,276.48109775,-0.08321600,-0.06391360,0.00000000,0.00000000,0.00000000,0.00000000
195.61000000,4.68570000,2.61900000,0.15448933,236.82175632,0.14365811,273.40819158,0.00083364,0.14759275,276.60968110,-0.08349639,-0.06409637,0.00000000,0.00000000,0.00000000,0.00000000
196.11000000,4.69959900,2.62000000,0.15492211,236.91218082,0.14403291,273.61511602,0.00074959,0.14801266,276.83198085,-0.08374579,-0.06426687,0.00000000,0.00000000,0.00000000,0.00000000
196.61000000,4.71406900,2.62100000,0.15538833,237.00260532,0.14443651,273.83004515,0.00080720,0.14845952,276.95620029,-0.08398393,-0.06447559,0.00000000,0.00000000,0.00000000,0.00000000
197.11000000,4.72823600,2.62100000,0.15588444,237.00260532,0.14486580,273.94762478,0.00085859,0.14889179,277.18217848,-0.08421004,-0.06468175,0.00000000,0.00000000,0.00000000,0.00000000
197.61000000,4.74260500,2.62200000,0.15629111,237.09302981,0.14521756,274.14856288,0.00070352,0.14933816,277.30641872,-0.08445199,-0.06488617,0.00000000,0.00000000,0.00000000,0.00000000
198.11000000,4.75727600,2.62200000,0.15676478,237.09302981,0.14562712,274.26086595,0.00081912,0.14979567,277.53967577,-0.08472395,-0.06507172,0.00000000,0.00000000,0.00000000,0.00000000
198.61000000,4.77164400,2.62300000,0.15723111,237.18345431,0.14603018,274.47607237,0.00080611,0.15027351,277.67284847,-0.08501942,-0.06525409,0.00000000,0.00000000,0.00000000,0.00000000
199.11000000,4.78614700,2.62400000,0.15771967,237.27387881,0.14645227,274.69663588,0.00084417,0.15071787,277.90270841,-0.08525012,-0.06546775,0.00000000,0.00000000,0.00000000,0.00000000
199.61000000,4.80071800,2.62400000,0.15816367,237.27387881,0.14683570,274.80198548,0.00076688,0.15116342,278.02704310,-0.08549346,-0.06566996,0.00000000,0.00000000,0.00000000,0.00000000
200.11000000,4.81525500,2.62500000,0.15860756,237.36430330,0.14721890,275.01207523,0.00076639,0.15167243,278.16915500,-0.08579473,-0.06587771,0.00000000,0.00000000,0.00000000,0.00000000
200.61000000,4.83066500,2.62500000,0.15912989,237.36430330,0.14766963,275.13605851,0.00090145,0.15211598,278.39915768,-0.08603350,-0.06608247,0.00000000,0.00000000,0.00000000,0.00000000
201.11000000,4.84486600,2.62600000,0.15964833,237.45472780,0.14811680,275.36397934,0.00089434,0.15259279,278.53245803,-0.08628640,-0.06630640,0.00000000,0.00000000,0.00000000,0.00000000
201.61000000,4.85943600,2.62600000,0.16005867,237.45472780,0.14847058,275.46141493,0.00070756,0.15306780,278.77152757,-0.08656016,-0.06650764,0.00000000,0.00000000,0.00000000,0.00000000
202.11000000,4.87437600,2.62600000,0.16054733,237.45472780,0.14889173,275.57745114,0.00084231,0.15348052,278.88706134,-0.08676246,-0.06671807,0.00000000,0.00000000,0.00000000,0.00000000
202.61000000,4.88948300,2.62700000,0.16106589,237.54515230,0.14933845,275.80557340,0.00089344,0.15398676,279.13514817,-0.08705349,-0.06693327,0.00000000,0.00000000,0.00000000,0.00000000
203.11000000,4.90452400,2.62800000,0.16158056,237.63557679,0.14978163,276.03286531,0.00088635,0.15449432,279.27742200,-0.08736018,-0.06713415,0.00000000,0.00000000,0.00000000,0.00000000
203.61000000,4.91899300,2.62800000,0.16206556,237.63557679,0.15019907,276.14811857,0.00083489,0.15496981,279.41077060,-0.08759555,-0.06737425,0.00000000,0.00000000,0.00000000,0.00000000
204.11000000,4.93389900,2.62800000,0.16255422,237.63557679,0.15061950,276.26424315,0.00084085,0.15541196,279.64129219,-0.08785001,-0.06756195,0.00000000,0.00000000,0.00000000,0.00000000
204.61000000,4.94887200,2.62900000,0.16302422,237.72600129,0.15102370,276.48109775,0.00080840,0.15595038,279.79249560,-0.08816260,-0.06778779,0.00000000,0.00000000,0.00000000,0.00000000
205.11000000,4.96377800,2.62900000,0.16356511,237.72600129,0.15148866,276.60968110,0.00092993,0.15639368,279.91704567,-0.08841001,-0.06798368,0.00000000,0.00000000,0.00000000,0.00000000
205.61000000,4.97844900,2.63000000,0.16405744,237.81642579,0.15191170,276.83198085,0.00084607,0.15689842,280.16555074,-0.08870915,-0.06818927,0.00000000,0.00000000,0.00000000,0.00000000
206.11000000,4.99348900,2.63000000,0.16457978,237.81642579,0.15236032,276.95620029,0.00089723,0.15737294,280.29905353,-0.08896237,-0.06841057,0.00000000,0.00000000,0.00000000,0.00000000
206.61000000,5.00883100,2.63100000,0.16508700,237.90685028,0.15279576,277.18217848,0.00087089,0.15784705,280.43250331,-0.08920131,-0.06864574,0.00000000,0.00000000,0.00000000,0.00000000
207.11000000,5.02377100,2.63100000,0.16560922,237.90685028,0.15324389,277.30641872,0.00089625,0.15831962,280.67236167,-0.08948527,-0.06883435,0.00000000,0.00000000,0.00000000,0.00000000
207.61000000,5.03951700,2.63200000,0.16614644,237.99727478,0.15370468,277.53967577,0.00092158,0.15879327,280.80586204,-0.08977967,-0.06901360,0.00000000,0.00000000,0.00000000,0.00000000
208.11000000,5.05539700,2.63200000,0.16670600,237.99727478,0.15418439,277.67284847,0.00095944,0.15926679,280.93938892,-0.09001990,-0.06924688,0.00000000,0.00000000,0.00000000,0.00000000
208.61000000,5.07077300,2.63300000,0.16722833,238.08769928,0.15463199,277.90270841,0.00089520,0.15973858,281.17942315,-0.09027364,-0.06946494,0.00000000,0.00000000,0.00000000,0.00000000
209.11000000,5.08594800,2.63300000,0.16775056,238.08769928,0.15507930,278.02704310,0.00089461,0.16021165,281.31300063,-0.09056759,-0.06964406,0.00000000,0.00000000,0.00000000,0.00000000
209.61000000,5.10132400,2.63300000,0.16834744,238.08769928,0.15559031,278.16915500,0.00102203,0.16062150,281.42878016,-0.09075788,-0.06986362,0.00000000,0.00000000,0.00000000,0.00000000
210.11000000,5.11670000,2.63400000,0.16886956,238.17812377,0.15603709,278.39915768,0.00089356,0.16112408,281.67789912,-0.09106283,-0.07006125,0.00000000,0.00000000,0.00000000,0.00000000
210.61000000,5.13258000,2.63400000,0.16942922,238.17812377,0.15651579,278.53245803,0.00095739,0.16162790,281.82041628,-0.09135297,-0.07027493,0.00000000,0.00000000,0.00000000,0.00000000
211.11000000,5.14812400,2.63500000,0.16998878,238.26854827,0.15699416,278.77152757,0.00095674,0.16206707,282.05188570,-0.09160366,-0.07046341,0.00000000,0.00000000,0.00000000,0.00000000
211.61000000,5.16376800,2.63500000,0.17047367,238.26854827,0.15740851,278.88706134,0.00082871,0.16250754,282.17664538,-0.09183960,-0.07066794,0.00000000,0.00000000,0.00000000,0.00000000
212.11000000,5.17954700,2.63600000,0.17107044,238.35897277,0.15791824,279.13514817,0.00101946,0.16294782,282.30140506,-0.09205691,-0.07089091,0.00000000,0.00000000,0.00000000,0.00000000
212.61000000,5.19542600,2.63600000,0.17166733,238.35897277,0.15842781,279.27742200,0.00101913,0.16338790,282.42616474,-0.09231184,-0.07107607,0.00000000,0.00000000,0.00000000,0.00000000
213.11000000,5.21133900,2.63600000,0.17222678,238.35897277,0.15890517,279.41077060,0.00095473,0.16385773,282.66679264,-0.09259845,-0.07125928,0.00000000,0.00000000,0.00000000,0.00000000
213.61000000,5.22691600,2.63700000,0.17274900,238.44939726,0.15935057,279.64129219,0.00089079,0.16426748,282.67568411,-0.09280679,-0.07146069,0.00000000,0.00000000,0.00000000,0.00000000
214.11000000,5.24289600,2.63700000,0.17338311,238.44939726,0.15989112,279.79249560,0.00108112,0.16470548,282.90748408,-0.09306433,-0.07164115,0.00000000,0.00000000,0.00000000,0.00000000
214.61000000,5.25904500,2.63700000,0.17390544,238.44939726,0.16033618,279.91704567,0.00089011,0.16514487,283.03231754,-0.09331365,-0.07183122,0.00000000,0.00000000,0.00000000,0.00000000
215.11000000,5.27458900,2.63800000,0.17450222,238.53982176,0.16084442,280.16555074,0.00101648,0.16555259,283.14820208,-0.09353780,-0.07201480,0.00000000,0.00000000,0.00000000,0.00000000
