Repository: noberito/ethz

**MODELLING AND CALIBRATING A POLYN YIELD SURFACE FUNCTION**

---

In the context of my research assistant internship at ETH Zurich, I have to implement and find an operationnal strategy to calibrate a yield surface function based on the polyN model which is a homogenous polynomial of degree N.

To make the calibration operationnal please copy paste a folder "{material}_results" containing the csv files for a given material in the lab_data directory and then change the parameters you want in the polyN_optimization/param.txt. Then run polyN_optimization/optimize_polyN.py. The coefficients of the polyN function will be accessible in the polyN_coeff.npy file.

File: lab_data/AA6014-T4_results/DATA/UT_90_1.csv (part 2 of 3)
Time[s],Displacement[mm],Force[kN],EngStrain_longi,EngStress[MPa],TrueStrain,TrueStress[MPa],TrueStrainRate[1/s],PlasticStrain_longi,PlasticStress[MPa],PlasticStrain_thick,PlasticStrain_width,R-Value,Thickness[mm],Width[mm], Young's Modulus [MPa]
108.12000000,2.38633300,2.27000000,0.07946133,204.06616927,0.07646215,220.28153917,0.00073960,0.08036276,225.95200330,-0.04392775,-0.03643501,0.00000000,0.00000000,0.00000000,0.00000000
108.62000000,2.39821700,2.27100000,0.07985667,204.15606626,0.07682832,220.45928919,0.00073233,0.08073282,226.23205898,-0.04415006,-0.03658276,0.00000000,0.00000000,0.00000000,0.00000000
109.12000000,2.41057200,2.27300000,0.08025211,204.33586024,0.07719445,220.73424440,0.00073227,0.08108217,226.50758792,-0.04428677,-0.03679540,0.00000000,0.00000000,0.00000000,0.00000000
109.62000000,2.42215400,2.27600000,0.08065500,204.60555122,0.07756734,221.10801195,0.00074578,0.08148258,226.79490122,-0.04454980,-0.03693278,0.00000000,0.00000000,0.00000000,0.00000000
110.12000000,2.43420700,2.27800000,0.08107278,204.78534520,0.07795386,221.38786198,0.00077304,0.08184529,227.07382178,-0.04471239,-0.03713290,0.00000000,0.00000000,0.00000000,0.00000000
110.62000000,2.44612500,2.28100000,0.08146822,205.05503617,0.07831958,221.76050542,0.00073144,0.08219424,227.34977793,-0.04490493,-0.03728932,0.00000000,0.00000000,0.00000000,0.00000000
111.12000000,2.45834500,2.28300000,0.08185989,205.23483015,0.07868168,222.03533054,0.00072419,0.08258067,227.63446121,-0.04513484,-0.03744583,0.00000000,0.00000000,0.00000000,0.00000000
111.62000000,2.47016200,2.28600000,0.08227389,205.50452112,0.07906428,222.41217726,0.00076520,0.08293271,227.91146778,-0.04532684,-0.03760587,0.00000000,0.00000000,0.00000000,0.00000000
112.12000000,2.48278500,2.28700000,0.08268800,205.59441811,0.07944684,222.59460936,0.00076511,0.08330168,228.19252039,-0.04550330,-0.03779838,0.00000000,0.00000000,0.00000000,0.00000000
112.62000000,2.49460300,2.29000000,0.08307589,205.86410909,0.07980504,222.96645294,0.00071640,0.08368077,228.47606980,-0.04573561,-0.03794516,0.00000000,0.00000000,0.00000000,0.00000000
113.12000000,2.50736000,2.29200000,0.08350856,206.04390307,0.08020444,223.25033180,0.00079880,0.08404956,228.75744011,-0.04592604,-0.03812352,0.00000000,0.00000000,0.00000000,0.00000000
113.62000000,2.51901000,2.29500000,0.08388167,206.31359404,0.08054873,223.61952217,0.00068859,0.08440785,229.03657870,-0.04612731,-0.03828054,0.00000000,0.00000000,0.00000000,0.00000000
114.12000000,2.53170000,2.29700000,0.08431800,206.49338802,0.08095122,223.90449751,0.00080497,0.08479340,229.32215943,-0.04633180,-0.03846160,0.00000000,0.00000000,0.00000000,0.00000000
114.62000000,2.54368500,2.29800000,0.08472467,206.58328501,0.08132619,224.08598498,0.00074995,0.08513784,229.59845839,-0.04649406,-0.03864377,0.00000000,0.00000000,0.00000000,0.00000000
115.12000000,2.55604000,2.30100000,0.08512756,206.85297599,0.08169754,224.46186419,0.00074270,0.08550262,229.87961554,-0.04672499,-0.03877763,0.00000000,0.00000000,0.00000000,0.00000000
115.62000000,2.56762200,2.30300000,0.08552289,207.03276997,0.08206180,224.73881055,0.00072851,0.08590121,230.16875429,-0.04693828,-0.03896292,0.00000000,0.00000000,0.00000000,0.00000000
116.12000000,2.57974100,2.30500000,0.08587356,207.21256395,0.08238478,225.00664357,0.00064597,0.08626915,230.45100393,-0.04710131,-0.03916784,0.00000000,0.00000000,0.00000000,0.00000000
116.62000000,2.59149200,2.30700000,0.08630622,207.39235793,0.08278315,225.29160886,0.00079674,0.08664707,230.73574312,-0.04736175,-0.03928532,0.00000000,0.00000000,0.00000000,0.00000000
117.12000000,2.60418200,2.31000000,0.08674267,207.66204890,0.08318484,225.67520879,0.00080338,0.08701128,231.01748982,-0.04754008,-0.03947121,0.00000000,0.00000000,0.00000000,0.00000000
117.62000000,2.61646900,2.31200000,0.08713433,207.84184289,0.08354518,225.95200330,0.00072068,0.08739364,231.20487446,-0.04775354,-0.03964009,0.00000000,0.00000000,0.00000000,0.00000000
118.12000000,2.62848800,2.31400000,0.08754100,208.02163687,0.08391918,226.23205898,0.00074800,0.08775757,231.48687803,-0.04794738,-0.03981019,0.00000000,0.00000000,0.00000000,0.00000000
118.62000000,2.64033900,2.31600000,0.08792522,208.20143085,0.08427242,226.50758792,0.00070646,0.08813835,231.77297498,-0.04817217,-0.03996618,0.00000000,0.00000000,0.00000000,0.00000000
119.12000000,2.65272700,2.31800000,0.08836533,208.38122483,0.08467688,226.79490122,0.00080892,0.08850190,232.05524813,-0.04840170,-0.04010020,0.00000000,0.00000000,0.00000000,0.00000000
119.62000000,2.66514900,2.32000000,0.08876444,208.56101881,0.08504352,227.07382178,0.00073328,0.08887562,232.34006749,-0.04854503,-0.04033059,0.00000000,0.00000000,0.00000000,0.00000000
120.12000000,2.67706700,2.32200000,0.08914867,208.74081279,0.08539635,227.34977793,0.00070567,0.08928301,232.63292938,-0.04880565,-0.04047736,0.00000000,0.00000000,0.00000000,0.00000000
120.62000000,2.68938800,2.32400000,0.08957400,208.92060678,0.08578679,227.63446121,0.00078089,0.08960352,232.80671870,-0.04897140,-0.04063212,0.00000000,0.00000000,0.00000000,0.00000000
121.12000000,2.70130600,2.32600000,0.08996189,209.10040076,0.08614273,227.91146778,0.00071187,0.08999237,233.19459295,-0.04918943,-0.04080294,0.00000000,0.00000000,0.00000000,0.00000000
121.62000000,2.71369400,2.32800000,0.09036844,209.28019474,0.08651566,228.19252039,0.00074586,0.09036347,233.38048137,-0.04937473,-0.04098875,0.00000000,0.00000000,0.00000000,0.00000000
122.12000000,2.72591400,2.33000000,0.09078622,209.45998872,0.08689874,228.47606980,0.00076616,0.09072961,233.66439964,-0.04957681,-0.04115281,0.00000000,0.00000000,0.00000000,0.00000000
122.62000000,2.73857100,2.33200000,0.09119289,209.63978270,0.08727149,228.75744011,0.00074550,0.09110247,233.95007250,-0.04979416,-0.04130831,0.00000000,0.00000000,0.00000000,0.00000000
123.12000000,2.75045500,2.33400000,0.09158822,209.81957669,0.08763372,229.03657870,0.00072446,0.09145280,234.13147612,-0.04996285,-0.04148995,0.00000000,0.00000000,0.00000000,0.00000000
123.62000000,2.76294400,2.33600000,0.09201356,209.99937067,0.08802329,229.32215943,0.00077914,0.09186253,234.42614383,-0.05024119,-0.04162134,0.00000000,0.00000000,0.00000000,0.00000000
124.12000000,2.77503000,2.33800000,0.09239400,210.17916465,0.08837162,229.59845839,0.00069665,0.09222811,234.71061705,-0.05042427,-0.04180383,0.00000000,0.00000000,0.00000000,0.00000000
124.62000000,2.78731700,2.34000000,0.09279689,210.35895863,0.08874036,229.87961554,0.00073749,0.09259697,234.99604305,-0.05060261,-0.04199436,0.00000000,0.00000000,0.00000000,0.00000000
125.12000000,2.79906800,2.34200000,0.09323700,210.53875261,0.08914302,230.16875429,0.00080531,0.09298739,235.18742803,-0.05084311,-0.04214428,0.00000000,0.00000000,0.00000000,0.00000000
125.62000000,2.81162400,2.34400000,0.09364367,210.71854659,0.08951493,230.45100393,0.00074383,0.09336943,235.47629914,-0.05104502,-0.04232441,0.00000000,0.00000000,0.00000000,0.00000000
126.12000000,2.82431400,2.34600000,0.09406144,210.89834058,0.08989687,230.73574312,0.00076386,0.09372237,235.65908574,-0.05121962,-0.04250275,0.00000000,0.00000000,0.00000000,0.00000000
126.62000000,2.83636700,2.34800000,0.09446433,211.07813456,0.09026505,231.01748982,0.00073637,0.09409065,235.94503152,-0.05143405,-0.04265661,0.00000000,0.00000000,0.00000000,0.00000000
127.12000000,2.84929200,2.34900000,0.09488578,211.16803155,0.09065005,231.20487446,0.00076999,0.09448240,236.23671849,-0.05164442,-0.04283798,0.00000000,0.00000000,0.00000000,0.00000000
127.62000000,2.86131100,2.35100000,0.09528867,211.34782553,0.09101795,231.48687803,0.00073581,0.09482479,236.41738739,-0.05181801,-0.04300678,0.00000000,0.00000000,0.00000000,0.00000000
128.12000000,2.87366500,2.35300000,0.09571022,211.52761951,0.09140276,231.77297498,0.00076961,0.09521624,236.70933893,-0.05206624,-0.04315000,0.00000000,0.00000000,0.00000000,0.00000000
128.62000000,2.88618800,2.35500000,0.09611300,211.70741349,0.09177029,232.05524813,0.00073506,0.09559549,236.89900566,-0.05225647,-0.04333903,0.00000000,0.00000000,0.00000000,0.00000000
129.12000000,2.89830700,2.35700000,0.09652711,211.88720748,0.09214801,232.34006749,0.00075546,0.09594622,237.18161252,-0.05242786,-0.04351836,0.00000000,0.00000000,0.00000000,0.00000000
129.62000000,2.91093000,2.35900000,0.09697844,212.06700146,0.09255953,232.63292938,0.00082304,0.09633050,237.47238479,-0.05265129,-0.04367921,0.00000000,0.00000000,0.00000000,0.00000000
130.12000000,2.92308300,2.36000000,0.09733278,212.15689845,0.09288249,232.80671870,0.00064591,0.09668087,237.75525614,-0.05282157,-0.04385930,0.00000000,0.00000000,0.00000000,0.00000000
130.62000000,2.93540400,2.36300000,0.09776556,212.42658942,0.09327680,233.19459295,0.00078863,0.09707296,237.94853931,-0.05307021,-0.04400276,0.00000000,0.00000000,0.00000000,0.00000000
131.12000000,2.94765800,2.36400000,0.09817589,212.51648641,0.09365052,233.38048137,0.00074744,0.09745490,238.13950868,-0.05328330,-0.04417159,0.00000000,0.00000000,0.00000000,0.00000000
131.62000000,2.96044900,2.36600000,0.09858244,212.69628039,0.09402066,233.66439964,0.00074028,0.09781496,238.42516437,-0.05345192,-0.04436304,0.00000000,0.00000000,0.00000000,0.00000000
132.12000000,2.97233300,2.36800000,0.09899656,212.87607437,0.09439754,233.95007250,0.00075376,0.09816639,238.60908923,-0.05364838,-0.04451801,0.00000000,0.00000000,0.00000000,0.00000000
132.62000000,2.98515800,2.36900000,0.09938444,212.96597137,0.09475043,234.13147612,0.00070577,0.09858659,238.90947581,-0.05392006,-0.04466653,0.00000000,0.00000000,0.00000000,0.00000000
133.12000000,2.99727800,2.37100000,0.09983956,213.14576535,0.09516431,234.42614383,0.00082777,0.09893294,239.19234888,-0.05406077,-0.04487217,0.00000000,0.00000000,0.00000000,0.00000000
133.62000000,3.00959900,2.37300000,0.10024611,213.32555933,0.09553389,234.71061705,0.00073916,0.09927576,239.47454504,-0.05424551,-0.04503025,0.00000000,0.00000000,0.00000000,0.00000000
134.12000000,3.02205400,2.37500000,0.10065644,213.50535331,0.09590677,234.99604305,0.00074575,0.09969699,239.67577514,-0.05449184,-0.04520515,0.00000000,0.00000000,0.00000000,0.00000000
134.62000000,3.03467700,2.37600000,0.10108922,213.59525030,0.09629989,235.18742803,0.00078624,0.10004424,239.85932975,-0.05467467,-0.04536957,0.00000000,0.00000000,0.00000000,0.00000000
135.12000000,3.04689700,2.37800000,0.10151444,213.77504428,0.09668600,235.47629914,0.00077222,0.10043358,240.15319205,-0.05485037,-0.04558321,0.00000000,0.00000000,0.00000000,0.00000000
135.62000000,3.05911800,2.37900000,0.10190611,213.86494127,0.09704151,235.65908574,0.00071102,0.10083086,240.34905284,-0.05510314,-0.04572773,0.00000000,0.00000000,0.00000000,0.00000000
136.12000000,3.07180800,2.38100000,0.10231644,214.04473526,0.09741382,235.94503152,0.00074463,0.10116445,240.52965931,-0.05523983,-0.04592462,0.00000000,0.00000000,0.00000000,0.00000000
136.62000000,3.08433000,2.38300000,0.10275289,214.22452924,0.09780968,236.23671849,0.00079171,0.10156002,240.82551810,-0.05548280,-0.04607722,0.00000000,0.00000000,0.00000000,0.00000000
137.12000000,3.09685200,2.38400000,0.10313333,214.31442623,0.09815462,236.41738739,0.00068987,0.10192863,241.11505028,-0.05566683,-0.04626180,0.00000000,0.00000000,0.00000000,0.00000000
137.62000000,3.11008000,2.38600000,0.10356978,214.49422021,0.09855018,236.70933893,0.00079112,0.10231195,241.30806866,-0.05589889,-0.04641306,0.00000000,0.00000000,0.00000000,0.00000000
138.12000000,3.12152800,2.38700000,0.10399133,214.58411720,0.09893210,236.89900566,0.00076384,0.10271373,241.60597588,-0.05612224,-0.04659149,0.00000000,0.00000000,0.00000000,0.00000000
138.62000000,3.13415100,2.38900000,0.10438300,214.76391118,0.09928681,237.18161252,0.00070942,0.10308340,241.79595270,-0.05631867,-0.04676473,0.00000000,0.00000000,0.00000000,0.00000000
139.12000000,3.14653900,2.39100000,0.10481200,214.94370516,0.09967518,237.47238479,0.00077675,0.10343612,241.98192054,-0.05648714,-0.04694898,0.00000000,0.00000000,0.00000000,0.00000000
139.62000000,3.15933000,2.39300000,0.10520356,215.12349915,0.10002953,237.75525614,0.00070869,0.10384748,242.28265914,-0.05674366,-0.04710382,0.00000000,0.00000000,0.00000000,0.00000000
140.12000000,3.17192000,2.39400000,0.10564000,215.21339614,0.10042435,237.94853931,0.00078964,0.10422000,242.47369756,-0.05692571,-0.04729429,0.00000000,0.00000000,0.00000000,0.00000000
140.62000000,3.18484500,2.39500000,0.10606533,215.30329313,0.10080897,238.13950868,0.00076924,0.10458770,242.76416265,-0.05714127,-0.04744643,0.00000000,0.00000000,0.00000000,0.00000000
141.12000000,3.19649400,2.39700000,0.10646811,215.48308711,0.10117306,238.42516437,0.00072817,0.10498995,242.96270364,-0.05734776,-0.04764218,0.00000000,0.00000000,0.00000000,0.00000000
141.62000000,3.20972200,2.39800000,0.10685989,215.57298410,0.10152708,238.60908923,0.00070803,0.10535538,243.15238408,-0.05755704,-0.04779835,0.00000000,0.00000000,0.00000000,0.00000000
142.12000000,3.22190900,2.40000000,0.10732978,215.75277808,0.10195151,238.90947581,0.00084887,0.10573257,243.44565268,-0.05772997,-0.04800260,0.00000000,0.00000000,0.00000000,0.00000000
142.62000000,3.23433000,2.40200000,0.10771778,215.93257206,0.10230184,239.19234888,0.00070066,0.10611103,243.63877003,-0.05796588,-0.04814514,0.00000000,0.00000000,0.00000000,0.00000000
143.12000000,3.24708800,2.40400000,0.10810200,216.11236605,0.10264864,239.47454504,0.00069360,0.10649608,243.83361435,-0.05816262,-0.04833347,0.00000000,0.00000000,0.00000000,0.00000000
143.62000000,3.25974400,2.40500000,0.10857200,216.20226304,0.10307270,239.67577514,0.00084812,0.10687424,244.02688529,-0.05836724,-0.04850700,0.00000000,0.00000000,0.00000000,0.00000000
144.12000000,3.27196400,2.40600000,0.10895989,216.29216003,0.10342254,239.85932975,0.00069968,0.10724083,244.31819767,-0.05855827,-0.04868256,0.00000000,0.00000000,0.00000000,0.00000000
144.62000000,3.28532600,2.40800000,0.10939633,216.47195401,0.10381602,240.15319205,0.00078697,0.10762871,244.51411425,-0.05877502,-0.04885369,0.00000000,0.00000000,0.00000000,0.00000000
145.12000000,3.29818400,2.40900000,0.10984022,216.56185100,0.10421606,240.34905284,0.00080007,0.10802307,244.71173889,-0.05898549,-0.04903758,0.00000000,0.00000000,0.00000000,0.00000000
145.62000000,3.31067300,2.41000000,0.11021333,216.65174799,0.10455219,240.52965931,0.00067226,0.10840401,244.90618284,-0.05921556,-0.04918845,0.00000000,0.00000000,0.00000000,0.00000000
146.12000000,3.32329600,2.41200000,0.11065722,216.83154197,0.10495193,240.82551810,0.00079949,0.10875349,245.19392435,-0.05941225,-0.04934124,0.00000000,0.00000000,0.00000000,0.00000000
146.62000000,3.33581800,2.41400000,0.11107122,217.01133595,0.10532462,241.11505028,0.00074537,0.10917922,245.50062329,-0.05964013,-0.04953909,0.00000000,0.00000000,0.00000000,0.00000000
147.12000000,3.34884400,2.41500000,0.11150022,217.10123295,0.10571065,241.30806866,0.00077208,0.10953973,245.69045227,-0.05983038,-0.04970935,0.00000000,0.00000000,0.00000000,0.00000000
147.62000000,3.36143400,2.41700000,0.11195156,217.28102693,0.10611663,241.60597588,0.00081195,0.10990010,245.88035434,-0.06004713,-0.04985297,0.00000000,0.00000000,0.00000000,0.00000000
148.12000000,3.37368800,2.41800000,0.11236567,217.37092392,0.10648898,241.79595270,0.00074470,0.11030689,246.08182286,-0.06026566,-0.05004124,0.00000000,0.00000000,0.00000000,0.00000000
148.62000000,3.38641200,2.41900000,0.11276100,217.46082091,0.10684431,241.98192054,0.00071067,0.11067360,246.27351143,-0.06043186,-0.05024175,0.00000000,0.00000000,0.00000000,0.00000000
149.12000000,3.39933700,2.42100000,0.11322356,217.64061489,0.10725991,242.28265914,0.00083119,0.11106012,246.47020769,-0.06068067,-0.05037945,0.00000000,0.00000000,0.00000000,0.00000000
149.62000000,3.41212800,2.42200000,0.11364133,217.73051188,0.10763513,242.47369756,0.00075043,0.11143510,246.76535882,-0.06089276,-0.05054234,0.00000000,0.00000000,0.00000000,0.00000000
150.12000000,3.42495300,2.42400000,0.11405544,217.91030586,0.10800691,242.76416265,0.00074357,0.11181471,246.96061196,-0.06109377,-0.05072094,0.00000000,0.00000000,0.00000000,0.00000000
150.62000000,3.43737400,2.42500000,0.11450678,218.00020285,0.10841196,242.96270364,0.00081009,0.11220413,247.15841288,-0.06132237,-0.05088176,0.00000000,0.00000000,0.00000000,0.00000000
151.12000000,3.45070200,2.42600000,0.11491711,218.09009985,0.10878006,243.15238408,0.00073621,0.11255692,247.34723834,-0.06149319,-0.05106372,0.00000000,0.00000000,0.00000000,0.00000000
151.62000000,3.46359300,2.42800000,0.11534233,218.26989383,0.10916138,243.44565268,0.00076264,0.11292939,247.54105642,-0.06168814,-0.05124125,0.00000000,0.00000000,0.00000000,0.00000000
152.12000000,3.47645200,2.42900000,0.11576756,218.35979082,0.10954256,243.63877003,0.00076235,0.11333817,247.74401229,-0.06190172,-0.05143645,0.00000000,0.00000000,0.00000000,0.00000000
152.62000000,3.48860500,2.43000000,0.11620033,218.44968781,0.10993036,243.83361435,0.00077560,0.11371561,248.04072784,-0.06214293,-0.05157268,0.00000000,0.00000000,0.00000000,0.00000000
153.12000000,3.50173100,2.43100000,0.11662556,218.53958480,0.11031124,244.02688529,0.00076177,0.11409099,248.23564924,-0.06237677,-0.05171421,0.00000000,0.00000000,0.00000000,0.00000000
153.62000000,3.51428700,2.43300000,0.11703956,218.71937878,0.11068193,244.31819767,0.00074138,0.11445638,248.42819392,-0.06254964,-0.05190674,0.00000000,0.00000000,0.00000000,0.00000000
154.12000000,3.52764900,2.43400000,0.11747600,218.80927577,0.11107257,244.51411425,0.00078128,0.11485458,248.62903457,-0.06278122,-0.05207337,0.00000000,0.00000000,0.00000000,0.00000000
154.62000000,3.54040600,2.43500000,0.11791989,218.89917276,0.11146972,244.71173889,0.00079429,0.11519324,248.81512705,-0.06294565,-0.05224759,0.00000000,0.00000000,0.00000000,0.00000000
155.12000000,3.55306300,2.43600000,0.11834889,218.98906975,0.11185339,244.90618284,0.00076735,0.11555488,249.00706064,-0.06310433,-0.05245054,0.00000000,0.00000000,0.00000000,0.00000000
155.62000000,3.56572000,2.43800000,0.11874433,219.16886374,0.11220693,245.19392435,0.00070707,0.11595264,249.20813501,-0.06333538,-0.05261726,0.00000000,0.00000000,0.00000000,0.00000000
156.12000000,3.57921600,2.44000000,0.11922556,219.34865772,0.11263698,245.50062329,0.00086010,0.11630265,249.49907708,-0.06352891,-0.05277374,0.00000000,0.00000000,0.00000000,0.00000000
156.62000000,3.59210800,2.44100000,0.11963211,219.43855471,0.11300016,245.69045227,0.00072636,0.11672651,249.70696751,-0.06379940,-0.05292711,0.00000000,0.00000000,0.00000000,0.00000000
157.12000000,3.60499900,2.44200000,0.12003867,219.52845170,0.11336321,245.88035434,0.00072610,0.11708101,249.89759315,-0.06396887,-0.05311214,0.00000000,0.00000000,0.00000000,0.00000000
157.62000000,3.61755500,2.44300000,0.12049756,219.61834869,0.11377283,246.08182286,0.00081925,0.11744195,250.08994089,-0.06415120,-0.05329075,0.00000000,0.00000000,0.00000000,0.00000000
158.12000000,3.63101800,2.44400000,0.12091156,219.70824568,0.11414224,246.27351143,0.00073882,0.11787846,250.30137813,-0.06441574,-0.05346272,0.00000000,0.00000000,0.00000000,0.00000000
158.62000000,3.64354000,2.44500000,0.12134800,219.79814267,0.11453153,246.47020769,0.00077858,0.11819960,250.48395050,-0.06455136,-0.05364824,0.00000000,0.00000000,0.00000000,0.00000000
159.12000000,3.65656600,2.44700000,0.12177322,219.97793665,0.11491067,246.76535882,0.00075827,0.11858639,250.68312992,-0.06478930,-0.05379709,0.00000000,0.00000000,0.00000000,0.00000000
159.62000000,3.66952500,2.44800000,0.12220222,220.06783364,0.11529302,246.96061196,0.00076471,0.11896323,250.87992229,-0.06498614,-0.05397709,0.00000000,0.00000000,0.00000000,0.00000000
160.12000000,3.68302100,2.44900000,0.12264244,220.15773064,0.11568523,247.15841288,0.00078441,0.11936949,251.08424266,-0.06520689,-0.05416261,0.00000000,0.00000000,0.00000000,0.00000000
160.62000000,3.69557700,2.45000000,0.12304156,220.24762763,0.11604068,247.34723834,0.00071089,0.11974603,251.28119232,-0.06539596,-0.05435007,0.00000000,0.00000000,0.00000000,0.00000000
161.12000000,3.70809900,2.45100000,0.12346300,220.33752462,0.11641588,247.54105642,0.00075040,0.12014209,251.48318213,-0.06562887,-0.05451323,0.00000000,0.00000000,0.00000000,0.00000000
161.62000000,3.72115900,2.45200000,0.12392556,220.42742161,0.11682752,247.74401229,0.00082328,0.12048547,251.67198829,-0.06578233,-0.05470314,0.00000000,0.00000000,0.00000000,0.00000000
162.12000000,3.73411700,2.45400000,0.12435456,220.60721559,0.11720914,248.04072784,0.00076325,0.12092395,251.88493404,-0.06604295,-0.05488100,0.00000000,0.00000000,0.00000000,0.00000000
162.62000000,3.74747900,2.45500000,0.12477978,220.69711258,0.11758726,248.23564924,0.00075624,0.12129990,252.08219725,-0.06628254,-0.05501735,0.00000000,0.00000000,0.00000000,0.00000000
163.12000000,3.76016900,2.45600000,0.12519389,220.78700957,0.11795537,248.42819392,0.00073621,0.12166583,252.27703969,-0.06645802,-0.05520781,0.00000000,0.00000000,0.00000000,0.00000000
163.62000000,3.77316200,2.45700000,0.12564522,220.87690656,0.11835640,248.62903457,0.00080207,0.12203816,252.47361493,-0.06663305,-0.05540511,0.00000000,0.00000000,0.00000000,0.00000000
164.12000000,3.78625500,2.45800000,0.12602944,220.96680355,0.11869768,248.81512705,0.00068255,0.12246277,252.68355825,-0.06687320,-0.05558958,0.00000000,0.00000000,0.00000000,0.00000000
164.62000000,3.79887800,2.45900000,0.12643978,221.05670054,0.11906202,249.00706064,0.00072868,0.12285961,252.98896432,-0.06710680,-0.05575281,0.00000000,0.00000000,0.00000000,0.00000000
165.12000000,3.81203800,2.46000000,0.12689111,221.14659753,0.11946261,249.20813501,0.00080118,0.12326570,253.09208856,-0.06733328,-0.05593242,0.00000000,0.00000000,0.00000000,0.00000000
165.62000000,3.82509800,2.46200000,0.12729022,221.32639152,0.11981672,249.49907708,0.00070821,0.12360467,253.28065440,-0.06749735,-0.05610732,0.00000000,0.00000000,0.00000000,0.00000000
166.12000000,3.83829100,2.46300000,0.12777144,221.41628851,0.12024351,249.70696751,0.00085359,0.12402870,253.49095783,-0.06776986,-0.05625884,0.00000000,0.00000000,0.00000000,0.00000000
166.62000000,3.85098200,2.46400000,0.12817433,221.50618550,0.12060069,249.89759315,0.00071436,0.12443609,253.69715700,-0.06796282,-0.05647326,0.00000000,0.00000000,0.00000000,0.00000000
167.12000000,3.86400700,2.46500000,0.12858467,221.59608249,0.12096434,250.08994089,0.00072730,0.12483356,253.90095883,-0.06816878,-0.05666478,0.00000000,0.00000000,0.00000000,0.00000000
167.62000000,3.87810800,2.46600000,0.12908078,221.68597948,0.12140383,250.30137813,0.00087898,0.12521453,254.10067246,-0.06837324,-0.05684129,0.00000000,0.00000000,0.00000000,0.00000000
168.12000000,3.88952200,2.46700000,0.12944633,221.77587647,0.12172754,250.48395050,0.00064742,0.12562793,254.30878314,-0.06861522,-0.05701272,0.00000000,0.00000000,0.00000000,0.00000000
168.62000000,3.90372300,2.46800000,0.12988644,221.86577346,0.12211714,250.68312992,0.00077919,0.12604127,254.51700382,-0.06882823,-0.05721304,0.00000000,0.00000000,0.00000000,0.00000000
169.12000000,3.91711800,2.46900000,0.13031544,221.95567045,0.12249675,250.87992229,0.00075922,0.12647075,254.72948473,-0.06911157,-0.05735918,0.00000000,0.00000000,0.00000000,0.00000000
169.62000000,3.93004400,2.47000000,0.13077800,222.04556744,0.12290589,251.08424266,0.00081829,0.12684271,254.82459152,-0.06928626,-0.05755645,0.00000000,0.00000000,0.00000000,0.00000000
170.12000000,3.94300200,2.47100000,0.13120700,222.13546443,0.12328520,251.28119232,0.00075863,0.12722465,255.12795045,-0.06946469,-0.05775997,0.00000000,0.00000000,0.00000000,0.00000000
170.62000000,3.95680100,2.47200000,0.13165833,222.22536143,0.12368411,251.48318213,0.00079781,0.12763876,255.23400253,-0.06967431,-0.05796445,0.00000000,0.00000000,0.00000000,0.00000000
171.12000000,3.96982700,2.47300000,0.13205000,222.31525842,0.12403015,251.67198829,0.00069208,0.12805444,255.44342190,-0.06993464,-0.05811980,0.00000000,0.00000000,0.00000000,0.00000000
171.62000000,3.98325600,2.47400000,0.13254989,222.40515541,0.12447163,251.88493404,0.00088296,0.12843746,255.64458848,-0.07014161,-0.05829585,0.00000000,0.00000000,0.00000000,0.00000000
172.12000000,3.99638300,2.47500000,0.13297889,222.49505240,0.12485035,252.08219725,0.00075744,0.12884301,255.85166114,-0.07035766,-0.05848535,0.00000000,0.00000000,0.00000000,0.00000000
172.62000000,4.00914000,2.47600000,0.13339667,222.58494939,0.12521902,252.27703969,0.00073735,0.12924849,256.05884254,-0.07059001,-0.05865848,0.00000000,0.00000000,0.00000000,0.00000000
173.12000000,4.02236700,2.47700000,0.13382189,222.67484638,0.12559413,252.47361493,0.00075021,0.12963423,256.26107365,-0.07079406,-0.05884017,0.00000000,0.00000000,0.00000000,0.00000000
173.62000000,4.03596400,2.47800000,0.13430678,222.76474337,0.12602170,252.68355825,0.00085513,0.13000355,256.45919609,-0.07097928,-0.05902427,0.00000000,0.00000000,0.00000000,0.00000000
174.12000000,4.04942600,2.48000000,0.13476189,222.94453735,0.12642284,252.98896432,0.00080229,0.13038251,256.65991407,-0.07117648,-0.05920603,0.00000000,0.00000000,0.00000000,0.00000000
174.62000000,4.06275400,2.48000000,0.13522444,222.94453735,0.12683038,253.09208856,0.00081508,0.13079848,256.76708735,-0.07144175,-0.05935673,0.00000000,0.00000000,0.00000000,0.00000000
175.12000000,4.07544400,2.48100000,0.13561233,223.03443434,0.12717201,253.28065440,0.00068325,0.13119338,256.97211856,-0.07160762,-0.05958576,0.00000000,0.00000000,0.00000000,0.00000000
175.62000000,4.08900700,2.48200000,0.13609733,223.12433133,0.12759900,253.49095783,0.00085398,0.13155235,257.16799587,-0.07178789,-0.05976446,0.00000000,0.00000000,0.00000000,0.00000000
176.12000000,4.10247000,2.48300000,0.13656356,223.21422832,0.12800928,253.69715700,0.00082058,0.13195671,257.37570914,-0.07205846,-0.05989825,0.00000000,0.00000000,0.00000000,0.00000000
176.62000000,4.11610000,2.48400000,0.13701867,223.30412532,0.12840963,253.90095883,0.00080069,0.13230708,257.46623041,-0.07221341,-0.06009368,0.00000000,0.00000000,0.00000000,0.00000000
177.12000000,4.12939400,2.48500000,0.13745511,223.39402231,0.12879341,254.10067246,0.00076755,0.13272736,257.67826061,-0.07246159,-0.06026577,0.00000000,0.00000000,0.00000000,0.00000000
177.62000000,4.14346100,2.48600000,0.13792878,223.48391930,0.12920975,254.30878314,0.00083268,0.13309233,257.87610793,-0.07265696,-0.06043536,0.00000000,0.00000000,0.00000000,0.00000000
178.12000000,4.15722600,2.48700000,0.13840256,223.57381629,0.12962601,254.51700382,0.00083253,0.13340523,258.06058032,-0.07280609,-0.06059914,0.00000000,0.00000000,0.00000000,0.00000000
178.62000000,4.17072100,2.48800000,0.13889500,223.66371328,0.13005849,254.72948473,0.00086496,0.13378934,258.26360114,-0.07300662,-0.06078271,0.00000000,0.00000000,0.00000000,0.00000000
179.12000000,4.18405000,2.48800000,0.13932022,223.66371328,0.13043179,254.82459152,0.00074659,0.13422336,258.37612716,-0.07329705,-0.06092631,0.00000000,0.00000000,0.00000000,0.00000000
179.62000000,4.19761300,2.49000000,0.13976033,223.84350726,0.13081801,255.12795045,0.00077244,0.13456183,258.56751270,-0.07345515,-0.06110668,0.00000000,0.00000000,0.00000000,0.00000000
180.12000000,4.21087400,2.49000000,0.14023411,223.84350726,0.13123360,255.23400253,0.00083119,0.13491310,258.76232286,-0.07365240,-0.06126070,0.00000000,0.00000000,0.00000000,0.00000000
180.62000000,4.22467200,2.49100000,0.14071156,223.93340425,0.13165224,255.44342190,0.00083727,0.13526752,258.95805751,-0.07380712,-0.06146040,0.00000000,0.00000000,0.00000000,0.00000000
181.12000000,4.23806700,2.49200000,0.14115178,224.02330124,0.13203808,255.64458848,0.00077169,0.13565236,259.05809753,-0.07402454,-0.06162782,0.00000000,0.00000000,0.00000000,0.00000000
181.62000000,4.25173000,2.49300000,0.14161800,224.11319823,0.13244655,255.85166114,0.00081694,0.13602269,259.25815449,-0.07426990,-0.06175278,0.00000000,0.00000000,0.00000000,0.00000000
182.12000000,4.26542800,2.49400000,0.14208433,224.20309522,0.13285496,256.05884254,0.00081680,0.13637988,259.45490530,-0.07444636,-0.06193352,0.00000000,0.00000000,0.00000000,0.00000000
182.62000000,4.27912500,2.49500000,0.14252822,224.29299222,0.13324355,256.26107365,0.00077718,0.13668538,259.63829234,-0.07460807,-0.06207731,0.00000000,0.00000000,0.00000000,0.00000000
183.12000000,4.29275600,2.49600000,0.14295344,224.38288921,0.13361565,256.45919609,0.00074421,0.13706966,259.73845207,-0.07481880,-0.06225086,0.00000000,0.00000000,0.00000000,0.00000000
183.62000000,4.30648600,2.49700000,0.14338989,224.47278620,0.13399744,256.65991407,0.00076357,0.13743945,259.93877227,-0.07503477,-0.06240468,0.00000000,0.00000000,0.00000000,0.00000000
184.12000000,4.31991500,2.49700000,0.14386733,224.47278620,0.13441492,256.76708735,0.00083496,0.13776711,260.12820473,-0.07518248,-0.06258463,0.00000000,0.00000000,0.00000000,0.00000000
184.62000000,4.33341100,2.49800000,0.14432244,224.56268319,0.13481271,256.97211856,0.00079558,0.13811723,260.32360438,-0.07538132,-0.06273591,0.00000000,0.00000000,0.00000000,0.00000000
185.12000000,4.34663900,2.49900000,0.14473644,224.65258018,0.13517443,257.16799587,0.00072344,0.13849779,260.42305548,-0.07558998,-0.06290781,0.00000000,0.00000000,0.00000000,0.00000000
185.62000000,4.36037000,2.50000000,0.14520278,224.74247717,0.13558172,257.37570914,0.00081458,0.13884439,260.61771402,-0.07576095,-0.06308344,0.00000000,0.00000000,0.00000000,0.00000000
186.12000000,4.37346200,2.50000000,0.14560556,224.74247717,0.13593337,257.46623041,0.00070329,0.13926187,260.83103468,-0.07601080,-0.06325107,0.00000000,0.00000000,0.00000000,0.00000000
186.62000000,4.38716000,2.50100000,0.14609056,224.83237416,0.13635663,257.67826061,0.00084653,0.13957606,261.01742649,-0.07617902,-0.06339705,0.00000000,0.00000000,0.00000000,0.00000000
187.12000000,4.40048800,2.50200000,0.14651211,224.92227115,0.13672439,257.87610793,0.00073551,0.13993669,261.11191981,-0.07638124,-0.06355545,0.00000000,0.00000000,0.00000000,0.00000000
187.62000000,4.41435300,2.50300000,0.14687389,225.01216814,0.13703988,258.06058032,0.00063099,0.14033109,261.31950837,-0.07659794,-0.06373315,0.00000000,0.00000000,0.00000000,0.00000000
188.12000000,4.42771500,2.50400000,0.14731778,225.10206513,0.13742685,258.26360114,0.00077394,0.14069965,261.52043889,-0.07678862,-0.06391103,0.00000000,0.00000000,0.00000000,0.00000000
188.62000000,4.44100900,2.50400000,0.14781767,225.10206513,0.13786246,258.37612716,0.00087121,0.14105019,261.61246706,-0.07695279,-0.06409739,0.00000000,0.00000000,0.00000000,0.00000000
189.12000000,4.45484100,2.50500000,0.14820933,225.19196212,0.13820363,258.56751270,0.00068234,0.14145065,261.82196541,-0.07718769,-0.06426296,0.00000000,0.00000000,0.00000000,0.00000000
189.62000000,4.46827000,2.50600000,0.14861589,225.28185911,0.13855764,258.76232286,0.00070803,0.14183803,262.02814951,-0.07739083,-0.06444720,0.00000000,0.00000000,0.00000000,0.00000000
190.12000000,4.48132900,2.50700000,0.14902622,225.37175611,0.13891482,258.95805751,0.00071436,0.14223638,262.13293703,-0.07762034,-0.06461605,0.00000000,0.00000000,0.00000000,0.00000000
190.62000000,4.49475800,2.50700000,0.14947011,225.37175611,0.13930106,259.05809753,0.00077249,0.14267156,262.35190997,-0.07788562,-0.06478593,0.00000000,0.00000000,0.00000000,0.00000000
191.12000000,4.50818700,2.50800000,0.14989911,225.46165310,0.13967421,259.25815449,0.00074629,0.14304711,262.45082151,-0.07805758,-0.06498953,0.00000000,0.00000000,0.00000000,0.00000000
191.62000000,4.52188400,2.50900000,0.15031311,225.55155009,0.14003418,259.45490530,0.00071993,0.14350132,262.67503868,-0.07831242,-0.06518890,0.00000000,0.00000000,0.00000000,0.00000000
192.12000000,4.53501100,2.51000000,0.15066756,225.64144708,0.14034226,259.63829234,0.00061616,0.14392313,262.89085832,-0.07856566,-0.06535747,0.00000000,0.00000000,0.00000000,0.00000000
192.62000000,4.54897700,2.51000000,0.15111144,225.64144708,0.14072795,259.73845207,0.00077138,0.14433344,262.99914755,-0.07875436,-0.06557907,0.00000000,0.00000000,0.00000000,0.00000000
193.12000000,4.56200300,2.51100000,0.15154044,225.73134407,0.14110056,259.93877227,0.00074523,0.14476778,263.21850213,-0.07897374,-0.06579403,0.00000000,0.00000000,0.00000000,0.00000000
193.62000000,4.57533100,2.51200000,0.15192089,225.82124106,0.14143089,260.12820473,0.00066065,0.14523220,263.34122982,-0.07925800,-0.06597419,0.00000000,0.00000000,0.00000000,0.00000000
194.12000000,4.58872600,2.51300000,0.15232744,225.91113805,0.14178376,260.32360438,0.00070575,0.14565651,263.55817691,-0.07946298,-0.06619353,0.00000000,0.00000000,0.00000000,0.00000000
194.62000000,4.60245700,2.51300000,0.15276767,225.91113805,0.14216572,260.42305548,0.00076391,0.14615568,263.69025981,-0.07975141,-0.06640427,0.00000000,0.00000000,0.00000000,0.00000000
195.12000000,4.61581900,2.51400000,0.15317044,226.00103504,0.14251506,260.61771402,0.00069868,0.14660836,263.91496820,-0.08000193,-0.06660642,0.00000000,0.00000000,0.00000000,0.00000000
195.62000000,4.62955000,2.51500000,0.15365544,226.09093203,0.14293555,260.83103468,0.00084098,0.14707368,264.14317936,-0.08024236,-0.06683131,0.00000000,0.00000000,0.00000000,0.00000000
196.12000000,4.64274400,2.51600000,0.15402100,226.18082902,0.14325237,261.01742649,0.00063363,0.14757537,264.27622508,-0.08050665,-0.06706872,0.00000000,0.00000000,0.00000000,0.00000000
196.62000000,4.65684400,2.51600000,0.15443878,226.18082902,0.14361432,261.11191981,0.00072391,0.14804014,264.50456157,-0.08076165,-0.06727848,0.00000000,0.00000000,0.00000000,0.00000000
197.12000000,4.66997000,2.51700000,0.15489756,226.27072601,0.14401164,261.31950837,0.00079465,0.14855093,264.64021030,-0.08103412,-0.06751681,0.00000000,0.00000000,0.00000000,0.00000000
197.62000000,4.68390300,2.51800000,0.15532656,226.36062301,0.14438304,261.52043889,0.00074279,0.14905353,264.87887856,-0.08129060,-0.06776293,0.00000000,0.00000000,0.00000000,0.00000000
198.12000000,4.69719700,2.51800000,0.15573311,226.36062301,0.14473487,261.61246706,0.00070367,0.14952720,265.11002092,-0.08151793,-0.06800927,0.00000000,0.00000000,0.00000000,0.00000000
198.62000000,4.71159900,2.51900000,0.15619944,226.45052000,0.14513829,261.82196541,0.00080683,0.15005953,265.25171566,-0.08184466,-0.06821488,0.00000000,0.00000000,0.00000000,0.00000000
199.12000000,4.72509500,2.52000000,0.15665078,226.54041699,0.14552857,262.02814951,0.00078057,0.15057095,265.49320221,-0.08210145,-0.06846950,0.00000000,0.00000000,0.00000000,0.00000000
199.62000000,4.73916200,2.52000000,0.15711333,226.54041699,0.14592840,262.13293703,0.00079966,0.15104858,265.62051748,-0.08234114,-0.06870744,0.00000000,0.00000000,0.00000000,0.00000000
200.12000000,4.75322800,2.52100000,0.15762056,226.63031398,0.14636665,262.35190997,0.00087651,0.15162142,265.77329076,-0.08270387,-0.06891755,0.00000000,0.00000000,0.00000000,0.00000000
200.62000000,4.76716100,2.52100000,0.15805700,226.63031398,0.14674360,262.45082151,0.00075390,0.15206524,265.99716578,-0.08286062,-0.06920462,0.00000000,0.00000000,0.00000000,0.00000000
201.12000000,4.78119400,2.52200000,0.15858678,226.72021097,0.14720097,262.67503868,0.00091473,0.15260420,266.24661281,-0.08319507,-0.06940913,0.00000000,0.00000000,0.00000000,0.00000000
201.62000000,4.79546200,2.52300000,0.15907911,226.81010796,0.14762582,262.89085832,0.00084971,0.15311265,266.38252983,-0.08349461,-0.06961804,0.00000000,0.00000000,0.00000000,0.00000000
202.12000000,4.80969600,2.52300000,0.15955656,226.81010796,0.14803765,262.99914755,0.00082366,0.15355580,266.60665635,-0.08368974,-0.06986606,0.00000000,0.00000000,0.00000000,0.00000000
202.62000000,4.82386400,2.52400000,0.16006389,226.90000495,0.14847508,263.21850213,0.00087486,0.15406367,266.74260172,-0.08393789,-0.07012578,0.00000000,0.00000000,0.00000000,0.00000000
203.12000000,4.83813200,2.52400000,0.16060478,226.90000495,0.14894123,263.34122982,0.00093230,0.15453814,266.97538363,-0.08424040,-0.07029774,0.00000000,0.00000000,0.00000000,0.00000000
203.62000000,4.85250000,2.52500000,0.16110089,226.98990194,0.14936860,263.55817691,0.00085474,0.15501238,267.20826615,-0.08447281,-0.07053956,0.00000000,0.00000000,0.00000000,0.00000000
204.12000000,4.86700300,2.52500000,0.16168278,226.98990194,0.14986962,263.69025981,0.00100205,0.15545615,267.32732173,-0.08469423,-0.07076192,0.00000000,0.00000000,0.00000000,0.00000000
204.62000000,4.88137200,2.52600000,0.16221244,227.07979893,0.15032547,263.91496820,0.00091169,0.15593144,267.45488852,-0.08500687,-0.07092457,0.00000000,0.00000000,0.00000000,0.00000000
205.12000000,4.89574100,2.52700000,0.16275711,227.16969592,0.15079400,264.14317936,0.00093707,0.15634163,267.67093976,-0.08522804,-0.07111359,0.00000000,0.00000000,0.00000000,0.00000000
205.62000000,4.91034500,2.52700000,0.16334278,227.16969592,0.15129757,264.27622508,0.00100712,0.15675313,267.78152772,-0.08543064,-0.07132249,0.00000000,0.00000000,0.00000000,0.00000000
206.12000000,4.92484800,2.52800000,0.16388733,227.25959291,0.15176555,264.50456157,0.00093597,0.15716308,267.99773509,-0.08561970,-0.07154337,0.00000000,0.00000000,0.00000000,0.00000000
206.62000000,4.93972000,2.52800000,0.16448422,227.25959291,0.15227826,264.64021030,0.00102542,0.15754259,268.09984872,-0.08585771,-0.07168487,0.00000000,0.00000000,0.00000000,0.00000000
207.12000000,4.95465900,2.52900000,0.16507356,227.34948990,0.15278422,264.87887856,0.00101192,0.15788892,268.29914097,-0.08600237,-0.07188655,0.00000000,0.00000000,0.00000000,0.00000000
207.62000000,4.96949800,2.53000000,0.16562933,227.43938690,0.15326114,265.11002092,0.00095384,0.15829988,268.40984148,-0.08623188,-0.07206800,0.00000000,0.00000000,0.00000000,0.00000000
208.12000000,4.98420300,2.53000000,0.16625233,227.43938690,0.15379547,265.25171566,0.00106866,0.15858271,268.59220184,-0.08635892,-0.07222379,0.00000000,0.00000000,0.00000000,0.00000000
208.62000000,4.99914300,2.53100000,0.16685289,227.52928389,0.15431029,265.49320221,0.00102962,0.15893017,268.68589668,-0.08654262,-0.07238755,0.00000000,0.00000000,0.00000000,0.00000000
209.12000000,5.01394800,2.53100000,0.16741244,227.52928389,0.15478971,265.62051748,0.00095886,0.15930761,268.89393824,-0.08679866,-0.07250895,0.00000000,0.00000000,0.00000000,0.00000000
209.62000000,5.02915600,2.53100000,0.16808389,227.52928389,0.15536470,265.77329076,0.00114998,0.15962323,268.97914198,-0.08698010,-0.07264313,0.00000000,0.00000000,0.00000000,0.00000000
210.12000000,5.04352500,2.53200000,0.16860611,227.61918088,0.15581168,265.99716578,0.00089395,0.15990717,269.05581773,-0.08713866,-0.07276851,0.00000000,0.00000000,0.00000000,0.00000000
210.62000000,5.05896800,2.53300000,0.16924022,227.70907787,0.15635416,266.24661281,0.00108495,0.16022120,269.24696619,-0.08727768,-0.07294352,0.00000000,0.00000000,0.00000000,0.00000000
211.12000000,5.07414200,2.53300000,0.16983711,227.70907787,0.15686452,266.38252983,0.00102073,0.16050497,269.32367212,-0.08744440,-0.07306057,0.00000000,0.00000000,0.00000000,0.00000000
211.62000000,5.08908200,2.53400000,0.17035933,227.79897486,0.15731082,266.60665635,0.00089261,0.16078726,269.50638314,-0.08761826,-0.07316899,0.00000000,0.00000000,0.00000000,0.00000000
212.12000000,5.10402100,2.53400000,0.17095611,227.79897486,0.15782060,266.74260172,0.00101956,0.16107086,269.58311924,-0.08779054,-0.07328032,0.00000000,0.00000000,0.00000000,0.00000000
212.62000000,5.11933000,2.53500000,0.17151567,227.88887185,0.15829835,266.97538363,0.00095550,0.16132295,269.65134604,-0.08787043,-0.07345252,0.00000000,0.00000000,0.00000000,0.00000000
213.12000000,5.13460500,2.53600000,0.17207522,227.97876884,0.15877587,267.20826615,0.00095504,0.16160491,269.83414902,-0.08808488,-0.07352004,0.00000000,0.00000000,0.00000000,0.00000000
213.62000000,5.15008200,2.53600000,0.17259744,227.97876884,0.15922133,267.32732173,0.00089091,0.16182535,269.89386460,-0.08821914,-0.07360621,0.00000000,0.00000000,0.00000000,0.00000000
214.12000000,5.16539100,2.53600000,0.17315700,227.97876884,0.15969841,267.45488852,0.00095416,0.16204574,269.95358017,-0.08830436,-0.07374138,0.00000000,0.00000000,0.00000000,0.00000000
214.62000000,5.18036400,2.53700000,0.17364189,228.06866583,0.16011164,267.67093976,0.00082647,0.16229609,270.12797446,-0.08845096,-0.07384513,0.00000000,0.00000000,0.00000000,0.00000000
215.12000000,5.19540400,2.53700000,0.17412678,228.06866583,0.16052470,267.78152772,0.00082613,0.16251637,270.18771351,-0.08862409,-0.07389228,0.00000000,0.00000000,0.00000000,0.00000000
