Repository: noberito/ethz

**MODELLING AND CALIBRATING A POLYN YIELD SURFACE FUNCTION**

---

In the context of my research assistant internship at ETH Zurich, I have to implement and find an operationnal strategy to calibrate a yield surface function based on the polyN model which is a homogenous polynomial of degree N.

To make the calibration operationnal please copy paste a folder "{material}_results" containing the csv files for a given material in the lab_data directory and then change the parameters you want in the polyN_optimization/param.txt. Then run polyN_optimization/optimize_polyN.py. The coefficients of the polyN function will be accessible in the polyN_coeff.npy file.

File: lab_data/AA6014-T4_results/DATA/UT_90_2.csv (part 2 of 3)
Time[s],Displacement[mm],Force[kN],EngStrain_longi,EngStress[MPa],TrueStrain,TrueStress[MPa],TrueStrainRate[1/s],PlasticStrain_longi,PlasticStress[MPa],PlasticStrain_thick,PlasticStrain_width,R-Value,Thickness[mm],Width[mm], Young's Modulus [MPa]
108.11000000,2.38354500,2.27500000,0.07966633,203.03133186,0.07665204,219.20609362,0.00076026,0.08017508,224.65390894,-0.04403910,-0.03613597,0.00000000,0.00000000,0.00000000,0.00000000
108.61000000,2.39522800,2.27800000,0.08003933,203.29906548,0.07699746,219.57098715,0.00069083,0.08054041,225.02829253,-0.04422811,-0.03631230,0.00000000,0.00000000,0.00000000,0.00000000
109.11000000,2.40701200,2.28000000,0.08043478,203.47755456,0.07736353,219.84422645,0.00073214,0.08090487,225.20796420,-0.04443111,-0.03647376,0.00000000,0.00000000,0.00000000,0.00000000
109.61000000,2.41903000,2.28300000,0.08086378,203.74528819,0.07776052,220.22090190,0.00079397,0.08128703,225.58657621,-0.04466747,-0.03661956,0.00000000,0.00000000,0.00000000,0.00000000
110.11000000,2.43098200,2.28500000,0.08122933,203.92377727,0.07809867,220.48836975,0.00067630,0.08168057,225.87057180,-0.04488914,-0.03679144,0.00000000,0.00000000,0.00000000,0.00000000
110.61000000,2.44296700,2.28700000,0.08164333,204.10226636,0.07848149,220.76585572,0.00076565,0.08204670,226.14853783,-0.04506059,-0.03698611,0.00000000,0.00000000,0.00000000,0.00000000
111.11000000,2.45502000,2.29000000,0.08205000,204.36999998,0.07885739,221.13855848,0.00075180,0.08241604,226.42740980,-0.04530565,-0.03711039,0.00000000,0.00000000,0.00000000,0.00000000
111.61000000,2.46724000,2.29200000,0.08244911,204.54848906,0.07922617,221.41333017,0.00073756,0.08277843,226.70487823,-0.04549224,-0.03728619,0.00000000,0.00000000,0.00000000,0.00000000
112.11000000,2.47976200,2.29400000,0.08286311,204.72697815,0.07960856,221.69129248,0.00076479,0.08316801,226.98871224,-0.04570094,-0.03746708,0.00000000,0.00000000,0.00000000,0.00000000
112.61000000,2.49198200,2.29600000,0.08328467,204.90546723,0.07999778,221.97095076,0.00077844,0.08351997,227.26415556,-0.04590104,-0.03761893,0.00000000,0.00000000,0.00000000,0.00000000
113.11000000,2.50393400,2.29900000,0.08368378,205.17320085,0.08036614,222.34286940,0.00073672,0.08391605,227.54984118,-0.04612705,-0.03778901,0.00000000,0.00000000,0.00000000,0.00000000
113.61000000,2.51632200,2.30100000,0.08409044,205.35168994,0.08074134,222.61980481,0.00075039,0.08426763,227.82554697,-0.04632950,-0.03793813,0.00000000,0.00000000,0.00000000,0.00000000
114.11000000,2.52844200,2.30300000,0.08450822,205.53017902,0.08112663,222.89916906,0.00077059,0.08462598,228.10296975,-0.04649364,-0.03813234,0.00000000,0.00000000,0.00000000,0.00000000
114.61000000,2.54059500,2.30600000,0.08488489,205.79791264,0.08147389,223.26704559,0.00069451,0.08501482,228.38755015,-0.04673323,-0.03828159,0.00000000,0.00000000,0.00000000,0.00000000
115.11000000,2.55217700,2.30800000,0.08530644,205.97640173,0.08186238,223.54751620,0.00077699,0.08537958,228.66679595,-0.04691852,-0.03846106,0.00000000,0.00000000,0.00000000,0.00000000
115.61000000,2.56436400,2.30900000,0.08570189,206.06564627,0.08222668,223.72586139,0.00072859,0.08574431,228.94620881,-0.04712502,-0.03861929,0.00000000,0.00000000,0.00000000,0.00000000
116.11000000,2.57631500,2.31200000,0.08610100,206.33337989,0.08259422,224.09889023,0.00073508,0.08610890,229.22576550,-0.04730418,-0.03880472,0.00000000,0.00000000,0.00000000,0.00000000
116.61000000,2.58867000,2.31400000,0.08650389,206.51186898,0.08296510,224.37594874,0.00074176,0.08649370,229.51015184,-0.04753349,-0.03896020,0.00000000,0.00000000,0.00000000,0.00000000
117.11000000,2.60068900,2.31600000,0.08691044,206.69035806,0.08333922,224.65390894,0.00074823,0.08685594,229.69154888,-0.04772957,-0.03912637,0.00000000,0.00000000,0.00000000,0.00000000
117.61000000,2.61304300,2.31900000,0.08731333,206.95809168,0.08370982,225.02829253,0.00074121,0.08724250,230.07468611,-0.04793931,-0.03930320,0.00000000,0.00000000,0.00000000,0.00000000
118.11000000,2.62529700,2.32000000,0.08771244,207.04733622,0.08407682,225.20796420,0.00073399,0.08760790,230.25709384,-0.04812182,-0.03948608,0.00000000,0.00000000,0.00000000,0.00000000
118.61000000,2.63745000,2.32300000,0.08813400,207.31506985,0.08446430,225.58657621,0.00077497,0.08798867,230.54124646,-0.04834503,-0.03964364,0.00000000,0.00000000,0.00000000,0.00000000
119.11000000,2.65000600,2.32500000,0.08856667,207.49355893,0.08486185,225.87057180,0.00079509,0.08836605,230.82480066,-0.04856135,-0.03980470,0.00000000,0.00000000,0.00000000,0.00000000
119.61000000,2.66179000,2.32700000,0.08896956,207.67204801,0.08523189,226.14853783,0.00074008,0.08872622,231.10454577,-0.04876110,-0.03996512,0.00000000,0.00000000,0.00000000,0.00000000
120.11000000,2.67374100,2.32900000,0.08937611,207.85053710,0.08560516,226.42740980,0.00074654,0.08908281,231.38363633,-0.04893283,-0.04014999,0.00000000,0.00000000,0.00000000,0.00000000
120.62000000,2.68572600,2.33100000,0.08977522,208.02902618,0.08597146,226.70487823,0.00071823,0.08949702,231.67628795,-0.04920063,-0.04029638,0.00000000,0.00000000,0.00000000,0.00000000
121.11000000,2.69808100,2.33300000,0.09020422,208.20751526,0.08636504,226.98871224,0.00080323,0.08986695,231.95884208,-0.04939190,-0.04047505,0.00000000,0.00000000,0.00000000,0.00000000
121.61000000,2.71023400,2.33500000,0.09059222,208.38600435,0.08672087,227.26415556,0.00071167,0.09019747,232.13408354,-0.04954937,-0.04064810,0.00000000,0.00000000,0.00000000,0.00000000
122.11000000,2.72262200,2.33700000,0.09102867,208.56449343,0.08712098,227.54984118,0.00080022,0.09059083,232.42241110,-0.04979705,-0.04079378,0.00000000,0.00000000,0.00000000,0.00000000
122.61000000,2.73457400,2.33900000,0.09141656,208.74298251,0.08747644,227.82554697,0.00071093,0.09098403,232.71089445,-0.05002323,-0.04096080,0.00000000,0.00000000,0.00000000,0.00000000
123.11000000,2.74645800,2.34100000,0.09181200,208.92147160,0.08783870,228.10296975,0.00072451,0.09135672,232.99477638,-0.05022213,-0.04113459,0.00000000,0.00000000,0.00000000,0.00000000
123.61000000,2.75908100,2.34300000,0.09224100,209.09996068,0.08823155,228.38755015,0.00078570,0.09173750,233.18226821,-0.05041623,-0.04132127,0.00000000,0.00000000,0.00000000,0.00000000
124.11000000,2.77130100,2.34500000,0.09264378,209.27844976,0.08860024,228.66679595,0.00073739,0.09206600,233.45612906,-0.05057906,-0.04148694,0.00000000,0.00000000,0.00000000,0.00000000
124.61000000,2.78358900,2.34700000,0.09304667,209.45693884,0.08896890,228.94620881,0.00073732,0.09245518,233.74437495,-0.05082197,-0.04163321,0.00000000,0.00000000,0.00000000,0.00000000
125.11000000,2.79591000,2.34900000,0.09344956,209.63542793,0.08933743,229.22576550,0.00073705,0.09283073,234.02961020,-0.05102755,-0.04180317,0.00000000,0.00000000,0.00000000,0.00000000
125.61000000,2.80809600,2.35100000,0.09387478,209.81391701,0.08972623,229.51015184,0.00077761,0.09321766,234.21909473,-0.05122607,-0.04199159,0.00000000,0.00000000,0.00000000,0.00000000
126.11000000,2.82075300,2.35200000,0.09427389,209.90316155,0.09009103,229.69154888,0.00072959,0.09357271,234.49983936,-0.05143764,-0.04213507,0.00000000,0.00000000,0.00000000,0.00000000
126.61000000,2.83260400,2.35500000,0.09470289,210.17089518,0.09048299,230.07468611,0.00078393,0.09394781,234.78548276,-0.05164572,-0.04230210,0.00000000,0.00000000,0.00000000,0.00000000
127.11000000,2.84509300,2.35600000,0.09510578,210.26013972,0.09085096,230.25709384,0.00073593,0.09433624,235.07444969,-0.05185329,-0.04248295,0.00000000,0.00000000,0.00000000,0.00000000
127.61000000,2.85751400,2.35800000,0.09552722,210.43862880,0.09123573,230.54124646,0.00076954,0.09467539,235.25321298,-0.05202404,-0.04265135,0.00000000,0.00000000,0.00000000,0.00000000
128.11000000,2.86960000,2.36000000,0.09594511,210.61711788,0.09161711,230.82480066,0.00076275,0.09505338,235.54004458,-0.05223074,-0.04282264,0.00000000,0.00000000,0.00000000,0.00000000
128.62000000,2.88192100,2.36200000,0.09634422,210.79560697,0.09198121,231.10454577,0.00071393,0.09544477,235.83023139,-0.05245512,-0.04298965,0.00000000,0.00000000,0.00000000,0.00000000
129.11000000,2.89410800,2.36400000,0.09673956,210.97409605,0.09234174,231.38363633,0.00073577,0.09581382,236.01644519,-0.05267024,-0.04314358,0.00000000,0.00000000,0.00000000,0.00000000
129.61000000,2.90693200,2.36600000,0.09719844,211.15258513,0.09276006,231.67628795,0.00083665,0.09616119,236.29653680,-0.05280682,-0.04335437,0.00000000,0.00000000,0.00000000,0.00000000
130.11000000,2.91942100,2.36800000,0.09760878,211.33107421,0.09313398,231.95884208,0.00074783,0.09655012,236.48771122,-0.05303748,-0.04351264,0.00000000,0.00000000,0.00000000,0.00000000
130.61000000,2.93086900,2.36900000,0.09797433,211.42031876,0.09346697,232.13408354,0.00066598,0.09692407,236.77443121,-0.05324499,-0.04367908,0.00000000,0.00000000,0.00000000,0.00000000
131.11000000,2.94376100,2.37100000,0.09841078,211.59880784,0.09386439,232.42241110,0.00079484,0.09731140,237.06451581,-0.05349399,-0.04381742,0.00000000,0.00000000,0.00000000,0.00000000
131.61000000,2.95584700,2.37300000,0.09884722,211.77729692,0.09426165,232.71089445,0.00079453,0.09766964,237.24880167,-0.05369978,-0.04396986,0.00000000,0.00000000,0.00000000,0.00000000
132.11000000,2.96907400,2.37500000,0.09926122,211.95578601,0.09463834,232.99477638,0.00075338,0.09804987,237.53752895,-0.05386629,-0.04418357,0.00000000,0.00000000,0.00000000,0.00000000
132.61000000,2.98099200,2.37600000,0.09968278,212.04503055,0.09502175,233.18226821,0.00076683,0.09847835,237.73881516,-0.05415130,-0.04432704,0.00000000,0.00000000,0.00000000,0.00000000
133.11000000,2.99307800,2.37800000,0.10004833,212.22351963,0.09535412,233.45612906,0.00066473,0.09880797,238.01580683,-0.05428429,-0.04452368,0.00000000,0.00000000,0.00000000,0.00000000
133.61000000,3.00556700,2.38000000,0.10048100,212.40200871,0.09574736,233.74437495,0.00078648,0.09918105,238.30334975,-0.05450565,-0.04467540,0.00000000,0.00000000,0.00000000,0.00000000
134.11000000,3.01785400,2.38200000,0.10089878,212.58049780,0.09612692,234.02961020,0.00075912,0.09955199,238.49131060,-0.05471146,-0.04484052,0.00000000,0.00000000,0.00000000,0.00000000
134.61000000,3.03034300,2.38300000,0.10132778,212.66974234,0.09651652,234.21909473,0.00077921,0.09991949,238.67855607,-0.05490171,-0.04501778,0.00000000,0.00000000,0.00000000,0.00000000
135.11000000,3.04172400,2.38500000,0.10172322,212.84823142,0.09687552,234.49983936,0.00071799,0.10029214,238.96646983,-0.05509173,-0.04520042,0.00000000,0.00000000,0.00000000,0.00000000
135.61000000,3.05461600,2.38700000,0.10214100,213.02672050,0.09725465,234.78548276,0.00075826,0.10072503,239.26902684,-0.05535772,-0.04536731,0.00000000,0.00000000,0.00000000,0.00000000
136.11000000,3.06727200,2.38900000,0.10257367,213.20520959,0.09764714,235.07444969,0.00078498,0.10105189,239.44691385,-0.05551219,-0.04553969,0.00000000,0.00000000,0.00000000,0.00000000
136.62000000,3.07925800,2.39000000,0.10295044,213.29445413,0.09798881,235.25321298,0.00066994,0.10143886,239.63934823,-0.05574452,-0.04569435,0.00000000,0.00000000,0.00000000,0.00000000
137.11000000,3.09191400,2.39200000,0.10337189,213.47294321,0.09837084,235.54004458,0.00077966,0.10181761,239.92939710,-0.05596357,-0.04585404,0.00000000,0.00000000,0.00000000,0.00000000
137.61000000,3.10490600,2.39400000,0.10380833,213.65143229,0.09876632,235.83023139,0.00079095,0.10216951,240.21316128,-0.05612835,-0.04604116,0.00000000,0.00000000,0.00000000,0.00000000
138.11000000,3.11736200,2.39500000,0.10421867,213.74067683,0.09913800,236.01644519,0.00074335,0.10262965,240.42365625,-0.05642907,-0.04620059,0.00000000,0.00000000,0.00000000,0.00000000
138.61000000,3.12938100,2.39700000,0.10460667,213.91916592,0.09948931,236.29653680,0.00070264,0.10295587,240.60196205,-0.05657471,-0.04638116,0.00000000,0.00000000,0.00000000,0.00000000
139.11000000,3.14217100,2.39800000,0.10503933,214.00841046,0.09988093,236.48771122,0.00078323,0.10335075,240.89658368,-0.05680503,-0.04654572,0.00000000,0.00000000,0.00000000,0.00000000
139.61000000,3.15456000,2.40000000,0.10545711,214.18689954,0.10025892,236.77443121,0.00075599,0.10372687,241.08718899,-0.05699183,-0.04673504,0.00000000,0.00000000,0.00000000,0.00000000
140.11000000,3.16738400,2.40200000,0.10588989,214.36538863,0.10065034,237.06451581,0.00078283,0.10409946,241.27705095,-0.05719045,-0.04690901,0.00000000,0.00000000,0.00000000,0.00000000
140.61000000,3.17936900,2.40300000,0.10628900,214.45463317,0.10101117,237.24880167,0.00072166,0.10451723,241.57772266,-0.05746867,-0.04704856,0.00000000,0.00000000,0.00000000,0.00000000
141.11000000,3.19162300,2.40500000,0.10671422,214.63312225,0.10139547,237.53752895,0.00076859,0.10488287,241.76616060,-0.05765864,-0.04722423,0.00000000,0.00000000,0.00000000,0.00000000
141.61000000,3.20501800,2.40600000,0.10719167,214.72236679,0.10182678,237.73881516,0.00086263,0.10525362,242.05577615,-0.05784600,-0.04740762,0.00000000,0.00000000,0.00000000,0.00000000
142.11000000,3.21656700,2.40800000,0.10756100,214.90085587,0.10216030,238.01580683,0.00066704,0.10565562,242.25330393,-0.05809506,-0.04756055,0.00000000,0.00000000,0.00000000,0.00000000
142.61000000,3.22959300,2.41000000,0.10797878,215.07934496,0.10253743,238.30334975,0.00075427,0.10604743,242.44847357,-0.05830205,-0.04774538,0.00000000,0.00000000,0.00000000,0.00000000
143.11000000,3.24167900,2.41100000,0.10839278,215.16858950,0.10291102,238.49131060,0.00074717,0.10639779,242.73361469,-0.05848723,-0.04791056,0.00000000,0.00000000,0.00000000,0.00000000
143.61000000,3.25463800,2.41200000,0.10880311,215.25783404,0.10328116,238.67855607,0.00074027,0.10680269,242.93224039,-0.05875359,-0.04804910,0.00000000,0.00000000,0.00000000,0.00000000
144.11000000,3.26685800,2.41400000,0.10922089,215.43632312,0.10365787,238.96646983,0.00075342,0.10715418,243.11795984,-0.05890063,-0.04825356,0.00000000,0.00000000,0.00000000,0.00000000
144.61000000,3.28075700,2.41600000,0.10970589,215.61481221,0.10409502,239.26902684,0.00087430,0.10751069,243.40506206,-0.05902684,-0.04848385,0.00000000,0.00000000,0.00000000,0.00000000
145.11000000,3.29247300,2.41700000,0.11007144,215.70405675,0.10442438,239.44691385,0.00065872,0.10790044,243.70047186,-0.05930937,-0.04859107,0.00000000,0.00000000,0.00000000,0.00000000
145.61000000,3.30519700,2.41800000,0.11050411,215.79330129,0.10481407,239.63934823,0.00077938,0.10825481,243.88727804,-0.05947716,-0.04877765,0.00000000,0.00000000,0.00000000,0.00000000
146.11000000,3.31735000,2.42000000,0.11092933,215.97179037,0.10519690,239.92939710,0.00076567,0.10871209,244.09939426,-0.05980414,-0.04890795,0.00000000,0.00000000,0.00000000,0.00000000
146.61000000,3.32923500,2.42200000,0.11132478,216.15027945,0.10555280,240.21316128,0.00071179,0.10901303,244.27332847,-0.05990460,-0.04910843,0.00000000,0.00000000,0.00000000,0.00000000
147.11000000,3.34383800,2.42300000,0.11183956,216.23952400,0.10601590,240.42365625,0.00092621,0.10944195,244.57899535,-0.06016235,-0.04927959,0.00000000,0.00000000,0.00000000,0.00000000
147.61000000,3.35568900,2.42400000,0.11220511,216.32876854,0.10634463,240.60196205,0.00065746,0.10981909,244.77186587,-0.06039875,-0.04942034,0.00000000,0.00000000,0.00000000,0.00000000
148.11000000,3.36848000,2.42600000,0.11264900,216.50725762,0.10674366,240.89658368,0.00079805,0.11019263,244.96396201,-0.06057541,-0.04961721,0.00000000,0.00000000,0.00000000,0.00000000
148.61000000,3.38056600,2.42700000,0.11307056,216.59650216,0.10712246,241.08718899,0.00075761,0.11059595,245.16349756,-0.06081530,-0.04978066,0.00000000,0.00000000,0.00000000,0.00000000
149.11000000,3.39416300,2.42800000,0.11348833,216.68574670,0.10749773,241.27705095,0.00075054,0.11100573,245.36474340,-0.06104934,-0.04995639,0.00000000,0.00000000,0.00000000,0.00000000
149.61000000,3.40742400,2.43000000,0.11395833,216.86423579,0.10791974,241.57772266,0.00084402,0.11135095,245.65065516,-0.06122468,-0.05012627,0.00000000,0.00000000,0.00000000,0.00000000
150.11000000,3.41974500,2.43100000,0.11436867,216.95348033,0.10828803,241.76616060,0.00073658,0.11170883,245.73889029,-0.06140939,-0.05029944,0.00000000,0.00000000,0.00000000,0.00000000
150.61000000,3.43253600,2.43300000,0.11478644,217.13196941,0.10866286,242.05577615,0.00074966,0.11214978,246.04871007,-0.06169666,-0.05045313,0.00000000,0.00000000,0.00000000,0.00000000
151.11000000,3.44542700,2.43400000,0.11523778,217.22121395,0.10906764,242.25330393,0.00080956,0.11246297,246.22661317,-0.06178906,-0.05067391,0.00000000,0.00000000,0.00000000,0.00000000
151.61000000,3.45855400,2.43500000,0.11567789,217.31045849,0.10946219,242.44847357,0.00078911,0.11283550,246.41927685,-0.06201409,-0.05082141,0.00000000,0.00000000,0.00000000,0.00000000
152.11000000,3.47060600,2.43700000,0.11607333,217.48894758,0.10981657,242.73361469,0.00070876,0.11327938,246.73035651,-0.06229906,-0.05098032,0.00000000,0.00000000,0.00000000,0.00000000
152.61000000,3.48366600,2.43800000,0.11652844,217.57819212,0.11022427,242.93224039,0.00081539,0.11363840,246.91994553,-0.06247540,-0.05116300,0.00000000,0.00000000,0.00000000,0.00000000
153.11000000,3.49622200,2.43900000,0.11692389,217.66743666,0.11057838,243.11795984,0.00070822,0.11406345,247.12601288,-0.06272964,-0.05133381,0.00000000,0.00000000,0.00000000,0.00000000
153.61000000,3.50834100,2.44100000,0.11732667,217.84592574,0.11093893,243.40506206,0.00072110,0.11444530,247.32149316,-0.06295759,-0.05148772,0.00000000,0.00000000,0.00000000,0.00000000
154.11000000,3.52136700,2.44300000,0.11776689,218.02441483,0.11133285,243.70047186,0.00078784,0.11489970,247.53510679,-0.06323670,-0.05166300,0.00000000,0.00000000,0.00000000,0.00000000
154.61000000,3.53375500,2.44400000,0.11816600,218.11365937,0.11168984,243.88727804,0.00071399,0.11517756,247.80581701,-0.06333764,-0.05183992,0.00000000,0.00000000,0.00000000,0.00000000
155.11000000,3.54839300,2.44500000,0.11868078,218.20290391,0.11215011,244.09939426,0.00092054,0.11555239,247.99992559,-0.06352426,-0.05202813,0.00000000,0.00000000,0.00000000,0.00000000
155.61000000,3.55963900,2.44600000,0.11902022,218.29214845,0.11245350,244.27332847,0.00060677,0.11594025,248.19738942,-0.06376351,-0.05217675,0.00000000,0.00000000,0.00000000,0.00000000
156.11000000,3.57313500,2.44800000,0.11950511,218.47063753,0.11288672,244.57899535,0.00086644,0.11632147,248.39331594,-0.06397170,-0.05234977,0.00000000,0.00000000,0.00000000,0.00000000
156.61000000,3.58626200,2.44900000,0.11993044,218.55988207,0.11326658,244.77186587,0.00075972,0.11677167,248.60656255,-0.06425455,-0.05251712,0.00000000,0.00000000,0.00000000,0.00000000
157.11000000,3.59888500,2.45000000,0.12035189,218.64912662,0.11364282,244.96396201,0.00075248,0.11716238,248.80510081,-0.06446117,-0.05270121,0.00000000,0.00000000,0.00000000,0.00000000
157.61000000,3.61221300,2.45100000,0.12080700,218.73837116,0.11404896,245.16349756,0.00081228,0.11754636,249.00207596,-0.06470265,-0.05284372,0.00000000,0.00000000,0.00000000,0.00000000
158.11000000,3.62513800,2.45200000,0.12126956,218.82761570,0.11446158,245.36474340,0.00082523,0.11785449,249.18019770,-0.06481397,-0.05304052,0.00000000,0.00000000,0.00000000,0.00000000
158.61000000,3.63725800,2.45400000,0.12166122,219.00610478,0.11481082,245.65065516,0.00069849,0.11823487,249.37648689,-0.06502317,-0.05321170,0.00000000,0.00000000,0.00000000,0.00000000
159.11000000,3.65041800,2.45400000,0.12206411,219.00610478,0.11516995,245.73889029,0.00071825,0.11861378,249.67371538,-0.06520224,-0.05341154,0.00000000,0.00000000,0.00000000,0.00000000
159.61000000,3.66361200,2.45600000,0.12256389,219.18459386,0.11561526,246.04871007,0.00089062,0.11898397,249.86771688,-0.06541373,-0.05357024,0.00000000,0.00000000,0.00000000,0.00000000
160.11000000,3.67499300,2.45700000,0.12291833,219.27383841,0.11593095,246.22661317,0.00063139,0.11943960,250.08326953,-0.06571273,-0.05372687,0.00000000,0.00000000,0.00000000,0.00000000
160.61000000,3.68808600,2.45800000,0.12333978,219.36308295,0.11630619,246.41927685,0.00075048,0.11983903,250.28485388,-0.06592082,-0.05391822,0.00000000,0.00000000,0.00000000,0.00000000
161.11000000,3.70289100,2.46000000,0.12384344,219.54157203,0.11675446,246.73035651,0.00089653,0.12018919,250.47417435,-0.06605863,-0.05413056,0.00000000,0.00000000,0.00000000,0.00000000
161.61000000,3.71585000,2.46100000,0.12425000,219.63081657,0.11711615,246.91994553,0.00072338,0.12056211,250.66932288,-0.06630434,-0.05425778,0.00000000,0.00000000,0.00000000,0.00000000
162.11000000,3.72911100,2.46200000,0.12473122,219.72006111,0.11754409,247.12601288,0.00085589,0.12096261,250.77009162,-0.06650962,-0.05445299,0.00000000,0.00000000,0.00000000,0.00000000
162.61000000,3.74166700,2.46300000,0.12516389,219.80930566,0.11792870,247.32149316,0.00076922,0.12134691,251.06977012,-0.06674036,-0.05460655,0.00000000,0.00000000,0.00000000,0.00000000
163.11000000,3.75593500,2.46400000,0.12567867,219.89855020,0.11838611,247.53510679,0.00091482,0.12175875,251.27507683,-0.06696141,-0.05479735,0.00000000,0.00000000,0.00000000,0.00000000
163.61000000,3.76691300,2.46600000,0.12599578,220.07703928,0.11866778,247.80581701,0.00056333,0.12215080,251.47551451,-0.06718363,-0.05496717,0.00000000,0.00000000,0.00000000,0.00000000
164.11000000,3.78000600,2.46700000,0.12642100,220.16628382,0.11904535,247.99992559,0.00075514,0.12252951,251.67270416,-0.06740941,-0.05512010,0.00000000,0.00000000,0.00000000,0.00000000
164.61000000,3.79320000,2.46800000,0.12686111,220.25552836,0.11943599,248.19738942,0.00078128,0.12290486,251.86915722,-0.06760322,-0.05530164,0.00000000,0.00000000,0.00000000,0.00000000
165.11000000,3.80639400,2.46900000,0.12729389,220.34477290,0.11981997,248.39331594,0.00076796,0.12328981,252.06815397,-0.06780251,-0.05548731,0.00000000,0.00000000,0.00000000,0.00000000
165.61000000,3.81931900,2.47000000,0.12780489,220.43401745,0.12027317,248.60656255,0.00090639,0.12371400,252.27720042,-0.06804998,-0.05566403,0.00000000,0.00000000,0.00000000,0.00000000
166.11000000,3.83281500,2.47100000,0.12824878,220.52326199,0.12066668,248.80510081,0.00078702,0.12412485,252.48300016,-0.06829394,-0.05583091,0.00000000,0.00000000,0.00000000,0.00000000
166.61000000,3.84610900,2.47200000,0.12868522,220.61250653,0.12105344,249.00207596,0.00077352,0.12445702,252.66897485,-0.06844333,-0.05601368,0.00000000,0.00000000,0.00000000,0.00000000
167.11000000,3.85799400,2.47300000,0.12903589,220.70175107,0.12136407,249.18019770,0.00062128,0.12488723,252.87992596,-0.06869485,-0.05619237,0.00000000,0.00000000,0.00000000,0.00000000
167.61000000,3.87091900,2.47400000,0.12946856,220.79099561,0.12174722,249.37648689,0.00076629,0.12530411,253.08762767,-0.06891111,-0.05639300,0.00000000,0.00000000,0.00000000,0.00000000
168.11000000,3.88327400,2.47600000,0.12990133,220.96948469,0.12213031,249.67371538,0.00076619,0.12567508,253.28379119,-0.06912138,-0.05655370,0.00000000,0.00000000,0.00000000,0.00000000
168.61000000,3.89623200,2.47700000,0.13032278,221.05872924,0.12250324,249.86771688,0.00074585,0.12610145,253.49415747,-0.06939263,-0.05670882,0.00000000,0.00000000,0.00000000,0.00000000
169.11000000,3.91016500,2.47800000,0.13084133,221.14797378,0.12296190,250.08326953,0.00091732,0.12648845,253.69463653,-0.06957180,-0.05691665,0.00000000,0.00000000,0.00000000,0.00000000
169.61000000,3.92423100,2.47900000,0.13129633,221.23721832,0.12336417,250.28485388,0.00080455,0.12685577,253.89021797,-0.06977751,-0.05707826,0.00000000,0.00000000,0.00000000,0.00000000
170.11000000,3.93682100,2.48000000,0.13169556,221.32646286,0.12371700,250.47417435,0.00070565,0.12725372,253.99163658,-0.07001469,-0.05723904,0.00000000,0.00000000,0.00000000,0.00000000
170.61000000,3.95035000,2.48100000,0.13212078,221.41570740,0.12409267,250.66932288,0.00075134,0.12763367,254.19062834,-0.07020648,-0.05742719,0.00000000,0.00000000,0.00000000,0.00000000
171.11000000,3.96317500,2.48100000,0.13257589,221.41570740,0.12449459,250.77009162,0.00080384,0.12804618,254.39804891,-0.07044121,-0.05760497,0.00000000,0.00000000,0.00000000,0.00000000
171.61000000,3.97660400,2.48300000,0.13301600,221.59419648,0.12488310,251.06977012,0.00077704,0.12845202,254.60389312,-0.07066993,-0.05778209,0.00000000,0.00000000,0.00000000,0.00000000
172.11000000,3.98956300,2.48400000,0.13348600,221.68344103,0.12529784,251.27507683,0.00082947,0.12883480,254.80396774,-0.07088426,-0.05795054,0.00000000,0.00000000,0.00000000,0.00000000
172.61000000,4.00279000,2.48500000,0.13393367,221.77268557,0.12569271,251.47551451,0.00078974,0.12925330,255.01330060,-0.07111888,-0.05813442,0.00000000,0.00000000,0.00000000,0.00000000
173.11000000,4.01615200,2.48600000,0.13436633,221.86193011,0.12607420,251.67270416,0.00076298,0.12966832,255.22187549,-0.07134610,-0.05832222,0.00000000,0.00000000,0.00000000,0.00000000
173.61000000,4.02961400,2.48700000,0.13479533,221.95117465,0.12645231,251.86915722,0.00075623,0.12999861,255.40885917,-0.07148478,-0.05851383,0.00000000,0.00000000,0.00000000,0.00000000
174.11000000,4.04220300,2.48800000,0.13523544,222.04041919,0.12684007,252.06815397,0.00077552,0.13038737,255.61093878,-0.07170144,-0.05868593,0.00000000,0.00000000,0.00000000,0.00000000
174.61000000,4.05680700,2.48900000,0.13572044,222.12966373,0.12726720,252.27720042,0.00085427,0.13082147,255.82477764,-0.07196275,-0.05885872,0.00000000,0.00000000,0.00000000,0.00000000
175.11000000,4.06919500,2.49000000,0.13619044,222.21890827,0.12768095,252.48300016,0.00082750,0.13121124,255.92487202,-0.07217387,-0.05903737,0.00000000,0.00000000,0.00000000,0.00000000
175.61000000,4.08228800,2.49100000,0.13657089,222.30815282,0.12801574,252.66897485,0.00066957,0.13160600,256.12882164,-0.07237945,-0.05922655,0.00000000,0.00000000,0.00000000,0.00000000
176.11000000,4.09565000,2.49200000,0.13706333,222.39739736,0.12844892,252.87992596,0.00086636,0.13199731,256.33200692,-0.07258579,-0.05941153,0.00000000,0.00000000,0.00000000,0.00000000
176.61000000,4.10907900,2.49300000,0.13754078,222.48664190,0.12886872,253.08762767,0.00083961,0.13236257,256.52860509,-0.07279152,-0.05957106,0.00000000,0.00000000,0.00000000,0.00000000
177.11000000,4.12301100,2.49400000,0.13796600,222.57588644,0.12924246,253.28379119,0.00074748,0.13278932,256.74115789,-0.07304402,-0.05974530,0.00000000,0.00000000,0.00000000,0.00000000
177.61000000,4.13637300,2.49500000,0.13845467,222.66513098,0.12967179,253.49415747,0.00085866,0.13313623,256.83056029,-0.07322647,-0.05990976,0.00000000,0.00000000,0.00000000,0.00000000
178.11000000,4.14953300,2.49600000,0.13889856,222.75437552,0.13006162,253.69463653,0.00077966,0.13353195,257.13805601,-0.07345069,-0.06008126,0.00000000,0.00000000,0.00000000,0.00000000
178.61000000,4.16306300,2.49700000,0.13932011,222.84362007,0.13043169,253.89021797,0.00074015,0.13389808,257.23256130,-0.07362764,-0.06027044,0.00000000,0.00000000,0.00000000,0.00000000
179.11000000,4.17699500,2.49700000,0.13977522,222.84362007,0.13083107,253.99163658,0.00079876,0.13429494,257.43785359,-0.07384383,-0.06045111,0.00000000,0.00000000,0.00000000,0.00000000
179.61000000,4.19062500,2.49800000,0.14021156,222.93286461,0.13121382,254.19062834,0.00076550,0.13470784,257.64741584,-0.07407912,-0.06062872,0.00000000,0.00000000,0.00000000,0.00000000
180.11000000,4.20392000,2.49900000,0.14068533,223.02210915,0.13162925,254.39804891,0.00083086,0.13508645,257.74533685,-0.07428442,-0.06080203,0.00000000,0.00000000,0.00000000,0.00000000
180.61000000,4.21744900,2.50000000,0.14115167,223.11135369,0.13203799,254.60389312,0.00081747,0.13546674,257.94666874,-0.07448499,-0.06098174,0.00000000,0.00000000,0.00000000,0.00000000
181.11000000,4.23101200,2.50100000,0.14159178,223.20059823,0.13242358,254.80396774,0.00077120,0.13585969,258.15139739,-0.07470460,-0.06115509,0.00000000,0.00000000,0.00000000,0.00000000
181.61000000,4.24457500,2.50200000,0.14207300,223.28984277,0.13284503,255.01330060,0.00084289,0.13622679,258.34954328,-0.07490905,-0.06131774,0.00000000,0.00000000,0.00000000,0.00000000
182.11000000,4.25783600,2.50300000,0.14255044,223.37908731,0.13326300,255.22187549,0.00083593,0.13659365,258.54774012,-0.07508780,-0.06150585,0.00000000,0.00000000,0.00000000,0.00000000
182.61000000,4.27139900,2.50400000,0.14293089,223.46833186,0.13359592,255.40885917,0.00066585,0.13698942,258.75355637,-0.07529783,-0.06169159,0.00000000,0.00000000,0.00000000,0.00000000
183.11000000,4.28476100,2.50500000,0.14337856,223.55757640,0.13398752,255.61093878,0.00078321,0.13741234,258.86341206,-0.07558826,-0.06182408,0.00000000,0.00000000,0.00000000,0.00000000
183.61000000,4.29822300,2.50600000,0.14387844,223.64682094,0.13442463,255.82477764,0.00087422,0.13778846,259.06433113,-0.07578329,-0.06200517,0.00000000,0.00000000,0.00000000,0.00000000
184.11000000,4.31158500,2.50600000,0.14432600,223.64682094,0.13481582,255.92487202,0.00078237,0.13817088,259.26700300,-0.07599146,-0.06217942,0.00000000,0.00000000,0.00000000,0.00000000
184.61000000,4.32538300,2.50700000,0.14478111,223.73606548,0.13521345,256.12882164,0.00079526,0.13854499,259.36437172,-0.07620181,-0.06234317,0.00000000,0.00000000,0.00000000,0.00000000
185.11000000,4.33877800,2.50800000,0.14523244,223.82531002,0.13560762,256.33200692,0.00078835,0.13893028,259.56798671,-0.07640842,-0.06252186,0.00000000,0.00000000,0.00000000,0.00000000
185.61000000,4.35237500,2.50900000,0.14565400,223.91455456,0.13597565,256.52860509,0.00073606,0.13934122,259.77841149,-0.07662268,-0.06271855,0.00000000,0.00000000,0.00000000,0.00000000
186.11000000,4.36610600,2.51000000,0.14614644,224.00379910,0.13640540,256.74115789,0.00085949,0.13971163,259.87500683,-0.07685115,-0.06286048,0.00000000,0.00000000,0.00000000,0.00000000
186.61000000,4.37926600,2.51000000,0.14654556,224.00379910,0.13675356,256.83056029,0.00069632,0.14011909,260.08472918,-0.07709017,-0.06302892,0.00000000,0.00000000,0.00000000,0.00000000
187.11000000,4.39222500,2.51200000,0.14700433,224.18228819,0.13715362,257.13805601,0.00080012,0.14047808,260.28191692,-0.07726309,-0.06321499,0.00000000,0.00000000,0.00000000,0.00000000
187.61000000,4.40578800,2.51200000,0.14742589,224.18228819,0.13752108,257.23256130,0.00073492,0.14088657,260.38865414,-0.07748020,-0.06340637,0.00000000,0.00000000,0.00000000,0.00000000
188.11000000,4.41925000,2.51300000,0.14788467,224.27153273,0.13792083,257.43785359,0.00079950,0.14127429,260.59354825,-0.07768229,-0.06359200,0.00000000,0.00000000,0.00000000,0.00000000
188.61000000,4.43291400,2.51400000,0.14836211,224.36077727,0.13833668,257.64741584,0.00083170,0.14164894,260.79514013,-0.07790387,-0.06374507,0.00000000,0.00000000,0.00000000,0.00000000
189.11000000,4.44634300,2.51400000,0.14879856,224.36077727,0.13871666,257.74533685,0.00075997,0.14207944,260.90785049,-0.07816129,-0.06391814,0.00000000,0.00000000,0.00000000,0.00000000
189.61000000,4.45983900,2.51500000,0.14923878,224.45002181,0.13909979,257.94666874,0.00076626,0.14250198,261.12219904,-0.07837775,-0.06412423,0.00000000,0.00000000,0.00000000,0.00000000
190.11000000,4.47336800,2.51600000,0.14969378,224.53926635,0.13949563,258.15139739,0.00079167,0.14288572,261.32650409,-0.07860823,-0.06427749,0.00000000,0.00000000,0.00000000,0.00000000
190.61000000,4.48689800,2.51700000,0.15011911,224.62851089,0.13986551,258.34954328,0.00073977,0.14329826,261.53849058,-0.07882588,-0.06447238,0.00000000,0.00000000,0.00000000,0.00000000
191.11000000,4.49968900,2.51800000,0.15054433,224.71775544,0.14023516,258.54774012,0.00073930,0.14368324,261.63956865,-0.07901410,-0.06466913,0.00000000,0.00000000,0.00000000,0.00000000
191.61000000,4.51301700,2.51900000,0.15100311,224.80699998,0.14063383,258.75355637,0.00079734,0.14410500,261.85419073,-0.07924791,-0.06485709,0.00000000,0.00000000,0.00000000,0.00000000
192.11000000,4.52701600,2.51900000,0.15149178,224.80699998,0.14105830,258.86341206,0.00084893,0.14451063,262.06470775,-0.07947527,-0.06503537,0.00000000,0.00000000,0.00000000,0.00000000
192.61000000,4.54041200,2.52000000,0.15192822,224.89624452,0.14143725,259.06433113,0.00075791,0.14495916,262.18271283,-0.07972095,-0.06523821,0.00000000,0.00000000,0.00000000,0.00000000
193.11000000,4.55367300,2.52100000,0.15237211,224.98548906,0.14182252,259.26700300,0.00077054,0.14535951,262.28808886,-0.07995922,-0.06540030,0.00000000,0.00000000,0.00000000,0.00000000
193.61000000,4.56730300,2.52100000,0.15280489,224.98548906,0.14219801,259.36437172,0.00075097,0.14584452,262.51982703,-0.08024029,-0.06560423,0.00000000,0.00000000,0.00000000,0.00000000
194.11000000,4.58046300,2.52200000,0.15325244,225.07473360,0.14258616,259.56798671,0.00077631,0.14623343,262.72638832,-0.08043996,-0.06579347,0.00000000,0.00000000,0.00000000,0.00000000
194.61000000,4.59389200,2.52300000,0.15372989,225.16397814,0.14300008,259.77841149,0.00082783,0.14665241,262.83689817,-0.08068300,-0.06596941,0.00000000,0.00000000,0.00000000,0.00000000
195.11000000,4.60772400,2.52300000,0.15415889,225.16397814,0.14337184,259.87500683,0.00074354,0.14706338,263.04949155,-0.08089197,-0.06617141,0.00000000,0.00000000,0.00000000,0.00000000
195.61000000,4.62138700,2.52400000,0.15463267,225.25322269,0.14378226,260.08472918,0.00082082,0.14751890,263.27398997,-0.08115347,-0.06636543,0.00000000,0.00000000,0.00000000,0.00000000
196.11000000,4.63478300,2.52500000,0.15505044,225.34246723,0.14414402,260.28191692,0.00072352,0.14795008,263.38795675,-0.08138794,-0.06656214,0.00000000,0.00000000,0.00000000,0.00000000
196.61000000,4.64868100,2.52500000,0.15552411,225.34246723,0.14455402,260.38865414,0.00082000,0.14838922,263.60836895,-0.08159930,-0.06678991,0.00000000,0.00000000,0.00000000,0.00000000
197.11000000,4.66200900,2.52600000,0.15597556,225.43171177,0.14494462,260.59354825,0.00078121,0.14880406,263.71815429,-0.08183588,-0.06696817,0.00000000,0.00000000,0.00000000,0.00000000
197.61000000,4.67617700,2.52700000,0.15641200,225.52095631,0.14532211,260.79514013,0.00075497,0.14924918,263.94038782,-0.08209074,-0.06715843,0.00000000,0.00000000,0.00000000,0.00000000
198.11000000,4.68953800,2.52700000,0.15691178,225.52095631,0.14575419,260.90785049,0.00086417,0.14969409,264.16271457,-0.08232299,-0.06737110,0.00000000,0.00000000,0.00000000,0.00000000
198.61000000,4.70350400,2.52800000,0.15740422,225.61020085,0.14617976,261.12219904,0.00085113,0.15014037,264.28107107,-0.08259011,-0.06755026,0.00000000,0.00000000,0.00000000,0.00000000
199.11000000,4.71787300,2.52900000,0.15785178,225.69944539,0.14656637,261.32650409,0.00077323,0.15061666,264.51197521,-0.08283524,-0.06778143,0.00000000,0.00000000,0.00000000,0.00000000
199.61000000,4.73130200,2.53000000,0.15833300,225.78868993,0.14698190,261.53849058,0.00083106,0.15106096,264.73453832,-0.08308352,-0.06797744,0.00000000,0.00000000,0.00000000,0.00000000
200.11000000,4.74536900,2.53000000,0.15878067,225.78868993,0.14736830,261.63956865,0.00077280,0.15150662,264.85298805,-0.08331264,-0.06819398,0.00000000,0.00000000,0.00000000,0.00000000
200.61000000,4.75960300,2.53100000,0.15927300,225.87793448,0.14779308,261.85419073,0.00084956,0.15195199,264.97141258,-0.08356190,-0.06839008,0.00000000,0.00000000,0.00000000,0.00000000
201.11000000,4.77340100,2.53200000,0.15974678,225.96717902,0.14820169,262.06470775,0.00081720,0.15236387,265.18569269,-0.08377809,-0.06858578,0.00000000,0.00000000,0.00000000,0.00000000
201.61000000,4.78760200,2.53200000,0.16026900,225.96717902,0.14865187,262.18271283,0.00090038,0.15284065,265.31263325,-0.08409901,-0.06874164,0.00000000,0.00000000,0.00000000,0.00000000
202.11000000,4.80197100,2.53200000,0.16073533,225.96717902,0.14905371,262.28808886,0.00080368,0.15325216,265.52704985,-0.08427220,-0.06897995,0.00000000,0.00000000,0.00000000,0.00000000
202.61000000,4.81627300,2.53300000,0.16130222,226.05642356,0.14954198,262.51982703,0.00097654,0.15363328,265.62864729,-0.08446581,-0.06916747,0.00000000,0.00000000,0.00000000,0.00000000
203.11000000,4.83060800,2.53400000,0.16175733,226.14566810,0.14993380,262.72638832,0.00078364,0.15410788,265.86011734,-0.08476218,-0.06934571,0.00000000,0.00000000,0.00000000,0.00000000
203.61000000,4.84517800,2.53400000,0.16224600,226.14566810,0.15035434,262.83689817,0.00084108,0.15455070,266.08325829,-0.08500152,-0.06954918,0.00000000,0.00000000,0.00000000,0.00000000
204.11000000,4.85941300,2.53500000,0.16272722,226.23491264,0.15076830,263.04949155,0.00082792,0.15496296,266.19338982,-0.08517550,-0.06978746,0.00000000,0.00000000,0.00000000,0.00000000
204.61000000,4.87438600,2.53600000,0.16326067,226.32415718,0.15122698,263.27398997,0.00091736,0.15531023,266.39121902,-0.08537838,-0.06993185,0.00000000,0.00000000,0.00000000,0.00000000
205.11000000,4.88784800,2.53600000,0.16376422,226.32415718,0.15165977,263.38795675,0.00086558,0.15575388,266.50987658,-0.08562512,-0.07012877,0.00000000,0.00000000,0.00000000,0.00000000
205.61000000,4.90319100,2.53700000,0.16427900,226.41340172,0.15210201,263.60836895,0.00088448,0.15619587,266.73325862,-0.08589748,-0.07029839,0.00000000,0.00000000,0.00000000,0.00000000
206.11000000,4.91722400,2.53700000,0.16476389,226.41340172,0.15251840,263.71815429,0.00083277,0.15657585,266.83501587,-0.08606870,-0.07050716,0.00000000,0.00000000,0.00000000,0.00000000
206.61000000,4.93149200,2.53800000,0.16528611,226.50264627,0.15296665,263.94038782,0.00089650,0.15698727,266.94523395,-0.08630716,-0.07068011,0.00000000,0.00000000,0.00000000,0.00000000
207.11000000,4.94602800,2.53900000,0.16580833,226.59189081,0.15341469,264.16271457,0.00089610,0.15736548,267.15183887,-0.08651427,-0.07085122,0.00000000,0.00000000,0.00000000,0.00000000
207.61000000,4.96086700,2.53900000,0.16633067,226.59189081,0.15386264,264.28107107,0.00089589,0.15774345,267.35849840,-0.08672719,-0.07101626,0.00000000,0.00000000,0.00000000,0.00000000
208.11000000,4.97597500,2.54000000,0.16689011,226.68113535,0.15434219,264.51197521,0.00095909,0.15809121,267.45184281,-0.08689980,-0.07119142,0.00000000,0.00000000,0.00000000,0.00000000
208.61000000,4.99111600,2.54100000,0.16741233,226.77037989,0.15478962,264.73453832,0.00089487,0.15850062,267.66714022,-0.08714044,-0.07136018,0.00000000,0.00000000,0.00000000,0.00000000
209.11000000,5.00565200,2.54100000,0.16793467,226.77037989,0.15523695,264.85298805,0.00089466,0.15887963,267.76899204,-0.08735503,-0.07152460,0.00000000,0.00000000,0.00000000,0.00000000
209.61000000,5.02042400,2.54100000,0.16845689,226.77037989,0.15568398,264.97141258,0.00089407,0.15922551,267.96741713,-0.08753942,-0.07168609,0.00000000,0.00000000,0.00000000,0.00000000
210.11000000,5.03529600,2.54200000,0.16894178,226.85962443,0.15609888,265.18569269,0.00082979,0.15960433,268.06933419,-0.08773967,-0.07186467,0.00000000,0.00000000,0.00000000,0.00000000
210.61000000,5.05033700,2.54200000,0.16950133,226.85962443,0.15657745,265.31263325,0.00095714,0.16001301,268.28485266,-0.08797397,-0.07203904,0.00000000,0.00000000,0.00000000,0.00000000
211.11000000,5.06477300,2.54300000,0.16998622,226.94886897,0.15699197,265.52704985,0.00082905,0.16035998,268.37830693,-0.08816963,-0.07219034,0.00000000,0.00000000,0.00000000,0.00000000
211.61000000,5.07894000,2.54300000,0.17043389,226.94886897,0.15737453,265.62864729,0.00076510,0.16073689,268.58546780,-0.08836119,-0.07237570,0.00000000,0.00000000,0.00000000,0.00000000
212.11000000,5.09535700,2.54400000,0.17099333,227.03811351,0.15785239,265.86011734,0.00095573,0.16114658,268.69594552,-0.08864042,-0.07250616,0.00000000,0.00000000,0.00000000,0.00000000
212.61000000,5.10999400,2.54500000,0.17151567,227.12735806,0.15829835,266.08325829,0.00089192,0.16149166,268.89472017,-0.08882051,-0.07267115,0.00000000,0.00000000,0.00000000,0.00000000
213.11000000,5.12355700,2.54500000,0.17200056,227.12735806,0.15871217,266.19338982,0.00082763,0.16180659,268.97973827,-0.08893458,-0.07287201,0.00000000,0.00000000,0.00000000,0.00000000
213.61000000,5.13849700,2.54600000,0.17241089,227.21660260,0.15906222,266.39121902,0.00070010,0.16215293,269.07326577,-0.08915199,-0.07300093,0.00000000,0.00000000,0.00000000,0.00000000
214.11000000,5.15347000,2.54600000,0.17293311,227.21660260,0.15950754,266.50987658,0.00089065,0.16262353,269.30620919,-0.08948532,-0.07313820,0.00000000,0.00000000,0.00000000,0.00000000
214.61000000,5.16840900,2.54700000,0.17345533,227.30584714,0.15995267,266.73325862,0.00089026,0.16293810,269.39126057,-0.08963354,-0.07330455,0.00000000,0.00000000,0.00000000,0.00000000
215.11000000,5.18301300,2.54700000,0.17390300,227.30584714,0.16033409,266.83501587,0.00076284,0.16331550,269.49333744,-0.08982729,-0.07348821,0.00000000,0.00000000,0.00000000,0.00000000
