Repository: noberito/ethz

**MODELLING AND CALIBRATING A POLYN YIELD SURFACE FUNCTION**

---

In the context of my research assistant internship at ETH Zurich, I have to implement and find an operationnal strategy to calibrate a yield surface function based on the polyN model which is a homogenous polynomial of degree N.

To make the calibration operationnal please copy paste a folder "{material}_results" containing the csv files for a given material in the lab_data directory and then change the parameters you want in the polyN_optimization/param.txt. Then run polyN_optimization/optimize_polyN.py. The coefficients of the polyN function will be accessible in the polyN_coeff.npy file.

File: lab_data/AA6014-T4_results/DATA/UT_90_1.csv (part 3 of 3)
Time[s],Displacement[mm],Force[kN],EngStrain_longi,EngStress[MPa],TrueStrain,TrueStress[MPa],TrueStrainRate[1/s],PlasticStrain_longi,PlasticStress[MPa],PlasticStrain_thick,PlasticStrain_width,R-Value,Thickness[mm],Width[mm], Young's Modulus [MPa]
215.62000000,5.21007600,2.53800000,0.17461178,228.15856282,0.16093769,267.99773509,0.00082598,0.16276809,270.25599397,-0.08870794,-0.07406016,0.00000000,0.00000000,0.00000000,0.00000000
216.12000000,5.22518300,2.53800000,0.17505933,228.15856282,0.16131864,268.09984872,0.00076190,0.16295530,270.41340268,-0.08880494,-0.07415036,0.00000000,0.00000000,0.00000000,0.00000000
216.62000000,5.24005500,2.53900000,0.17546967,228.24845981,0.16166778,268.29914097,0.00069828,0.16317544,270.47316520,-0.08896737,-0.07420807,0.00000000,0.00000000,0.00000000,0.00000000
217.12000000,5.25459200,2.53900000,0.17595467,228.24845981,0.16208030,268.40984148,0.00082503,0.16339403,270.63918575,-0.08910225,-0.07429178,0.00000000,0.00000000,0.00000000,0.00000000
217.62000000,5.26889400,2.54000000,0.17629033,228.33835680,0.16236570,268.59220184,0.00057080,0.16358261,270.69042361,-0.08918046,-0.07440215,0.00000000,0.00000000,0.00000000,0.00000000
218.12000000,5.28403500,2.54000000,0.17670067,228.33835680,0.16271448,268.68589668,0.00069755,0.16380261,270.75020961,-0.08931049,-0.07449212,0.00000000,0.00000000,0.00000000,0.00000000
218.62000000,5.29873900,2.54100000,0.17714833,228.42825380,0.16309485,268.89393824,0.00076074,0.16402106,270.91632069,-0.08944642,-0.07457465,0.00000000,0.00000000,0.00000000,0.00000000
219.12000000,5.31354500,2.54100000,0.17752133,228.42825380,0.16341166,268.97914198,0.00063363,0.16420812,271.07394934,-0.08956624,-0.07464188,0.00000000,0.00000000,0.00000000,0.00000000
219.62000000,5.32878600,2.54100000,0.17785700,228.42825380,0.16369669,269.05581773,0.00057004,0.16436512,271.11667260,-0.08961566,-0.07474945,0.00000000,0.00000000,0.00000000,0.00000000
220.12000000,5.34285300,2.54200000,0.17823011,228.51815079,0.16401341,269.24696619,0.00063344,0.16455361,271.16797617,-0.08969613,-0.07485748,0.00000000,0.00000000,0.00000000,0.00000000
220.62000000,5.35695300,2.54200000,0.17856578,228.51815079,0.16429826,269.32367212,0.00056970,0.16480322,271.34274740,-0.08988576,-0.07491746,0.00000000,0.00000000,0.00000000,0.00000000
221.12000000,5.37209400,2.54300000,0.17890156,228.60804778,0.16458312,269.50638314,0.00056973,0.16502294,271.40260382,-0.09000348,-0.07501946,0.00000000,0.00000000,0.00000000,0.00000000
221.62000000,5.38656400,2.54300000,0.17923722,228.60804778,0.16486781,269.58311924,0.00056938,0.16520981,271.56038003,-0.09013267,-0.07507713,0.00000000,0.00000000,0.00000000,0.00000000
222.12000000,5.40069800,2.54300000,0.17953567,228.60804778,0.16512086,269.65134604,0.00050610,0.16539804,271.61169837,-0.09025207,-0.07514597,0.00000000,0.00000000,0.00000000,0.00000000
222.62000000,5.41550300,2.54400000,0.17987133,228.69794477,0.16540539,269.83414902,0.00056907,0.16564903,271.68013980,-0.09038859,-0.07526044,0.00000000,0.00000000,0.00000000,0.00000000
223.12000000,5.42980500,2.54400000,0.18013244,228.69794477,0.16562667,269.89386460,0.00044256,0.16586707,271.84654263,-0.09050700,-0.07536007,0.00000000,0.00000000,0.00000000,0.00000000
223.62000000,5.44306600,2.54400000,0.18039356,228.69794477,0.16584790,269.95358017,0.00044246,0.16611793,271.91501089,-0.09067781,-0.07544012,0.00000000,0.00000000,0.00000000,0.00000000
224.12000000,5.45733400,2.54500000,0.18069200,228.78784176,0.16610071,270.12797446,0.00050561,0.16630450,272.07291923,-0.09079960,-0.07550490,0.00000000,0.00000000,0.00000000,0.00000000
224.62000000,5.47203800,2.54500000,0.18095311,228.78784176,0.16632183,270.18771351,0.00044225,0.16655525,272.14141433,-0.09097149,-0.07558376,0.00000000,0.00000000,0.00000000,0.00000000
225.12000000,5.48550100,2.54500000,0.18125156,228.78784176,0.16657452,270.25599397,0.00050537,0.16677459,272.20134116,-0.09107063,-0.07570396,0.00000000,0.00000000,0.00000000,0.00000000
225.62000000,5.49886200,2.54600000,0.18147533,228.87773875,0.16676394,270.41340268,0.00037885,0.16699388,272.26126799,-0.09119791,-0.07579597,0.00000000,0.00000000,0.00000000,0.00000000
226.12000000,5.51323100,2.54600000,0.18173644,228.87773875,0.16698492,270.47316520,0.00044196,0.16727430,272.44500519,-0.09136661,-0.07590769,0.00000000,0.00000000,0.00000000,0.00000000
226.62000000,5.52669300,2.54700000,0.18199756,228.96763574,0.16720585,270.63918575,0.00044186,0.16758738,272.53064484,-0.09157638,-0.07601100,0.00000000,0.00000000,0.00000000,0.00000000
227.12000000,5.54015500,2.54700000,0.18222133,228.96763574,0.16739515,270.69042361,0.00037861,0.16786913,272.60773839,-0.09176390,-0.07610524,0.00000000,0.00000000,0.00000000,0.00000000
227.62000000,5.55402100,2.54700000,0.18248244,228.96763574,0.16761600,270.75020961,0.00044168,0.16814930,272.79159968,-0.09193027,-0.07621903,0.00000000,0.00000000,0.00000000,0.00000000
228.12000000,5.56741600,2.54800000,0.18274356,229.05753273,0.16783679,270.91632069,0.00044158,0.16846211,272.87727286,-0.09210167,-0.07636044,0.00000000,0.00000000,0.00000000,0.00000000
228.62000000,5.58111300,2.54900000,0.18296744,229.14742972,0.16802607,271.07394934,0.00037856,0.16883740,272.98009599,-0.09240142,-0.07643598,0.00000000,0.00000000,0.00000000,0.00000000
229.12000000,5.59454200,2.54900000,0.18315389,229.14742972,0.16818366,271.11667260,0.00031519,0.16924374,273.09146857,-0.09264879,-0.07659495,0.00000000,0.00000000,0.00000000,0.00000000
229.62000000,5.60713200,2.54900000,0.18337778,229.14742972,0.16837287,271.16797617,0.00037843,0.16968127,273.21144165,-0.09294670,-0.07673457,0.00000000,0.00000000,0.00000000,0.00000000
230.12000000,5.62113100,2.55000000,0.18367611,229.23732671,0.16862494,271.34274740,0.00050414,0.17018092,273.34851363,-0.09328732,-0.07689359,0.00000000,0.00000000,0.00000000,0.00000000
230.62000000,5.63425800,2.55000000,0.18393722,229.23732671,0.16884551,271.40260382,0.00044114,0.17068031,273.48558562,-0.09363212,-0.07704819,0.00000000,0.00000000,0.00000000,0.00000000
231.12000000,5.64741800,2.55100000,0.18416111,229.32722370,0.16903460,271.56038003,0.00037817,0.17127311,273.64838253,-0.09401945,-0.07725366,0.00000000,0.00000000,0.00000000,0.00000000
231.62000000,5.65967200,2.55100000,0.18438489,229.32722370,0.16922356,271.61169837,0.00037792,0.17195895,273.83685332,-0.09451662,-0.07744234,0.00000000,0.00000000,0.00000000,0.00000000
232.12000000,5.67246200,2.55100000,0.18468333,229.32722370,0.16947551,271.68013980,0.00050390,0.17261324,274.01677465,-0.09491650,-0.07769674,0.00000000,0.00000000,0.00000000,0.00000000
232.62000000,5.68579000,2.55200000,0.18494444,229.41712069,0.16969589,271.84654263,0.00044076,0.17339312,274.12363926,-0.09536616,-0.07802696,0.00000000,0.00000000,0.00000000,0.00000000
233.12000000,5.69821200,2.55200000,0.18524289,229.41712069,0.16994772,271.91501089,0.00050366,0.17435742,274.38912983,-0.09597945,-0.07837797,0.00000000,0.00000000,0.00000000,0.00000000
233.62000000,5.71100300,2.55300000,0.18546667,229.50701769,0.17013651,272.07291923,0.00037757,0.17522761,274.62893105,-0.09636079,-0.07886681,0.00000000,0.00000000,0.00000000,0.00000000
234.12000000,5.72352500,2.55300000,0.18576511,229.50701769,0.17038823,272.14141433,0.00050344,0.17622118,274.90299323,-0.09679017,-0.07943102,0.00000000,0.00000000,0.00000000,0.00000000
234.62000000,5.73544300,2.55300000,0.18602622,229.50701769,0.17060841,272.20134116,0.00044036,0.17715028,275.26767455,-0.09709430,-0.08005598,0.00000000,0.00000000,0.00000000,0.00000000
235.12000000,5.74803300,2.55300000,0.18628733,229.50701769,0.17082854,272.26126799,0.00044026,0.17817284,275.55039349,-0.09741755,-0.08075529,0.00000000,0.00000000,0.00000000,0.00000000
235.62000000,5.76062300,2.55400000,0.18662311,229.59691468,0.17111155,272.44500519,0.00056602,0.17922541,275.84171293,-0.09772196,-0.08150345,0.00000000,0.00000000,0.00000000,0.00000000
236.12000000,5.77344700,2.55400000,0.18699611,229.59691468,0.17142584,272.53064484,0.00062858,0.18036947,276.15870625,-0.09806451,-0.08230496,0.00000000,0.00000000,0.00000000,0.00000000
236.62000000,5.78694300,2.55400000,0.18733189,229.59691468,0.17170868,272.60773839,0.00056568,0.18151231,276.47572509,-0.09839709,-0.08311522,0.00000000,0.00000000,0.00000000,0.00000000
237.12000000,5.79963400,2.55500000,0.18766767,229.68681167,0.17199144,272.79159968,0.00056552,0.18265383,276.79274394,-0.09871148,-0.08394234,0.00000000,0.00000000,0.00000000,0.00000000
237.62000000,5.81289500,2.55500000,0.18804067,229.68681167,0.17230545,272.87727286,0.00062802,0.18382477,277.11831223,-0.09904254,-0.08478223,0.00000000,0.00000000,0.00000000,0.00000000
238.12000000,5.82629000,2.55500000,0.18848833,229.68681167,0.17268219,272.98009599,0.00075348,0.18505590,277.46103048,-0.09942491,-0.08563099,0.00000000,0.00000000,0.00000000,0.00000000
238.62000000,5.84062600,2.55500000,0.18897322,229.68681167,0.17309010,273.09146857,0.00081581,0.18625323,277.90389984,-0.09989573,-0.08635749,0.00000000,0.00000000,0.00000000,0.00000000
239.12000000,5.85489400,2.55500000,0.18949556,229.68681167,0.17352931,273.21144165,0.00087844,0.18745063,278.23817389,-0.10041015,-0.08704049,0.00000000,0.00000000,0.00000000,0.00000000
239.62000000,5.86949700,2.55500000,0.19009233,229.68681167,0.17403090,273.34851363,0.00100316,0.18864660,278.57244794,-0.10113093,-0.08751568,0.00000000,0.00000000,0.00000000,0.00000000
240.12000000,5.88386700,2.55500000,0.19068911,229.68681167,0.17453222,273.48558562,0.00100266,0.18983959,279.01584042,-0.10176736,-0.08807223,0.00000000,0.00000000,0.00000000,0.00000000
240.62000000,5.89927600,2.55500000,0.19139789,229.68681167,0.17512731,273.64838253,0.00119018,0.19100208,279.34166357,-0.10265394,-0.08834813,0.00000000,0.00000000,0.00000000,0.00000000
241.12000000,5.91492100,2.55500000,0.19221844,229.68681167,0.17581581,273.83685332,0.00137699,0.19210217,279.65034888,-0.10350666,-0.08859551,0.00000000,0.00000000,0.00000000,0.00000000
241.62000000,5.92922200,2.55500000,0.19300178,229.68681167,0.17647263,274.01677465,0.00131365,0.19316905,280.05996200,-0.10440817,-0.08876089,0.00000000,0.00000000,0.00000000,0.00000000
242.12000000,5.94567200,2.55400000,0.19393433,229.59691468,0.17725402,274.12363926,0.00156277,0.19405340,280.30872383,-0.10509365,-0.08895975,0.00000000,0.00000000,0.00000000,0.00000000
242.62000000,5.96339800,2.55400000,0.19509067,229.59691468,0.17822205,274.38912983,0.00193608,0.19478464,280.51458601,-0.10571566,-0.08906898,0.00000000,0.00000000,0.00000000,0.00000000
243.12000000,5.97914400,2.55400000,0.19613511,229.59691468,0.17909562,274.62893105,0.00174713,0.19530228,280.66040398,-0.10609921,-0.08920306,0.00000000,0.00000000,0.00000000,0.00000000
243.62000000,5.99606400,2.55400000,0.19732878,229.59691468,0.18009306,274.90299323,0.00199488,0.19569792,280.77190733,-0.10637275,-0.08932516,0.00000000,0.00000000,0.00000000,0.00000000
244.12000000,6.01254800,2.55500000,0.19844789,229.68681167,0.18102729,275.26767455,0.00186847,0.19609194,280.99324211,-0.10662486,-0.08946709,0.00000000,0.00000000,0.00000000,0.00000000
244.62000000,6.02903200,2.55500000,0.19967878,229.68681167,0.18205384,275.55039349,0.00205308,0.19636562,281.07046102,-0.10680083,-0.08956480,0.00000000,0.00000000,0.00000000,0.00000000
245.12000000,6.04669100,2.55500000,0.20094711,229.68681167,0.18311050,275.84171293,0.00211334,0.19666966,281.15626833,-0.10699903,-0.08967063,0.00000000,0.00000000,0.00000000,0.00000000
245.62000000,6.06401400,2.55500000,0.20232722,229.68681167,0.18425903,276.15870625,0.00229705,0.19685210,281.20777316,-0.10707559,-0.08977651,0.00000000,0.00000000,0.00000000,0.00000000
246.12000000,6.08170700,2.55500000,0.20370744,229.68681167,0.18540633,276.47572509,0.00229460,0.19709516,281.27640367,-0.10721283,-0.08988233,0.00000000,0.00000000,0.00000000,0.00000000
246.62000000,6.09950000,2.55500000,0.20508767,229.68681167,0.18655232,276.79274394,0.00229197,0.19727753,281.32790850,-0.10737512,-0.08990242,0.00000000,0.00000000,0.00000000,0.00000000
247.12000000,6.11736000,2.55500000,0.20650511,229.68681167,0.18772784,277.11831223,0.00235105,0.19745978,281.37938778,-0.10745547,-0.09000431,0.00000000,0.00000000,0.00000000,0.00000000
247.62000000,6.13542200,2.55500000,0.20799722,229.68681167,0.18896380,277.46103048,0.00247192,0.19764199,281.43086705,-0.10758083,-0.09006116,0.00000000,0.00000000,0.00000000,0.00000000
248.12000000,6.15334900,2.55600000,0.20945200,229.77670866,0.19016736,277.90389984,0.00240713,0.19782426,281.48237188,-0.10766119,-0.09016307,0.00000000,0.00000000,0.00000000,0.00000000
248.62000000,6.17134400,2.55600000,0.21090678,229.77670866,0.19136948,278.23817389,0.00240424,0.19797602,281.52526275,-0.10777638,-0.09019964,0.00000000,0.00000000,0.00000000,0.00000000
249.12000000,6.18984300,2.55600000,0.21236156,229.77670866,0.19257016,278.57244794,0.00240135,0.19809746,281.55959079,-0.10776720,-0.09033026,0.00000000,0.00000000,0.00000000,0.00000000
249.62000000,6.20689700,2.55700000,0.21381633,229.86660565,0.19376939,279.01584042,0.00239847,0.19827965,281.61109562,-0.10794987,-0.09032978,0.00000000,0.00000000,0.00000000,0.00000000
250.12000000,6.22472400,2.55700000,0.21523378,229.86660565,0.19493647,279.34166357,0.00233415,0.19843134,281.65398650,-0.10801176,-0.09041957,0.00000000,0.00000000,0.00000000,0.00000000
250.62000000,6.24234900,2.55700000,0.21657667,229.86660565,0.19604090,279.65034888,0.00220887,0.19852236,281.67972613,-0.10808671,-0.09043565,0.00000000,0.00000000,0.00000000,0.00000000
251.12000000,6.26121700,2.55800000,0.21788233,229.95650264,0.19711356,280.05996200,0.00214531,0.19861346,281.70549133,-0.10810437,-0.09050909,0.00000000,0.00000000,0.00000000,0.00000000
251.62000000,6.27961500,2.55800000,0.21896411,229.95650264,0.19800141,280.30872383,0.00177570,0.19876355,281.85848317,-0.10823885,-0.09052470,0.00000000,0.00000000,0.00000000,0.00000000
252.12000000,6.29821400,2.55800000,0.21985933,229.95650264,0.19873555,280.51458601,0.00146829,0.19879391,281.86707493,-0.10816717,-0.09062673,0.00000000,0.00000000,0.00000000,0.00000000
252.62000000,6.31681300,2.55800000,0.22049344,229.95650264,0.19925524,280.66040398,0.00103938,0.19894561,281.91000813,-0.10829045,-0.09065516,0.00000000,0.00000000,0.00000000,0.00000000
253.12000000,6.33440400,2.55800000,0.22097833,229.95650264,0.19965245,280.77190733,0.00079442,0.19900623,281.92716607,-0.10828975,-0.09071648,0.00000000,0.00000000,0.00000000,0.00000000
253.62000000,6.35256600,2.55900000,0.22146333,230.04639963,0.20004959,280.99324211,0.00079429,0.19912755,281.96150752,-0.10838687,-0.09074068,0.00000000,0.00000000,0.00000000,0.00000000
254.12000000,6.37160100,2.55900000,0.22179900,230.04639963,0.20032436,281.07046102,0.00054954,0.19918816,281.97866546,-0.10839834,-0.09078982,0.00000000,0.00000000,0.00000000,0.00000000
254.62000000,6.38949500,2.55900000,0.22217200,230.04639963,0.20062960,281.15626833,0.00061048,0.19927920,282.00444072,-0.10846501,-0.09081419,0.00000000,0.00000000,0.00000000,0.00000000
255.12000000,6.40779100,2.55900000,0.22239589,230.04639963,0.20081278,281.20777316,0.00036635,0.19937014,282.03019042,-0.10851111,-0.09085903,0.00000000,0.00000000,0.00000000,0.00000000
255.62000000,6.42719500,2.55900000,0.22269422,230.04639963,0.20105680,281.27640367,0.00048805,0.19942918,282.15752310,-0.10851738,-0.09091180,0.00000000,0.00000000,0.00000000,0.00000000
256.12000000,6.44488800,2.55900000,0.22291811,230.04639963,0.20123990,281.32790850,0.00036619,0.19952011,282.18328286,-0.10859210,-0.09092801,0.00000000,0.00000000,0.00000000,0.00000000
256.62000000,6.46378900,2.55900000,0.22314189,230.04639963,0.20142287,281.37938778,0.00036594,0.19958079,282.20047308,-0.10859169,-0.09098910,0.00000000,0.00000000,0.00000000,0.00000000
257.12000000,6.48245500,2.55900000,0.22336567,230.04639963,0.20160580,281.43086705,0.00036587,0.19967015,282.33643441,-0.10864074,-0.09102941,0.00000000,0.00000000,0.00000000,0.00000000
257.62000000,6.50128900,2.55900000,0.22358956,230.04639963,0.20178880,281.48237188,0.00036599,0.19976105,282.36220422,-0.10868277,-0.09107828,0.00000000,0.00000000,0.00000000,0.00000000
258.12000000,6.52029000,2.55900000,0.22377600,230.04639963,0.20194116,281.52526275,0.00030473,0.19985049,282.49822132,-0.10878113,-0.09106936,0.00000000,0.00000000,0.00000000,0.00000000
258.62000000,6.53707700,2.55900000,0.22392522,230.04639963,0.20206309,281.55959079,0.00024386,0.19988073,282.50679755,-0.10876229,-0.09111843,0.00000000,0.00000000,0.00000000,0.00000000
259.12000000,6.55873000,2.55900000,0.22414911,230.04639963,0.20224600,281.61109562,0.00036582,0.20000194,282.54117924,-0.10885917,-0.09114277,0.00000000,0.00000000,0.00000000,0.00000000
259.62000000,6.57699300,2.55900000,0.22433556,230.04639963,0.20239829,281.65398650,0.00030459,0.20003071,282.66002288,-0.10884766,-0.09118305,0.00000000,0.00000000,0.00000000,0.00000000
260.12000000,6.59576000,2.55900000,0.22444744,230.04639963,0.20248968,281.67972613,0.00018277,0.20012158,282.68581281,-0.10891403,-0.09120755,0.00000000,0.00000000,0.00000000,0.00000000
260.62000000,6.61449300,2.55900000,0.22455944,230.04639963,0.20258114,281.70549133,0.00018293,0.20018222,282.70302317,-0.10894611,-0.09123611,0.00000000,0.00000000,0.00000000,0.00000000
261.12000000,6.63305900,2.56000000,0.22474589,230.13629662,0.20273338,281.85848317,0.00030449,0.20021089,282.82186467,-0.10892646,-0.09128443,0.00000000,0.00000000,0.00000000,0.00000000
261.62000000,6.65189300,2.56000000,0.22478322,230.13629662,0.20276387,281.86707493,0.00006096,0.20033206,282.85627320,-0.10904779,-0.09128427,0.00000000,0.00000000,0.00000000,0.00000000
262.12000000,6.67052500,2.56000000,0.22496978,230.13629662,0.20291617,281.91000813,0.00030461,0.20039113,282.98377233,-0.10903785,-0.09135328,0.00000000,0.00000000,0.00000000,0.00000000
262.62000000,6.68912400,2.56000000,0.22504433,230.13629662,0.20297703,281.92716607,0.00012172,0.20048042,283.11987450,-0.10915629,-0.09132413,0.00000000,0.00000000,0.00000000,0.00000000
263.12000000,6.70805900,2.56000000,0.22519356,230.13629662,0.20309884,281.96150752,0.00024360,0.00000000,0.00000000,0.00000000,0.00000000,0.00000000,0.00000000,0.00000000,0.00000000
263.62000000,6.72652400,2.56000000,0.22526811,230.13629662,0.20315969,281.97866546,0.00012170,0.00000000,0.00000000,0.00000000,0.00000000,0.00000000,0.00000000,0.00000000,0.00000000
264.12000000,6.74562600,2.56000000,0.22538011,230.13629662,0.20325109,282.00444072,0.00018281,0.00000000,0.00000000,0.00000000,0.00000000,0.00000000,0.00000000,0.00000000,0.00000000
264.62000000,6.76392300,2.56000000,0.22549200,230.13629662,0.20334240,282.03019042,0.00018261,0.00000000,0.00000000,0.00000000,0.00000000,0.00000000,0.00000000,0.00000000,0.00000000
265.12000000,6.78131300,2.56100000,0.22556656,230.22619361,0.20340323,282.15752310,0.00012167,0.00000000,0.00000000,0.00000000,0.00000000,0.00000000,0.00000000,0.00000000,0.00000000
265.62000000,6.79705800,2.56100000,0.22567844,230.22619361,0.20349452,282.18328286,0.00018258,0.00000000,0.00000000,0.00000000,0.00000000,0.00000000,0.00000000,0.00000000,0.00000000
266.12000000,6.81246700,2.56100000,0.22575311,230.22619361,0.20355544,282.20047308,0.00012183,0.00000000,0.00000000,0.00000000,0.00000000,0.00000000,0.00000000,0.00000000,0.00000000
266.62000000,6.82404900,2.56200000,0.22586500,230.31609060,0.20364672,282.33643441,0.00018256,0.00000000,0.00000000,0.00000000,0.00000000,0.00000000,0.00000000,0.00000000,0.00000000
267.12000000,6.83600000,2.56200000,0.22597689,230.31609060,0.20373799,282.36220422,0.00018254,0.00000000,0.00000000,0.00000000,0.00000000,0.00000000,0.00000000,0.00000000,0.00000000
267.62000000,6.84493100,2.56300000,0.22608889,230.40598759,0.20382934,282.49822132,0.00018270,0.00000000,0.00000000,0.00000000,0.00000000,0.00000000,0.00000000,0.00000000,0.00000000
268.12000000,6.85258500,2.56300000,0.22612611,230.40598759,0.20385970,282.50679755,0.00006072,0.00000000,0.00000000,0.00000000,0.00000000,0.00000000,0.00000000,0.00000000,0.00000000
268.62000000,6.85899800,2.56300000,0.22627533,230.40598759,0.20398139,282.54117924,0.00024339,0.00000000,0.00000000,0.00000000,0.00000000,0.00000000,0.00000000,0.00000000,0.00000000
269.12000000,6.86530900,2.56400000,0.22631267,230.49588458,0.20401183,282.66002288,0.00006089,0.00000000,0.00000000,0.00000000,0.00000000,0.00000000,0.00000000,0.00000000,0.00000000
269.62000000,6.87155400,2.56400000,0.22642456,230.49588458,0.20410307,282.68581281,0.00018247,0.00000000,0.00000000,0.00000000,0.00000000,0.00000000,0.00000000,0.00000000,0.00000000
270.12000000,6.87729500,2.56400000,0.22649922,230.49588458,0.20416395,282.70302317,0.00012176,0.00000000,0.00000000,0.00000000,0.00000000,0.00000000,0.00000000,0.00000000,0.00000000
270.62000000,6.88323800,2.56500000,0.22653644,230.58578158,0.20419430,282.82186467,0.00006070,0.00000000,0.00000000,0.00000000,0.00000000,0.00000000,0.00000000,0.00000000,0.00000000
271.12000000,6.88938200,2.56500000,0.22668567,230.58578158,0.20431595,282.85627320,0.00024331,0.00000000,0.00000000,0.00000000,0.00000000,0.00000000,0.00000000,0.00000000,0.00000000
271.62000000,6.89640000,2.56600000,0.22676033,230.67567857,0.20437682,282.98377233,0.00012173,0.00000000,0.00000000,0.00000000,0.00000000,0.00000000,0.00000000,0.00000000,0.00000000
272.12000000,6.90308100,2.56700000,0.22687222,230.76557556,0.20446802,283.11987450,0.00018241,0.00000000,0.00000000,0.00000000,0.00000000,0.00000000,0.00000000,0.00000000,0.00000000
272.62000000,6.91107100,2.56700000,0.22690944,230.76557556,0.00000000,0.00000000,0.00000000,0.00000000,0.00000000,0.00000000,0.00000000,0.00000000,0.00000000,0.00000000,0.00000000
273.12000000,6.92094100,2.56700000,0.22702133,230.76557556,0.00000000,0.00000000,0.00000000,0.00000000,0.00000000,0.00000000,0.00000000,0.00000000,0.00000000,0.00000000,0.00000000
273.62000000,6.93393400,2.56500000,0.22705867,230.58578158,0.00000000,0.00000000,0.00000000,0.00000000,0.00000000,0.00000000,0.00000000,0.00000000,0.00000000,0.00000000,0.00000000
274.12000000,6.94837000,2.56300000,0.22717056,230.40598759,0.00000000,0.00000000,0.00000000,0.00000000,0.00000000,0.00000000,0.00000000,0.00000000,0.00000000,0.00000000,0.00000000
274.62000000,6.96357800,2.56300000,0.22720789,230.40598759,0.00000000,0.00000000,0.00000000,0.00000000,0.00000000,0.00000000,0.00000000,0.00000000,0.00000000,0.00000000,0.00000000
275.12000000,6.97989400,2.56100000,0.22728244,230.22619361,0.00000000,0.00000000,0.00000000,0.00000000,0.00000000,0.00000000,0.00000000,0.00000000,0.00000000,0.00000000,0.00000000
275.62000000,6.99718200,2.55900000,0.22731978,230.04639963,0.00000000,0.00000000,0.00000000,0.00000000,0.00000000,0.00000000,0.00000000,0.00000000,0.00000000,0.00000000,0.00000000
276.12000000,7.01423600,2.55800000,0.22739444,229.95650264,0.00000000,0.00000000,0.00000000,0.00000000,0.00000000,0.00000000,0.00000000,0.00000000,0.00000000,0.00000000,0.00000000
276.62000000,7.03206200,2.55900000,0.22750633,230.04639963,0.00000000,0.00000000,0.00000000,0.00000000,0.00000000,0.00000000,0.00000000,0.00000000,0.00000000,0.00000000,0.00000000
277.12000000,7.04985500,2.55900000,0.22750644,230.04639963,0.00000000,0.00000000,0.00000000,0.00000000,0.00000000,0.00000000,0.00000000,0.00000000,0.00000000,0.00000000,0.00000000
277.62000000,7.06828600,2.55900000,0.22758100,230.04639963,0.00000000,0.00000000,0.00000000,0.00000000,0.00000000,0.00000000,0.00000000,0.00000000,0.00000000,0.00000000,0.00000000
278.12000000,7.08631500,2.55700000,0.22761833,229.86660565,0.00000000,0.00000000,0.00000000,0.00000000,0.00000000,0.00000000,0.00000000,0.00000000,0.00000000,0.00000000,0.00000000
278.62000000,7.10481400,2.55600000,0.22769289,229.77670866,0.00000000,0.00000000,0.00000000,0.00000000,0.00000000,0.00000000,0.00000000,0.00000000,0.00000000,0.00000000,0.00000000
279.12000000,7.12297700,2.55400000,0.22769289,229.59691468,0.00000000,0.00000000,0.00000000,0.00000000,0.00000000,0.00000000,0.00000000,0.00000000,0.00000000,0.00000000,0.00000000
279.62000000,7.14238300,2.55400000,0.22780478,229.59691468,0.00000000,0.00000000,0.00000000,0.00000000,0.00000000,0.00000000,0.00000000,0.00000000,0.00000000,0.00000000,0.00000000
280.12000000,7.16044600,2.55400000,0.22784200,229.59691468,0.00000000,0.00000000,0.00000000,0.00000000,0.00000000,0.00000000,0.00000000,0.00000000,0.00000000,0.00000000,0.00000000
280.62000000,7.17884400,2.55300000,0.22787933,229.50701769,0.00000000,0.00000000,0.00000000,0.00000000,0.00000000,0.00000000,0.00000000,0.00000000,0.00000000,0.00000000,0.00000000
281.12000000,7.19831600,2.55300000,0.22795389,229.50701769,0.00000000,0.00000000,0.00000000,0.00000000,0.00000000,0.00000000,0.00000000,0.00000000,0.00000000,0.00000000,0.00000000
281.62000000,7.21647800,2.55300000,0.22799122,229.50701769,0.00000000,0.00000000,0.00000000,0.00000000,0.00000000,0.00000000,0.00000000,0.00000000,0.00000000,0.00000000,0.00000000
282.12000000,7.23437100,2.55200000,0.22795389,229.41712069,0.00000000,0.00000000,0.00000000,0.00000000,0.00000000,0.00000000,0.00000000,0.00000000,0.00000000,0.00000000,0.00000000
282.62000000,7.25303700,2.55100000,0.22802856,229.32722370,0.00000000,0.00000000,0.00000000,0.00000000,0.00000000,0.00000000,0.00000000,0.00000000,0.00000000,0.00000000,0.00000000
283.12000000,7.27227300,2.55000000,0.22802856,229.23732671,0.00000000,0.00000000,0.00000000,0.00000000,0.00000000,0.00000000,0.00000000,0.00000000,0.00000000,0.00000000,0.00000000
283.62000000,7.29181100,2.54900000,0.22806589,229.14742972,0.00000000,0.00000000,0.00000000,0.00000000,0.00000000,0.00000000,0.00000000,0.00000000,0.00000000,0.00000000,0.00000000
284.12000000,7.31091300,2.54800000,0.22810311,229.05753273,0.00000000,0.00000000,0.00000000,0.00000000,0.00000000,0.00000000,0.00000000,0.00000000,0.00000000,0.00000000,0.00000000
284.62000000,7.33045100,2.54700000,0.22810311,228.96763574,0.00000000,0.00000000,0.00000000,0.00000000,0.00000000,0.00000000,0.00000000,0.00000000,0.00000000,0.00000000,0.00000000
285.12000000,7.35025900,2.54400000,0.22817778,228.69794477,0.00000000,0.00000000,0.00000000,0.00000000,0.00000000,0.00000000,0.00000000,0.00000000,0.00000000,0.00000000,0.00000000
285.62000000,7.36939400,2.54200000,0.22817778,228.51815079,0.00000000,0.00000000,0.00000000,0.00000000,0.00000000,0.00000000,0.00000000,0.00000000,0.00000000,0.00000000,0.00000000
286.12000000,7.38839600,2.54100000,0.22817778,228.42825380,0.00000000,0.00000000,0.00000000,0.00000000,0.00000000,0.00000000,0.00000000,0.00000000,0.00000000,0.00000000,0.00000000
286.62000000,7.40733100,2.54000000,0.22821511,228.33835680,0.00000000,0.00000000,0.00000000,0.00000000,0.00000000,0.00000000,0.00000000,0.00000000,0.00000000,0.00000000,0.00000000
287.12000000,7.42680300,2.53800000,0.22825233,228.15856282,0.00000000,0.00000000,0.00000000,0.00000000,0.00000000,0.00000000,0.00000000,0.00000000,0.00000000,0.00000000,0.00000000
287.62000000,7.44614100,2.53600000,0.22828967,227.97876884,0.00000000,0.00000000,0.00000000,0.00000000,0.00000000,0.00000000,0.00000000,0.00000000,0.00000000,0.00000000,0.00000000
288.12000000,7.46514400,2.53500000,0.22828967,227.88887185,0.00000000,0.00000000,0.00000000,0.00000000,0.00000000,0.00000000,0.00000000,0.00000000,0.00000000,0.00000000,0.00000000
288.62000000,7.48374300,2.53300000,0.22828967,227.70907787,0.00000000,0.00000000,0.00000000,0.00000000,0.00000000,0.00000000,0.00000000,0.00000000,0.00000000,0.00000000,0.00000000
289.12000000,7.50328200,2.53100000,0.22832700,227.52928389,0.00000000,0.00000000,0.00000000,0.00000000,0.00000000,0.00000000,0.00000000,0.00000000,0.00000000,0.00000000,0.00000000
289.62000000,7.52248500,2.52800000,0.22828967,227.25959291,0.00000000,0.00000000,0.00000000,0.00000000,0.00000000,0.00000000,0.00000000,0.00000000,0.00000000,0.00000000,0.00000000
290.12000000,7.54212400,2.52500000,0.22836422,226.98990194,0.00000000,0.00000000,0.00000000,0.00000000,0.00000000,0.00000000,0.00000000,0.00000000,0.00000000,0.00000000,0.00000000
290.62000000,7.56179700,2.52300000,0.22832700,226.81010796,0.00000000,0.00000000,0.00000000,0.00000000,0.00000000,0.00000000,0.00000000,0.00000000,0.00000000,0.00000000,0.00000000
291.12000000,7.58103400,2.51900000,0.22832700,226.45052000,0.00000000,0.00000000,0.00000000,0.00000000,0.00000000,0.00000000,0.00000000,0.00000000,0.00000000,0.00000000,0.00000000
291.62000000,7.60080800,2.51600000,0.22836422,226.18082902,0.00000000,0.00000000,0.00000000,0.00000000,0.00000000,0.00000000,0.00000000,0.00000000,0.00000000,0.00000000,0.00000000
292.12000000,7.62061600,2.51100000,0.22836422,225.73134407,0.00000000,0.00000000,0.00000000,0.00000000,0.00000000,0.00000000,0.00000000,0.00000000,0.00000000,0.00000000,0.00000000
292.62000000,7.64005500,2.50600000,0.22836422,225.28185911,0.00000000,0.00000000,0.00000000,0.00000000,0.00000000,0.00000000,0.00000000,0.00000000,0.00000000,0.00000000,0.00000000
293.12000000,7.66006500,2.50100000,0.22832689,224.83237416,0.00000000,0.00000000,0.00000000,0.00000000,0.00000000,0.00000000,0.00000000,0.00000000,0.00000000,0.00000000,0.00000000
293.62000000,7.67967200,2.49600000,0.22836422,224.38288921,0.00000000,0.00000000,0.00000000,0.00000000,0.00000000,0.00000000,0.00000000,0.00000000,0.00000000,0.00000000,0.00000000
294.12000000,7.69894400,2.48900000,0.22832689,223.75361027,0.00000000,0.00000000,0.00000000,0.00000000,0.00000000,0.00000000,0.00000000,0.00000000,0.00000000,0.00000000,0.00000000
294.62000000,7.71925700,2.48300000,0.22836422,223.21422832,0.00000000,0.00000000,0.00000000,0.00000000,0.00000000,0.00000000,0.00000000,0.00000000,0.00000000,0.00000000,0.00000000
295.12000000,7.73943500,2.47600000,0.22832689,222.58494939,0.00000000,0.00000000,0.00000000,0.00000000,0.00000000,0.00000000,0.00000000,0.00000000,0.00000000,0.00000000,0.00000000
295.62000000,7.76008300,2.46600000,0.22828967,221.68597948,0.00000000,0.00000000,0.00000000,0.00000000,0.00000000,0.00000000,0.00000000,0.00000000,0.00000000,0.00000000,0.00000000
296.12000000,7.78073300,2.45500000,0.22828978,220.69711258,0.00000000,0.00000000,0.00000000,0.00000000,0.00000000,0.00000000,0.00000000,0.00000000,0.00000000,0.00000000,0.00000000
296.62000000,7.80161700,2.44500000,0.22828989,219.79814267,0.00000000,0.00000000,0.00000000,0.00000000,0.00000000,0.00000000,0.00000000,0.00000000,0.00000000,0.00000000,0.00000000
297.12000000,7.82263600,2.43000000,0.22825278,218.44968781,0.00000000,0.00000000,0.00000000,0.00000000,0.00000000,0.00000000,0.00000000,0.00000000,0.00000000,0.00000000,0.00000000
297.62000000,7.84412500,2.41700000,0.22821567,217.28102693,0.00000000,0.00000000,0.00000000,0.00000000,0.00000000,0.00000000,0.00000000,0.00000000,0.00000000,0.00000000,0.00000000
298.12000000,7.86541400,2.40300000,0.22817878,216.02246906,0.00000000,0.00000000,0.00000000,0.00000000,0.00000000,0.00000000,0.00000000,0.00000000,0.00000000,0.00000000,0.00000000
298.62000000,7.88781000,2.38100000,0.22814189,214.04473526,0.00000000,0.00000000,0.00000000,0.00000000,0.00000000,0.00000000,0.00000000,0.00000000,0.00000000,0.00000000,0.00000000
299.12000000,7.91000500,2.36200000,0.22810522,212.33669243,0.00000000,0.00000000,0.00000000,0.00000000,0.00000000,0.00000000,0.00000000,0.00000000,0.00000000,0.00000000,0.00000000
299.62000000,7.93226900,2.34100000,0.22803133,210.44885562,0.00000000,0.00000000,0.00000000,0.00000000,0.00000000,0.00000000,0.00000000,0.00000000,0.00000000,0.00000000,0.00000000
300.12000000,7.95506900,2.31100000,0.22799489,207.75194590,0.00000000,0.00000000,0.00000000,0.00000000,0.00000000,0.00000000,0.00000000,0.00000000,0.00000000,0.00000000,0.00000000
300.62000000,7.97904800,2.28300000,0.22792133,205.23483015,0.00000000,0.00000000,0.00000000,0.00000000,0.00000000,0.00000000,0.00000000,0.00000000,0.00000000,0.00000000,0.00000000
301.12000000,8.00430500,2.23600000,0.22784789,201.00967158,0.00000000,0.00000000,0.00000000,0.00000000,0.00000000,0.00000000,0.00000000,0.00000000,0.00000000,0.00000000,0.00000000
301.62000000,8.03707000,2.14400000,0.22755089,192.73914842,0.00000000,0.00000000,0.00000000,0.00000000,0.00000000,0.00000000,0.00000000,0.00000000,0.00000000,0.00000000,0.00000000
302.12000000,8.16713300,1.55600000,0.22554056,139.87971779,0.00000000,0.00000000,0.00000000,0.00000000,0.00000000,0.00000000,0.00000000,0.00000000,0.00000000,0.00000000,0.00000000
302.62000000,8.21965500,1.07000000,0.22498478,96.18978023,0.00000000,0.00000000,0.00000000,0.00000000,0.00000000,0.00000000,0.00000000,0.00000000,0.00000000,0.00000000,0.00000000
303.12000000,8.37762400,0.21200000,0.23524711,19.05816206,0.00000000,0.00000000,0.00000000,0.00000000,0.00000000,0.00000000,0.00000000,0.00000000,0.00000000,0.00000000,0.00000000
303.62000000,8.38691900,0.01100000,0.22332844,0.98886690,0.00000000,0.00000000,0.00000000,0.00000000,0.00000000,0.00000000,0.00000000,0.00000000,0.00000000,0.00000000,0.00000000
NaN,-100.00000000,NaN,-11.11111111,NaN,0.00000000,0.00000000,0.00000000,0.00000000,0.00000000,0.00000000,0.00000000,0.00000000,0.00000000,0.00000000,0.00000000
