Repository: noberito/ethz

**MODELLING AND CALIBRATING A POLYN YIELD SURFACE FUNCTION**

---

In the context of my research assistant internship at ETH Zurich, I have to implement and find an operationnal strategy to calibrate a yield surface function based on the polyN model which is a homogenous polynomial of degree N.

To make the calibration operationnal please copy paste a folder "{material}_results" containing the csv files for a given material in the lab_data directory and then change the parameters you want in the polyN_optimization/param.txt. Then run polyN_optimization/optimize_polyN.py. The coefficients of the polyN function will be accessible in the polyN_coeff.npy file.

File: lab_data/AA7020-T6_results/DATA/UT_30_1.csv (part 1 of 2)
Time[s],Displacement[mm],Force[kN],EngStrain_longi,EngStress[MPa],TrueStrain,TrueStress[MPa],TrueStrainRate[1/s],PlasticStrain_longi,PlasticStress[MPa],PlasticStrain_thick,PlasticStrain_width,R-Value,Thickness[mm],Width[mm], Young's Modulus [MPa]
0.62000000,0.00000000,-0.01100000,0.00000000,-1.07943885,0.00000000,-1.07943885,0.00000000,0.00055161,285.34359324,0.00037008,-0.00092169,0.74881145,1.01600000,10.03000000,76583.11149938
1.12000000,0.00035100,-0.01300000,0.00003833,-1.27570046,0.00003833,-1.27574936,0.00007667,0.00096271,290.11404928,0.00010155,-0.00106426,0.00000000,0.00000000,0.00000000,0.00000000
1.62000000,0.00336400,-0.01400000,0.00009856,-1.37383126,0.00009855,-1.37396666,0.00012044,0.00124174,292.17592611,-0.00007770,-0.00116404,0.00000000,0.00000000,0.00000000,0.00000000
2.12000000,0.00567300,0.01800000,0.00013711,1.76635448,0.00013710,1.76659667,0.00007710,0.00135259,295.87323673,-0.00011500,-0.00123759,0.00000000,0.00000000,0.00000000,0.00000000
2.62000000,0.00945200,0.11300000,0.00027100,11.08878090,0.00027096,11.09178596,0.00026772,0.00173457,297.77042006,-0.00036243,-0.00137215,0.00000000,0.00000000,0.00000000,0.00000000
3.12000000,0.01183000,0.23900000,0.00036211,23.45326226,0.00036205,23.46175495,0.00018216,0.00212787,300.76307100,-0.00062247,-0.00150540,0.00000000,0.00000000,0.00000000,0.00000000
3.62000000,0.01302800,0.29400000,0.00038956,28.85045650,0.00038948,28.86169536,0.00005487,0.00230326,302.99764551,-0.00066218,-0.00164108,0.00000000,0.00000000,0.00000000,0.00000000
4.12000000,0.01656100,0.39600000,0.00046211,38.85979856,0.00046200,38.87775610,0.00014505,0.00261328,305.77041551,-0.00089674,-0.00171653,0.00000000,0.00000000,0.00000000,0.00000000
4.62000000,0.02002900,0.44500000,0.00065389,43.66820797,0.00065368,43.69676213,0.00038334,0.00297939,307.96697833,-0.00108397,-0.00189542,0.00000000,0.00000000,0.00000000,0.00000000
5.12000000,0.02160600,0.52500000,0.00066589,51.51867233,0.00066567,51.55297804,0.00002398,0.00326586,310.53755937,-0.00123918,-0.00202668,0.00000000,0.00000000,0.00000000,0.00000000
5.62000000,0.02342000,0.59000000,0.00069222,57.89717462,0.00069198,57.93725233,0.00005263,0.00366713,312.05326208,-0.00150846,-0.00215866,0.00000000,0.00000000,0.00000000,0.00000000
6.12000000,0.02751200,0.67000000,0.00084900,65.74763897,0.00084864,65.80345872,0.00031331,0.00391706,314.81417979,-0.00159732,-0.00231974,0.00000000,0.00000000,0.00000000,0.00000000
6.62000000,0.03006300,0.73500000,0.00102011,72.12614126,0.00101959,72.19971794,0.00034190,0.00421372,316.59762670,-0.00172712,-0.00248659,0.00000000,0.00000000,0.00000000,0.00000000
7.12000000,0.03211400,0.81700000,0.00096489,80.17286723,0.00096442,80.25022513,-0.00011033,0.00471993,318.84699925,-0.00209099,-0.00262895,0.00000000,0.00000000,0.00000000,0.00000000
7.62000000,0.03504800,0.86700000,0.00104567,85.07940745,0.00104512,85.16837215,0.00016139,0.00497685,320.52091691,-0.00219148,-0.00278537,0.00000000,0.00000000,0.00000000,0.00000000
8.12000000,0.03773900,0.96700000,0.00129611,94.89248789,0.00129527,95.01547910,0.00050030,0.00521609,322.38904756,-0.00224962,-0.00296647,0.00000000,0.00000000,0.00000000,0.00000000
8.62000000,0.04098100,1.03400000,0.00127311,101.46725179,0.00127230,101.59643087,-0.00004594,0.00570187,323.64152408,-0.00260623,-0.00309564,0.00000000,0.00000000,0.00000000,0.00000000
9.12000000,0.04462500,1.11800000,0.00125367,109.71023936,0.00125288,109.84777943,-0.00003884,0.00605324,325.44891821,-0.00278411,-0.00326912,0.00000000,0.00000000,0.00000000,0.00000000
9.62000000,0.04591100,1.18500000,0.00152100,116.28500326,0.00151984,116.46187275,0.00053393,0.00635681,326.94301941,-0.00290609,-0.00345072,0.00000000,0.00000000,0.00000000,0.00000000
10.12000000,0.04896700,1.26900000,0.00166344,124.52799083,0.00166206,124.73513623,0.00028444,0.00674229,328.96346312,-0.00311084,-0.00363145,0.00000000,0.00000000,0.00000000,0.00000000
10.62000000,0.05361300,1.31900000,0.00155744,129.43453105,0.00155623,129.63611814,-0.00021166,0.00707791,330.27094370,-0.00332736,-0.00375055,0.00000000,0.00000000,0.00000000,0.00000000
11.12000000,0.05550500,1.40200000,0.00170489,137.57938782,0.00170344,137.81394539,0.00029441,0.00746902,331.29851940,-0.00354293,-0.00392609,0.00000000,0.00000000,0.00000000,0.00000000
11.62000000,0.05715400,1.46900000,0.00195900,144.15415172,0.00195708,144.43654970,0.00050729,0.00794412,333.25319004,-0.00385828,-0.00408584,0.00000000,0.00000000,0.00000000,0.00000000
12.12000000,0.06138800,1.56800000,0.00192522,153.86910136,0.00192337,154.16533357,-0.00006742,0.00815759,334.22314922,-0.00390474,-0.00425285,0.00000000,0.00000000,0.00000000,0.00000000
12.62000000,0.06417700,1.61800000,0.00191922,158.77564158,0.00191738,159.08036732,-0.00001198,0.00854106,336.04978285,-0.00416276,-0.00437830,0.00000000,0.00000000,0.00000000,0.00000000
13.12000000,0.06638000,1.71600000,0.00221333,168.39246041,0.00221089,168.76516906,0.00058701,0.00904371,337.01893645,-0.00446335,-0.00458035,0.00000000,0.00000000,0.00000000,0.00000000
13.62000000,0.06971100,1.76600000,0.00228933,173.29900064,0.00228672,173.69573981,0.00015166,0.00933267,338.41626724,-0.00461803,-0.00471464,0.00000000,0.00000000,0.00000000,0.00000000
14.12000000,0.07223900,1.84900000,0.00223289,181.44385740,0.00223040,181.84900138,-0.00011263,0.00970545,339.64303908,-0.00487751,-0.00482795,0.00000000,0.00000000,0.00000000,0.00000000
14.62000000,0.07554600,1.91400000,0.00241156,187.82235969,0.00240865,188.27530375,0.00035651,0.01011570,341.08364566,-0.00510452,-0.00501118,0.00000000,0.00000000,0.00000000,0.00000000
15.12000000,0.07932600,1.99600000,0.00259089,195.86908566,0.00258754,196.37656069,0.00035777,0.01044156,342.19613976,-0.00524152,-0.00520003,0.00000000,0.00000000,0.00000000,0.00000000
15.62000000,0.08082200,2.06200000,0.00256567,202.34571875,0.00256238,202.86487042,-0.00005031,0.01085526,343.64004382,-0.00554543,-0.00530984,0.00000000,0.00000000,0.00000000,0.00000000
16.12000000,0.08402700,2.14300000,0.00264767,210.29431391,0.00264417,210.85110315,0.00016357,0.01125576,344.67987307,-0.00579140,-0.00546436,0.00000000,0.00000000,0.00000000,0.00000000
16.62000000,0.08836600,2.19200000,0.00285178,215.10272333,0.00284772,215.71614849,0.00040710,0.01154159,345.98129351,-0.00589678,-0.00564481,0.00000000,0.00000000,0.00000000,0.00000000
17.12000000,0.09033000,2.28900000,0.00291422,224.62141136,0.00290998,225.27600807,0.00012453,0.01200307,347.14426069,-0.00620373,-0.00579934,0.00000000,0.00000000,0.00000000,0.00000000
17.62000000,0.09230800,2.35200000,0.00292444,230.80365204,0.00292018,231.47862449,0.00002038,0.01241860,348.39248473,-0.00646942,-0.00594918,0.00000000,0.00000000,0.00000000,0.00000000
18.12000000,0.09672300,2.39900000,0.00310800,235.41579984,0.00310318,236.14747215,0.00036601,0.01268613,349.38908079,-0.00657296,-0.00611317,0.00000000,0.00000000,0.00000000,0.00000000
18.62000000,0.09967600,2.49300000,0.00322011,244.64009546,0.00321494,245.42786375,0.00022352,0.01312953,350.74926108,-0.00684117,-0.00628836,0.00000000,0.00000000,0.00000000,0.00000000
19.12000000,0.10293800,2.55500000,0.00329367,250.72420534,0.00328825,251.55000729,0.00014663,0.01350953,351.58611445,-0.00705951,-0.00645002,0.00000000,0.00000000,0.00000000,0.00000000
19.62000000,0.10691200,2.63100000,0.00344133,258.18214647,0.00343543,259.07063730,0.00029434,0.01384111,353.00914003,-0.00724667,-0.00659445,0.00000000,0.00000000,0.00000000,0.00000000
20.12000000,0.11027100,2.69000000,0.00357322,263.97186394,0.00356685,264.91509407,0.00026286,0.01429192,353.77207874,-0.00752717,-0.00676475,0.00000000,0.00000000,0.00000000,0.00000000
20.62000000,0.11661400,2.76000000,0.00372778,270.84102025,0.00372085,271.85065538,0.00030799,0.01463045,355.19941924,-0.00770041,-0.00693004,0.00000000,0.00000000,0.00000000,0.00000000
21.12000000,0.12397200,2.79900000,0.00398033,274.66812162,0.00397243,275.76139230,0.00050317,0.01499149,356.03233559,-0.00789472,-0.00709677,0.00000000,0.00000000,0.00000000,0.00000000
21.62000000,0.13070600,2.85700000,0.00419511,280.35970828,0.00418634,281.53584840,0.00042781,0.01546665,357.40989428,-0.00819256,-0.00727409,0.00000000,0.00000000,0.00000000,0.00000000
22.12000000,0.14013500,2.89500000,0.00441733,284.08867885,0.00440761,285.34359324,0.00044254,0.01577010,358.12285720,-0.00832718,-0.00744293,0.00000000,0.00000000,0.00000000,0.00000000
22.62000000,0.14823000,2.94200000,0.00489511,288.70082665,0.00488317,290.11404928,0.00095113,0.01614367,359.36502422,-0.00853133,-0.00761234,0.00000000,0.00000000,0.00000000,0.00000000
23.12000000,0.15869100,2.96200000,0.00520356,290.66344274,0.00519006,292.17592611,0.00061379,0.01659808,360.33515621,-0.00885287,-0.00774521,0.00000000,0.00000000,0.00000000,0.00000000
23.62000000,0.16877900,2.99900000,0.00536522,294.29428251,0.00535088,295.87323673,0.00032163,0.01692872,361.46275857,-0.00897937,-0.00794935,0.00000000,0.00000000,0.00000000,0.00000000
24.12000000,0.17866400,3.01700000,0.00577511,296.06063699,0.00575850,297.77042006,0.00081524,0.01730952,362.40772407,-0.00921460,-0.00809493,0.00000000,0.00000000,0.00000000,0.00000000
24.62000000,0.18959800,3.04600000,0.00621144,298.90643032,0.00619223,300.76307100,0.00086747,0.01772263,363.66779485,-0.00947048,-0.00825215,0.00000000,0.00000000,0.00000000,0.00000000
25.12000000,0.19843300,3.06800000,0.00641833,301.06530801,0.00639782,302.99764551,0.00041118,0.01804232,364.49099650,-0.00960174,-0.00844058,0.00000000,0.00000000,0.00000000,0.00000000
25.62000000,0.20973800,3.09500000,0.00676811,303.71483973,0.00674531,305.77041551,0.00069497,0.01844039,365.74728533,-0.00986372,-0.00857667,0.00000000,0.00000000,0.00000000,0.00000000
26.12000000,0.21898000,3.11600000,0.00716667,305.77558663,0.00714111,307.96697833,0.00079160,0.01885483,366.60661166,-0.01011631,-0.00873852,0.00000000,0.00000000,0.00000000,0.00000000
26.62000000,0.23058900,3.14100000,0.00749022,308.22885674,0.00746231,310.53755937,0.00064240,0.01916992,367.73301297,-0.01023580,-0.00893412,0.00000000,0.00000000,0.00000000,0.00000000
27.12000000,0.24098200,3.15500000,0.00791522,309.60268800,0.00788406,312.05326208,0.00084350,0.01956076,368.68605601,-0.01048645,-0.00907432,0.00000000,0.00000000,0.00000000,0.00000000
27.62000000,0.25279300,3.18200000,0.00820478,312.25221972,0.00817130,314.81417979,0.00057448,0.01997552,369.74981470,-0.01075661,-0.00921891,0.00000000,0.00000000,0.00000000,0.00000000
28.12000000,0.26389500,3.19900000,0.00852822,313.92044339,0.00849206,316.59762670,0.00064152,0.02031522,370.38183612,-0.01090726,-0.00940797,0.00000000,0.00000000,0.00000000,0.00000000
28.62000000,0.27502800,3.22000000,0.00906956,315.98119029,0.00902867,318.84699925,0.00107322,0.02069656,371.73814554,-0.01115188,-0.00954469,0.00000000,0.00000000,0.00000000,0.00000000
29.12000000,0.28606200,3.23600000,0.00935167,317.55128316,0.00930821,320.52091691,0.00055907,0.02111979,372.40250023,-0.01140982,-0.00970997,0.00000000,0.00000000,0.00000000,0.00000000
29.62000000,0.29689200,3.25400000,0.00961867,319.31763764,0.00957270,322.38904756,0.00052898,0.02140362,373.62273416,-0.01152881,-0.00987482,0.00000000,0.00000000,0.00000000,0.00000000
30.12000000,0.30890600,3.26500000,0.01012633,320.39707649,0.01007541,323.64152408,0.00100541,0.02184711,374.39722002,-0.01181651,-0.01003060,0.00000000,0.00000000,0.00000000,0.00000000
30.62000000,0.31980300,3.28200000,0.01050600,322.06530016,0.01045120,325.44891821,0.00075158,0.02223978,375.65998827,-0.01205794,-0.01018184,0.00000000,0.00000000,0.00000000,0.00000000
31.12000000,0.33239300,3.29600000,0.01083322,323.43913142,0.01077496,326.94301941,0.00064754,0.02256422,376.28949274,-0.01221910,-0.01034512,0.00000000,0.00000000,0.00000000,0.00000000
31.62000000,0.34335700,3.31500000,0.01125056,325.30361671,0.01118774,328.96346312,0.00082555,0.02298853,377.36298829,-0.01248370,-0.01050483,0.00000000,0.00000000,0.00000000,0.00000000
32.12000000,0.35594700,3.32700000,0.01160789,326.48118636,0.01154103,330.27094370,0.00070659,0.02336799,378.21732763,-0.01269883,-0.01066917,0.00000000,0.00000000,0.00000000,0.00000000
32.62000000,0.36701200,3.33600000,0.01201767,327.36436360,0.01194603,331.29851940,0.00080999,0.02369387,379.25490501,-0.01288122,-0.01081265,0.00000000,0.00000000,0.00000000,0.00000000
33.12000000,0.37946600,3.35400000,0.01252533,329.13071808,0.01244754,333.25319004,0.00100302,0.02412746,380.13118891,-0.01314702,-0.01098044,0.00000000,0.00000000,0.00000000,0.00000000
33.62000000,0.39036300,3.36300000,0.01275478,330.01389532,0.01267412,334.22314922,0.00045316,0.02448704,381.08144628,-0.01334629,-0.01114075,0.00000000,0.00000000,0.00000000,0.00000000
34.12000000,0.40308800,3.38000000,0.01316822,331.68211900,0.01308227,336.04978285,0.00081631,0.02481159,381.91726602,-0.01351273,-0.01129886,0.00000000,0.00000000,0.00000000,0.00000000
34.62000000,0.41476300,3.38800000,0.01369089,332.46716543,0.01359802,337.01893645,0.00103148,0.02524566,382.99912395,-0.01380486,-0.01144080,0.00000000,0.00000000,0.00000000,0.00000000
35.12000000,0.42748700,3.40100000,0.01400300,333.74286589,0.01390586,338.41626724,0.00061570,0.02561835,383.75299718,-0.01400386,-0.01161448,0.00000000,0.00000000,0.00000000,0.00000000
35.62000000,0.43939900,3.41200000,0.01439789,334.82230474,0.01429522,339.64303908,0.00077872,0.02597732,384.70562939,-0.01421774,-0.01175958,0.00000000,0.00000000,0.00000000,0.00000000
36.12000000,0.45181700,3.42500000,0.01483389,336.09800520,0.01472494,341.08364566,0.00085944,0.02636644,385.56879539,-0.01446397,-0.01190247,0.00000000,0.00000000,0.00000000,0.00000000
36.62000000,0.46372900,3.43500000,0.01517989,337.07931324,0.01506583,342.19613976,0.00068177,0.02672000,386.62247823,-0.01461411,-0.01210589,0.00000000,0.00000000,0.00000000,0.00000000
37.12000000,0.47564000,3.44800000,0.01561978,338.35501370,0.01549904,343.64004382,0.00086643,0.02710811,387.28279175,-0.01485473,-0.01225337,0.00000000,0.00000000,0.00000000,0.00000000
37.62000000,0.48755200,3.45700000,0.01604089,339.23819094,0.01591359,344.67987307,0.00082910,0.02753958,388.47016490,-0.01511898,-0.01242060,0.00000000,0.00000000,0.00000000,0.00000000
38.12000000,0.49929400,3.46900000,0.01634922,340.41576059,0.01621701,345.98129351,0.00060684,0.02787155,389.21165719,-0.01528965,-0.01258189,0.00000000,0.00000000,0.00000000,0.00000000
38.62000000,0.51140900,3.47900000,0.01683433,341.39706864,0.01669421,347.14426069,0.00095439,0.02826937,390.18346486,-0.01549035,-0.01277902,0.00000000,0.00000000,0.00000000,0.00000000
39.12000000,0.52338800,3.49000000,0.01727411,342.47650749,0.01712661,348.39248473,0.00086481,0.02866034,390.84714034,-0.01577456,-0.01288579,0.00000000,0.00000000,0.00000000,0.00000000
39.62000000,0.53604400,3.49900000,0.01756000,343.35968473,0.01740760,349.38908079,0.00056199,0.02900209,391.90029194,-0.01591786,-0.01308423,0.00000000,0.00000000,0.00000000,0.00000000
40.12000000,0.54761700,3.51100000,0.01803000,344.53725438,0.01786939,350.74926108,0.00092357,0.02938912,392.56348697,-0.01611035,-0.01327876,0.00000000,0.00000000,0.00000000,0.00000000
40.62000000,0.56044200,3.51800000,0.01842844,345.22417001,0.01826070,351.58611445,0.00078262,0.02977891,393.53477660,-0.01635453,-0.01342438,0.00000000,0.00000000,0.00000000,0.00000000
41.12000000,0.57188000,3.53100000,0.01878578,346.49987047,0.01861150,353.00914003,0.00070161,0.03011719,394.28192960,-0.01654390,-0.01357329,0.00000000,0.00000000,0.00000000,0.00000000
41.62000000,0.58436700,3.53700000,0.01925567,347.08865529,0.01907262,353.77207874,0.00092224,0.03050314,395.25300505,-0.01674820,-0.01375495,0.00000000,0.00000000,0.00000000,0.00000000
42.12000000,0.59587400,3.55000000,0.01962044,348.36435575,0.01943044,355.19941924,0.00071564,0.03088443,396.01833890,-0.01696423,-0.01392020,0.00000000,0.00000000,0.00000000,0.00000000
42.62000000,0.60822500,3.55700000,0.02000011,349.05127138,0.01980274,356.03233559,0.00074458,0.03122415,397.17698004,-0.01716498,-0.01405917,0.00000000,0.00000000,0.00000000,0.00000000
43.12000000,0.62013600,3.56900000,0.02050389,350.22884104,0.02029651,357.40989428,0.00098756,0.03163323,397.74988774,-0.01740368,-0.01422955,0.00000000,0.00000000,0.00000000,0.00000000
43.62000000,0.63255300,3.57500000,0.02082344,350.81762586,0.02060960,358.12285720,0.00062617,0.03200553,398.61574085,-0.01758361,-0.01442191,0.00000000,0.00000000,0.00000000,0.00000000
44.12000000,0.64480400,3.58600000,0.02122200,351.89706471,0.02099995,359.36502422,0.00078070,0.03236682,399.47778188,-0.01780274,-0.01456408,0.00000000,0.00000000,0.00000000,0.00000000
44.62000000,0.65712000,3.59400000,0.02169956,352.68211115,0.02146747,360.33515621,0.00093504,0.03276265,400.45681939,-0.01804974,-0.01471291,0.00000000,0.00000000,0.00000000,0.00000000
45.12000000,0.66882900,3.60400000,0.02205300,353.66341919,0.02181335,361.46275857,0.00069176,0.03312639,401.11601367,-0.01819815,-0.01492824,0.00000000,0.00000000,0.00000000,0.00000000
45.62000000,0.68141700,3.61200000,0.02245533,354.44846563,0.02220692,362.40772407,0.00078715,0.03350381,402.08892580,-0.01841514,-0.01508867,0.00000000,0.00000000,0.00000000,0.00000000
46.12000000,0.69343000,3.62300000,0.02289522,355.52790448,0.02263706,363.66779485,0.00086027,0.03389392,402.65717546,-0.01867264,-0.01522128,0.00000000,0.00000000,0.00000000,0.00000000
46.62000000,0.70544300,3.63000000,0.02323367,356.21482011,0.02296787,364.49099650,0.00066163,0.03425180,403.72607388,-0.01884048,-0.01541132,0.00000000,0.00000000,0.00000000,0.00000000
47.12000000,0.71769300,3.64100000,0.02365844,357.29425896,0.02338292,365.74728533,0.00083009,0.03463873,404.49941514,-0.01907264,-0.01556609,0.00000000,0.00000000,0.00000000,0.00000000
47.62000000,0.72957100,3.64800000,0.02409467,357.98117459,0.02380897,366.60661166,0.00085210,0.03504342,405.28055146,-0.01930606,-0.01573736,0.00000000,0.00000000,0.00000000,0.00000000
48.12000000,0.74209000,3.65800000,0.02443300,358.96248263,0.02413929,367.73301297,0.00066064,0.03539628,406.14389469,-0.01951238,-0.01588390,0.00000000,0.00000000,0.00000000,0.00000000
48.62000000,0.75403600,3.66600000,0.02484667,359.74752907,0.02454301,368.68605601,0.00080744,0.03577423,407.01808769,-0.01971905,-0.01605519,0.00000000,0.00000000,0.00000000,0.00000000
49.12000000,0.76621700,3.67500000,0.02528656,360.63070631,0.02497214,369.74981470,0.00085826,0.03614536,407.58149070,-0.01993592,-0.01620944,0.00000000,0.00000000,0.00000000,0.00000000
49.62000000,0.77812900,3.68000000,0.02564367,361.12136033,0.02532038,370.38183612,0.00069649,0.03652290,408.45662869,-0.02015015,-0.01637275,0.00000000,0.00000000,0.00000000,0.00000000
50.12000000,0.79048100,3.69200000,0.02605367,362.29892998,0.02572005,371.73814554,0.00079934,0.03691977,409.23739254,-0.02040536,-0.01651440,0.00000000,0.00000000,0.00000000,0.00000000
50.62000000,0.80222200,3.69700000,0.02649722,362.78958400,0.02615225,372.40250023,0.00086440,0.03730279,410.21901471,-0.02060746,-0.01669533,0.00000000,0.00000000,0.00000000,0.00000000
51.12000000,0.81426800,3.70800000,0.02680556,363.86902285,0.02645258,373.62273416,0.00060066,0.03764463,410.77218379,-0.02079637,-0.01684825,0.00000000,0.00000000,0.00000000,0.00000000
51.62000000,0.82634800,3.71400000,0.02727178,364.45780768,0.02690653,374.39722002,0.00090790,0.03801887,411.85447171,-0.02102174,-0.01699713,0.00000000,0.00000000,0.00000000,0.00000000
52.12000000,0.83900400,3.72500000,0.02769278,365.53724653,0.02731627,375.65998827,0.00081948,0.03842113,412.43358049,-0.02126173,-0.01715940,0.00000000,0.00000000,0.00000000,0.00000000
52.62000000,0.85071200,3.73000000,0.02803500,366.02790055,0.02764921,376.28949274,0.00066589,0.03879073,413.30901174,-0.02148123,-0.01730950,0.00000000,0.00000000,0.00000000,0.00000000
53.12000000,0.86289400,3.73900000,0.02848622,366.91107779,0.02808803,377.36298829,0.00087764,0.03914141,413.97077259,-0.02168159,-0.01745982,0.00000000,0.00000000,0.00000000,0.00000000
53.62000000,0.87483900,3.74600000,0.02888844,367.59799342,0.02847904,378.21732763,0.00078201,0.03951907,414.74745318,-0.02189261,-0.01762646,0.00000000,0.00000000,0.00000000,0.00000000
54.12000000,0.88688600,3.75500000,0.02923822,368.48117066,0.02881894,379.25490501,0.00067980,0.03990387,415.52765581,-0.02213840,-0.01776547,0.00000000,0.00000000,0.00000000,0.00000000
54.62000000,0.89889900,3.76200000,0.02969678,369.16808629,0.02926437,380.13118891,0.00089086,0.04025841,416.39906691,-0.02232357,-0.01793484,0.00000000,0.00000000,0.00000000,0.00000000
55.12000000,0.91087800,3.77000000,0.03008033,369.95313273,0.02963679,381.08144628,0.00074485,0.04065632,416.97917619,-0.02257187,-0.01808445,0.00000000,0.00000000,0.00000000,0.00000000
55.62000000,0.92316200,3.77700000,0.03042633,370.64004836,0.02997263,381.91726602,0.00067168,0.04102699,417.96186473,-0.02281279,-0.01821421,0.00000000,0.00000000,0.00000000,0.00000000
56.12000000,0.93524100,3.78600000,0.03088878,371.52322560,0.03042132,382.99912395,0.00089738,0.04141601,418.64264272,-0.02303499,-0.01838103,0.00000000,0.00000000,0.00000000,0.00000000
56.62000000,0.94722200,3.79200000,0.03128356,372.11201043,0.03080420,383.75299718,0.00076575,0.04178081,419.52065379,-0.02322024,-0.01856057,0.00000000,0.00000000,0.00000000,0.00000000
57.12000000,0.95916600,3.80000000,0.03166711,372.89705686,0.03117605,384.70562939,0.00074370,0.04213749,420.18879137,-0.02343540,-0.01870209,0.00000000,0.00000000,0.00000000,0.00000000
57.62000000,0.97117900,3.80700000,0.03208067,373.58397249,0.03157683,385.56879539,0.00080156,0.04253518,420.97828753,-0.02365982,-0.01887536,0.00000000,0.00000000,0.00000000,0.00000000
58.12000000,0.98346100,3.81600000,0.03246033,374.46714973,0.03194463,386.62247823,0.00073560,0.04289297,421.54422088,-0.02386438,-0.01902858,0.00000000,0.00000000,0.00000000,0.00000000
58.62000000,0.99523800,3.82100000,0.03287033,374.95780375,0.03234166,387.28279175,0.00079406,0.04327633,422.32867284,-0.02407894,-0.01919739,0.00000000,0.00000000,0.00000000,0.00000000
59.12000000,1.00772400,3.83100000,0.03333267,375.93911180,0.03278918,388.47016490,0.00089504,0.04365725,423.00894828,-0.02431477,-0.01934248,0.00000000,0.00000000,0.00000000,0.00000000
59.62000000,1.01966900,3.83700000,0.03368611,376.52789663,0.03313116,389.21165719,0.00068397,0.04402679,423.99603569,-0.02452240,-0.01950439,0.00000000,0.00000000,0.00000000,0.00000000
60.12000000,1.03181700,3.84500000,0.03411100,377.31294306,0.03354212,390.18346486,0.00082192,0.04441941,424.57858680,-0.02474564,-0.01967376,0.00000000,0.00000000,0.00000000,0.00000000
60.62000000,1.04362700,3.85000000,0.03452467,377.80359708,0.03394206,390.84714034,0.00079988,0.04477942,425.45903726,-0.02494098,-0.01983844,0.00000000,0.00000000,0.00000000,0.00000000
61.12000000,1.05564000,3.85900000,0.03489300,378.68677432,0.03429804,391.90029194,0.00071196,0.04516825,426.04087700,-0.02517117,-0.01999708,0.00000000,0.00000000,0.00000000,0.00000000
61.62000000,1.06768600,3.86400000,0.03530289,379.17742834,0.03469403,392.56348697,0.00079198,0.04551508,426.81288178,-0.02536010,-0.02015498,0.00000000,0.00000000,0.00000000,0.00000000
62.12000000,1.07956400,3.87200000,0.03572011,379.96247478,0.03509694,393.53477660,0.00080583,0.04589853,427.49719915,-0.02558607,-0.02031246,0.00000000,0.00000000,0.00000000,0.00000000
62.62000000,1.09150800,3.87800000,0.03608100,380.55125961,0.03544533,394.28192960,0.00069676,0.04626291,428.27775401,-0.02578265,-0.02048026,0.00000000,0.00000000,0.00000000,0.00000000
63.12000000,1.10352100,3.88600000,0.03649456,381.33630604,0.03584440,395.25300505,0.00079815,0.04666031,428.96906520,-0.02602515,-0.02063516,0.00000000,0.00000000,0.00000000,0.00000000
63.62000000,1.11556800,3.89200000,0.03690056,381.92509087,0.03623603,396.01833890,0.00078326,0.04702645,429.85548080,-0.02623954,-0.02078690,0.00000000,0.00000000,0.00000000,0.00000000
64.12000000,1.12791900,3.90200000,0.03726911,382.90639891,0.03659140,397.17698004,0.00071075,0.04739792,430.32842221,-0.02644098,-0.02095694,0.00000000,0.00000000,0.00000000,0.00000000
64.62000000,1.13993100,3.90600000,0.03770156,383.29892213,0.03700822,397.74988774,0.00083364,0.04778502,431.22499518,-0.02665733,-0.02112768,0.00000000,0.00000000,0.00000000,0.00000000
65.12000000,1.15187700,3.91300000,0.03810011,383.98583776,0.03739223,398.61574085,0.00076800,0.04813375,431.79300664,-0.02685103,-0.02128273,0.00000000,0.00000000,0.00000000,0.00000000
65.62000000,1.16426100,3.92000000,0.03848733,384.67275339,0.03776517,399.47778188,0.00074588,0.04850770,432.58077719,-0.02707409,-0.02143361,0.00000000,0.00000000,0.00000000,0.00000000
66.12000000,1.17583300,3.92800000,0.03891222,385.45779983,0.03817423,400.45681939,0.00081812,0.04889141,433.16482027,-0.02730095,-0.02159046,0.00000000,0.00000000,0.00000000,0.00000000
66.62000000,1.18832000,3.93300000,0.03929944,385.94845385,0.03854688,401.11601367,0.00074530,0.04924243,434.04789908,-0.02746480,-0.02177763,0.00000000,0.00000000,0.00000000,0.00000000
67.12000000,1.20006100,3.94100000,0.03970544,386.73350029,0.03893745,402.08892580,0.00078114,0.04963789,434.53362925,-0.02769670,-0.02194119,0.00000000,0.00000000,0.00000000,0.00000000
67.62000000,1.21248000,3.94500000,0.04011911,387.12602350,0.03933524,402.65717546,0.00079558,0.05000423,435.32009053,-0.02791125,-0.02209298,0.00000000,0.00000000,0.00000000,0.00000000
68.12000000,1.22449200,3.95400000,0.04050644,388.00920074,0.03970756,403.72607388,0.00074465,0.05038236,436.00783607,-0.02810804,-0.02227433,0.00000000,0.00000000,0.00000000,0.00000000
68.62000000,1.23674200,3.96000000,0.04092000,388.59798557,0.04010494,404.49941514,0.00079475,0.05072851,436.68199982,-0.02828914,-0.02243937,0.00000000,0.00000000,0.00000000,0.00000000
69.12000000,1.24895800,3.96600000,0.04135233,389.18677040,0.04052019,405.28055146,0.00083050,0.05112409,437.37833656,-0.02854034,-0.02258375,0.00000000,0.00000000,0.00000000,0.00000000
69.62000000,1.26124200,3.97300000,0.04173200,389.87368603,0.04088471,406.14389469,0.00072905,0.05148628,438.16500586,-0.02873641,-0.02274987,0.00000000,0.00000000,0.00000000,0.00000000
70.12000000,1.27305100,3.98000000,0.04213811,390.56060166,0.04127448,407.01808769,0.00077953,0.05187584,438.75510934,-0.02894479,-0.02293105,0.00000000,0.00000000,0.00000000,0.00000000
70.62000000,1.28523300,3.98400000,0.04253289,390.95312488,0.04165322,407.58149070,0.00075749,0.05225534,439.55043359,-0.02918663,-0.02306872,0.00000000,0.00000000,0.00000000,0.00000000
71.12000000,1.29694100,3.99100000,0.04293889,391.64004051,0.04204258,408.45662869,0.00077872,0.05263750,440.13814168,-0.02941647,-0.02322103,0.00000000,0.00000000,0.00000000,0.00000000
71.62000000,1.30912400,3.99700000,0.04336389,392.22882534,0.04245000,409.23739254,0.00081484,0.05302023,440.93592909,-0.02961991,-0.02340032,0.00000000,0.00000000,0.00000000,0.00000000
72.12000000,1.32144100,4.00500000,0.04377744,393.01387177,0.04284629,410.21901471,0.00079258,0.05337397,441.51188691,-0.02981941,-0.02355456,0.00000000,0.00000000,0.00000000,0.00000000
72.62000000,1.33348700,4.00900000,0.04414211,393.40639499,0.04319560,410.77218379,0.00069862,0.05374011,442.19851584,-0.03006331,-0.02367680,0.00000000,0.00000000,0.00000000,0.00000000
73.12000000,1.34580500,4.01800000,0.04454822,394.28957223,0.04358447,411.85447171,0.00077773,0.05412660,442.68499305,-0.03027919,-0.02384741,0.00000000,0.00000000,0.00000000,0.00000000
73.62000000,1.35774900,4.02200000,0.04497667,394.68209545,0.04399456,412.43358049,0.00082018,0.05448973,443.58088006,-0.03045248,-0.02403725,0.00000000,0.00000000,0.00000000,0.00000000
74.12000000,1.37013400,4.02900000,0.04537533,395.36901108,0.04437599,413.30901174,0.00076287,0.05483735,444.05078267,-0.03065754,-0.02417982,0.00000000,0.00000000,0.00000000,0.00000000
74.62000000,1.38197700,4.03400000,0.04575133,395.85966510,0.04473561,413.97077259,0.00071923,0.05520705,444.95066212,-0.03083746,-0.02436959,0.00000000,0.00000000,0.00000000,0.00000000
75.12000000,1.39405800,4.04000000,0.04615733,396.44844993,0.04512377,414.74745318,0.00077632,0.05561401,445.44787558,-0.03111412,-0.02449989,0.00000000,0.00000000,0.00000000,0.00000000
75.62000000,1.40576600,4.04600000,0.04657100,397.03723475,0.04551911,415.52765581,0.00079067,0.05599207,446.24758733,-0.03132669,-0.02466538,0.00000000,0.00000000,0.00000000,0.00000000
76.12000000,1.41798200,4.05300000,0.04695444,397.72415038,0.04588542,416.39906691,0.00073263,0.05636352,446.72963166,-0.03155701,-0.02480650,0.00000000,0.00000000,0.00000000,0.00000000
76.62000000,1.42996000,4.05700000,0.04737933,398.11667360,0.04629117,416.97917619,0.00081150,0.05674963,447.42882738,-0.03178208,-0.02496754,0.00000000,0.00000000,0.00000000,0.00000000
77.12000000,1.44261600,4.06500000,0.04778156,398.90172004,0.04667512,417.96186473,0.00076791,0.05710053,448.11263722,-0.03197141,-0.02512913,0.00000000,0.00000000,0.00000000,0.00000000
77.62000000,1.45476400,4.07000000,0.04819889,399.39237406,0.04707335,418.64264272,0.00079645,0.05747224,448.80627653,-0.03218234,-0.02528990,0.00000000,0.00000000,0.00000000,0.00000000
78.12000000,1.46714800,4.07700000,0.04859378,400.07928969,0.04745001,419.52065379,0.00075332,0.05784883,449.39734576,-0.03240822,-0.02544061,0.00000000,0.00000000,0.00000000,0.00000000
78.62000000,1.47919600,4.08200000,0.04897733,400.56994371,0.04781572,420.18879137,0.00073143,0.05822023,450.09174396,-0.03263217,-0.02558807,0.00000000,0.00000000,0.00000000,0.00000000
79.12000000,1.49130900,4.08800000,0.04940578,401.15872854,0.04822408,420.97828753,0.00081671,0.05863141,450.69931397,-0.03286969,-0.02576172,0.00000000,0.00000000,0.00000000,0.00000000
79.62000000,1.50339100,4.09200000,0.04978933,401.55125176,0.04858951,421.54422088,0.00073086,0.05899567,451.39138784,-0.03307376,-0.02592191,0.00000000,0.00000000,0.00000000,0.00000000
80.12000000,1.51553800,4.09800000,0.05020300,402.14003658,0.04898348,422.32867284,0.00078794,0.05935406,451.97583706,-0.03329777,-0.02605630,0.00000000,0.00000000,0.00000000,0.00000000
80.62000000,1.52761900,4.10300000,0.05061278,402.63069061,0.04937359,423.00894828,0.00078023,0.05974034,452.57335217,-0.03350947,-0.02623087,0.00000000,0.00000000,0.00000000,0.00000000
81.12000000,1.54000300,4.11100000,0.05101511,403.41573704,0.04975647,423.99603569,0.00076576,0.06006550,453.24890002,-0.03368686,-0.02637864,0.00000000,0.00000000,0.00000000,0.00000000
81.62000000,1.55204900,4.11500000,0.05143611,403.80826026,0.05015695,424.57858680,0.00080097,0.06047455,453.96316379,-0.03393833,-0.02653622,0.00000000,0.00000000,0.00000000,0.00000000
82.12000000,1.56450200,4.12200000,0.05182722,404.49517589,0.05052886,425.45903726,0.00074382,0.06087221,454.46157688,-0.03416539,-0.02670682,0.00000000,0.00000000,0.00000000,0.00000000
82.62000000,1.57675100,4.12600000,0.05224456,404.88769911,0.05092555,426.04087700,0.00079338,0.06121321,455.25124075,-0.03437124,-0.02684197,0.00000000,0.00000000,0.00000000,0.00000000
83.12000000,1.58849200,4.13200000,0.05262056,405.47648393,0.05128282,426.81288178,0.00071454,0.06158950,455.74062022,-0.03458313,-0.02700637,0.00000000,0.00000000,0.00000000,0.00000000
83.62000000,1.60081000,4.13700000,0.05303400,405.96713796,0.05167552,427.49719915,0.00078540,0.06195259,456.43564985,-0.03477931,-0.02717328,0.00000000,0.00000000,0.00000000,0.00000000
84.12000000,1.61258700,4.14300000,0.05342889,406.55592278,0.05205045,428.27775401,0.00074986,0.06233910,456.93042452,-0.03497759,-0.02736151,0.00000000,0.00000000,0.00000000,0.00000000
84.62000000,1.62486800,4.14800000,0.05385744,407.04657681,0.05245719,428.96906520,0.00081347,0.06272140,457.74093533,-0.03521352,-0.02750788,0.00000000,0.00000000,0.00000000,0.00000000
85.12000000,1.63738900,4.15500000,0.05425600,407.73349244,0.05283530,429.85548080,0.00075623,0.06309851,458.12631279,-0.03542604,-0.02767247,0.00000000,0.00000000,0.00000000,0.00000000
85.62000000,1.64960400,4.15800000,0.05465444,408.02788485,0.05321317,430.32842221,0.00075574,0.06345050,458.81792814,-0.03563594,-0.02781456,0.00000000,0.00000000,0.00000000,0.00000000
86.12000000,1.66171900,4.16500000,0.05507556,408.71480048,0.05361238,431.22499518,0.00079842,0.06382468,459.41433770,-0.03584015,-0.02798453,0.00000000,0.00000000,0.00000000,0.00000000
86.62000000,1.67410500,4.16900000,0.05545167,409.10732370,0.05396880,431.79300664,0.00071283,0.06420408,460.11950358,-0.03607082,-0.02813325,0.00000000,0.00000000,0.00000000,0.00000000
87.12000000,1.68638700,4.17500000,0.05585767,409.69610852,0.05435339,432.58077719,0.00076919,0.06456539,460.60478451,-0.03627425,-0.02829113,0.00000000,0.00000000,0.00000000,0.00000000
87.62000000,1.69856800,4.17900000,0.05627122,410.08863174,0.05474499,433.16482027,0.00078320,0.06494665,461.41771765,-0.03645725,-0.02848940,0.00000000,0.00000000,0.00000000,0.00000000
88.12000000,1.71020800,4.18600000,0.05665467,410.77554737,0.05510794,434.04789908,0.00072590,0.06531609,461.80142633,-0.03667842,-0.02863767,0.00000000,0.00000000,0.00000000,0.00000000
88.62000000,1.72256000,4.18900000,0.05707956,411.06993979,0.05550997,434.53362925,0.00080405,0.06569006,462.61192223,-0.03690686,-0.02878320,0.00000000,0.00000000,0.00000000,0.00000000
89.12000000,1.73433400,4.19500000,0.05747811,411.65872461,0.05588693,435.32009053,0.00075393,0.06605778,463.10159700,-0.03710423,-0.02895354,0.00000000,0.00000000,0.00000000,0.00000000
89.62000000,1.74699100,4.20000000,0.05788789,412.14937864,0.05627436,436.00783607,0.00077486,0.06642948,463.80582645,-0.03729004,-0.02913944,0.00000000,0.00000000,0.00000000,0.00000000
90.12000000,1.75920600,4.20500000,0.05826378,412.64003266,0.05662962,436.68199982,0.00071051,0.06681774,464.30579070,-0.03751620,-0.02930155,0.00000000,0.00000000,0.00000000,0.00000000
90.62000000,1.77169300,4.21000000,0.05869244,413.13068668,0.05703460,437.37833656,0.00080997,0.06719406,464.90677116,-0.03773961,-0.02945445,0.00000000,0.00000000,0.00000000,0.00000000
91.12000000,1.78390900,4.21600000,0.05908722,413.71947151,0.05740743,438.16500586,0.00074564,0.06753482,465.27885896,-0.03791185,-0.02962298,0.00000000,0.00000000,0.00000000,0.00000000
91.62000000,1.79639500,4.22000000,0.05950833,414.11199472,0.05780496,438.75510934,0.00079508,0.06793905,466.10634043,-0.03813514,-0.02980391,0.00000000,0.00000000,0.00000000,0.00000000
92.12000000,1.80833900,4.22600000,0.05992189,414.70077955,0.05819522,439.55043359,0.00078050,0.06832669,466.60741823,-0.03836206,-0.02996464,0.00000000,0.00000000,0.00000000,0.00000000
92.62000000,1.82106200,4.23000000,0.06033544,415.09330277,0.05858532,440.13814168,0.00078020,0.06868018,467.30565499,-0.03856878,-0.03011140,0.00000000,0.00000000,0.00000000,0.00000000
93.12000000,1.83297300,4.23600000,0.06075278,415.68208760,0.05897882,440.93592909,0.00078702,0.06907437,467.81053625,-0.03876412,-0.03031025,0.00000000,0.00000000,0.00000000,0.00000000
93.62000000,1.84485000,4.24000000,0.06113633,416.07461081,0.05934035,441.51188691,0.00072305,0.06946021,468.41834568,-0.03899854,-0.03046168,0.00000000,0.00000000,0.00000000,0.00000000
94.12000000,1.85696500,4.24500000,0.06153478,416.56526484,0.05971576,442.19851584,0.00075084,0.06981254,468.90417448,-0.03922199,-0.03059055,0.00000000,0.00000000,0.00000000,0.00000000
94.62000000,1.86911200,4.24800000,0.06195211,416.85965725,0.06010883,442.68499305,0.00078613,0.07020483,469.51578406,-0.03941312,-0.03079171,0.00000000,0.00000000,0.00000000,0.00000000
95.12000000,1.88136300,4.25500000,0.06235067,417.54657288,0.06048406,443.58088006,0.00075047,0.07057426,470.01034075,-0.03962680,-0.03094746,0.00000000,0.00000000,0.00000000,0.00000000
95.62000000,1.89361200,4.25800000,0.06272678,417.84096529,0.06083804,444.05078267,0.00070795,0.07093577,470.82154235,-0.03984324,-0.03109253,0.00000000,0.00000000,0.00000000,0.00000000
96.12000000,1.90616700,4.26500000,0.06313267,418.52788092,0.06121990,444.95066212,0.00076372,0.07132688,471.22037608,-0.04006048,-0.03126640,0.00000000,0.00000000,0.00000000,0.00000000
96.62000000,1.91828000,4.26800000,0.06357256,418.82227334,0.06163358,445.44787558,0.00082736,0.07167237,471.91813640,-0.04024247,-0.03142991,0.00000000,0.00000000,0.00000000,0.00000000
97.12000000,1.93063100,4.27400000,0.06398622,419.41105816,0.06202244,446.24758733,0.00077773,0.07205837,472.42196104,-0.04047438,-0.03158399,0.00000000,0.00000000,0.00000000,0.00000000
97.62000000,1.94284700,4.27700000,0.06438844,419.70545058,0.06240040,446.72963166,0.00075592,0.07242554,473.02400672,-0.04069104,-0.03173449,0.00000000,0.00000000,0.00000000,0.00000000
98.12000000,1.95540100,4.28200000,0.06480956,420.19610460,0.06279596,447.42882738,0.00079112,0.07279216,473.41237990,-0.04087651,-0.03191565,0.00000000,0.00000000,0.00000000,0.00000000
98.62000000,1.96765100,4.28700000,0.06519311,420.68675862,0.06315611,448.11263722,0.00072029,0.07318166,474.13272117,-0.04112537,-0.03205629,0.00000000,0.00000000,0.00000000,0.00000000
99.12000000,1.98003500,4.29200000,0.06559911,421.17741264,0.06353719,448.80627653,0.00076216,0.07356368,474.63601311,-0.04134515,-0.03221853,0.00000000,0.00000000,0.00000000,0.00000000
99.62000000,1.99228400,4.29600000,0.06600900,421.56993586,0.06392177,449.39734576,0.00076916,0.07393025,475.23926885,-0.04156170,-0.03236855,0.00000000,0.00000000,0.00000000,0.00000000
100.12000000,2.00480400,4.30100000,0.06641500,422.06058988,0.06430256,450.09174396,0.00076157,0.07432225,475.74801832,-0.04177763,-0.03254462,0.00000000,0.00000000,0.00000000,0.00000000
100.62000000,2.01698600,4.30500000,0.06686233,422.45311310,0.06472194,450.69931397,0.00083877,0.07472995,476.37174513,-0.04203259,-0.03269736,0.00000000,0.00000000,0.00000000,0.00000000
101.12000000,2.02940400,4.31000000,0.06726100,422.94376712,0.06509555,451.39138784,0.00074722,0.07507685,476.85956366,-0.04220189,-0.03287495,0.00000000,0.00000000,0.00000000,0.00000000
101.62000000,2.04128200,4.31400000,0.06765200,423.33629034,0.06546184,451.97583706,0.00073258,0.07550833,477.49551262,-0.04248661,-0.03302172,0.00000000,0.00000000,0.00000000,0.00000000
102.12000000,2.05363300,4.31800000,0.06807311,423.72881356,0.06585619,452.57335217,0.00078870,0.07587903,477.99544034,-0.04267476,-0.03320427,0.00000000,0.00000000,0.00000000,0.00000000
102.62000000,2.06598300,4.32300000,0.06843022,424.21946758,0.06619049,453.24890002,0.00066859,0.07623443,478.59559314,-0.04291543,-0.03331900,0.00000000,0.00000000,0.00000000,0.00000000
103.12000000,2.07833500,4.32800000,0.06887767,424.71012160,0.06660919,453.96316379,0.00083740,0.07663919,479.11259751,-0.04313361,-0.03350557,0.00000000,0.00000000,0.00000000,0.00000000
103.62000000,2.09055000,4.33100000,0.06931000,425.00451402,0.06701358,454.46157688,0.00080878,0.07701990,479.61834514,-0.04335221,-0.03366770,0.00000000,0.00000000,0.00000000,0.00000000
104.12000000,2.10320600,4.33700000,0.06968611,425.59329884,0.06736525,455.25124075,0.00070334,0.07740382,480.12595958,-0.04361405,-0.03378977,0.00000000,0.00000000,0.00000000,0.00000000
104.62000000,2.11586100,4.34000000,0.07009578,425.88769126,0.06774816,455.74062022,0.00076581,0.07780184,480.85564374,-0.04381361,-0.03398823,0.00000000,0.00000000,0.00000000,0.00000000
105.12000000,2.12814600,4.34500000,0.07049444,426.37834528,0.06812064,456.43564985,0.00074497,0.07815939,481.24372938,-0.04402253,-0.03413686,0.00000000,0.00000000,0.00000000,0.00000000
105.62000000,2.14022500,4.34800000,0.07091544,426.67273769,0.06851384,456.93042452,0.00078640,0.07853795,481.85730309,-0.04423734,-0.03430061,0.00000000,0.00000000,0.00000000,0.00000000
106.12000000,2.15257600,4.35400000,0.07133667,427.26152252,0.06890709,457.74093533,0.00078650,0.07892259,482.25906428,-0.04447543,-0.03444716,0.00000000,0.00000000,0.00000000,0.00000000
106.62000000,2.16496000,4.35600000,0.07174633,427.45778413,0.06928941,458.12631279,0.00076463,0.07925282,482.84987827,-0.04463335,-0.03461947,0.00000000,0.00000000,0.00000000,0.00000000
107.12000000,2.17727700,4.36100000,0.07213367,427.94843815,0.06965074,458.81792814,0.00072268,0.07967195,483.48430169,-0.04491709,-0.03475486,0.00000000,0.00000000,0.00000000,0.00000000
107.62000000,2.18959400,4.36500000,0.07254356,428.34096137,0.07003298,459.41433770,0.00076448,0.08007045,484.10912695,-0.04512895,-0.03494150,0.00000000,0.00000000,0.00000000,0.00000000
