Repository: noberito/ethz

**MODELLING AND CALIBRATING A POLYN YIELD SURFACE FUNCTION**

---

In the context of my research assistant internship at ETH Zurich, I have to implement and find an operationnal strategy to calibrate a yield surface function based on the polyN model which is a homogenous polynomial of degree N.

To make the calibration operationnal please copy paste a folder "{material}_results" containing the csv files for a given material in the lab_data directory and then change the parameters you want in the polyN_optimization/param.txt. Then run polyN_optimization/optimize_polyN.py. The coefficients of the polyN function will be accessible in the polyN_coeff.npy file.

File: lab_data/DP600_results/DATA/UT_45_2.csv (part 1 of 3)
Time[s],Displacement[mm],Force[kN],EngStrain_longi,EngStress[MPa],TrueStrain,TrueStress[MPa],TrueStrainRate[1/s],PlasticStrain_longi,PlasticStress[MPa],PlasticStrain_thick,PlasticStrain_width,R-Value,Thickness[mm],Width[mm], Young's Modulus [MPa]
0.58000000,0.00000000,-0.01300000,0.00000000,-0.85234723,0.00000000,-0.85234723,0.00000000,0.00066132,357.25530763,0.00014740,-0.00080873,0.81500747,1.52520000,10.00000000,245987.64074562
1.08000000,-0.00019200,-0.01700000,-0.00000467,-1.11460792,-0.00000467,-1.11460272,-0.00000933,0.00096078,360.65514247,-0.00000437,-0.00095642,0.00000000,0.00000000,0.00000000,0.00000000
1.58000000,0.00086900,-0.02000000,0.00001922,-1.31130344,0.00001922,-1.31132864,0.00004778,0.00101773,367.19584779,0.00008258,-0.00110031,0.00000000,0.00000000,0.00000000,0.00000000
2.08000000,0.00114000,0.06000000,0.00003122,3.93391031,0.00003122,3.93403313,0.00002400,0.00113485,370.33485398,0.00008630,-0.00122115,0.00000000,0.00000000,0.00000000,0.00000000
2.58000000,0.00193800,0.20800000,0.00003533,13.63755573,0.00003533,13.63803759,0.00000822,0.00141127,375.44516788,-0.00009690,-0.00131436,0.00000000,0.00000000,0.00000000,0.00000000
3.08000000,0.00275000,0.34100000,0.00006844,22.35772358,0.00006844,22.35925384,0.00006622,0.00157272,379.26247851,-0.00019045,-0.00138227,0.00000000,0.00000000,0.00000000,0.00000000
3.58000000,0.00247600,0.43900000,0.00009044,28.78311041,0.00009044,28.78571368,0.00004400,0.00177060,383.88619317,-0.00031712,-0.00145348,0.00000000,0.00000000,0.00000000,0.00000000
4.08000000,0.00294300,0.55700000,0.00007278,36.51980068,0.00007278,36.52245851,-0.00003533,0.00199178,387.46596749,-0.00048006,-0.00151172,0.00000000,0.00000000,0.00000000,0.00000000
4.58000000,0.00386000,0.62800000,0.00010011,41.17492788,0.00010011,41.17904995,0.00005466,0.00218048,391.69424593,-0.00060811,-0.00157237,0.00000000,0.00000000,0.00000000,0.00000000
5.08000000,0.00465500,0.77600000,0.00011656,50.87857330,0.00011655,50.88450348,0.00003289,0.00247633,394.18543489,-0.00084593,-0.00163039,0.00000000,0.00000000,0.00000000,0.00000000
5.58000000,0.00488300,0.87500000,0.00015600,57.36952531,0.00015599,57.37847495,0.00007888,0.00273215,398.90602174,-0.00102331,-0.00170884,0.00000000,0.00000000,0.00000000,0.00000000
6.08000000,0.00519800,1.00200000,0.00014567,65.69630212,0.00014566,65.70587189,-0.00002066,0.00283857,401.91868661,-0.00104594,-0.00179263,0.00000000,0.00000000,0.00000000,0.00000000
6.58000000,0.00666700,1.10300000,0.00016256,72.31838447,0.00016254,72.33014023,0.00003377,0.00316911,405.55123612,-0.00128365,-0.00188545,0.00000000,0.00000000,0.00000000,0.00000000
7.08000000,0.00745500,1.23000000,0.00025233,80.64516129,0.00025230,80.66551075,0.00017952,0.00356527,408.42049830,-0.00155224,-0.00201302,0.00000000,0.00000000,0.00000000,0.00000000
7.58000000,0.00761100,1.30700000,0.00022589,85.69367952,0.00022586,85.71303677,-0.00005288,0.00365180,411.75904417,-0.00148791,-0.00216389,0.00000000,0.00000000,0.00000000,0.00000000
8.08000000,0.00875600,1.43500000,0.00024978,94.08602151,0.00024975,94.10952210,0.00004777,0.00392342,413.85359370,-0.00162380,-0.00229962,0.00000000,0.00000000,0.00000000,0.00000000
8.58000000,0.01077600,1.53700000,0.00033256,100.77366903,0.00033250,100.80718187,0.00016551,0.00435745,417.14091319,-0.00191163,-0.00244582,0.00000000,0.00000000,0.00000000,0.00000000
9.08000000,0.01031900,1.69100000,0.00031889,110.87070548,0.00031884,110.90606092,-0.00002732,0.00456506,419.60831479,-0.00193785,-0.00262720,0.00000000,0.00000000,0.00000000,0.00000000
9.58000000,0.01049100,1.76900000,0.00030822,115.98478888,0.00030817,116.02053797,-0.00002133,0.00481057,423.28346120,-0.00205986,-0.00275071,0.00000000,0.00000000,0.00000000,0.00000000
10.08000000,0.01267300,1.92200000,0.00038589,126.01626016,0.00038581,126.06488844,0.00015528,0.00513417,425.14114464,-0.00223849,-0.00289567,0.00000000,0.00000000,0.00000000,0.00000000
10.58000000,0.01331800,1.99800000,0.00044256,130.99921322,0.00044246,131.05718765,0.00011329,0.00539177,428.56031483,-0.00234476,-0.00304701,0.00000000,0.00000000,0.00000000,0.00000000
11.08000000,0.01268900,2.12500000,0.00037967,139.32599003,0.00037959,139.37888747,-0.00012573,0.00573373,430.36250745,-0.00258078,-0.00315295,0.00000000,0.00000000,0.00000000,0.00000000
11.58000000,0.01452700,2.22800000,0.00042267,146.07920273,0.00042258,146.14094554,0.00008597,0.00600124,433.19338797,-0.00272384,-0.00327740,0.00000000,0.00000000,0.00000000,0.00000000
12.08000000,0.01634400,2.35400000,0.00051389,154.34041437,0.00051376,154.41972820,0.00018236,0.00619881,435.39904558,-0.00280085,-0.00339796,0.00000000,0.00000000,0.00000000,0.00000000
12.58000000,0.01551300,2.45500000,0.00048778,160.96249672,0.00048766,161.04101065,-0.00005220,0.00660508,438.16106540,-0.00306670,-0.00353838,0.00000000,0.00000000,0.00000000,0.00000000
13.08000000,0.01633100,2.58200000,0.00047156,169.28927354,0.00047144,169.36910284,-0.00003243,0.00697401,440.31211382,-0.00332489,-0.00364912,0.00000000,0.00000000,0.00000000,0.00000000
13.58000000,0.01900600,2.65900000,0.00058411,174.33779177,0.00058394,174.43962441,0.00022499,0.00707456,442.94253788,-0.00331314,-0.00376142,0.00000000,0.00000000,0.00000000,0.00000000
14.08000000,0.01956900,2.80900000,0.00065000,184.17256753,0.00064979,184.29227970,0.00013170,0.00745668,444.57157627,-0.00355830,-0.00389838,0.00000000,0.00000000,0.00000000,0.00000000
14.58000000,0.01892700,2.91000000,0.00057389,190.79464988,0.00057372,190.90414481,-0.00015213,0.00784994,447.66680217,-0.00383889,-0.00401105,0.00000000,0.00000000,0.00000000,0.00000000
15.08000000,0.02016200,3.03700000,0.00060478,199.12142670,0.00060459,199.24185091,0.00006174,0.00807306,449.75830609,-0.00397892,-0.00409413,0.00000000,0.00000000,0.00000000,0.00000000
15.58000000,0.02216100,3.13700000,0.00075744,205.67794388,0.00075716,205.83373349,0.00030513,0.00835982,452.21158864,-0.00409357,-0.00426625,0.00000000,0.00000000,0.00000000,0.00000000
16.08000000,0.02223400,3.26200000,0.00069522,213.87359035,0.00069498,214.02228002,-0.00012435,0.00871417,454.23211482,-0.00429850,-0.00441568,0.00000000,0.00000000,0.00000000,0.00000000
16.58000000,0.02280000,3.33600000,0.00066689,218.72541306,0.00066667,218.87127861,-0.00005663,0.00896785,456.73957582,-0.00440498,-0.00456287,0.00000000,0.00000000,0.00000000,0.00000000
17.08000000,0.02526000,3.46000000,0.00081222,226.85549436,0.00081189,227.03975144,0.00029045,0.00936427,458.25049305,-0.00462082,-0.00474346,0.00000000,0.00000000,0.00000000,0.00000000
17.58000000,0.02595500,3.55800000,0.00085711,233.28088120,0.00085674,233.48082883,0.00008970,0.00958170,460.67739837,-0.00467312,-0.00490858,0.00000000,0.00000000,0.00000000,0.00000000
18.08000000,0.02634900,3.70400000,0.00077722,242.85339628,0.00077692,243.04214733,-0.00015965,0.00985976,462.60147734,-0.00483113,-0.00502863,0.00000000,0.00000000,0.00000000,0.00000000
18.58000000,0.02824000,3.77700000,0.00089089,247.63965382,0.00089049,247.86027323,0.00022714,0.01028964,465.39576296,-0.00508183,-0.00520780,0.00000000,0.00000000,0.00000000,0.00000000
19.08000000,0.02953400,3.92200000,0.00104578,257.14660372,0.00104523,257.41552193,0.00030948,0.01056958,466.85749206,-0.00518245,-0.00538713,0.00000000,0.00000000,0.00000000,0.00000000
19.58000000,0.03024000,3.99300000,0.00093067,261.80173092,0.00093023,262.04538106,-0.00022999,0.01079999,469.56167751,-0.00527094,-0.00552904,0.00000000,0.00000000,0.00000000,0.00000000
20.08000000,0.03174900,4.11100000,0.00093433,269.53842119,0.00093390,269.79025992,0.00000733,0.01120326,471.01693260,-0.00549683,-0.00570642,0.00000000,0.00000000,0.00000000,0.00000000
20.58000000,0.03337100,4.20600000,0.00115133,275.76711251,0.00115067,276.08461238,0.00043355,0.01154460,473.24349620,-0.00568659,-0.00585802,0.00000000,0.00000000,0.00000000,0.00000000
21.08000000,0.03486100,4.32400000,0.00115878,283.50380278,0.00115811,283.83232069,0.00001487,0.01177886,475.08732545,-0.00577573,-0.00600313,0.00000000,0.00000000,0.00000000,0.00000000
21.58000000,0.03744300,4.41800000,0.00108144,289.66692893,0.00108086,289.98018762,-0.00015449,0.01212041,477.24998507,-0.00598927,-0.00613115,0.00000000,0.00000000,0.00000000,0.00000000
22.08000000,0.03870100,4.53300000,0.00125433,297.20692368,0.00125355,297.57972023,0.00034537,0.01243468,479.00086386,-0.00616417,-0.00627051,0.00000000,0.00000000,0.00000000,0.00000000
22.58000000,0.04048900,4.60100000,0.00144933,301.66535536,0.00144828,302.10256902,0.00038947,0.01276506,481.16086654,-0.00636057,-0.00640449,0.00000000,0.00000000,0.00000000,0.00000000
23.08000000,0.04423100,4.73400000,0.00132800,310.38552321,0.00132712,310.79771518,-0.00024233,0.01312477,482.46890387,-0.00662691,-0.00649786,0.00000000,0.00000000,0.00000000,0.00000000
23.58000000,0.04648300,4.82000000,0.00142733,316.02412798,0.00142632,316.47519976,0.00019839,0.01335184,484.98184720,-0.00673200,-0.00661984,0.00000000,0.00000000,0.00000000,0.00000000
24.08000000,0.04823800,4.92400000,0.00172156,322.84290585,0.00172008,323.39869785,0.00058752,0.01368770,486.68101692,-0.00688279,-0.00680491,0.00000000,0.00000000,0.00000000,0.00000000
24.58000000,0.05260800,5.00700000,0.00173633,328.28481511,0.00173483,328.85482697,0.00002950,0.01410495,488.75517695,-0.00720807,-0.00689688,0.00000000,0.00000000,0.00000000,0.00000000
25.08000000,0.05697800,5.10700000,0.00167011,334.84133228,0.00166872,335.40055451,-0.00013222,0.01432858,490.40166125,-0.00727394,-0.00705464,0.00000000,0.00000000,0.00000000,0.00000000
25.58000000,0.05989100,5.16500000,0.00199011,338.64411225,0.00198813,339.31805166,0.00063883,0.01466293,492.37087589,-0.00743909,-0.00722384,0.00000000,0.00000000,0.00000000,0.00000000
26.08000000,0.06422800,5.25900000,0.00217033,344.80723839,0.00216798,345.55558504,0.00035970,0.01506154,493.70449777,-0.00769132,-0.00737023,0.00000000,0.00000000,0.00000000,0.00000000
26.58000000,0.06889600,5.33200000,0.00214467,349.59349593,0.00214237,350.34325745,-0.00005122,0.01535587,495.65632035,-0.00782006,-0.00753581,0.00000000,0.00000000,0.00000000,0.00000000
27.08000000,0.07389600,5.43600000,0.00236533,356.41227380,0.00236254,357.25530763,0.00044034,0.01565169,497.27545024,-0.00793646,-0.00771522,0.00000000,0.00000000,0.00000000,0.00000000
27.58000000,0.08025300,5.48600000,0.00268178,359.69053239,0.00267819,360.65514247,0.00063130,0.01601987,499.60112454,-0.00813169,-0.00788817,0.00000000,0.00000000,0.00000000,0.00000000
28.08000000,0.08399500,5.58500000,0.00277011,366.18148440,0.00276628,367.19584779,0.00017619,0.01632825,500.82699528,-0.00827337,-0.00805488,0.00000000,0.00000000,0.00000000,0.00000000
28.58000000,0.08988800,5.63200000,0.00290256,369.26304747,0.00289835,370.33485398,0.00026414,0.01670006,503.09034782,-0.00848587,-0.00821419,0.00000000,0.00000000,0.00000000,0.00000000
29.08000000,0.09677500,5.70800000,0.00320422,374.24600052,0.00319910,375.44516788,0.00060150,0.01700126,504.24741791,-0.00859464,-0.00840662,0.00000000,0.00000000,0.00000000,0.00000000
29.58000000,0.10309900,5.76500000,0.00338444,377.98321532,0.00337873,379.26247851,0.00035926,0.01729559,506.07198578,-0.00877653,-0.00851906,0.00000000,0.00000000,0.00000000,0.00000000
30.08000000,0.11084600,5.83400000,0.00360511,382.50721217,0.00359863,383.88619317,0.00043980,0.01768527,507.54381393,-0.00900457,-0.00868070,0.00000000,0.00000000,0.00000000,0.00000000
30.58000000,0.11644200,5.88700000,0.00384422,385.98216627,0.00383685,387.46596749,0.00047645,0.01800805,509.38508276,-0.00915948,-0.00884857,0.00000000,0.00000000,0.00000000,0.00000000
31.08000000,0.12359300,5.95000000,0.00405389,390.11277210,0.00404569,391.69424593,0.00041768,0.01830364,510.87807815,-0.00933279,-0.00897085,0.00000000,0.00000000,0.00000000,0.00000000
31.58000000,0.13183700,5.98600000,0.00436289,392.47311828,0.00435340,394.18543489,0.00061541,0.01865539,512.66928106,-0.00951396,-0.00914142,0.00000000,0.00000000,0.00000000,0.00000000
32.08000000,0.13928600,6.05600000,0.00464244,397.06268030,0.00463170,398.90602174,0.00055660,0.01903525,513.80467720,-0.00978177,-0.00925348,0.00000000,0.00000000,0.00000000,0.00000000
32.58000000,0.14875400,6.10100000,0.00476378,400.01311303,0.00475247,401.91868661,0.00024153,0.01932764,515.90333355,-0.00992564,-0.00940200,0.00000000,0.00000000,0.00000000,0.00000000
33.08000000,0.15574000,6.15400000,0.00511333,403.48806714,0.00510030,405.55123612,0.00069568,0.01968438,517.29743641,-0.01012082,-0.00956356,0.00000000,0.00000000,0.00000000,0.00000000
33.58000000,0.16415000,6.19500000,0.00552533,406.17623918,0.00551012,408.42049830,0.00081964,0.01998920,519.00159848,-0.01027348,-0.00971572,0.00000000,0.00000000,0.00000000,0.00000000
34.08000000,0.17229400,6.24500000,0.00562833,409.45449777,0.00561255,411.75904417,0.00020486,0.02036335,520.47397775,-0.01049915,-0.00986420,0.00000000,0.00000000,0.00000000,0.00000000
34.58000000,0.18103400,6.27500000,0.00591156,411.42145292,0.00589415,413.85359370,0.00056319,0.02071852,522.13929223,-0.01073698,-0.00998153,0.00000000,0.00000000,0.00000000,0.00000000
35.08000000,0.19066900,6.32200000,0.00636400,414.50301600,0.00634384,417.14091319,0.00089937,0.02102619,523.17517414,-0.01090035,-0.01012584,0.00000000,0.00000000,0.00000000,0.00000000
35.58000000,0.19927700,6.35800000,0.00658478,416.86336218,0.00656319,419.60831479,0.00043872,0.02134886,524.82537075,-0.01106103,-0.01028783,0.00000000,0.00000000,0.00000000,0.00000000
36.08000000,0.20874500,6.41200000,0.00684956,420.40388146,0.00682620,423.28346120,0.00052602,0.02175134,526.24935520,-0.01134286,-0.01040848,0.00000000,0.00000000,0.00000000,0.00000000
36.58000000,0.21626100,6.43800000,0.00718433,422.10857592,0.00715865,425.14114464,0.00066489,0.02207636,528.10501338,-0.01152692,-0.01054944,0.00000000,0.00000000,0.00000000,0.00000000
37.08000000,0.22559700,6.48800000,0.00746022,425.38683451,0.00743253,428.56031483,0.00054777,0.02239797,529.15136918,-0.01167662,-0.01072135,0.00000000,0.00000000,0.00000000,0.00000000
37.58000000,0.23480100,6.51300000,0.00781344,427.02596381,0.00778308,430.36250745,0.00070109,0.02275517,530.95883154,-0.01189354,-0.01086163,0.00000000,0.00000000,0.00000000,0.00000000
38.08000000,0.24420300,6.55400000,0.00809667,429.71413585,0.00806406,433.19338797,0.00056197,0.02311199,532.09294424,-0.01209347,-0.01101852,0.00000000,0.00000000,0.00000000,0.00000000
38.58000000,0.25403600,6.58600000,0.00830644,431.81222135,0.00827214,435.39904558,0.00041614,0.02345605,533.62577629,-0.01229007,-0.01116598,0.00000000,0.00000000,0.00000000,0.00000000
39.08000000,0.26231300,6.62500000,0.00872944,434.36926305,0.00869156,438.16106540,0.00083885,0.02379717,534.95558065,-0.01244653,-0.01135065,0.00000000,0.00000000,0.00000000,0.00000000
39.58000000,0.27204600,6.65500000,0.00911200,436.33621820,0.00907074,440.31211382,0.00075835,0.02415879,536.49980443,-0.01266706,-0.01149173,0.00000000,0.00000000,0.00000000,0.00000000
40.08000000,0.28022300,6.69400000,0.00922611,438.89325990,0.00918381,442.94253788,0.00022615,0.02451788,537.77358419,-0.01283505,-0.01168283,0.00000000,0.00000000,0.00000000,0.00000000
40.58000000,0.29075100,6.71600000,0.00961967,440.33569368,0.00957369,444.57157627,0.00077976,0.02486498,539.31199513,-0.01302413,-0.01184085,0.00000000,0.00000000,0.00000000,0.00000000
41.08000000,0.29992200,6.76000000,0.01003167,443.22056124,0.00998168,447.66680217,0.00081598,0.02518941,540.29845569,-0.01317757,-0.01201184,0.00000000,0.00000000,0.00000000,0.00000000
41.58000000,0.31018500,6.79000000,0.01026711,445.18751639,0.01021476,449.75830609,0.00046616,0.02556741,542.05830642,-0.01336686,-0.01220055,0.00000000,0.00000000,0.00000000,0.00000000
42.08000000,0.31955400,6.82500000,0.01056867,447.48229740,0.01051321,452.21158864,0.00059689,0.02594061,543.27572077,-0.01357564,-0.01236497,0.00000000,0.00000000,0.00000000,0.00000000
42.58000000,0.32855900,6.85300000,0.01093656,449.31812221,0.01087718,454.23211482,0.00072795,0.02625886,544.73462843,-0.01371774,-0.01254112,0.00000000,0.00000000,0.00000000,0.00000000
43.08000000,0.33819300,6.88900000,0.01120511,451.67846840,0.01114280,456.73957582,0.00053123,0.02660358,545.87050421,-0.01390722,-0.01269636,0.00000000,0.00000000,0.00000000,0.00000000
43.58000000,0.34723100,6.90900000,0.01161333,452.98977183,0.01154642,458.25049305,0.00080723,0.02697874,547.36235485,-0.01408944,-0.01288930,0.00000000,0.00000000,0.00000000,0.00000000
44.08000000,0.35842100,6.94400000,0.01184500,455.28455285,0.01177540,460.67739837,0.00045796,0.02733525,548.23538432,-0.01430807,-0.01302718,0.00000000,0.00000000,0.00000000,0.00000000
44.58000000,0.36769000,6.97100000,0.01213567,457.05481248,0.01206262,462.60147734,0.00057445,0.02768184,549.64559240,-0.01451979,-0.01316205,0.00000000,0.00000000,0.00000000,0.00000000
45.08000000,0.37855000,7.01000000,0.01258433,459.61185418,0.01250581,465.39576296,0.00088638,0.02805065,550.86565417,-0.01472031,-0.01333034,0.00000000,0.00000000,0.00000000,0.00000000
45.58000000,0.38715700,7.03000000,0.01287489,460.92315762,0.01279271,466.85749206,0.00057381,0.02837796,552.53824038,-0.01488468,-0.01349328,0.00000000,0.00000000,0.00000000,0.00000000
46.08000000,0.39718900,7.06900000,0.01312133,463.48019932,0.01303599,469.56167751,0.00048656,0.02874457,553.41971516,-0.01511188,-0.01363270,0.00000000,0.00000000,0.00000000,0.00000000
46.58000000,0.40665700,7.08800000,0.01353700,464.72593758,0.01344619,471.01693260,0.00082040,0.02909644,554.36143556,-0.01530095,-0.01379549,0.00000000,0.00000000,0.00000000,0.00000000
47.08000000,0.41672200,7.11900000,0.01389378,466.75845791,0.01379814,473.24349620,0.00070390,0.02944860,555.98275499,-0.01549306,-0.01395554,0.00000000,0.00000000,0.00000000,0.00000000
47.58000000,0.42701800,7.14500000,0.01414022,468.46315237,0.01404118,475.08732545,0.00048608,0.02983518,557.08112907,-0.01577476,-0.01406042,0.00000000,0.00000000,0.00000000,0.00000000
48.08000000,0.43685100,7.17500000,0.01449711,470.43010753,0.01439303,477.24998507,0.00070370,0.03019897,558.43927144,-0.01596804,-0.01423093,0.00000000,0.00000000,0.00000000,0.00000000
48.58000000,0.44714700,7.19900000,0.01482444,472.00367165,0.01471564,479.00086386,0.00064521,0.03051064,559.49725653,-0.01611461,-0.01439603,0.00000000,0.00000000,0.00000000,0.00000000
49.08000000,0.45631800,7.22900000,0.01517022,473.97062680,0.01505631,481.16086654,0.00068134,0.03089892,560.87086307,-0.01635469,-0.01454423,0.00000000,0.00000000,0.00000000,0.00000000
49.58000000,0.46661400,7.24600000,0.01554178,475.08523472,0.01542224,482.46890387,0.00073187,0.03126135,561.68681081,-0.01657419,-0.01468716,0.00000000,0.00000000,0.00000000,0.00000000
50.08000000,0.47594900,7.28200000,0.01578456,477.44558091,0.01566128,484.98184720,0.00047807,0.03161399,563.04204170,-0.01678826,-0.01482573,0.00000000,0.00000000,0.00000000,0.00000000
50.58000000,0.48654300,7.30500000,0.01613400,478.95357986,0.01600523,486.68101692,0.00068791,0.03197518,564.06271090,-0.01696185,-0.01501333,0.00000000,0.00000000,0.00000000,0.00000000
51.08000000,0.49673900,7.33300000,0.01656811,480.78940467,0.01643236,488.75517695,0.00085425,0.03233749,565.56129562,-0.01718090,-0.01515659,0.00000000,0.00000000,0.00000000,0.00000000
51.58000000,0.50723400,7.35600000,0.01680344,482.29740362,0.01666383,490.40166125,0.00046294,0.03270611,566.45148848,-0.01736348,-0.01534264,0.00000000,0.00000000,0.00000000,0.00000000
52.08000000,0.51696700,7.38300000,0.01715300,484.06766326,0.01700755,492.37087589,0.00068744,0.03308269,567.89190237,-0.01759779,-0.01548490,0.00000000,0.00000000,0.00000000,0.00000000
52.58000000,0.52699800,7.40000000,0.01756500,485.18227118,0.01741252,493.70449777,0.00080994,0.03341554,568.76308137,-0.01776032,-0.01565522,0.00000000,0.00000000,0.00000000,0.00000000
53.08000000,0.53732700,7.42700000,0.01787400,486.95253082,0.01771614,495.65632035,0.00060724,0.03376097,569.98290012,-0.01795375,-0.01580722,0.00000000,0.00000000,0.00000000,0.00000000
53.58000000,0.54765500,7.44900000,0.01818300,488.39496459,0.01801967,497.27545024,0.00060706,0.03416727,571.03372773,-0.01816518,-0.01600209,0.00000000,0.00000000,0.00000000,0.00000000
54.08000000,0.55838100,7.48100000,0.01856922,490.49305009,0.01839892,499.60112454,0.00075851,0.03451210,572.32302175,-0.01837014,-0.01614195,0.00000000,0.00000000,0.00000000,0.00000000
54.58000000,0.56857800,7.49700000,0.01888933,491.54209284,0.01871315,500.82699528,0.00062845,0.03484423,573.26453798,-0.01850413,-0.01634010,0.00000000,0.00000000,0.00000000,0.00000000
55.08000000,0.57937000,7.52800000,0.01927922,493.57461317,0.01909573,503.09034782,0.00076517,0.03524205,574.51760836,-0.01875701,-0.01648503,0.00000000,0.00000000,0.00000000,0.00000000
55.58000000,0.58923600,7.54300000,0.01959189,494.55809074,0.01940244,504.24741791,0.00061341,0.03559601,575.26807667,-0.01892754,-0.01666848,0.00000000,0.00000000,0.00000000,0.00000000
56.08000000,0.59959800,7.56800000,0.01990089,496.19722004,0.01970545,506.07198578,0.00060603,0.03595407,576.63643054,-0.01911057,-0.01684350,0.00000000,0.00000000,0.00000000,0.00000000
56.58000000,0.60953000,7.58700000,0.02030556,497.44295830,0.02010215,507.54381393,0.00079338,0.03634537,577.68313777,-0.01934684,-0.01699853,0.00000000,0.00000000,0.00000000,0.00000000
57.08000000,0.62038800,7.61200000,0.02064389,499.08208760,0.02043369,509.38508276,0.00066309,0.03664414,578.81367204,-0.01946216,-0.01718198,0.00000000,0.00000000,0.00000000,0.00000000
57.58000000,0.63101500,7.63200000,0.02095289,500.39339103,0.02073640,510.87807815,0.00060541,0.03704251,579.79751354,-0.01966495,-0.01737755,0.00000000,0.00000000,0.00000000,0.00000000
58.08000000,0.64197300,7.65600000,0.02132078,501.96695515,0.02109667,512.66928106,0.00072055,0.03743271,580.98263228,-0.01986764,-0.01756507,0.00000000,0.00000000,0.00000000,0.00000000
58.58000000,0.65276500,7.67000000,0.02171433,502.88486756,0.02148194,513.80467720,0.00077053,0.03778948,581.73827345,-0.02007304,-0.01771645,0.00000000,0.00000000,0.00000000,0.00000000
59.08000000,0.66283000,7.69900000,0.02202333,504.78625754,0.02178432,515.90333355,0.00060477,0.03815471,582.91028556,-0.02027092,-0.01788378,0.00000000,0.00000000,0.00000000,0.00000000
59.58000000,0.67362200,7.71700000,0.02239478,505.96643063,0.02214770,517.29743641,0.00072675,0.03853480,583.88623441,-0.02047250,-0.01806229,0.00000000,0.00000000,0.00000000,0.00000000
60.08000000,0.68401800,7.74000000,0.02271478,507.47442958,0.02246064,519.00159848,0.00062588,0.03888505,585.18808177,-0.02063494,-0.01825011,0.00000000,0.00000000,0.00000000,0.00000000
60.58000000,0.69461100,7.75900000,0.02310467,508.72016785,0.02284180,520.47397775,0.00076231,0.03927963,586.03683816,-0.02086876,-0.01841087,0.00000000,0.00000000,0.00000000,0.00000000
61.08000000,0.70543700,7.78100000,0.02347622,510.16260163,0.02320489,522.13929223,0.00072620,0.03965808,587.28828726,-0.02107727,-0.01858081,0.00000000,0.00000000,0.00000000,0.00000000
61.58000000,0.71652800,7.79400000,0.02379622,511.01494886,0.02351751,523.17517414,0.00062522,0.04001392,588.04689465,-0.02124929,-0.01876463,0.00000000,0.00000000,0.00000000,0.00000000
62.08000000,0.72689000,7.81600000,0.02413467,512.45738264,0.02384803,524.82537075,0.00066105,0.04040323,589.16899946,-0.02146308,-0.01894015,0.00000000,0.00000000,0.00000000,0.00000000
62.58000000,0.73768200,7.83400000,0.02455389,513.63755573,0.02425729,526.24935520,0.00081852,0.04075475,590.06349733,-0.02170141,-0.01905334,0.00000000,0.00000000,0.00000000,0.00000000
63.08000000,0.74807800,7.85900000,0.02489600,515.27668502,0.02459114,528.10501338,0.00066771,0.04113348,591.11209415,-0.02188020,-0.01925328,0.00000000,0.00000000,0.00000000,0.00000000
63.58000000,0.75910200,7.87200000,0.02523078,516.12903226,0.02491774,529.15136918,0.00065318,0.04153709,592.10744852,-0.02212004,-0.01941705,0.00000000,0.00000000,0.00000000,0.00000000
64.08000000,0.76979500,7.89600000,0.02560589,517.70259638,0.02528355,530.95883154,0.00073163,0.04188743,593.14060006,-0.02232627,-0.01956117,0.00000000,0.00000000,0.00000000,0.00000000
64.58000000,0.78085300,7.91000000,0.02597744,518.62050879,0.02564576,532.09294424,0.00072443,0.04224605,593.90421213,-0.02248920,-0.01975685,0.00000000,0.00000000,0.00000000,0.00000000
65.08000000,0.79184400,7.93000000,0.02633800,519.93181222,0.02599713,533.62577629,0.00070273,0.04266568,595.11755628,-0.02276299,-0.01990269,0.00000000,0.00000000,0.00000000,0.00000000
65.58000000,0.80303300,7.94700000,0.02669467,521.04642014,0.02634458,534.95558065,0.00069491,0.04300579,596.00893083,-0.02293578,-0.02007000,0.00000000,0.00000000,0.00000000,0.00000000
66.08000000,0.81412400,7.96700000,0.02707356,522.35772358,0.02671355,536.49980443,0.00073794,0.04338722,597.06331771,-0.02316429,-0.02022293,0.00000000,0.00000000,0.00000000,0.00000000
66.58000000,0.82514800,7.98300000,0.02744867,523.40676633,0.02707871,537.77358419,0.00073031,0.04376939,597.91219605,-0.02333170,-0.02043769,0.00000000,0.00000000,0.00000000,0.00000000
67.08000000,0.83610600,8.00300000,0.02781289,524.71806976,0.02743314,539.31199513,0.00070886,0.04411902,598.94885491,-0.02352719,-0.02059183,0.00000000,0.00000000,0.00000000,0.00000000
67.58000000,0.84719700,8.01500000,0.02815122,525.50485182,0.02776226,540.29845569,0.00065825,0.04451211,599.66761329,-0.02378973,-0.02072238,0.00000000,0.00000000,0.00000000,0.00000000
68.08000000,0.85792300,8.03800000,0.02854856,527.01285077,0.02814864,542.05830642,0.00077276,0.04489676,600.65764510,-0.02397243,-0.02092433,0.00000000,0.00000000,0.00000000,0.00000000
68.58000000,0.86917900,8.05300000,0.02893844,527.99632835,0.02852763,543.27572077,0.00075799,0.04526058,601.56679045,-0.02413982,-0.02112076,0.00000000,0.00000000,0.00000000,0.00000000
69.08000000,0.88000500,8.07200000,0.02927311,529.24206661,0.02885284,544.73462843,0.00065040,0.04566169,602.70613257,-0.02440796,-0.02125373,0.00000000,0.00000000,0.00000000,0.00000000
69.58000000,0.89139400,8.08600000,0.02963356,530.15997902,0.02920297,545.87050421,0.00070026,0.04605067,603.42465268,-0.02460166,-0.02144902,0.00000000,0.00000000,0.00000000,0.00000000
70.08000000,0.90218600,8.10500000,0.03002722,531.40571728,0.02958523,547.36235485,0.00076453,0.04639556,604.53138060,-0.02476609,-0.02162947,0.00000000,0.00000000,0.00000000,0.00000000
70.58000000,0.91347500,8.11500000,0.03039878,532.06136900,0.02994589,548.23538432,0.00072132,0.04679479,605.25719801,-0.02497179,-0.02182300,0.00000000,0.00000000,0.00000000,0.00000000
71.08000000,0.92456600,8.13300000,0.03076289,533.24154209,0.03029920,549.64559240,0.00070661,0.04716071,606.30890541,-0.02518951,-0.02197120,0.00000000,0.00000000,0.00000000,0.00000000
71.58000000,0.93535800,8.14800000,0.03114911,534.22501967,0.03067382,550.86565417,0.00074925,0.04752432,607.08328726,-0.02535959,-0.02216473,0.00000000,0.00000000,0.00000000,0.00000000
72.08000000,0.94687900,8.17000000,0.03149489,535.66745345,0.03100910,552.53824038,0.00067055,0.04792862,608.09051075,-0.02559851,-0.02233010,0.00000000,0.00000000,0.00000000,0.00000000
72.58000000,0.95806900,8.18000000,0.03187744,536.32310517,0.03137990,553.41971516,0.00074161,0.04829161,608.93481097,-0.02578473,-0.02250688,0.00000000,0.00000000,0.00000000,0.00000000
73.08000000,0.96952400,8.19100000,0.03224522,537.04432206,0.03173626,554.36143556,0.00071271,0.04868246,609.79668371,-0.02595499,-0.02272746,0.00000000,0.00000000,0.00000000,0.00000000
73.58000000,0.98074600,8.21200000,0.03261678,538.42119066,0.03209614,555.98275499,0.00071977,0.04906665,610.51654107,-0.02616091,-0.02290575,0.00000000,0.00000000,0.00000000,0.00000000
74.08000000,0.99206900,8.22500000,0.03302144,539.27353790,0.03248795,557.08112907,0.00078362,0.04945262,611.58441431,-0.02641652,-0.02303610,0.00000000,0.00000000,0.00000000,0.00000000
74.58000000,1.00335700,8.24200000,0.03340400,540.38814582,0.03285821,558.43927144,0.00074052,0.04983976,612.37646793,-0.02660106,-0.02323870,0.00000000,0.00000000,0.00000000,0.00000000
75.08000000,1.01484500,8.25500000,0.03373133,541.24049305,0.03317491,559.49725653,0.00063340,0.05023994,613.31577134,-0.02682581,-0.02341414,0.00000000,0.00000000,0.00000000,0.00000000
75.58000000,1.02600100,8.27200000,0.03413956,542.35510097,0.03356973,560.87086307,0.00078965,0.05059167,614.15651276,-0.02702868,-0.02356299,0.00000000,0.00000000,0.00000000,0.00000000
76.08000000,1.03739000,8.28100000,0.03451844,542.94518752,0.03393605,561.68681081,0.00073263,0.05097791,615.01906425,-0.02723487,-0.02374304,0.00000000,0.00000000,0.00000000,0.00000000
76.58000000,1.04871200,8.29800000,0.03489000,544.05979544,0.03429514,563.04204170,0.00071819,0.05135817,615.67021960,-0.02740980,-0.02394837,0.00000000,0.00000000,0.00000000,0.00000000
77.08000000,1.05986900,8.31000000,0.03526889,544.84657750,0.03466119,564.06271090,0.00073210,0.05177157,616.62009756,-0.02769937,-0.02407220,0.00000000,0.00000000,0.00000000,0.00000000
77.58000000,1.07132300,8.32900000,0.03565144,546.09231576,0.03503064,565.56129562,0.00073891,0.05215086,617.41056736,-0.02787505,-0.02427581,0.00000000,0.00000000,0.00000000,0.00000000
78.08000000,1.08301000,8.33900000,0.03603767,546.74796748,0.03540350,566.45148848,0.00074571,0.05253559,618.48297281,-0.02807979,-0.02445580,0.00000000,0.00000000,0.00000000,0.00000000
78.58000000,1.09443100,8.35700000,0.03643500,547.92814057,0.03578694,567.89190237,0.00076688,0.05291869,619.13788421,-0.02827862,-0.02464007,0.00000000,0.00000000,0.00000000,0.00000000
79.08000000,1.10605100,8.36700000,0.03678433,548.58379229,0.03612394,568.76308137,0.00067399,0.05329989,620.13984736,-0.02850166,-0.02479823,0.00000000,0.00000000,0.00000000,0.00000000
79.58000000,1.11744000,8.38200000,0.03714856,549.56726987,0.03647517,569.98290012,0.00070248,0.05367924,620.79338420,-0.02870522,-0.02497401,0.00000000,0.00000000,0.00000000,0.00000000
80.08000000,1.12912600,8.39400000,0.03757522,550.35405193,0.03688647,571.03372773,0.00082260,0.05405767,621.58599856,-0.02891420,-0.02514347,0.00000000,0.00000000,0.00000000,0.00000000
80.58000000,1.14041500,8.41000000,0.03793944,551.40309468,0.03723744,572.32302175,0.00070194,0.05445332,622.38987638,-0.02916375,-0.02528956,0.00000000,0.00000000,0.00000000,0.00000000
81.08000000,1.15203500,8.42100000,0.03828889,552.12431157,0.03757406,573.26453798,0.00067323,0.05485548,623.26804479,-0.02937953,-0.02547595,0.00000000,0.00000000,0.00000000,0.00000000
81.58000000,1.16335700,8.43600000,0.03870822,553.10778914,0.03797785,574.51760836,0.00080758,0.05524423,623.99902867,-0.02958838,-0.02565585,0.00000000,0.00000000,0.00000000,0.00000000
82.08000000,1.17510900,8.44400000,0.03907967,553.63231052,0.03833539,575.26807667,0.00071508,0.05561828,624.86073083,-0.02979363,-0.02582465,0.00000000,0.00000000,0.00000000,0.00000000
82.58000000,1.18676200,8.46100000,0.03945856,554.74691844,0.03869996,576.63643054,0.00072914,0.05602095,625.53169097,-0.03005300,-0.02596795,0.00000000,0.00000000,0.00000000,0.00000000
83.08000000,1.19854800,8.47300000,0.03987056,555.53370050,0.03909624,577.68313777,0.00079256,0.05639747,626.53559515,-0.03024387,-0.02615360,0.00000000,0.00000000,0.00000000,0.00000000
83.58000000,1.20950500,8.48700000,0.04018689,556.45161290,0.03940040,578.81367204,0.00060832,0.05678250,627.19646642,-0.03042913,-0.02635336,0.00000000,0.00000000,0.00000000,0.00000000
84.08000000,1.22135700,8.49800000,0.04060622,557.17282979,0.03980345,579.79751354,0.00080610,0.05716982,628.06872162,-0.03066731,-0.02650250,0.00000000,0.00000000,0.00000000,0.00000000
84.58000000,1.23327500,8.51200000,0.04101822,558.09074220,0.04019929,580.98263228,0.00079169,0.05756108,628.80432166,-0.03087507,-0.02668601,0.00000000,0.00000000,0.00000000,0.00000000
85.08000000,1.24496200,8.52000000,0.04139344,558.61526357,0.04055967,581.73827345,0.00072075,0.05796562,629.61868054,-0.03110760,-0.02685802,0.00000000,0.00000000,0.00000000,0.00000000
85.58000000,1.25701200,8.53400000,0.04177967,559.53317598,0.04093047,582.91028556,0.00074160,0.05834682,630.20907072,-0.03131644,-0.02703038,0.00000000,0.00000000,0.00000000,0.00000000
86.08000000,1.26823400,8.54500000,0.04218056,560.25439287,0.04131521,583.88623441,0.00076948,0.05873041,631.01119014,-0.03148029,-0.02725012,0.00000000,0.00000000,0.00000000,0.00000000
86.58000000,1.28074800,8.56100000,0.04255211,561.30343562,0.04167166,585.18808177,0.00071291,0.05912459,631.75057093,-0.03173437,-0.02739021,0.00000000,0.00000000,0.00000000,0.00000000
87.08000000,1.29226900,8.57000000,0.04296778,561.89352216,0.04207028,586.03683816,0.00079724,0.05950720,632.69312389,-0.03193933,-0.02756787,0.00000000,0.00000000,0.00000000,0.00000000
87.58000000,1.30445200,8.58500000,0.04336878,562.87699974,0.04245469,587.28828726,0.00076881,0.05989842,633.22157848,-0.03216713,-0.02773130,0.00000000,0.00000000,0.00000000,0.00000000
88.08000000,1.31577400,8.59300000,0.04374389,563.40152111,0.04281414,588.04689465,0.00071891,0.06029103,634.17160254,-0.03238202,-0.02790901,0.00000000,0.00000000,0.00000000,0.00000000
88.58000000,1.32805600,8.60600000,0.04415589,564.25386835,0.04320880,589.16899946,0.00078931,0.06068514,634.77279072,-0.03260657,-0.02807856,0.00000000,0.00000000,0.00000000,0.00000000
89.08000000,1.33921300,8.61600000,0.04452744,564.90952006,0.04356458,590.06349733,0.00071156,0.06107123,635.57960224,-0.03281503,-0.02825620,0.00000000,0.00000000,0.00000000,0.00000000
89.58000000,1.35179300,8.62800000,0.04492833,565.69630212,0.04394830,591.11209415,0.00076745,0.06146137,636.24923806,-0.03300545,-0.02845592,0.00000000,0.00000000,0.00000000,0.00000000
90.08000000,1.36361200,8.63900000,0.04535511,566.41751901,0.04435665,592.10744852,0.00081669,0.06187080,637.14215490,-0.03326053,-0.02861027,0.00000000,0.00000000,0.00000000,0.00000000
90.58000000,1.37562900,8.65100000,0.04572656,567.20430108,0.04471191,593.14060006,0.00071053,0.06226393,637.81466629,-0.03346509,-0.02879884,0.00000000,0.00000000,0.00000000,0.00000000
91.08000000,1.38748100,8.65900000,0.04610544,567.72882245,0.04507417,593.90421213,0.00072451,0.06266695,638.56417169,-0.03367595,-0.02899100,0.00000000,0.00000000,0.00000000,0.00000000
91.58000000,1.39973000,8.67300000,0.04655056,568.64673485,0.04549957,595.11755628,0.00085081,0.06304299,639.15636656,-0.03389930,-0.02914369,0.00000000,0.00000000,0.00000000,0.00000000
92.08000000,1.41121800,8.68300000,0.04691100,569.30238657,0.04584392,596.00893083,0.00068871,0.06342087,640.03124033,-0.03413060,-0.02929027,0.00000000,0.00000000,0.00000000,0.00000000
92.58000000,1.42313500,8.69500000,0.04731567,570.08916863,0.04623038,597.06331771,0.00077292,0.06383400,640.71840793,-0.03433054,-0.02950346,0.00000000,0.00000000,0.00000000,0.00000000
93.08000000,1.43498800,8.70400000,0.04772022,570.67925518,0.04661659,597.91219605,0.00077241,0.06423626,641.46939180,-0.03455219,-0.02968407,0.00000000,0.00000000,0.00000000,0.00000000
93.58000000,1.44703800,8.71600000,0.04809178,571.46603724,0.04697116,598.94885491,0.00070914,0.06462161,642.13961448,-0.03476366,-0.02985795,0.00000000,0.00000000,0.00000000,0.00000000
94.08000000,1.45915500,8.72300000,0.04850744,571.92499344,0.04736767,599.66761329,0.00079303,0.06501330,642.88475187,-0.03497398,-0.03003932,0.00000000,0.00000000,0.00000000,0.00000000
94.58000000,1.47153600,8.73400000,0.04891578,572.64621033,0.04775704,600.65764510,0.00077873,0.06539526,643.48324427,-0.03517662,-0.03021864,0.00000000,0.00000000,0.00000000,0.00000000
95.08000000,1.48355400,8.74400000,0.04930200,573.30186205,0.04812518,601.56679045,0.00073629,0.06581438,644.17656393,-0.03543017,-0.03038422,0.00000000,0.00000000,0.00000000,0.00000000
95.58000000,1.49543900,8.75700000,0.04972867,574.15420928,0.04853172,602.70613257,0.00081307,0.06620934,644.85472928,-0.03565675,-0.03055259,0.00000000,0.00000000,0.00000000,0.00000000
96.08000000,1.50755500,8.76400000,0.05014067,574.61316549,0.04892412,603.42465268,0.00078481,0.06658301,645.66057468,-0.03582206,-0.03076095,0.00000000,0.00000000,0.00000000,0.00000000
96.58000000,1.51930800,8.77700000,0.05050844,575.46551272,0.04927428,604.53138060,0.00070031,0.06700195,646.28466788,-0.03608475,-0.03091719,0.00000000,0.00000000,0.00000000,0.00000000
97.08000000,1.53162400,8.78400000,0.05093156,575.92446892,0.04967697,605.25719801,0.00080537,0.06740257,647.10899777,-0.03631941,-0.03108316,0.00000000,0.00000000,0.00000000,0.00000000
97.58000000,1.54377300,8.79600000,0.05132144,576.71125098,0.05004789,606.30890541,0.00074185,0.06780106,647.65011104,-0.03650859,-0.03129247,0.00000000,0.00000000,0.00000000,0.00000000
98.08000000,1.55625400,8.80400000,0.05170767,577.23577236,0.05041519,607.08328726,0.00073460,0.06817435,648.38704766,-0.03671045,-0.03146390,0.00000000,0.00000000,0.00000000,0.00000000
98.58000000,1.56833700,8.81500000,0.05213800,577.95698925,0.05082428,608.09051075,0.00081818,0.06857549,649.00127453,-0.03694272,-0.03163278,0.00000000,0.00000000,0.00000000,0.00000000
99.08000000,1.58085100,8.82400000,0.05252422,578.54707579,0.05119130,608.93481097,0.00073403,0.06900355,649.70411749,-0.03719166,-0.03181189,0.00000000,0.00000000,0.00000000,0.00000000
99.58000000,1.59303400,8.83300000,0.05294000,579.13716234,0.05158625,609.79668371,0.00078990,0.06938022,650.37392102,-0.03737271,-0.03200751,0.00000000,0.00000000,0.00000000,0.00000000
100.08000000,1.60528400,8.84000000,0.05334822,579.59611854,0.05197387,610.51654107,0.00077524,0.06974644,651.03732028,-0.03757417,-0.03217228,0.00000000,0.00000000,0.00000000,0.00000000
100.58000000,1.61703600,8.85200000,0.05376022,580.38290060,0.05236493,611.58441431,0.00078211,0.07016436,651.59338106,-0.03782208,-0.03234228,0.00000000,0.00000000,0.00000000,0.00000000
101.08000000,1.62918600,8.86000000,0.05417222,580.90742198,0.05275584,612.37646793,0.00078181,0.07058076,652.43199505,-0.03804346,-0.03253730,0.00000000,0.00000000,0.00000000,0.00000000
101.58000000,1.64143500,8.87000000,0.05459889,581.56307370,0.05316049,613.31577134,0.00080932,0.07097073,653.04140229,-0.03826161,-0.03270913,0.00000000,0.00000000,0.00000000,0.00000000
102.08000000,1.65378300,8.87900000,0.05497411,582.15316024,0.05351623,614.15651276,0.00071147,0.07138373,653.80799953,-0.03848941,-0.03289432,0.00000000,0.00000000,0.00000000,0.00000000
102.58000000,1.66596600,8.88800000,0.05538600,582.74324679,0.05390658,615.01906425,0.00078070,0.07175982,654.40911979,-0.03864749,-0.03311232,0.00000000,0.00000000,0.00000000,0.00000000
103.08000000,1.67867900,8.89400000,0.05579067,583.13663782,0.05428993,615.67021960,0.00076671,0.07217271,655.10570367,-0.03891744,-0.03325527,0.00000000,0.00000000,0.00000000,0.00000000
103.58000000,1.69059700,8.90400000,0.05623200,583.79228954,0.05470786,616.62009756,0.00083585,0.07258970,655.66356096,-0.03915378,-0.03343592,0.00000000,0.00000000,0.00000000,0.00000000
104.08000000,1.70327600,8.91200000,0.05663667,584.31681091,0.05509091,617.41056736,0.00076610,0.07296149,656.33396304,-0.03934494,-0.03361656,0.00000000,0.00000000,0.00000000,0.00000000
104.58000000,1.71526100,8.92400000,0.05704867,585.10359297,0.05548075,618.48297281,0.00077968,0.07338786,656.96974674,-0.03957839,-0.03380947,0.00000000,0.00000000,0.00000000,0.00000000
105.08000000,1.72777400,8.93000000,0.05745700,585.49698400,0.05586697,619.13788421,0.00077244,0.07380999,657.74521975,-0.03983595,-0.03397404,0.00000000,0.00000000,0.00000000,0.00000000
105.58000000,1.73972500,8.94100000,0.05786522,586.21820089,0.05625294,620.13984736,0.00077193,0.07419935,658.21535184,-0.04003428,-0.03416507,0.00000000,0.00000000,0.00000000,0.00000000
106.08000000,1.75230500,8.94700000,0.05826989,586.61159192,0.05663539,620.79338420,0.00076492,0.07458054,658.96470507,-0.04023378,-0.03434677,0.00000000,0.00000000,0.00000000,0.00000000
106.58000000,1.76481900,8.95500000,0.05867444,587.13611330,0.05701760,621.58599856,0.00076441,0.07496578,659.50386699,-0.04041476,-0.03455101,0.00000000,0.00000000,0.00000000,0.00000000
107.08000000,1.77730000,8.96300000,0.05909744,587.66063467,0.05741708,622.38987638,0.00079895,0.07539813,660.14569898,-0.04071920,-0.03467893,0.00000000,0.00000000,0.00000000,0.00000000
