Repository: noberito/ethz

**MODELLING AND CALIBRATING A POLYN YIELD SURFACE FUNCTION**

---

In the context of my research assistant internship at ETH Zurich, I have to implement and find an operationnal strategy to calibrate a yield surface function based on the polyN model which is a homogenous polynomial of degree N.

To make the calibration operationnal please copy paste a folder "{material}_results" containing the csv files for a given material in the lab_data directory and then change the parameters you want in the polyN_optimization/param.txt. Then run polyN_optimization/optimize_polyN.py. The coefficients of the polyN function will be accessible in the polyN_coeff.npy file.

File: lab_data/DP600_results/DATA/UT_45_2.csv (part 3 of 3)
Time[s],Displacement[mm],Force[kN],EngStrain_longi,EngStress[MPa],TrueStrain,TrueStress[MPa],TrueStrainRate[1/s],PlasticStrain_longi,PlasticStress[MPa],PlasticStrain_thick,PlasticStrain_width,R-Value,Thickness[mm],Width[mm], Young's Modulus [MPa]
215.08000000,4.78758700,9.72100000,0.16023078,637.35903488,0.14861893,739.48356876,0.00095138,0.00000000,0.00000000,0.00000000,0.00000000,0.00000000,0.00000000,0.00000000,0.00000000
215.58000000,4.80304800,9.72200000,0.16078256,637.42460005,0.14909439,739.91135622,0.00095093,0.00000000,0.00000000,0.00000000,0.00000000,0.00000000,0.00000000,0.00000000,0.00000000
216.08000000,4.81887200,9.72300000,0.16129756,637.49016522,0.14953796,740.31577057,0.00088714,0.00000000,0.00000000,0.00000000,0.00000000,0.00000000,0.00000000,0.00000000,0.00000000
216.58000000,4.83453200,9.72400000,0.16184922,637.55573040,0.15001289,740.74362948,0.00094986,0.00000000,0.00000000,0.00000000,0.00000000,0.00000000,0.00000000,0.00000000,0.00000000
217.08000000,4.84992500,9.72500000,0.16240100,637.62129557,0.15048769,741.17163159,0.00094960,0.00000000,0.00000000,0.00000000,0.00000000,0.00000000,0.00000000,0.00000000,0.00000000
217.58000000,4.86581700,9.72500000,0.16291600,637.62129557,0.15093064,741.50000656,0.00088590,0.00000000,0.00000000,0.00000000,0.00000000,0.00000000,0.00000000,0.00000000,0.00000000
218.08000000,4.88190600,9.72600000,0.16350456,637.68686074,0.15143662,741.95156749,0.00101195,0.00000000,0.00000000,0.00000000,0.00000000,0.00000000,0.00000000,0.00000000,0.00000000
218.58000000,4.89746500,9.72700000,0.16401956,637.75242591,0.15187915,742.35629536,0.00088506,0.00000000,0.00000000,0.00000000,0.00000000,0.00000000,0.00000000,0.00000000,0.00000000
219.08000000,4.91342200,9.72800000,0.16457133,637.81799108,0.15235307,742.78454830,0.00094783,0.00000000,0.00000000,0.00000000,0.00000000,0.00000000,0.00000000,0.00000000,0.00000000
219.58000000,4.92947700,9.72900000,0.16515978,637.88355625,0.15285823,743.23626265,0.00101032,0.00000000,0.00000000,0.00000000,0.00000000,0.00000000,0.00000000,0.00000000,0.00000000
220.08000000,4.94516900,9.72900000,0.16567478,637.88355625,0.15330013,743.56477269,0.00088380,0.00000000,0.00000000,0.00000000,0.00000000,0.00000000,0.00000000,0.00000000,0.00000000
220.58000000,4.96125900,9.72900000,0.16622656,637.88355625,0.15377337,743.91674266,0.00094649,0.00000000,0.00000000,0.00000000,0.00000000,0.00000000,0.00000000,0.00000000,0.00000000
221.08000000,4.97665300,9.73000000,0.16677833,637.94912143,0.15424639,744.34521265,0.00094604,0.00000000,0.00000000,0.00000000,0.00000000,0.00000000,0.00000000,0.00000000,0.00000000
221.58000000,4.99264300,9.73000000,0.16729333,637.94912143,0.15468768,744.67375645,0.00088258,0.00000000,0.00000000,0.00000000,0.00000000,0.00000000,0.00000000,0.00000000,0.00000000
222.08000000,5.00833500,9.73000000,0.16788178,637.94912143,0.15519166,745.04915406,0.00100797,0.00000000,0.00000000,0.00000000,0.00000000,0.00000000,0.00000000,0.00000000,0.00000000
222.58000000,5.02396100,9.73100000,0.16839678,638.01468660,0.15563253,745.45430400,0.00088174,0.00000000,0.00000000,0.00000000,0.00000000,0.00000000,0.00000000,0.00000000,0.00000000
223.08000000,5.04015000,9.73100000,0.16898544,638.01468660,0.15613623,745.82988198,0.00100739,0.00000000,0.00000000,0.00000000,0.00000000,0.00000000,0.00000000,0.00000000,0.00000000
223.58000000,5.05604000,9.73200000,0.16953722,638.08025177,0.15660813,746.25860521,0.00094381,0.00000000,0.00000000,0.00000000,0.00000000,0.00000000,0.00000000,0.00000000,0.00000000
224.08000000,5.07203000,9.73300000,0.17005211,638.14581694,0.15704829,746.66386031,0.00088031,0.00000000,0.00000000,0.00000000,0.00000000,0.00000000,0.00000000,0.00000000,0.00000000
224.58000000,5.08825200,9.73300000,0.17060389,638.14581694,0.15751976,747.01597499,0.00094295,0.00000000,0.00000000,0.00000000,0.00000000,0.00000000,0.00000000,0.00000000,0.00000000
225.08000000,5.10440800,9.73400000,0.17119244,638.21138211,0.15802241,747.46834869,0.00100531,0.00000000,0.00000000,0.00000000,0.00000000,0.00000000,0.00000000,0.00000000,0.00000000
225.58000000,5.12029900,9.73500000,0.17174422,638.27694729,0.15849343,747.89732516,0.00094203,0.00000000,0.00000000,0.00000000,0.00000000,0.00000000,0.00000000,0.00000000,0.00000000
226.08000000,5.13678500,9.73500000,0.17229600,638.27694729,0.15896422,748.24951220,0.00094158,0.00000000,0.00000000,0.00000000,0.00000000,0.00000000,0.00000000,0.00000000,0.00000000
226.58000000,5.15261000,9.73600000,0.17284778,638.34251246,0.15943479,748.67859720,0.00094114,0.00000000,0.00000000,0.00000000,0.00000000,0.00000000,0.00000000,0.00000000,0.00000000
227.08000000,5.16909600,9.73600000,0.17343633,638.34251246,0.15993648,749.05429723,0.00100338,0.00000000,0.00000000,0.00000000,0.00000000,0.00000000,0.00000000,0.00000000,0.00000000
227.58000000,5.18521900,9.73600000,0.17402478,638.34251246,0.16043783,749.42992633,0.00100269,0.00000000,0.00000000,0.00000000,0.00000000,0.00000000,0.00000000,0.00000000,0.00000000
228.08000000,5.20150600,9.73600000,0.17453978,638.34251246,0.16087639,749.75867273,0.00087713,0.00000000,0.00000000,0.00000000,0.00000000,0.00000000,0.00000000,0.00000000,0.00000000
228.58000000,5.21739700,9.73600000,0.17509156,638.34251246,0.16134606,750.11089594,0.00093934,0.00000000,0.00000000,0.00000000,0.00000000,0.00000000,0.00000000,0.00000000,0.00000000
229.08000000,5.23371800,9.73700000,0.17571689,638.40807763,0.16187808,750.58715887,0.00106403,0.00000000,0.00000000,0.00000000,0.00000000,0.00000000,0.00000000,0.00000000,0.00000000
229.58000000,5.24977400,9.73700000,0.17623189,638.40807763,0.16231601,750.91593903,0.00087587,0.00000000,0.00000000,0.00000000,0.00000000,0.00000000,0.00000000,0.00000000,0.00000000
230.08000000,5.26609500,9.73700000,0.17682044,638.40807763,0.16281626,751.29167765,0.00100050,0.00000000,0.00000000,0.00000000,0.00000000,0.00000000,0.00000000,0.00000000,0.00000000
230.58000000,5.28228400,9.73800000,0.17740889,638.47364280,0.16331617,751.74454236,0.00099981,0.00000000,0.00000000,0.00000000,0.00000000,0.00000000,0.00000000,0.00000000,0.00000000
231.08000000,5.29843900,9.73800000,0.17796067,638.47364280,0.16378469,752.09683792,0.00093706,0.00000000,0.00000000,0.00000000,0.00000000,0.00000000,0.00000000,0.00000000,0.00000000
231.58000000,5.31472700,9.73800000,0.17854922,638.47364280,0.16428421,752.47261513,0.00099903,0.00000000,0.00000000,0.00000000,0.00000000,0.00000000,0.00000000,0.00000000,0.00000000
232.08000000,5.33094900,9.73900000,0.17913778,638.53920797,0.16478347,752.92570271,0.00099853,0.00000000,0.00000000,0.00000000,0.00000000,0.00000000,0.00000000,0.00000000,0.00000000
232.58000000,5.34766800,9.73900000,0.17968956,638.53920797,0.16525132,753.27803446,0.00093568,0.00000000,0.00000000,0.00000000,0.00000000,0.00000000,0.00000000,0.00000000,0.00000000
233.08000000,5.36359200,9.73900000,0.18027811,638.53920797,0.16575010,753.65385026,0.00099757,0.00000000,0.00000000,0.00000000,0.00000000,0.00000000,0.00000000,0.00000000,0.00000000
233.58000000,5.38050800,9.73900000,0.18086667,638.53920797,0.16624863,754.02966605,0.00099707,0.00000000,0.00000000,0.00000000,0.00000000,0.00000000,0.00000000,0.00000000,0.00000000
234.08000000,5.39653200,9.74000000,0.18141844,638.60477314,0.16671579,754.45945770,0.00093431,0.00000000,0.00000000,0.00000000,0.00000000,0.00000000,0.00000000,0.00000000,0.00000000
234.58000000,5.41328300,9.74000000,0.18200700,638.60477314,0.16721384,754.83531209,0.00099611,0.00000000,0.00000000,0.00000000,0.00000000,0.00000000,0.00000000,0.00000000,0.00000000
235.08000000,5.42970300,9.74000000,0.18259544,638.60477314,0.16771155,755.21109552,0.00099542,0.00000000,0.00000000,0.00000000,0.00000000,0.00000000,0.00000000,0.00000000,0.00000000
235.58000000,5.44632200,9.74000000,0.18314733,638.60477314,0.16817812,755.56353440,0.00093313,0.00000000,0.00000000,0.00000000,0.00000000,0.00000000,0.00000000,0.00000000,0.00000000
236.08000000,5.46261000,9.74000000,0.18377256,638.60477314,0.16870642,755.96280430,0.00105660,0.00000000,0.00000000,0.00000000,0.00000000,0.00000000,0.00000000,0.00000000,0.00000000
236.58000000,5.47929500,9.74000000,0.18432433,638.60477314,0.16917243,756.31517222,0.00093202,0.00000000,0.00000000,0.00000000,0.00000000,0.00000000,0.00000000,0.00000000,0.00000000
237.08000000,5.49568200,9.74000000,0.18494967,638.60477314,0.16970030,756.71451307,0.00105574,0.00000000,0.00000000,0.00000000,0.00000000,0.00000000,0.00000000,0.00000000,0.00000000
237.58000000,5.51216800,9.74000000,0.18553822,638.60477314,0.17019687,757.09036746,0.00099314,0.00000000,0.00000000,0.00000000,0.00000000,0.00000000,0.00000000,0.00000000,0.00000000
238.08000000,5.52865500,9.74100000,0.18609000,638.67033832,0.17066218,757.52050157,0.00093063,0.00000000,0.00000000,0.00000000,0.00000000,0.00000000,0.00000000,0.00000000,0.00000000
238.58000000,5.54524100,9.74100000,0.18671533,638.67033832,0.00000000,0.00000000,0.00000000,0.00000000,0.00000000,0.00000000,0.00000000,0.00000000,0.00000000,0.00000000,0.00000000
239.08000000,5.56232300,9.74000000,0.18734056,638.60477314,0.00000000,0.00000000,0.00000000,0.00000000,0.00000000,0.00000000,0.00000000,0.00000000,0.00000000,0.00000000,0.00000000
239.58000000,5.57874400,9.74100000,0.18789244,638.67033832,0.00000000,0.00000000,0.00000000,0.00000000,0.00000000,0.00000000,0.00000000,0.00000000,0.00000000,0.00000000,0.00000000
240.08000000,5.59523100,9.74100000,0.18851767,638.67033832,0.00000000,0.00000000,0.00000000,0.00000000,0.00000000,0.00000000,0.00000000,0.00000000,0.00000000,0.00000000,0.00000000
240.58000000,5.61195000,9.74000000,0.18910633,638.60477314,0.00000000,0.00000000,0.00000000,0.00000000,0.00000000,0.00000000,0.00000000,0.00000000,0.00000000,0.00000000,0.00000000
241.08000000,5.62860100,9.74000000,0.18969478,638.60477314,0.00000000,0.00000000,0.00000000,0.00000000,0.00000000,0.00000000,0.00000000,0.00000000,0.00000000,0.00000000,0.00000000
241.58000000,5.64541900,9.74000000,0.19035689,638.60477314,0.00000000,0.00000000,0.00000000,0.00000000,0.00000000,0.00000000,0.00000000,0.00000000,0.00000000,0.00000000,0.00000000
242.08000000,5.66223700,9.74000000,0.19094556,638.60477314,0.00000000,0.00000000,0.00000000,0.00000000,0.00000000,0.00000000,0.00000000,0.00000000,0.00000000,0.00000000,0.00000000
242.58000000,5.67895500,9.74000000,0.19153400,638.60477314,0.00000000,0.00000000,0.00000000,0.00000000,0.00000000,0.00000000,0.00000000,0.00000000,0.00000000,0.00000000,0.00000000
243.08000000,5.69590500,9.74000000,0.19212256,638.60477314,0.00000000,0.00000000,0.00000000,0.00000000,0.00000000,0.00000000,0.00000000,0.00000000,0.00000000,0.00000000,0.00000000
243.58000000,5.71249200,9.74000000,0.19278467,638.60477314,0.00000000,0.00000000,0.00000000,0.00000000,0.00000000,0.00000000,0.00000000,0.00000000,0.00000000,0.00000000,0.00000000
244.08000000,5.72960700,9.74000000,0.19340989,638.60477314,0.00000000,0.00000000,0.00000000,0.00000000,0.00000000,0.00000000,0.00000000,0.00000000,0.00000000,0.00000000,0.00000000
244.58000000,5.74665600,9.74000000,0.19399856,638.60477314,0.00000000,0.00000000,0.00000000,0.00000000,0.00000000,0.00000000,0.00000000,0.00000000,0.00000000,0.00000000,0.00000000
245.08000000,5.76314300,9.74000000,0.19462389,638.60477314,0.00000000,0.00000000,0.00000000,0.00000000,0.00000000,0.00000000,0.00000000,0.00000000,0.00000000,0.00000000,0.00000000
245.58000000,5.78052300,9.74000000,0.19521244,638.60477314,0.00000000,0.00000000,0.00000000,0.00000000,0.00000000,0.00000000,0.00000000,0.00000000,0.00000000,0.00000000,0.00000000
246.08000000,5.79760600,9.74000000,0.19587456,638.60477314,0.00000000,0.00000000,0.00000000,0.00000000,0.00000000,0.00000000,0.00000000,0.00000000,0.00000000,0.00000000,0.00000000
246.58000000,5.81435800,9.74000000,0.19649978,638.60477314,0.00000000,0.00000000,0.00000000,0.00000000,0.00000000,0.00000000,0.00000000,0.00000000,0.00000000,0.00000000,0.00000000
247.08000000,5.83134000,9.73900000,0.19705167,638.53920797,0.00000000,0.00000000,0.00000000,0.00000000,0.00000000,0.00000000,0.00000000,0.00000000,0.00000000,0.00000000,0.00000000
247.58000000,5.84812500,9.73900000,0.19771378,638.53920797,0.00000000,0.00000000,0.00000000,0.00000000,0.00000000,0.00000000,0.00000000,0.00000000,0.00000000,0.00000000,0.00000000
248.08000000,5.86500900,9.73900000,0.19833911,638.53920797,0.00000000,0.00000000,0.00000000,0.00000000,0.00000000,0.00000000,0.00000000,0.00000000,0.00000000,0.00000000,0.00000000
248.58000000,5.88229000,9.73800000,0.19900122,638.47364280,0.00000000,0.00000000,0.00000000,0.00000000,0.00000000,0.00000000,0.00000000,0.00000000,0.00000000,0.00000000,0.00000000
249.08000000,5.89963800,9.73900000,0.19966333,638.53920797,0.00000000,0.00000000,0.00000000,0.00000000,0.00000000,0.00000000,0.00000000,0.00000000,0.00000000,0.00000000,0.00000000
249.58000000,5.91705000,9.73900000,0.20025189,638.53920797,0.00000000,0.00000000,0.00000000,0.00000000,0.00000000,0.00000000,0.00000000,0.00000000,0.00000000,0.00000000,0.00000000
250.08000000,5.93436500,9.73900000,0.20091389,638.53920797,0.00000000,0.00000000,0.00000000,0.00000000,0.00000000,0.00000000,0.00000000,0.00000000,0.00000000,0.00000000,0.00000000
250.58000000,5.95128200,9.73800000,0.20157611,638.47364280,0.00000000,0.00000000,0.00000000,0.00000000,0.00000000,0.00000000,0.00000000,0.00000000,0.00000000,0.00000000,0.00000000
251.08000000,5.96862900,9.73800000,0.20216467,638.47364280,0.00000000,0.00000000,0.00000000,0.00000000,0.00000000,0.00000000,0.00000000,0.00000000,0.00000000,0.00000000,0.00000000
251.58000000,5.98600900,9.73700000,0.20282678,638.40807763,0.00000000,0.00000000,0.00000000,0.00000000,0.00000000,0.00000000,0.00000000,0.00000000,0.00000000,0.00000000,0.00000000
252.08000000,6.00269400,9.73700000,0.20348889,638.40807763,0.00000000,0.00000000,0.00000000,0.00000000,0.00000000,0.00000000,0.00000000,0.00000000,0.00000000,0.00000000,0.00000000
252.58000000,6.02024100,9.73700000,0.20411422,638.40807763,0.00000000,0.00000000,0.00000000,0.00000000,0.00000000,0.00000000,0.00000000,0.00000000,0.00000000,0.00000000,0.00000000
253.08000000,6.03719100,9.73600000,0.20477633,638.34251246,0.00000000,0.00000000,0.00000000,0.00000000,0.00000000,0.00000000,0.00000000,0.00000000,0.00000000,0.00000000,0.00000000
253.58000000,6.05480300,9.73600000,0.20540167,638.34251246,0.00000000,0.00000000,0.00000000,0.00000000,0.00000000,0.00000000,0.00000000,0.00000000,0.00000000,0.00000000,0.00000000
254.08000000,6.07195200,9.73500000,0.20606378,638.27694729,0.00000000,0.00000000,0.00000000,0.00000000,0.00000000,0.00000000,0.00000000,0.00000000,0.00000000,0.00000000,0.00000000
254.58000000,6.08913400,9.73500000,0.20668911,638.27694729,0.00000000,0.00000000,0.00000000,0.00000000,0.00000000,0.00000000,0.00000000,0.00000000,0.00000000,0.00000000,0.00000000
255.08000000,6.10654800,9.73500000,0.20735133,638.27694729,0.00000000,0.00000000,0.00000000,0.00000000,0.00000000,0.00000000,0.00000000,0.00000000,0.00000000,0.00000000,0.00000000
255.58000000,6.12373000,9.73400000,0.20801344,638.21138211,0.00000000,0.00000000,0.00000000,0.00000000,0.00000000,0.00000000,0.00000000,0.00000000,0.00000000,0.00000000,0.00000000
256.08000000,6.14124300,9.73400000,0.20867556,638.21138211,0.00000000,0.00000000,0.00000000,0.00000000,0.00000000,0.00000000,0.00000000,0.00000000,0.00000000,0.00000000,0.00000000
256.58000000,6.15905400,9.73500000,0.20937444,638.27694729,0.00000000,0.00000000,0.00000000,0.00000000,0.00000000,0.00000000,0.00000000,0.00000000,0.00000000,0.00000000,0.00000000
257.08000000,6.17699700,9.73400000,0.21003656,638.21138211,0.00000000,0.00000000,0.00000000,0.00000000,0.00000000,0.00000000,0.00000000,0.00000000,0.00000000,0.00000000,0.00000000
257.58000000,6.19457600,9.73400000,0.21073544,638.21138211,0.00000000,0.00000000,0.00000000,0.00000000,0.00000000,0.00000000,0.00000000,0.00000000,0.00000000,0.00000000,0.00000000
258.08000000,6.21238600,9.73300000,0.21143433,638.14581694,0.00000000,0.00000000,0.00000000,0.00000000,0.00000000,0.00000000,0.00000000,0.00000000,0.00000000,0.00000000,0.00000000
258.58000000,6.22989900,9.73300000,0.21205978,638.14581694,0.00000000,0.00000000,0.00000000,0.00000000,0.00000000,0.00000000,0.00000000,0.00000000,0.00000000,0.00000000,0.00000000
259.08000000,6.24774300,9.73200000,0.21275867,638.08025177,0.00000000,0.00000000,0.00000000,0.00000000,0.00000000,0.00000000,0.00000000,0.00000000,0.00000000,0.00000000,0.00000000
259.58000000,6.26542200,9.73100000,0.21342078,638.01468660,0.00000000,0.00000000,0.00000000,0.00000000,0.00000000,0.00000000,0.00000000,0.00000000,0.00000000,0.00000000,0.00000000
260.08000000,6.28306700,9.73100000,0.21415644,638.01468660,0.00000000,0.00000000,0.00000000,0.00000000,0.00000000,0.00000000,0.00000000,0.00000000,0.00000000,0.00000000,0.00000000
260.58000000,6.30107600,9.73000000,0.21481856,637.94912143,0.00000000,0.00000000,0.00000000,0.00000000,0.00000000,0.00000000,0.00000000,0.00000000,0.00000000,0.00000000,0.00000000
261.08000000,6.31832500,9.73000000,0.21548067,637.94912143,0.00000000,0.00000000,0.00000000,0.00000000,0.00000000,0.00000000,0.00000000,0.00000000,0.00000000,0.00000000,0.00000000
261.58000000,6.33636700,9.72900000,0.21621644,637.88355625,0.00000000,0.00000000,0.00000000,0.00000000,0.00000000,0.00000000,0.00000000,0.00000000,0.00000000,0.00000000,0.00000000
262.08000000,6.35421100,9.72900000,0.21691522,637.88355625,0.00000000,0.00000000,0.00000000,0.00000000,0.00000000,0.00000000,0.00000000,0.00000000,0.00000000,0.00000000,0.00000000
262.58000000,6.37222000,9.72800000,0.21761422,637.81799108,0.00000000,0.00000000,0.00000000,0.00000000,0.00000000,0.00000000,0.00000000,0.00000000,0.00000000,0.00000000,0.00000000
263.08000000,6.38996600,9.72700000,0.21834989,637.75242591,0.00000000,0.00000000,0.00000000,0.00000000,0.00000000,0.00000000,0.00000000,0.00000000,0.00000000,0.00000000,0.00000000
263.58000000,6.40787600,9.72700000,0.21901200,637.75242591,0.00000000,0.00000000,0.00000000,0.00000000,0.00000000,0.00000000,0.00000000,0.00000000,0.00000000,0.00000000,0.00000000
264.08000000,6.42618300,9.72700000,0.21974767,637.75242591,0.00000000,0.00000000,0.00000000,0.00000000,0.00000000,0.00000000,0.00000000,0.00000000,0.00000000,0.00000000,0.00000000
264.58000000,6.44419200,9.72600000,0.22048344,637.68686074,0.00000000,0.00000000,0.00000000,0.00000000,0.00000000,0.00000000,0.00000000,0.00000000,0.00000000,0.00000000,0.00000000
265.08000000,6.46246700,9.72500000,0.22121911,637.62129557,0.00000000,0.00000000,0.00000000,0.00000000,0.00000000,0.00000000,0.00000000,0.00000000,0.00000000,0.00000000,0.00000000
265.58000000,6.48017800,9.72400000,0.22191800,637.55573040,0.00000000,0.00000000,0.00000000,0.00000000,0.00000000,0.00000000,0.00000000,0.00000000,0.00000000,0.00000000,0.00000000
266.08000000,6.49841900,9.72300000,0.22265378,637.49016522,0.00000000,0.00000000,0.00000000,0.00000000,0.00000000,0.00000000,0.00000000,0.00000000,0.00000000,0.00000000,0.00000000
266.58000000,6.51622900,9.72200000,0.22338933,637.42460005,0.00000000,0.00000000,0.00000000,0.00000000,0.00000000,0.00000000,0.00000000,0.00000000,0.00000000,0.00000000,0.00000000
267.08000000,6.53437100,9.72100000,0.22412511,637.35903488,0.00000000,0.00000000,0.00000000,0.00000000,0.00000000,0.00000000,0.00000000,0.00000000,0.00000000,0.00000000,0.00000000
267.58000000,6.55297700,9.72100000,0.22493433,637.35903488,0.00000000,0.00000000,0.00000000,0.00000000,0.00000000,0.00000000,0.00000000,0.00000000,0.00000000,0.00000000,0.00000000
268.08000000,6.57058800,9.72100000,0.22563322,637.35903488,0.00000000,0.00000000,0.00000000,0.00000000,0.00000000,0.00000000,0.00000000,0.00000000,0.00000000,0.00000000,0.00000000
268.58000000,6.58932700,9.72000000,0.22636900,637.29346971,0.00000000,0.00000000,0.00000000,0.00000000,0.00000000,0.00000000,0.00000000,0.00000000,0.00000000,0.00000000,0.00000000
269.08000000,6.60753400,9.71900000,0.22714144,637.22790454,0.00000000,0.00000000,0.00000000,0.00000000,0.00000000,0.00000000,0.00000000,0.00000000,0.00000000,0.00000000,0.00000000
269.58000000,6.62580800,9.71900000,0.22791389,637.22790454,0.00000000,0.00000000,0.00000000,0.00000000,0.00000000,0.00000000,0.00000000,0.00000000,0.00000000,0.00000000,0.00000000
270.08000000,6.64415000,9.71800000,0.22864956,637.16233937,0.00000000,0.00000000,0.00000000,0.00000000,0.00000000,0.00000000,0.00000000,0.00000000,0.00000000,0.00000000,0.00000000
270.58000000,6.66248900,9.71700000,0.22942211,637.09677419,0.00000000,0.00000000,0.00000000,0.00000000,0.00000000,0.00000000,0.00000000,0.00000000,0.00000000,0.00000000,0.00000000
271.08000000,6.68129400,9.71600000,0.23019456,637.03120902,0.00000000,0.00000000,0.00000000,0.00000000,0.00000000,0.00000000,0.00000000,0.00000000,0.00000000,0.00000000,0.00000000
271.58000000,6.69953500,9.71500000,0.23096700,636.96564385,0.00000000,0.00000000,0.00000000,0.00000000,0.00000000,0.00000000,0.00000000,0.00000000,0.00000000,0.00000000,0.00000000
272.08000000,6.71820600,9.71500000,0.23177633,636.96564385,0.00000000,0.00000000,0.00000000,0.00000000,0.00000000,0.00000000,0.00000000,0.00000000,0.00000000,0.00000000,0.00000000
272.58000000,6.73651400,9.71300000,0.23254878,636.83451351,0.00000000,0.00000000,0.00000000,0.00000000,0.00000000,0.00000000,0.00000000,0.00000000,0.00000000,0.00000000,0.00000000
273.08000000,6.75498600,9.71200000,0.23335811,636.76894833,0.00000000,0.00000000,0.00000000,0.00000000,0.00000000,0.00000000,0.00000000,0.00000000,0.00000000,0.00000000,0.00000000
273.58000000,6.77355900,9.71100000,0.23416733,636.70338316,0.00000000,0.00000000,0.00000000,0.00000000,0.00000000,0.00000000,0.00000000,0.00000000,0.00000000,0.00000000,0.00000000
274.08000000,6.79196400,9.71000000,0.23493989,636.63781799,0.00000000,0.00000000,0.00000000,0.00000000,0.00000000,0.00000000,0.00000000,0.00000000,0.00000000,0.00000000,0.00000000
274.58000000,6.81057000,9.70900000,0.23578578,636.57225282,0.00000000,0.00000000,0.00000000,0.00000000,0.00000000,0.00000000,0.00000000,0.00000000,0.00000000,0.00000000,0.00000000
275.08000000,6.82894400,9.70800000,0.23655833,636.50668765,0.00000000,0.00000000,0.00000000,0.00000000,0.00000000,0.00000000,0.00000000,0.00000000,0.00000000,0.00000000,0.00000000
275.58000000,6.84751600,9.70700000,0.23740444,636.44112248,0.00000000,0.00000000,0.00000000,0.00000000,0.00000000,0.00000000,0.00000000,0.00000000,0.00000000,0.00000000,0.00000000
276.08000000,6.86605500,9.70600000,0.23821356,636.37555730,0.00000000,0.00000000,0.00000000,0.00000000,0.00000000,0.00000000,0.00000000,0.00000000,0.00000000,0.00000000,0.00000000
276.58000000,6.88485900,9.70500000,0.23902300,636.30999213,0.00000000,0.00000000,0.00000000,0.00000000,0.00000000,0.00000000,0.00000000,0.00000000,0.00000000,0.00000000,0.00000000
277.08000000,6.90366300,9.70400000,0.23990578,636.24442696,0.00000000,0.00000000,0.00000000,0.00000000,0.00000000,0.00000000,0.00000000,0.00000000,0.00000000,0.00000000,0.00000000
277.58000000,6.92230200,9.70300000,0.24067822,636.17886179,0.00000000,0.00000000,0.00000000,0.00000000,0.00000000,0.00000000,0.00000000,0.00000000,0.00000000,0.00000000,0.00000000
278.08000000,6.94080800,9.70200000,0.24159789,636.11329662,0.00000000,0.00000000,0.00000000,0.00000000,0.00000000,0.00000000,0.00000000,0.00000000,0.00000000,0.00000000,0.00000000
278.58000000,6.95964400,9.70100000,0.24244400,636.04773145,0.00000000,0.00000000,0.00000000,0.00000000,0.00000000,0.00000000,0.00000000,0.00000000,0.00000000,0.00000000,0.00000000
279.08000000,6.97874600,9.70000000,0.24329000,635.98216627,0.00000000,0.00000000,0.00000000,0.00000000,0.00000000,0.00000000,0.00000000,0.00000000,0.00000000,0.00000000,0.00000000
279.58000000,6.99764900,9.69900000,0.24413600,635.91660110,0.00000000,0.00000000,0.00000000,0.00000000,0.00000000,0.00000000,0.00000000,0.00000000,0.00000000,0.00000000,0.00000000
280.08000000,7.01615600,9.69800000,0.24498211,635.85103593,0.00000000,0.00000000,0.00000000,0.00000000,0.00000000,0.00000000,0.00000000,0.00000000,0.00000000,0.00000000,0.00000000
280.58000000,7.03545600,9.69600000,0.24590167,635.71990559,0.00000000,0.00000000,0.00000000,0.00000000,0.00000000,0.00000000,0.00000000,0.00000000,0.00000000,0.00000000,0.00000000
281.08000000,7.05409400,9.69500000,0.24674778,635.65434041,0.00000000,0.00000000,0.00000000,0.00000000,0.00000000,0.00000000,0.00000000,0.00000000,0.00000000,0.00000000,0.00000000
281.58000000,7.07316300,9.69400000,0.24766733,635.58877524,0.00000000,0.00000000,0.00000000,0.00000000,0.00000000,0.00000000,0.00000000,0.00000000,0.00000000,0.00000000,0.00000000
282.08000000,7.09249600,9.69300000,0.24858711,635.52321007,0.00000000,0.00000000,0.00000000,0.00000000,0.00000000,0.00000000,0.00000000,0.00000000,0.00000000,0.00000000,0.00000000
282.58000000,7.11126700,9.69200000,0.24946978,635.45764490,0.00000000,0.00000000,0.00000000,0.00000000,0.00000000,0.00000000,0.00000000,0.00000000,0.00000000,0.00000000,0.00000000
283.08000000,7.13053400,9.69000000,0.25038944,635.32651456,0.00000000,0.00000000,0.00000000,0.00000000,0.00000000,0.00000000,0.00000000,0.00000000,0.00000000,0.00000000,0.00000000
283.58000000,7.14927200,9.68900000,0.25134589,635.26094938,0.00000000,0.00000000,0.00000000,0.00000000,0.00000000,0.00000000,0.00000000,0.00000000,0.00000000,0.00000000,0.00000000
284.08000000,7.16844000,9.68700000,0.25226556,635.12981904,0.00000000,0.00000000,0.00000000,0.00000000,0.00000000,0.00000000,0.00000000,0.00000000,0.00000000,0.00000000,0.00000000
284.58000000,7.18707900,9.68500000,0.25322200,634.99868870,0.00000000,0.00000000,0.00000000,0.00000000,0.00000000,0.00000000,0.00000000,0.00000000,0.00000000,0.00000000,0.00000000
285.08000000,7.20638000,9.68400000,0.25410478,634.93312352,0.00000000,0.00000000,0.00000000,0.00000000,0.00000000,0.00000000,0.00000000,0.00000000,0.00000000,0.00000000,0.00000000
285.58000000,7.22528300,9.68300000,0.25502456,634.86755835,0.00000000,0.00000000,0.00000000,0.00000000,0.00000000,0.00000000,0.00000000,0.00000000,0.00000000,0.00000000,0.00000000
286.08000000,7.24421900,9.68100000,0.25601767,634.73642801,0.00000000,0.00000000,0.00000000,0.00000000,0.00000000,0.00000000,0.00000000,0.00000000,0.00000000,0.00000000,0.00000000
286.58000000,7.26381800,9.68100000,0.25697411,634.73642801,0.00000000,0.00000000,0.00000000,0.00000000,0.00000000,0.00000000,0.00000000,0.00000000,0.00000000,0.00000000,0.00000000
287.08000000,7.28288600,9.67900000,0.25796722,634.60529767,0.00000000,0.00000000,0.00000000,0.00000000,0.00000000,0.00000000,0.00000000,0.00000000,0.00000000,0.00000000,0.00000000
287.58000000,7.30211900,9.67700000,0.25892367,634.47416732,0.00000000,0.00000000,0.00000000,0.00000000,0.00000000,0.00000000,0.00000000,0.00000000,0.00000000,0.00000000,0.00000000
288.08000000,7.32188400,9.67500000,0.25991689,634.34303698,0.00000000,0.00000000,0.00000000,0.00000000,0.00000000,0.00000000,0.00000000,0.00000000,0.00000000,0.00000000,0.00000000
288.58000000,7.34085300,9.67400000,0.26094700,634.27747181,0.00000000,0.00000000,0.00000000,0.00000000,0.00000000,0.00000000,0.00000000,0.00000000,0.00000000,0.00000000,0.00000000
289.08000000,7.36022000,9.67200000,0.26197689,634.14634146,0.00000000,0.00000000,0.00000000,0.00000000,0.00000000,0.00000000,0.00000000,0.00000000,0.00000000,0.00000000,0.00000000
289.58000000,7.37935500,9.67200000,0.26300689,634.14634146,0.00000000,0.00000000,0.00000000,0.00000000,0.00000000,0.00000000,0.00000000,0.00000000,0.00000000,0.00000000,0.00000000
290.08000000,7.39938300,9.66900000,0.26403689,633.94964595,0.00000000,0.00000000,0.00000000,0.00000000,0.00000000,0.00000000,0.00000000,0.00000000,0.00000000,0.00000000,0.00000000
290.58000000,7.41845200,9.66800000,0.26510367,633.88408078,0.00000000,0.00000000,0.00000000,0.00000000,0.00000000,0.00000000,0.00000000,0.00000000,0.00000000,0.00000000,0.00000000
291.08000000,7.43781900,9.66600000,0.26609689,633.75295043,0.00000000,0.00000000,0.00000000,0.00000000,0.00000000,0.00000000,0.00000000,0.00000000,0.00000000,0.00000000,0.00000000
291.58000000,7.45718500,9.66400000,0.26716378,633.62182009,0.00000000,0.00000000,0.00000000,0.00000000,0.00000000,0.00000000,0.00000000,0.00000000,0.00000000,0.00000000,0.00000000
292.08000000,7.47665100,9.66100000,0.26823056,633.42512457,0.00000000,0.00000000,0.00000000,0.00000000,0.00000000,0.00000000,0.00000000,0.00000000,0.00000000,0.00000000,0.00000000
292.58000000,7.49552200,9.66000000,0.26933411,633.35955940,0.00000000,0.00000000,0.00000000,0.00000000,0.00000000,0.00000000,0.00000000,0.00000000,0.00000000,0.00000000,0.00000000
293.08000000,7.51502200,9.65800000,0.27036411,633.22842906,0.00000000,0.00000000,0.00000000,0.00000000,0.00000000,0.00000000,0.00000000,0.00000000,0.00000000,0.00000000,0.00000000
293.58000000,7.53442000,9.65700000,0.27146767,633.16286389,0.00000000,0.00000000,0.00000000,0.00000000,0.00000000,0.00000000,0.00000000,0.00000000,0.00000000,0.00000000,0.00000000
294.08000000,7.55428200,9.65500000,0.27260800,633.03173354,0.00000000,0.00000000,0.00000000,0.00000000,0.00000000,0.00000000,0.00000000,0.00000000,0.00000000,0.00000000,0.00000000
294.58000000,7.57398100,9.65300000,0.27378511,632.90060320,0.00000000,0.00000000,0.00000000,0.00000000,0.00000000,0.00000000,0.00000000,0.00000000,0.00000000,0.00000000,0.00000000
295.08000000,7.59364500,9.65100000,0.27488878,632.76947286,0.00000000,0.00000000,0.00000000,0.00000000,0.00000000,0.00000000,0.00000000,0.00000000,0.00000000,0.00000000,0.00000000
295.58000000,7.61360800,9.64900000,0.27602911,632.63834251,0.00000000,0.00000000,0.00000000,0.00000000,0.00000000,0.00000000,0.00000000,0.00000000,0.00000000,0.00000000,0.00000000
296.08000000,7.63287500,9.64600000,0.27716944,632.44164700,0.00000000,0.00000000,0.00000000,0.00000000,0.00000000,0.00000000,0.00000000,0.00000000,0.00000000,0.00000000,0.00000000
296.58000000,7.65260600,9.64400000,0.27830989,632.31051665,0.00000000,0.00000000,0.00000000,0.00000000,0.00000000,0.00000000,0.00000000,0.00000000,0.00000000,0.00000000,0.00000000
297.08000000,7.67213700,9.64100000,0.27952389,632.11382114,0.00000000,0.00000000,0.00000000,0.00000000,0.00000000,0.00000000,0.00000000,0.00000000,0.00000000,0.00000000,0.00000000
297.58000000,7.69150400,9.63900000,0.28073778,631.98269079,0.00000000,0.00000000,0.00000000,0.00000000,0.00000000,0.00000000,0.00000000,0.00000000,0.00000000,0.00000000,0.00000000
298.08000000,7.71126800,9.63700000,0.28191489,631.85156045,0.00000000,0.00000000,0.00000000,0.00000000,0.00000000,0.00000000,0.00000000,0.00000000,0.00000000,0.00000000,0.00000000
298.58000000,7.73066700,9.63500000,0.28312889,631.72043011,0.00000000,0.00000000,0.00000000,0.00000000,0.00000000,0.00000000,0.00000000,0.00000000,0.00000000,0.00000000,0.00000000
299.08000000,7.75056300,9.63100000,0.28434278,631.45816942,0.00000000,0.00000000,0.00000000,0.00000000,0.00000000,0.00000000,0.00000000,0.00000000,0.00000000,0.00000000,0.00000000
299.58000000,7.77002900,9.62900000,0.28559367,631.32703908,0.00000000,0.00000000,0.00000000,0.00000000,0.00000000,0.00000000,0.00000000,0.00000000,0.00000000,0.00000000,0.00000000
300.08000000,7.78962800,9.62600000,0.28684444,631.13034356,0.00000000,0.00000000,0.00000000,0.00000000,0.00000000,0.00000000,0.00000000,0.00000000,0.00000000,0.00000000,0.00000000
300.58000000,7.80972200,9.62400000,0.28816878,630.99921322,0.00000000,0.00000000,0.00000000,0.00000000,0.00000000,0.00000000,0.00000000,0.00000000,0.00000000,0.00000000,0.00000000
301.08000000,7.82981700,9.62100000,0.28949300,630.80251770,0.00000000,0.00000000,0.00000000,0.00000000,0.00000000,0.00000000,0.00000000,0.00000000,0.00000000,0.00000000,0.00000000
301.58000000,7.85004400,9.62000000,0.29081733,630.73695253,0.00000000,0.00000000,0.00000000,0.00000000,0.00000000,0.00000000,0.00000000,0.00000000,0.00000000,0.00000000,0.00000000
302.08000000,7.87007200,9.61700000,0.29210489,630.54025702,0.00000000,0.00000000,0.00000000,0.00000000,0.00000000,0.00000000,0.00000000,0.00000000,0.00000000,0.00000000,0.00000000
302.58000000,7.89010100,9.61300000,0.29342933,630.27799633,0.00000000,0.00000000,0.00000000,0.00000000,0.00000000,0.00000000,0.00000000,0.00000000,0.00000000,0.00000000,0.00000000
303.08000000,7.91009600,9.60900000,0.29479044,630.01573564,0.00000000,0.00000000,0.00000000,0.00000000,0.00000000,0.00000000,0.00000000,0.00000000,0.00000000,0.00000000,0.00000000
303.58000000,7.93025700,9.60700000,0.29622511,629.88460530,0.00000000,0.00000000,0.00000000,0.00000000,0.00000000,0.00000000,0.00000000,0.00000000,0.00000000,0.00000000,0.00000000
304.08000000,7.95028600,9.60200000,0.29758622,629.55677944,0.00000000,0.00000000,0.00000000,0.00000000,0.00000000,0.00000000,0.00000000,0.00000000,0.00000000,0.00000000,0.00000000
304.58000000,7.97018200,9.60000000,0.29894744,629.42564910,0.00000000,0.00000000,0.00000000,0.00000000,0.00000000,0.00000000,0.00000000,0.00000000,0.00000000,0.00000000,0.00000000
305.08000000,7.98991300,9.59600000,0.30034544,629.16338841,0.00000000,0.00000000,0.00000000,0.00000000,0.00000000,0.00000000,0.00000000,0.00000000,0.00000000,0.00000000,0.00000000
305.58000000,8.00997400,9.59200000,0.30170667,628.90112772,0.00000000,0.00000000,0.00000000,0.00000000,0.00000000,0.00000000,0.00000000,0.00000000,0.00000000,0.00000000,0.00000000
306.08000000,8.02993700,9.58800000,0.30317822,628.63886703,0.00000000,0.00000000,0.00000000,0.00000000,0.00000000,0.00000000,0.00000000,0.00000000,0.00000000,0.00000000,0.00000000
306.58000000,8.04993200,9.58500000,0.30464967,628.44217152,0.00000000,0.00000000,0.00000000,0.00000000,0.00000000,0.00000000,0.00000000,0.00000000,0.00000000,0.00000000,0.00000000
307.08000000,8.06959600,9.58000000,0.30615789,628.11434566,0.00000000,0.00000000,0.00000000,0.00000000,0.00000000,0.00000000,0.00000000,0.00000000,0.00000000,0.00000000,0.00000000
307.58000000,8.08995600,9.57800000,0.30755611,627.98321532,0.00000000,0.00000000,0.00000000,0.00000000,0.00000000,0.00000000,0.00000000,0.00000000,0.00000000,0.00000000,0.00000000
308.08000000,8.11002000,9.57200000,0.30910122,627.58982429,0.00000000,0.00000000,0.00000000,0.00000000,0.00000000,0.00000000,0.00000000,0.00000000,0.00000000,0.00000000,0.00000000
308.58000000,8.13041200,9.56800000,0.31057289,627.32756360,0.00000000,0.00000000,0.00000000,0.00000000,0.00000000,0.00000000,0.00000000,0.00000000,0.00000000,0.00000000,0.00000000
309.08000000,8.15060600,9.56300000,0.31208133,626.99973774,0.00000000,0.00000000,0.00000000,0.00000000,0.00000000,0.00000000,0.00000000,0.00000000,0.00000000,0.00000000,0.00000000
309.58000000,8.17066800,9.55900000,0.31366333,626.73747705,0.00000000,0.00000000,0.00000000,0.00000000,0.00000000,0.00000000,0.00000000,0.00000000,0.00000000,0.00000000,0.00000000
310.08000000,8.19083000,9.55400000,0.31517189,626.40965119,0.00000000,0.00000000,0.00000000,0.00000000,0.00000000,0.00000000,0.00000000,0.00000000,0.00000000,0.00000000,0.00000000
310.58000000,8.21161900,9.55000000,0.31675378,626.14739051,0.00000000,0.00000000,0.00000000,0.00000000,0.00000000,0.00000000,0.00000000,0.00000000,0.00000000,0.00000000,0.00000000
311.08000000,8.23151600,9.54400000,0.31833589,625.75399948,0.00000000,0.00000000,0.00000000,0.00000000,0.00000000,0.00000000,0.00000000,0.00000000,0.00000000,0.00000000,0.00000000
311.58000000,8.25194100,9.54000000,0.31991800,625.49173879,0.00000000,0.00000000,0.00000000,0.00000000,0.00000000,0.00000000,0.00000000,0.00000000,0.00000000,0.00000000,0.00000000
312.08000000,8.27197100,9.53300000,0.32157356,625.03278259,0.00000000,0.00000000,0.00000000,0.00000000,0.00000000,0.00000000,0.00000000,0.00000000,0.00000000,0.00000000,0.00000000
312.58000000,8.29213100,9.52900000,0.32311900,624.77052190,0.00000000,0.00000000,0.00000000,0.00000000,0.00000000,0.00000000,0.00000000,0.00000000,0.00000000,0.00000000,0.00000000
313.08000000,8.31275600,9.52100000,0.32477478,624.24600052,0.00000000,0.00000000,0.00000000,0.00000000,0.00000000,0.00000000,0.00000000,0.00000000,0.00000000,0.00000000,0.00000000
313.58000000,8.33295000,9.51700000,0.32646733,623.98373984,0.00000000,0.00000000,0.00000000,0.00000000,0.00000000,0.00000000,0.00000000,0.00000000,0.00000000,0.00000000,0.00000000
314.08000000,8.35347600,9.51000000,0.32812289,623.52478363,0.00000000,0.00000000,0.00000000,0.00000000,0.00000000,0.00000000,0.00000000,0.00000000,0.00000000,0.00000000,0.00000000
314.58000000,8.37403400,9.50400000,0.32981578,623.13139260,0.00000000,0.00000000,0.00000000,0.00000000,0.00000000,0.00000000,0.00000000,0.00000000,0.00000000,0.00000000,0.00000000
315.08000000,8.39432800,9.49700000,0.33150833,622.67243640,0.00000000,0.00000000,0.00000000,0.00000000,0.00000000,0.00000000,0.00000000,0.00000000,0.00000000,0.00000000,0.00000000
315.58000000,8.41482100,9.49100000,0.33323778,622.27904537,0.00000000,0.00000000,0.00000000,0.00000000,0.00000000,0.00000000,0.00000000,0.00000000,0.00000000,0.00000000,0.00000000
316.08000000,8.43541300,9.48300000,0.33496722,621.75452400,0.00000000,0.00000000,0.00000000,0.00000000,0.00000000,0.00000000,0.00000000,0.00000000,0.00000000,0.00000000,0.00000000
316.58000000,8.45603800,9.47700000,0.33669678,621.36113297,0.00000000,0.00000000,0.00000000,0.00000000,0.00000000,0.00000000,0.00000000,0.00000000,0.00000000,0.00000000,0.00000000
317.08000000,8.47636500,9.47000000,0.33842633,620.90217676,0.00000000,0.00000000,0.00000000,0.00000000,0.00000000,0.00000000,0.00000000,0.00000000,0.00000000,0.00000000,0.00000000
317.58000000,8.49685800,9.46100000,0.34022967,620.31209022,0.00000000,0.00000000,0.00000000,0.00000000,0.00000000,0.00000000,0.00000000,0.00000000,0.00000000,0.00000000,0.00000000
318.08000000,8.51685400,9.45400000,0.34199622,619.85313402,0.00000000,0.00000000,0.00000000,0.00000000,0.00000000,0.00000000,0.00000000,0.00000000,0.00000000,0.00000000,0.00000000
318.58000000,8.53747900,9.44500000,0.34372600,619.26304747,0.00000000,0.00000000,0.00000000,0.00000000,0.00000000,0.00000000,0.00000000,0.00000000,0.00000000,0.00000000,0.00000000
319.08000000,8.55787300,9.43800000,0.34552933,618.80409127,0.00000000,0.00000000,0.00000000,0.00000000,0.00000000,0.00000000,0.00000000,0.00000000,0.00000000,0.00000000,0.00000000
319.58000000,8.57853200,9.42700000,0.34736956,618.08287438,0.00000000,0.00000000,0.00000000,0.00000000,0.00000000,0.00000000,0.00000000,0.00000000,0.00000000,0.00000000,0.00000000
320.08000000,8.59919100,9.42100000,0.34924667,617.68948335,0.00000000,0.00000000,0.00000000,0.00000000,0.00000000,0.00000000,0.00000000,0.00000000,0.00000000,0.00000000,0.00000000
320.58000000,8.61991600,9.41300000,0.35108678,617.16496197,0.00000000,0.00000000,0.00000000,0.00000000,0.00000000,0.00000000,0.00000000,0.00000000,0.00000000,0.00000000,0.00000000
321.07000000,8.64011200,9.40300000,0.35296422,616.50931025,0.00000000,0.00000000,0.00000000,0.00000000,0.00000000,0.00000000,0.00000000,0.00000000,0.00000000,0.00000000,0.00000000
321.58000000,8.66100200,9.39400000,0.35484144,615.91922371,0.00000000,0.00000000,0.00000000,0.00000000,0.00000000,0.00000000,0.00000000,0.00000000,0.00000000,0.00000000,0.00000000
322.08000000,8.68152900,9.38300000,0.35671900,615.19800682,0.00000000,0.00000000,0.00000000,0.00000000,0.00000000,0.00000000,0.00000000,0.00000000,0.00000000,0.00000000,0.00000000
322.58000000,8.70208900,9.37600000,0.35859656,614.73905062,0.00000000,0.00000000,0.00000000,0.00000000,0.00000000,0.00000000,0.00000000,0.00000000,0.00000000,0.00000000,0.00000000
323.08000000,8.72255000,9.36200000,0.36054733,613.82113821,0.00000000,0.00000000,0.00000000,0.00000000,0.00000000,0.00000000,0.00000000,0.00000000,0.00000000,0.00000000,0.00000000
323.58000000,8.74344200,9.35500000,0.36246211,613.36218201,0.00000000,0.00000000,0.00000000,0.00000000,0.00000000,0.00000000,0.00000000,0.00000000,0.00000000,0.00000000,0.00000000
324.08000000,8.76410300,9.34200000,0.36437667,612.50983478,0.00000000,0.00000000,0.00000000,0.00000000,0.00000000,0.00000000,0.00000000,0.00000000,0.00000000,0.00000000,0.00000000
324.58000000,8.78506200,9.33300000,0.36636500,611.91974823,0.00000000,0.00000000,0.00000000,0.00000000,0.00000000,0.00000000,0.00000000,0.00000000,0.00000000,0.00000000,0.00000000
325.08000000,8.80545700,9.31800000,0.36835356,610.93627065,0.00000000,0.00000000,0.00000000,0.00000000,0.00000000,0.00000000,0.00000000,0.00000000,0.00000000,0.00000000,0.00000000
325.58000000,8.82638300,9.31000000,0.37034200,610.41174928,0.00000000,0.00000000,0.00000000,0.00000000,0.00000000,0.00000000,0.00000000,0.00000000,0.00000000,0.00000000,0.00000000
326.08000000,8.84707700,9.29700000,0.37229400,609.55940205,0.00000000,0.00000000,0.00000000,0.00000000,0.00000000,0.00000000,0.00000000,0.00000000,0.00000000,0.00000000,0.00000000
326.58000000,8.86770600,9.28600000,0.37431967,608.83818516,0.00000000,0.00000000,0.00000000,0.00000000,0.00000000,0.00000000,0.00000000,0.00000000,0.00000000,0.00000000,0.00000000
327.08000000,8.88870000,9.27100000,0.37638233,607.85470758,0.00000000,0.00000000,0.00000000,0.00000000,0.00000000,0.00000000,0.00000000,0.00000000,0.00000000,0.00000000,0.00000000
327.58000000,8.90959400,9.25900000,0.37840856,607.06792552,0.00000000,0.00000000,0.00000000,0.00000000,0.00000000,0.00000000,0.00000000,0.00000000,0.00000000,0.00000000,0.00000000
328.08000000,8.93028900,9.24400000,0.38043478,606.08444794,0.00000000,0.00000000,0.00000000,0.00000000,0.00000000,0.00000000,0.00000000,0.00000000,0.00000000,0.00000000,0.00000000
328.58000000,8.95101900,9.23100000,0.38253478,605.23210071,0.00000000,0.00000000,0.00000000,0.00000000,0.00000000,0.00000000,0.00000000,0.00000000,0.00000000,0.00000000,0.00000000
329.08000000,8.97185000,9.21500000,0.38456167,604.18305796,0.00000000,0.00000000,0.00000000,0.00000000,0.00000000,0.00000000,0.00000000,0.00000000,0.00000000,0.00000000,0.00000000
329.58000000,8.99258100,9.20200000,0.38666211,603.33071073,0.00000000,0.00000000,0.00000000,0.00000000,0.00000000,0.00000000,0.00000000,0.00000000,0.00000000,0.00000000,0.00000000
330.08000000,9.01347900,9.18500000,0.38876322,602.21610281,0.00000000,0.00000000,0.00000000,0.00000000,0.00000000,0.00000000,0.00000000,0.00000000,0.00000000,0.00000000,0.00000000
330.58000000,9.03417800,9.17000000,0.39086467,601.23262523,0.00000000,0.00000000,0.00000000,0.00000000,0.00000000,0.00000000,0.00000000,0.00000000,0.00000000,0.00000000,0.00000000
331.08000000,9.05524200,9.15200000,0.39307633,600.05245214,0.00000000,0.00000000,0.00000000,0.00000000,0.00000000,0.00000000,0.00000000,0.00000000,0.00000000,0.00000000,0.00000000
331.58000000,9.07673800,9.14100000,0.39525211,599.33123525,0.00000000,0.00000000,0.00000000,0.00000000,0.00000000,0.00000000,0.00000000,0.00000000,0.00000000,0.00000000,0.00000000
332.08000000,9.09793600,9.11700000,0.39742811,597.75767113,0.00000000,0.00000000,0.00000000,0.00000000,0.00000000,0.00000000,0.00000000,0.00000000,0.00000000,0.00000000,0.00000000
332.58000000,9.11890400,9.10500000,0.39964144,596.97088906,0.00000000,0.00000000,0.00000000,0.00000000,0.00000000,0.00000000,0.00000000,0.00000000,0.00000000,0.00000000,0.00000000
333.08000000,9.14003800,9.07900000,0.40185544,595.26619460,0.00000000,0.00000000,0.00000000,0.00000000,0.00000000,0.00000000,0.00000000,0.00000000,0.00000000,0.00000000,0.00000000
333.58000000,9.16177000,9.06700000,0.40414322,594.47941254,0.00000000,0.00000000,0.00000000,0.00000000,0.00000000,0.00000000,0.00000000,0.00000000,0.00000000,0.00000000,0.00000000
334.08000000,9.18317200,9.03900000,0.40643211,592.64358773,0.00000000,0.00000000,0.00000000,0.00000000,0.00000000,0.00000000,0.00000000,0.00000000,0.00000000,0.00000000,0.00000000
334.58000000,9.20467400,9.02400000,0.40868456,591.66011015,0.00000000,0.00000000,0.00000000,0.00000000,0.00000000,0.00000000,0.00000000,0.00000000,0.00000000,0.00000000,0.00000000
335.08000000,9.22601300,8.99900000,0.41104833,590.02098085,0.00000000,0.00000000,0.00000000,0.00000000,0.00000000,0.00000000,0.00000000,0.00000000,0.00000000,0.00000000,0.00000000
335.58000000,9.24718800,8.97800000,0.41330244,588.64411225,0.00000000,0.00000000,0.00000000,0.00000000,0.00000000,0.00000000,0.00000000,0.00000000,0.00000000,0.00000000,0.00000000
336.08000000,9.26896100,8.95000000,0.41563056,586.80828744,0.00000000,0.00000000,0.00000000,0.00000000,0.00000000,0.00000000,0.00000000,0.00000000,0.00000000,0.00000000,0.00000000
336.57000000,9.29027200,8.92700000,0.41799722,585.30028849,0.00000000,0.00000000,0.00000000,0.00000000,0.00000000,0.00000000,0.00000000,0.00000000,0.00000000,0.00000000,0.00000000
337.08000000,9.31215200,8.89700000,0.42036433,583.33333333,0.00000000,0.00000000,0.00000000,0.00000000,0.00000000,0.00000000,0.00000000,0.00000000,0.00000000,0.00000000,0.00000000
337.58000000,9.33370100,8.87200000,0.42280589,581.69420404,0.00000000,0.00000000,0.00000000,0.00000000,0.00000000,0.00000000,0.00000000,0.00000000,0.00000000,0.00000000,0.00000000
338.08000000,9.35564900,8.83800000,0.42521233,579.46498820,0.00000000,0.00000000,0.00000000,0.00000000,0.00000000,0.00000000,0.00000000,0.00000000,0.00000000,0.00000000,0.00000000
338.57000000,9.37789900,8.81000000,0.42769411,577.62916339,0.00000000,0.00000000,0.00000000,0.00000000,0.00000000,0.00000000,0.00000000,0.00000000,0.00000000,0.00000000,0.00000000
339.07000000,9.40038500,8.77200000,0.43025078,575.13768686,0.00000000,0.00000000,0.00000000,0.00000000,0.00000000,0.00000000,0.00000000,0.00000000,0.00000000,0.00000000,0.00000000
339.58000000,9.42274200,8.74000000,0.43277244,573.03960136,0.00000000,0.00000000,0.00000000,0.00000000,0.00000000,0.00000000,0.00000000,0.00000000,0.00000000,0.00000000,0.00000000
340.08000000,9.44573100,8.69700000,0.43533289,570.22029898,0.00000000,0.00000000,0.00000000,0.00000000,0.00000000,0.00000000,0.00000000,0.00000000,0.00000000,0.00000000,0.00000000
340.57000000,9.46832800,8.67000000,0.43796800,568.45003934,0.00000000,0.00000000,0.00000000,0.00000000,0.00000000,0.00000000,0.00000000,0.00000000,0.00000000,0.00000000,0.00000000
341.08000000,9.49145900,8.61100000,0.44056867,564.58169420,0.00000000,0.00000000,0.00000000,0.00000000,0.00000000,0.00000000,0.00000000,0.00000000,0.00000000,0.00000000,0.00000000
341.58000000,9.51489000,8.58000000,0.44320822,562.54917388,0.00000000,0.00000000,0.00000000,0.00000000,0.00000000,0.00000000,0.00000000,0.00000000,0.00000000,0.00000000,0.00000000
342.07000000,9.53918700,8.51200000,0.44599711,558.09074220,0.00000000,0.00000000,0.00000000,0.00000000,0.00000000,0.00000000,0.00000000,0.00000000,0.00000000,0.00000000,0.00000000
342.57000000,9.56316100,8.47600000,0.44878900,555.73039601,0.00000000,0.00000000,0.00000000,0.00000000,0.00000000,0.00000000,0.00000000,0.00000000,0.00000000,0.00000000,0.00000000
343.07000000,9.58839900,8.39600000,0.45169456,550.48518227,0.00000000,0.00000000,0.00000000,0.00000000,0.00000000,0.00000000,0.00000000,0.00000000,0.00000000,0.00000000,0.00000000
343.58000000,9.61520300,8.35400000,0.45475089,547.73144506,0.00000000,0.00000000,0.00000000,0.00000000,0.00000000,0.00000000,0.00000000,0.00000000,0.00000000,0.00000000,0.00000000
344.07000000,9.64261200,8.27600000,0.45795900,542.61736166,0.00000000,0.00000000,0.00000000,0.00000000,0.00000000,0.00000000,0.00000000,0.00000000,0.00000000,0.00000000,0.00000000
344.57000000,9.67168700,8.20700000,0.46139400,538.09336480,0.00000000,0.00000000,0.00000000,0.00000000,0.00000000,0.00000000,0.00000000,0.00000000,0.00000000,0.00000000,0.00000000
345.08000000,9.70246800,8.10800000,0.46505711,531.60241280,0.00000000,0.00000000,0.00000000,0.00000000,0.00000000,0.00000000,0.00000000,0.00000000,0.00000000,0.00000000,0.00000000
345.57000000,9.73601900,8.01700000,0.46906089,525.63598217,0.00000000,0.00000000,0.00000000,0.00000000,0.00000000,0.00000000,0.00000000,0.00000000,0.00000000,0.00000000,0.00000000
346.07000000,9.77614100,7.88300000,0.47378656,516.85024915,0.00000000,0.00000000,0.00000000,0.00000000,0.00000000,0.00000000,0.00000000,0.00000000,0.00000000,0.00000000,0.00000000
