Repository: noberito/ethz

**MODELLING AND CALIBRATING A POLYN YIELD SURFACE FUNCTION**

---

In the context of my research assistant internship at ETH Zurich, I have to implement and find an operationnal strategy to calibrate a yield surface function based on the polyN model which is a homogenous polynomial of degree N.

To make the calibration operationnal please copy paste a folder "{material}_results" containing the csv files for a given material in the lab_data directory and then change the parameters you want in the polyN_optimization/param.txt. Then run polyN_optimization/optimize_polyN.py. The coefficients of the polyN function will be accessible in the polyN_coeff.npy file.

File: lab_data/DP780_results/DATA/UT_15_2.csv (part 1 of 3)
Time[s],Displacement[mm],Force[kN],EngStrain_longi,EngStress[MPa],TrueStrain,TrueStress[MPa],TrueStrainRate[1/s],PlasticStrain_longi,PlasticStress[MPa],PlasticStrain_thick,PlasticStrain_width,R-Value,Thickness[mm],Width[mm], Young's Modulus [MPa]
0.00000000,0.00000000,-0.01580000,0.00000000,-1.04964432,0.00000000,-1.04964432,0.00000000,0.00062519,400.64236935,0.00003856,-0.00066375,0.80784896,1.50850000,9.97860000,204624.51893418
0.50000000,0.00058100,0.00100000,0.00002856,0.06643318,0.00002856,0.06643508,0.00005711,0.00060973,404.67995571,0.00013058,-0.00074031,0.00000000,0.00000000,0.00000000,0.00000000
1.00000000,0.00132700,0.16370000,0.00003856,10.87511232,0.00003855,10.87553161,0.00002000,0.00056201,409.18481803,0.00026399,-0.00082600,0.00000000,0.00000000,0.00000000,0.00000000
1.50000000,0.00178400,0.31520000,0.00004989,20.93973978,0.00004989,20.94078444,0.00002267,0.00070814,413.12906975,0.00014294,-0.00085108,0.00000000,0.00000000,0.00000000,0.00000000
2.00000000,0.00287800,0.42680000,0.00008778,28.35368318,0.00008777,28.35617200,0.00007577,0.00082499,416.90885068,0.00004049,-0.00086548,0.00000000,0.00000000,0.00000000,0.00000000
2.50000000,0.00357000,0.52970000,0.00010144,35.18965787,0.00010144,35.19322767,0.00002733,0.00085101,421.70611949,0.00000139,-0.00085240,0.00000000,0.00000000,0.00000000,0.00000000
3.00000000,0.00373200,0.65730000,0.00013744,43.66653223,0.00013743,43.67253395,0.00007199,0.00087513,425.34139408,-0.00004807,-0.00082706,0.00000000,0.00000000,0.00000000,0.00000000
3.50000000,0.00447600,0.76020000,0.00015289,50.50250692,0.00015288,50.51022819,0.00003088,0.00099908,430.02146479,-0.00012729,-0.00087179,0.00000000,0.00000000,0.00000000,0.00000000
4.00000000,0.00578800,0.88380000,0.00020356,58.71364853,0.00020353,58.72560002,0.00010132,0.00110824,433.80157015,-0.00019890,-0.00090934,0.00000000,0.00000000,0.00000000,0.00000000
4.50000000,0.00613600,0.98980000,0.00021411,65.75556610,0.00021409,65.76964510,0.00002111,0.00112324,438.48970725,-0.00011665,-0.00100659,0.00000000,0.00000000,0.00000000,0.00000000
5.00000000,0.00641400,1.10870000,0.00023889,73.65447175,0.00023886,73.67206698,0.00004954,0.00120583,441.56507436,-0.00010993,-0.00109590,0.00000000,0.00000000,0.00000000,0.00000000
5.50000000,0.00808700,1.20750000,0.00023556,80.21807038,0.00023553,80.23696620,-0.00000667,0.00132117,446.41257287,-0.00014181,-0.00117936,0.00000000,0.00000000,0.00000000,0.00000000
6.00000000,0.00920000,1.32320000,0.00033133,87.90438984,0.00033128,87.93351549,0.00019150,0.00143232,449.76286895,-0.00021456,-0.00121777,0.00000000,0.00000000,0.00000000,0.00000000
6.50000000,0.00891000,1.41570000,0.00030056,94.04945941,0.00030051,94.07772650,-0.00006154,0.00149253,453.62544246,-0.00024466,-0.00124787,0.00000000,0.00000000,0.00000000,0.00000000
7.00000000,0.00965800,1.50900000,0.00031378,100.24767553,0.00031373,100.27913103,0.00002644,0.00159580,457.88261191,-0.00036626,-0.00122954,0.00000000,0.00000000,0.00000000,0.00000000
7.50000000,0.01131900,1.61270000,0.00038822,107.13679678,0.00038815,107.17838966,0.00014884,0.00169817,461.55890649,-0.00044972,-0.00124845,0.00000000,0.00000000,0.00000000,0.00000000
8.00000000,0.01099900,1.70680000,0.00038778,113.38815944,0.00038770,113.43212885,-0.00000089,0.00179906,465.49609819,-0.00051805,-0.00128101,0.00000000,0.00000000,0.00000000,0.00000000
8.50000000,0.01146000,1.80720000,0.00039233,120.05805118,0.00039226,120.10515395,0.00000911,0.00193690,468.75627008,-0.00058596,-0.00135094,0.00000000,0.00000000,0.00000000,0.00000000
9.00000000,0.01345300,1.89420000,0.00044311,125.83773824,0.00044301,125.89349834,0.00010151,0.00204777,472.91409934,-0.00060245,-0.00144532,0.00000000,0.00000000,0.00000000,0.00000000
9.50000000,0.01405600,1.99470000,0.00050433,132.51427329,0.00050421,132.58110465,0.00012239,0.00214724,476.32520311,-0.00064143,-0.00150581,0.00000000,0.00000000,0.00000000,0.00000000
10.00000000,0.01371300,2.07920000,0.00043489,138.12787738,0.00043479,138.18794766,-0.00013882,0.00226371,480.11315312,-0.00066197,-0.00160174,0.00000000,0.00000000,0.00000000,0.00000000
10.50000000,0.01523300,2.17570000,0.00050444,144.53867970,0.00050432,144.61159143,0.00013905,0.00249181,483.21359905,-0.00079226,-0.00169955,0.00000000,0.00000000,0.00000000,0.00000000
11.00000000,0.01673600,2.25380000,0.00058978,149.72711141,0.00058960,149.81541713,0.00017057,0.00254657,486.59905562,-0.00075685,-0.00178972,0.00000000,0.00000000,0.00000000,0.00000000
11.50000000,0.01626900,2.33280000,0.00054411,154.97533299,0.00054396,155.05965679,-0.00009128,0.00261480,490.31281654,-0.00076956,-0.00184524,0.00000000,0.00000000,0.00000000,0.00000000
12.00000000,0.01683000,2.42850000,0.00055211,161.33298876,0.00055196,161.42206249,0.00001599,0.00284628,493.47216253,-0.00093470,-0.00191157,0.00000000,0.00000000,0.00000000,0.00000000
12.50000000,0.01894900,2.50110000,0.00064089,166.15603796,0.00064068,166.26252552,0.00017745,0.00305127,497.47015228,-0.00103846,-0.00201281,0.00000000,0.00000000,0.00000000,0.00000000
13.00000000,0.01907400,2.59670000,0.00065533,172.50705040,0.00065512,172.62010002,0.00002887,0.00308723,500.10606815,-0.00104476,-0.00204247,0.00000000,0.00000000,0.00000000,0.00000000
13.50000000,0.01884100,2.66770000,0.00062511,177.22380651,0.00062492,177.33459108,-0.00006041,0.00323779,503.75765455,-0.00112968,-0.00210812,0.00000000,0.00000000,0.00000000,0.00000000
14.00000000,0.02089900,2.76260000,0.00070222,183.52831573,0.00070198,183.65719339,0.00015412,0.00353218,507.00797807,-0.00139183,-0.00214036,0.00000000,0.00000000,0.00000000,0.00000000
14.50000000,0.02191000,2.83680000,0.00078511,188.45765802,0.00078480,188.60561822,0.00016565,0.00364967,510.53830256,-0.00141295,-0.00223672,0.00000000,0.00000000,0.00000000,0.00000000
15.00000000,0.02141000,2.92850000,0.00069433,194.54958105,0.00069409,194.68466331,-0.00018142,0.00370708,513.34843304,-0.00139547,-0.00231161,0.00000000,0.00000000,0.00000000,0.00000000
15.50000000,0.02228200,2.99310000,0.00072967,198.84116477,0.00072940,198.98625254,0.00007062,0.00396563,516.25634341,-0.00157034,-0.00239528,0.00000000,0.00000000,0.00000000,0.00000000
16.00000000,0.02382500,3.06810000,0.00082189,203.82365362,0.00082155,203.99117401,0.00018430,0.00419193,519.63843925,-0.00172535,-0.00246658,0.00000000,0.00000000,0.00000000,0.00000000
16.50000000,0.02451500,3.15900000,0.00083467,209.86243009,0.00083432,210.03759527,0.00002553,0.00431199,522.58424395,-0.00173157,-0.00258042,0.00000000,0.00000000,0.00000000,0.00000000
17.00000000,0.02439900,3.22680000,0.00077400,214.36660001,0.00077370,214.53251976,-0.00012124,0.00451120,526.16944022,-0.00180535,-0.00270586,0.00000000,0.00000000,0.00000000,0.00000000
17.50000000,0.02575600,3.31530000,0.00084767,220.24593685,0.00084731,220.43263198,0.00014721,0.00473779,528.69733008,-0.00196496,-0.00277282,0.00000000,0.00000000,0.00000000,0.00000000
18.00000000,0.02680900,3.39900000,0.00097022,225.80639439,0.00096975,226.02547678,0.00024489,0.00490478,531.93946032,-0.00204426,-0.00286052,0.00000000,0.00000000,0.00000000,0.00000000
18.50000000,0.02707900,3.47560000,0.00089256,230.89517633,0.00089216,231.10126311,-0.00015519,0.00510094,534.56082382,-0.00214079,-0.00296016,0.00000000,0.00000000,0.00000000,0.00000000
19.00000000,0.02766500,3.54410000,0.00088522,235.44584948,0.00088483,235.65427138,-0.00001465,0.00530473,537.93250710,-0.00223239,-0.00307234,0.00000000,0.00000000,0.00000000,0.00000000
19.50000000,0.02922500,3.63030000,0.00100178,241.17238999,0.00100128,241.41399113,0.00023289,0.00547949,540.32974928,-0.00231778,-0.00316172,0.00000000,0.00000000,0.00000000,0.00000000
20.00000000,0.03007500,3.70050000,0.00106233,245.83599955,0.00106177,246.09715932,0.00012099,0.00568789,542.69244044,-0.00240806,-0.00327982,0.00000000,0.00000000,0.00000000,0.00000000
20.50000000,0.03024900,3.76660000,0.00099122,250.22723305,0.00099073,250.47526384,-0.00014208,0.00597078,545.84926822,-0.00262864,-0.00334214,0.00000000,0.00000000,0.00000000,0.00000000
21.00000000,0.03150500,3.85120000,0.00105156,255.84748046,0.00105100,256.11651830,0.00012054,0.00611420,548.55489983,-0.00266457,-0.00344963,0.00000000,0.00000000,0.00000000,0.00000000
21.50000000,0.03252500,3.92300000,0.00116456,260.61738312,0.00116388,260.92088654,0.00022575,0.00627851,551.58876417,-0.00275365,-0.00352486,0.00000000,0.00000000,0.00000000,0.00000000
22.00000000,0.03337700,4.00430000,0.00112333,266.01840102,0.00112270,266.31722836,-0.00008235,0.00660872,554.13108619,-0.00297992,-0.00362881,0.00000000,0.00000000,0.00000000,0.00000000
22.50000000,0.03433100,4.06970000,0.00106344,270.36313129,0.00106288,270.65064746,-0.00011965,0.00681167,556.81923613,-0.00309128,-0.00372039,0.00000000,0.00000000,0.00000000,0.00000000
23.00000000,0.03511500,4.15420000,0.00115744,275.97673539,0.00115678,276.29616313,0.00018779,0.00691963,559.13242580,-0.00312843,-0.00379120,0.00000000,0.00000000,0.00000000,0.00000000
23.50000000,0.03596600,4.22040000,0.00127767,280.37461221,0.00127685,280.73283751,0.00024015,0.00718669,562.39008343,-0.00330280,-0.00388389,0.00000000,0.00000000,0.00000000,0.00000000
24.00000000,0.03715400,4.30330000,0.00118756,285.88192321,0.00118685,286.22142388,-0.00018000,0.00746646,564.53296565,-0.00347500,-0.00399146,0.00000000,0.00000000,0.00000000,0.00000000
24.50000000,0.03813900,4.36710000,0.00119900,290.12036039,0.00119828,290.46821470,0.00002286,0.00766725,566.84755726,-0.00354701,-0.00412024,0.00000000,0.00000000,0.00000000,0.00000000
25.00000000,0.03878600,4.43810000,0.00137211,294.83711649,0.00137117,295.24166578,0.00034578,0.00782761,569.84015490,-0.00358479,-0.00424282,0.00000000,0.00000000,0.00000000,0.00000000
25.50000000,0.03977100,4.51790000,0.00138000,300.13848462,0.00137905,300.55267573,0.00001576,0.00812606,571.94338668,-0.00380193,-0.00432413,0.00000000,0.00000000,0.00000000,0.00000000
26.00000000,0.04160300,4.58170000,0.00130511,304.37692180,0.00130426,304.77416750,-0.00014958,0.00835733,574.81750488,-0.00396125,-0.00439609,0.00000000,0.00000000,0.00000000,0.00000000
26.50000000,0.04215000,4.66220000,0.00138789,309.72479316,0.00138693,310.15465676,0.00016533,0.00856919,577.14275502,-0.00403826,-0.00453094,0.00000000,0.00000000,0.00000000,0.00000000
27.00000000,0.04286500,4.72600000,0.00153067,313.96323034,0.00152950,314.44380339,0.00028514,0.00884032,580.25153249,-0.00420926,-0.00463106,0.00000000,0.00000000,0.00000000,0.00000000
27.50000000,0.04449200,4.80420000,0.00147444,319.15830537,0.00147336,319.62888656,-0.00011228,0.00899078,582.11859056,-0.00424172,-0.00474906,0.00000000,0.00000000,0.00000000,0.00000000
28.00000000,0.04662800,4.87040000,0.00145211,323.55618219,0.00145106,324.02602172,-0.00004460,0.00927089,584.85779398,-0.00440473,-0.00486616,0.00000000,0.00000000,0.00000000,0.00000000
28.50000000,0.04666700,4.94770000,0.00159144,328.69146736,0.00159018,329.21456157,0.00027824,0.00959042,587.08893680,-0.00464118,-0.00494924,0.00000000,0.00000000,0.00000000,0.00000000
29.00000000,0.04795800,5.00670000,0.00172678,332.61102525,0.00172529,333.18537057,0.00027022,0.00973687,589.05730464,-0.00463565,-0.00510122,0.00000000,0.00000000,0.00000000,0.00000000
29.50000000,0.05002800,5.07290000,0.00168944,337.00890207,0.00168802,337.57825988,-0.00007454,0.00991942,591.96532239,-0.00465020,-0.00526922,0.00000000,0.00000000,0.00000000,0.00000000
30.00000000,0.05196000,5.14870000,0.00164067,342.04453746,0.00163932,342.60571853,-0.00009739,0.01032187,593.87160219,-0.00498371,-0.00533815,0.00000000,0.00000000,0.00000000,0.00000000
30.50000000,0.05230300,5.21250000,0.00178356,346.28297463,0.00178197,346.90058956,0.00028529,0.01051300,596.51733654,-0.00504300,-0.00547000,0.00000000,0.00000000,0.00000000,0.00000000
31.00000000,0.05335100,5.28980000,0.00188511,351.41825980,0.00188334,352.08072227,0.00020274,0.01068354,598.82760800,-0.00505212,-0.00563142,0.00000000,0.00000000,0.00000000,0.00000000
31.50000000,0.05585600,5.35120000,0.00180267,355.49725734,0.00180104,356.13810039,-0.00016459,0.01098383,601.10884369,-0.00526944,-0.00571438,0.00000000,0.00000000,0.00000000,0.00000000
32.00000000,0.05771900,5.42860000,0.00184422,360.63918582,0.00184252,361.30428462,0.00008296,0.01131465,603.19367258,-0.00547148,-0.00584317,0.00000000,0.00000000,0.00000000,0.00000000
32.50000000,0.05853600,5.48920000,0.00203578,364.66503681,0.00203371,365.40741379,0.00038237,0.01153874,605.86396997,-0.00555117,-0.00598758,0.00000000,0.00000000,0.00000000,0.00000000
33.00000000,0.06002800,5.56180000,0.00214856,369.48808601,0.00214625,370.28195169,0.00022508,0.01175302,607.50185327,-0.00569529,-0.00605773,0.00000000,0.00000000,0.00000000,0.00000000
33.50000000,0.06263900,5.62160000,0.00202100,373.46079045,0.00201896,374.21555470,-0.00025458,0.01202668,609.88004552,-0.00583001,-0.00619666,0.00000000,0.00000000,0.00000000,0.00000000
34.00000000,0.06420000,5.68380000,0.00207744,377.59293453,0.00207529,378.37736287,0.00011266,0.01229771,611.98734335,-0.00599383,-0.00630388,0.00000000,0.00000000,0.00000000,0.00000000
34.50000000,0.06596000,5.75240000,0.00226156,382.15025099,0.00225900,383.01450501,0.00036743,0.01257975,614.10932911,-0.00614325,-0.00643649,0.00000000,0.00000000,0.00000000,0.00000000
35.00000000,0.06764900,5.81300000,0.00234067,386.17610198,0.00233793,387.08001151,0.00015786,0.01283563,616.26371935,-0.00629218,-0.00654345,0.00000000,0.00000000,0.00000000,0.00000000
35.50000000,0.06961300,5.88550000,0.00225444,390.99250786,0.00225191,391.87397875,-0.00017205,0.01305469,618.39638120,-0.00637749,-0.00667720,0.00000000,0.00000000,0.00000000,0.00000000
36.00000000,0.07160900,5.94300000,0.00236344,394.81241597,0.00236066,395.74553318,0.00021750,0.01333934,620.67917279,-0.00656128,-0.00677806,0.00000000,0.00000000,0.00000000,0.00000000
36.50000000,0.07438500,6.01550000,0.00253622,399.62882185,0.00253301,400.64236935,0.00034471,0.01370265,622.74141062,-0.00677178,-0.00693087,0.00000000,0.00000000,0.00000000,0.00000000
37.00000000,0.07611300,6.07610000,0.00254000,403.65467284,0.00253678,404.67995571,0.00000754,0.01386946,624.95302603,-0.00681979,-0.00704967,0.00000000,0.00000000,0.00000000,0.00000000
37.50000000,0.07780700,6.14390000,0.00251367,408.15884275,0.00251051,409.18481803,-0.00005253,0.01411576,626.72739078,-0.00694968,-0.00716608,0.00000000,0.00000000,0.00000000,0.00000000
38.00000000,0.08065100,6.20210000,0.00267900,412.02525410,0.00267542,413.12906975,0.00032981,0.01446498,628.56750432,-0.00719971,-0.00726528,0.00000000,0.00000000,0.00000000,0.00000000
38.50000000,0.08403200,6.25800000,0.00281422,415.73886911,0.00281027,416.90885068,0.00026970,0.01473222,630.51980456,-0.00735883,-0.00737339,0.00000000,0.00000000,0.00000000,0.00000000
39.00000000,0.08589400,6.32970000,0.00286322,420.50212845,0.00285913,421.70611949,0.00009772,0.01499076,632.79327436,-0.00748034,-0.00751042,0.00000000,0.00000000,0.00000000,0.00000000
39.50000000,0.08772000,6.38400000,0.00290478,424.10945037,0.00290057,425.34139408,0.00008287,0.01529017,634.99215988,-0.00764528,-0.00764489,0.00000000,0.00000000,0.00000000,0.00000000
40.00000000,0.09110100,6.45330000,0.00305144,428.71327006,0.00304680,430.02146479,0.00029246,0.01559120,636.80642952,-0.00779794,-0.00779326,0.00000000,0.00000000,0.00000000,0.00000000
40.50000000,0.09451600,6.50920000,0.00317900,432.42688508,0.00317396,433.80157015,0.00025432,0.01587821,639.21037830,-0.00798212,-0.00789609,0.00000000,0.00000000,0.00000000,0.00000000
41.00000000,0.09694800,6.57930000,0.00321644,437.08385132,0.00321128,438.48970725,0.00007465,0.01616493,640.85471260,-0.00814844,-0.00801649,0.00000000,0.00000000,0.00000000,0.00000000
41.50000000,0.09992400,6.62480000,0.00331400,440.10656122,0.00330852,441.56507436,0.00019448,0.01642813,642.86532014,-0.00824298,-0.00818515,0.00000000,0.00000000,0.00000000,0.00000000
42.00000000,0.10337400,6.69660000,0.00345289,444.87646387,0.00344694,446.41257287,0.00027684,0.01673285,644.58437106,-0.00847379,-0.00825906,0.00000000,0.00000000,0.00000000,0.00000000
42.50000000,0.10665400,6.74600000,0.00358044,448.15826319,0.00357405,449.76286895,0.00025422,0.01706016,646.20349584,-0.00863621,-0.00842396,0.00000000,0.00000000,0.00000000,0.00000000
43.00000000,0.11094700,6.80340000,0.00365933,451.97152799,0.00365265,453.62544246,0.00015721,0.01729089,648.74023350,-0.00875683,-0.00853406,0.00000000,0.00000000,0.00000000,0.00000000
43.50000000,0.11422700,6.86640000,0.00378333,456.15681861,0.00377619,457.88261191,0.00024708,0.01755653,650.10364398,-0.00889362,-0.00866291,0.00000000,0.00000000,0.00000000,0.00000000
44.00000000,0.11703100,6.92070000,0.00390367,459.76414054,0.00389607,461.55890649,0.00023975,0.01789992,652.17187831,-0.00910646,-0.00879346,0.00000000,0.00000000,0.00000000,0.00000000
44.50000000,0.12111900,6.97890000,0.00402378,463.63055188,0.00401570,465.49609819,0.00023927,0.01819267,653.99723358,-0.00925842,-0.00893425,0.00000000,0.00000000,0.00000000,0.00000000
45.00000000,0.12605300,7.02670000,0.00417778,466.80605810,0.00416908,468.75627008,0.00030674,0.01844042,656.00512157,-0.00936315,-0.00907727,0.00000000,0.00000000,0.00000000,0.00000000
45.50000000,0.12966700,7.08810000,0.00430900,470.88505564,0.00429974,472.91409934,0.00026134,0.01875669,657.51429437,-0.00956990,-0.00918679,0.00000000,0.00000000,0.00000000,0.00000000
46.00000000,0.13362000,7.13840000,0.00442522,474.22664482,0.00441546,476.32520311,0.00023143,0.01908031,659.73789791,-0.00974067,-0.00933964,0.00000000,0.00000000,0.00000000,0.00000000
46.50000000,0.13804600,7.19420000,0.00456033,477.93361652,0.00454997,480.11315312,0.00026901,0.01939331,661.09019705,-0.00988080,-0.00951251,0.00000000,0.00000000,0.00000000,0.00000000
47.00000000,0.14209900,7.23890000,0.00480433,480.90317987,0.00479283,483.21359905,0.00048573,0.01968193,662.91119330,-0.01004670,-0.00963522,0.00000000,0.00000000,0.00000000,0.00000000
47.50000000,0.14737200,7.28910000,0.00487556,484.23812574,0.00486371,486.59905562,0.00014176,0.01995517,664.88665351,-0.01018610,-0.00976907,0.00000000,0.00000000,0.00000000,0.00000000
48.00000000,0.15257500,7.34410000,0.00496189,487.89195089,0.00494962,490.31281654,0.00017182,0.02026036,666.29099521,-0.01035391,-0.00990645,0.00000000,0.00000000,0.00000000,0.00000000
48.50000000,0.15635900,7.38960000,0.00520967,490.91466079,0.00519614,493.47216253,0.00049305,0.02062088,668.38159587,-0.01056409,-0.01005680,0.00000000,0.00000000,0.00000000,0.00000000
49.00000000,0.16139500,7.44780000,0.00543489,494.78107213,0.00542017,497.47015228,0.00044806,0.02092195,669.83287039,-0.01074151,-0.01018044,0.00000000,0.00000000,0.00000000,0.00000000
49.50000000,0.16703800,7.48690000,0.00548367,497.37860965,0.00546869,500.10606815,0.00009703,0.02117670,671.74548147,-0.01083528,-0.01034143,0.00000000,0.00000000,0.00000000,0.00000000
50.00000000,0.17200600,7.54030000,0.00565256,500.92614170,0.00563664,503.75765455,0.00033591,0.02152535,673.18282786,-0.01102640,-0.01049896,0.00000000,0.00000000,0.00000000,0.00000000
50.50000000,0.17781600,7.58660000,0.00596422,504.00199815,0.00594651,507.00797807,0.00061973,0.02183547,674.97089584,-0.01118497,-0.01065050,0.00000000,0.00000000,0.00000000,0.00000000
51.00000000,0.18325600,7.63840000,0.00609933,507.44323711,0.00608081,510.53830256,0.00026860,0.02210124,676.83929435,-0.01130322,-0.01079802,0.00000000,0.00000000,0.00000000,0.00000000
51.50000000,0.18764700,7.67990000,0.00617056,510.20021427,0.00615160,513.34843304,0.00014158,0.02242055,678.20492759,-0.01143401,-0.01098654,0.00000000,0.00000000,0.00000000,0.00000000
52.00000000,0.19426800,7.72130000,0.00644467,512.95054811,0.00642399,516.25634341,0.00054479,0.02275646,679.90419916,-0.01165112,-0.01110534,0.00000000,0.00000000,0.00000000,0.00000000
52.50000000,0.20014700,7.77000000,0.00668867,516.18584420,0.00666640,519.63843925,0.00048482,0.02306494,681.20261927,-0.01183110,-0.01123383,0.00000000,0.00000000,0.00000000,0.00000000
53.00000000,0.20578600,7.81300000,0.00682367,519.04247114,0.00680049,522.58424395,0.00026819,0.02338472,683.17348840,-0.01198295,-0.01140177,0.00000000,0.00000000,0.00000000,0.00000000
53.50000000,0.21257700,7.86490000,0.00704144,522.49035342,0.00701677,526.16944022,0.00043256,0.02369403,684.25510340,-0.01215576,-0.01153827,0.00000000,0.00000000,0.00000000,0.00000000
54.00000000,0.21818400,7.90080000,0.00728178,524.87530475,0.00725539,528.69733008,0.00047725,0.02402436,686.28331452,-0.01235127,-0.01167309,0.00000000,0.00000000,0.00000000,0.00000000
54.50000000,0.22439900,7.94780000,0.00746556,527.99766442,0.00743783,531.93946032,0.00036487,0.02437183,687.72854467,-0.01254066,-0.01183116,0.00000000,0.00000000,0.00000000,0.00000000
55.00000000,0.23132600,7.98530000,0.00767578,530.48890884,0.00764647,534.56082382,0.00041729,0.02466460,689.13004346,-0.01268980,-0.01197481,0.00000000,0.00000000,0.00000000,0.00000000
55.50000000,0.23757600,8.03390000,0.00789733,533.71756161,0.00786631,537.93250710,0.00043969,0.02496327,690.81751139,-0.01285512,-0.01210815,0.00000000,0.00000000,0.00000000,0.00000000
56.00000000,0.24470800,8.06820000,0.00808500,535.99621985,0.00805249,540.32974928,0.00037236,0.02528957,692.07934460,-0.01304126,-0.01224832,0.00000000,0.00000000,0.00000000,0.00000000
56.50000000,0.25065400,8.10170000,0.00830644,538.22173153,0.00827214,542.69244044,0.00043929,0.02561974,694.00327812,-0.01327125,-0.01234848,0.00000000,0.00000000,0.00000000,0.00000000
57.00000000,0.25667000,8.14640000,0.00860689,541.19129488,0.00857006,545.84926822,0.00059585,0.02594504,695.38284786,-0.01340595,-0.01253908,0.00000000,0.00000000,0.00000000,0.00000000
57.50000000,0.26423900,8.18550000,0.00876456,543.78883240,0.00872637,548.55489983,0.00031262,0.02631271,697.06065244,-0.01364526,-0.01266745,0.00000000,0.00000000,0.00000000,0.00000000
58.00000000,0.27099700,8.22930000,0.00894489,546.69860588,0.00890512,551.58876417,0.00035750,0.02661303,698.31466428,-0.01378922,-0.01282382,0.00000000,0.00000000,0.00000000,0.00000000
58.50000000,0.27816200,8.26440000,0.00929033,549.03041066,0.00924744,554.13108619,0.00068465,0.02694298,700.18789951,-0.01393638,-0.01300659,0.00000000,0.00000000,0.00000000,0.00000000
59.00000000,0.28515800,8.30270000,0.00950811,551.57480163,0.00946319,556.81923613,0.00043150,0.02729796,701.37205107,-0.01420168,-0.01309629,0.00000000,0.00000000,0.00000000,0.00000000
59.50000000,0.29100400,8.33620000,0.00962822,553.80031331,0.00958217,559.13242580,0.00023795,0.02758210,702.88514845,-0.01431892,-0.01326317,0.00000000,0.00000000,0.00000000,0.00000000
60.00000000,0.29844000,8.38240000,0.00991356,556.86952644,0.00986474,562.39008343,0.00056514,0.02794075,704.01845692,-0.01454777,-0.01339298,0.00000000,0.00000000,0.00000000,0.00000000
60.50000000,0.30567200,8.41190000,0.01020644,558.82930539,0.01015471,564.53296565,0.00057994,0.02829837,705.36504675,-0.01476132,-0.01353704,0.00000000,0.00000000,0.00000000,0.00000000
61.00000000,0.31266600,8.44460000,0.01042044,561.00167052,0.01036653,566.84755726,0.00042363,0.02861323,707.23280090,-0.01493792,-0.01367531,0.00000000,0.00000000,0.00000000,0.00000000
61.50000000,0.32087700,8.48770000,0.01059689,563.86494078,0.01054114,569.84015490,0.00034922,0.02890255,708.31934646,-0.01505525,-0.01384730,0.00000000,0.00000000,0.00000000,0.00000000
62.00000000,0.32811100,8.51640000,0.01090867,565.77157318,0.01084960,571.94338668,0.00061692,0.02924718,709.98991444,-0.01522982,-0.01401736,0.00000000,0.00000000,0.00000000,0.00000000
62.50000000,0.33500300,8.55710000,0.01115633,568.47540379,0.01109456,574.81750488,0.00048993,0.02959787,711.17674546,-0.01546591,-0.01413196,0.00000000,0.00000000,0.00000000,0.00000000
63.00000000,0.34220600,8.58980000,0.01138178,570.64776892,0.01131749,577.14275502,0.00044586,0.02992884,712.61901907,-0.01563783,-0.01429100,0.00000000,0.00000000,0.00000000,0.00000000
63.50000000,0.35065500,8.63360000,0.01167100,573.55754241,0.01160342,580.25153249,0.00057185,0.03028608,713.86728760,-0.01584667,-0.01443940,0.00000000,0.00000000,0.00000000,0.00000000
64.00000000,0.35896700,8.66000000,0.01183222,575.31137848,0.01176277,582.11859056,0.00031870,0.03060858,715.52593883,-0.01602574,-0.01458284,0.00000000,0.00000000,0.00000000,0.00000000
64.50000000,0.36582800,8.69820000,0.01212889,577.84912613,0.01205592,584.85779398,0.00058631,0.03095802,716.82554172,-0.01621835,-0.01473967,0.00000000,0.00000000,0.00000000,0.00000000
65.00000000,0.37363500,8.72850000,0.01246311,579.86205163,0.01238609,587.08893680,0.00066033,0.03129044,717.88596799,-0.01642529,-0.01486515,0.00000000,0.00000000,0.00000000,0.00000000
65.50000000,0.38093600,8.75640000,0.01262089,581.71553747,0.01254191,589.05730464,0.00031165,0.03162441,719.34166874,-0.01658894,-0.01503547,0.00000000,0.00000000,0.00000000,0.00000000
66.00000000,0.38796300,8.79790000,0.01281978,584.47251464,0.01273830,591.96532239,0.00039278,0.03196755,720.35599953,-0.01678741,-0.01518014,0.00000000,0.00000000,0.00000000,0.00000000
66.50000000,0.39675100,8.82260000,0.01323667,586.11341429,0.01314983,593.87160219,0.00082305,0.03230175,721.75828198,-0.01694834,-0.01535341,0.00000000,0.00000000,0.00000000,0.00000000
67.00000000,0.40438900,8.86010000,0.01344311,588.60465872,0.01335355,596.51733654,0.00040745,0.03266865,723.06766977,-0.01719071,-0.01547794,0.00000000,0.00000000,0.00000000,0.00000000
67.50000000,0.41236400,8.89280000,0.01362711,590.77702385,0.01353510,598.82760800,0.00036309,0.03299954,724.30337432,-0.01735312,-0.01564642,0.00000000,0.00000000,0.00000000,0.00000000
68.00000000,0.42081300,8.92390000,0.01394256,592.84309589,0.01384625,601.10884369,0.00062231,0.03331568,725.57750201,-0.01751041,-0.01580527,0.00000000,0.00000000,0.00000000,0.00000000
68.50000000,0.42821500,8.95180000,0.01428811,594.69658174,0.01418700,603.19367258,0.00068149,0.03368173,727.00639736,-0.01772651,-0.01595522,0.00000000,0.00000000,0.00000000,0.00000000
69.00000000,0.43679800,8.98930000,0.01452833,597.18782616,0.01442381,605.86396997,0.00047362,0.03403006,728.30565187,-0.01792163,-0.01610843,0.00000000,0.00000000,0.00000000,0.00000000
69.50000000,0.44490900,9.01160000,0.01475367,598.66928618,0.01464589,607.50185327,0.00044416,0.03437913,729.44703182,-0.01814006,-0.01623906,0.00000000,0.00000000,0.00000000,0.00000000
70.00000000,0.45376300,9.04430000,0.01504289,600.84165132,0.01493087,609.88004552,0.00056995,0.03472331,730.80026592,-0.01831422,-0.01640909,0.00000000,0.00000000,0.00000000,0.00000000
70.50000000,0.46190800,9.07300000,0.01532822,602.74828371,0.01521193,611.98734335,0.00056213,0.03508157,732.22705561,-0.01851700,-0.01656457,0.00000000,0.00000000,0.00000000,0.00000000
71.00000000,0.46978200,9.10180000,0.01562489,604.66155943,0.01550408,614.10932911,0.00058429,0.03545952,733.28113973,-0.01872071,-0.01673881,0.00000000,0.00000000,0.00000000,0.00000000
71.50000000,0.47850200,9.13130000,0.01589522,606.62133837,0.01577022,616.26371935,0.00053228,0.03581134,734.47614681,-0.01892278,-0.01688856,0.00000000,0.00000000,0.00000000,0.00000000
72.00000000,0.48617300,9.16080000,0.01612811,608.58111732,0.01599943,618.39638120,0.00045844,0.03615041,736.05787311,-0.01911319,-0.01703722,0.00000000,0.00000000,0.00000000,0.00000000
72.50000000,0.49506100,9.19190000,0.01642844,610.64718936,0.01629496,620.67917279,0.00059105,0.03650382,736.86713121,-0.01927834,-0.01722548,0.00000000,0.00000000,0.00000000,0.00000000
73.00000000,0.50381600,9.21900000,0.01680778,612.44752866,0.01666809,622.74141062,0.00074627,0.03685092,738.23445637,-0.01950574,-0.01734518,0.00000000,0.00000000,0.00000000,0.00000000
73.50000000,0.51250000,9.25010000,0.01698811,614.51360070,0.01684543,624.95302603,0.00035467,0.03720274,739.32147069,-0.01969432,-0.01750842,0.00000000,0.00000000,0.00000000,0.00000000
74.00000000,0.52142400,9.27400000,0.01724722,616.10135381,0.01710018,626.72739078,0.00050950,0.03753875,740.68220794,-0.01985250,-0.01768624,0.00000000,0.00000000,0.00000000,0.00000000
74.50000000,0.52919700,9.29790000,0.01761144,617.68910693,0.01745816,628.56750432,0.00071597,0.03790271,741.45310820,-0.02003312,-0.01786958,0.00000000,0.00000000,0.00000000,0.00000000
75.00000000,0.53818600,9.32420000,0.01789289,619.43629968,0.01773470,630.51980456,0.00055307,0.03826700,742.88512211,-0.02023186,-0.01803514,0.00000000,0.00000000,0.00000000,0.00000000
75.50000000,0.54727800,9.35530000,0.01816711,621.50237172,0.01800406,632.79327436,0.00053873,0.03857958,743.78574929,-0.02037957,-0.01820001,0.00000000,0.00000000,0.00000000,0.00000000
76.00000000,0.55647000,9.38490000,0.01848267,623.46879398,0.01831394,634.99215988,0.00061975,0.03898457,744.91594225,-0.02064537,-0.01833920,0.00000000,0.00000000,0.00000000,0.00000000
76.50000000,0.56562900,9.40880000,0.01879811,625.05654710,0.01862361,636.80642952,0.00061934,0.03936537,745.81309769,-0.02084776,-0.01851761,0.00000000,0.00000000,0.00000000,0.00000000
77.00000000,0.57411300,9.44150000,0.01910222,627.22891223,0.01892207,639.21037830,0.00059691,0.03967908,747.16179045,-0.02100872,-0.01867036,0.00000000,0.00000000,0.00000000,0.00000000
77.50000000,0.58344000,9.46300000,0.01940244,628.65722570,0.01921662,640.85471260,0.00058910,0.04008175,748.68257076,-0.02124503,-0.01883672,0.00000000,0.00000000,0.00000000,0.00000000
78.00000000,0.59168700,9.49010000,0.01968056,630.45756500,0.01948940,642.86532014,0.00054556,0.04043701,749.56264748,-0.02142642,-0.01901060,0.00000000,0.00000000,0.00000000,0.00000000
78.50000000,0.60115000,9.51250000,0.01999967,631.94566834,0.01980230,644.58437106,0.00062581,0.04080602,750.56512787,-0.02163892,-0.01916709,0.00000000,0.00000000,0.00000000,0.00000000
79.00000000,0.61044400,9.53320000,0.02034144,633.32083526,0.02013732,646.20349584,0.00067004,0.04117375,751.78343715,-0.02186393,-0.01930981,0.00000000,0.00000000,0.00000000,0.00000000
79.50000000,0.61967200,9.56830000,0.02058922,635.65264004,0.02038013,648.74023350,0.00048562,0.04151072,752.65149603,-0.02202012,-0.01949060,0.00000000,0.00000000,0.00000000,0.00000000
80.00000000,0.62906700,9.58580000,0.02086700,636.81522077,0.02065227,650.10364398,0.00054427,0.04188458,754.04335447,-0.02223944,-0.01964514,0.00000000,0.00000000,0.00000000,0.00000000
80.50000000,0.63782200,9.61290000,0.02122767,638.61556007,0.02100550,652.17187831,0.00070646,0.04225371,754.88115750,-0.02243812,-0.01981559,0.00000000,0.00000000,0.00000000,0.00000000
81.00000000,0.64725100,9.63690000,0.02153556,640.20995650,0.02130694,653.99723358,0.00060289,0.04261805,755.93929171,-0.02261754,-0.02000050,0.00000000,0.00000000,0.00000000,0.00000000
81.50000000,0.65617500,9.66400000,0.02179844,642.01029580,0.02156426,656.00512157,0.00051463,0.04297187,756.92725245,-0.02278723,-0.02018465,0.00000000,0.00000000,0.00000000,0.00000000
82.00000000,0.66557000,9.68310000,0.02212900,643.27916963,0.02188771,657.51429437,0.00064690,0.04335669,758.17000611,-0.02303954,-0.02031715,0.00000000,0.00000000,0.00000000,0.00000000
82.50000000,0.67530400,9.71260000,0.02247067,645.23894857,0.02222192,659.73789791,0.00066843,0.04371047,759.11034337,-0.02322971,-0.02048076,0.00000000,0.00000000,0.00000000,0.00000000
83.00000000,0.68497000,9.72940000,0.02279733,646.35502607,0.02254136,661.09019705,0.00063887,0.04409624,760.06866906,-0.02344995,-0.02064630,0.00000000,0.00000000,0.00000000,0.00000000
83.50000000,0.69433200,9.75330000,0.02310144,647.94277918,0.02283865,662.91119330,0.00059458,0.04447237,761.53097047,-0.02365884,-0.02081353,0.00000000,0.00000000,0.00000000,0.00000000
84.00000000,0.70372900,9.77960000,0.02339067,649.68997194,0.02312130,664.88665351,0.00056530,0.04482295,762.30286090,-0.02383788,-0.02098507,0.00000000,0.00000000,0.00000000,0.00000000
84.50000000,0.71336100,9.79720000,0.02370989,650.85919599,0.02343317,666.29099521,0.00062375,0.04519951,763.59219069,-0.02405157,-0.02114795,0.00000000,0.00000000,0.00000000,0.00000000
85.00000000,0.72272300,9.82430000,0.02408922,652.65953529,0.02380365,668.38159587,0.00074096,0.04559952,764.45913538,-0.02431488,-0.02128464,0.00000000,0.00000000,0.00000000,0.00000000
85.50000000,0.73286200,9.84260000,0.02440467,653.87526257,0.02411163,669.83287039,0.00061595,0.04593082,765.44204426,-0.02447827,-0.02145255,0.00000000,0.00000000,0.00000000,0.00000000
86.00000000,0.74266400,9.86810000,0.02467500,655.56930877,0.02437549,671.74548147,0.00052772,0.04633002,766.41467775,-0.02471906,-0.02161096,0.00000000,0.00000000,0.00000000,0.00000000
86.50000000,0.75239900,9.88570000,0.02503933,656.73853282,0.02473099,673.18282786,0.00071099,0.04672016,767.72459397,-0.02493898,-0.02178119,0.00000000,0.00000000,0.00000000,0.00000000
87.00000000,0.76223400,9.90880000,0.02536600,658.27313939,0.02504962,674.97089584,0.00063727,0.04708172,768.28383203,-0.02515217,-0.02192955,0.00000000,0.00000000,0.00000000,0.00000000
87.50000000,0.77159600,9.93350000,0.02564767,659.91403905,0.02532428,676.83929435,0.00054932,0.04744105,769.28374737,-0.02533122,-0.02210983,0.00000000,0.00000000,0.00000000,0.00000000
88.00000000,0.78153300,9.95030000,0.02598189,661.03011655,0.02565009,678.20492759,0.00065162,0.04780950,770.57916252,-0.02553514,-0.02227437,0.00000000,0.00000000,0.00000000,0.00000000
88.50000000,0.79123300,9.97180000,0.02633489,662.45843002,0.02599410,679.90419916,0.00068800,0.04817800,771.81227875,-0.02575229,-0.02242571,0.00000000,0.00000000,0.00000000,0.00000000
89.00000000,0.80140700,9.98770000,0.02665789,663.51471765,0.02630876,681.20261927,0.00062933,0.04859255,772.35830225,-0.02597479,-0.02261777,0.00000000,0.00000000,0.00000000,0.00000000
89.50000000,0.81127500,10.01330000,0.02699589,665.21540718,0.02663793,683.17348840,0.00065834,0.04896616,773.21024150,-0.02618962,-0.02277653,0.00000000,0.00000000,0.00000000,0.00000000
90.00000000,0.82134800,10.02600000,0.02731889,666.05910862,0.02695239,684.25510340,0.00062892,0.04931227,774.60382941,-0.02635416,-0.02295811,0.00000000,0.00000000,0.00000000,0.00000000
90.50000000,0.83128400,10.05230000,0.02766822,667.80630137,0.02729237,686.28331452,0.00067997,0.04972557,775.31208433,-0.02661993,-0.02310564,0.00000000,0.00000000,0.00000000,0.00000000
91.00000000,0.84112000,10.06990000,0.02803244,668.97552542,0.02764673,687.72854467,0.00070871,0.05011247,776.28873005,-0.02682288,-0.02328959,0.00000000,0.00000000,0.00000000,0.00000000
91.50000000,0.85132800,10.08740000,0.02834033,670.13810615,0.02794618,689.13004346,0.00059890,0.05050171,777.49311136,-0.02703689,-0.02346482,0.00000000,0.00000000,0.00000000,0.00000000
92.00000000,0.86119700,10.10900000,0.02865578,671.57306294,0.02825288,690.81751139,0.00061341,0.05086835,778.17363742,-0.02722570,-0.02364264,0.00000000,0.00000000,0.00000000,0.00000000
92.50000000,0.87174200,10.12410000,0.02899767,672.57620403,0.02858519,692.07934460,0.00066462,0.05123631,779.29940874,-0.02743728,-0.02379902,0.00000000,0.00000000,0.00000000,0.00000000
93.00000000,0.88164500,10.14880000,0.02934689,674.21710369,0.02892451,694.00327812,0.00067865,0.05160650,779.92729940,-0.02763122,-0.02397528,0.00000000,0.00000000,0.00000000,0.00000000
93.50000000,0.89225700,10.16560000,0.02968856,675.33318119,0.02925638,695.38284786,0.00066374,0.05201150,780.69563466,-0.02787154,-0.02413997,0.00000000,0.00000000,0.00000000,0.00000000
94.00000000,0.90219500,10.18630000,0.03007544,676.70834811,0.02963205,697.06065244,0.00075133,0.05241138,781.73551323,-0.02809853,-0.02431284,0.00000000,0.00000000,0.00000000,0.00000000
94.50000000,0.91270600,10.20150000,0.03039100,677.71813251,0.02993834,698.31466428,0.00061259,0.05278361,782.59210576,-0.02831594,-0.02446766,0.00000000,0.00000000,0.00000000,0.00000000
95.00000000,0.92305000,10.22540000,0.03074022,679.30588563,0.03027721,700.18789951,0.00067773,0.05318614,783.75541777,-0.02854367,-0.02464247,0.00000000,0.00000000,0.00000000,0.00000000
95.50000000,0.93346000,10.23900000,0.03111200,680.20937694,0.03063783,701.37205107,0.00072125,0.05356615,784.39337269,-0.02871992,-0.02484623,0.00000000,0.00000000,0.00000000,0.00000000
96.00000000,0.94393700,10.25810000,0.03141244,681.47825076,0.03092917,702.88514845,0.00058267,0.05391461,785.67792761,-0.02891660,-0.02499801,0.00000000,0.00000000,0.00000000,0.00000000
96.50000000,0.95431500,10.27090000,0.03178800,682.32859552,0.03129322,704.01845692,0.00072810,0.05432565,786.45443940,-0.02915423,-0.02517142,0.00000000,0.00000000,0.00000000,0.00000000
97.00000000,0.96482500,10.28680000,0.03216367,683.38488316,0.03165725,705.36504675,0.00072805,0.05471097,787.38081049,-0.02936405,-0.02534692,0.00000000,0.00000000,0.00000000,0.00000000
97.50000000,0.97513500,10.31070000,0.03249789,684.97263627,0.03198100,707.23280090,0.00064751,0.05508720,787.96111869,-0.02955923,-0.02552797,0.00000000,0.00000000,0.00000000,0.00000000
98.00000000,0.98513800,10.32350000,0.03280200,685.82298103,0.03227550,708.31934646,0.00058899,0.05547499,789.05324660,-0.02976963,-0.02570535,0.00000000,0.00000000,0.00000000,0.00000000
98.50000000,0.99581900,10.34420000,0.03316622,687.19814795,0.03262809,709.98991444,0.00070518,0.05587339,790.10498244,-0.03002869,-0.02584470,0.00000000,0.00000000,0.00000000,0.00000000
99.00000000,1.00666900,10.35780000,0.03353444,688.10163926,0.03298443,711.17674546,0.00071268,0.05626679,790.70028529,-0.03020649,-0.02606030,0.00000000,0.00000000,0.00000000,0.00000000
99.50000000,1.01724800,10.37530000,0.03388367,689.26421999,0.03332226,712.61901907,0.00067567,0.05666817,791.80523325,-0.03045656,-0.02621161,0.00000000,0.00000000,0.00000000,0.00000000
100.00000000,1.02776000,10.38970000,0.03425922,690.22085785,0.03368544,713.86728760,0.00072636,0.05705390,792.45203063,-0.03067510,-0.02637879,0.00000000,0.00000000,0.00000000,0.00000000
100.50000000,1.03874300,10.41040000,0.03460100,691.59602477,0.03401585,715.52593883,0.00066080,0.05743051,793.48896352,-0.03085239,-0.02657811,0.00000000,0.00000000,0.00000000,0.00000000
101.00000000,1.04932500,10.42560000,0.03496900,692.60580918,0.03437147,716.82554172,0.00071126,0.05784070,794.15618507,-0.03109401,-0.02674670,0.00000000,0.00000000,0.00000000,0.00000000
101.50000000,1.05990400,10.43750000,0.03531833,693.39636408,0.03470895,717.88596799,0.00067495,0.05824183,795.15716198,-0.03131123,-0.02693060,0.00000000,0.00000000,0.00000000,0.00000000
102.00000000,1.07044800,10.45510000,0.03567133,694.56558812,0.03504985,719.34166874,0.00068180,0.05862000,795.79267363,-0.03153191,-0.02708809,0.00000000,0.00000000,0.00000000,0.00000000
102.50000000,1.08143400,10.46620000,0.03603178,695.30299647,0.03539782,720.35599953,0.00069594,0.05903043,797.02952907,-0.03176831,-0.02726212,0.00000000,0.00000000,0.00000000,0.00000000
103.00000000,1.09187800,10.48300000,0.03638500,696.41907397,0.03573870,721.75828198,0.00068176,0.05939755,797.66428440,-0.03195365,-0.02744390,0.00000000,0.00000000,0.00000000,0.00000000
103.50000000,1.10330200,10.49810000,0.03677178,697.42221506,0.03611183,723.06766977,0.00074626,0.05979040,798.82457747,-0.03216498,-0.02762542,0.00000000,0.00000000,0.00000000,0.00000000
104.00000000,1.11350900,10.51250000,0.03712100,698.37885292,0.03644861,724.30337432,0.00067356,0.06019270,799.43161926,-0.03241811,-0.02777460,0.00000000,0.00000000,0.00000000,0.00000000
104.50000000,1.12439300,10.52760000,0.03745522,699.38199401,0.03677081,725.57750201,0.00064442,0.06056900,800.30262365,-0.03263735,-0.02793165,0.00000000,0.00000000,0.00000000,0.00000000
105.00000000,1.13527700,10.54440000,0.03784211,700.49807151,0.03714366,727.00639736,0.00074570,0.06091144,800.86235635,-0.03274034,-0.02817110,0.00000000,0.00000000,0.00000000,0.00000000
105.50000000,1.14629500,10.55950000,0.03821011,701.50121259,0.03749818,728.30565187,0.00070904,0.06138600,801.69951663,-0.03309583,-0.02829016,0.00000000,0.00000000,0.00000000,0.00000000
106.00000000,1.15734900,10.57230000,0.03857822,702.35155736,0.03785268,729.44703182,0.00070900,0.06178253,802.63822569,-0.03331747,-0.02846506,0.00000000,0.00000000,0.00000000,0.00000000
106.50000000,1.16819800,10.58820000,0.03894244,703.40784499,0.03820332,730.80026592,0.00070126,0.06215252,803.22133087,-0.03347047,-0.02868205,0.00000000,0.00000000,0.00000000,0.00000000
