Repository: noberito/ethz

**MODELLING AND CALIBRATING A POLYN YIELD SURFACE FUNCTION**

---

In the context of my research assistant internship at ETH Zurich, I have to implement and find an operationnal strategy to calibrate a yield surface function based on the polyN model which is a homogenous polynomial of degree N.

To make the calibration operationnal please copy paste a folder "{material}_results" containing the csv files for a given material in the lab_data directory and then change the parameters you want in the polyN_optimization/param.txt. Then run polyN_optimization/optimize_polyN.py. The coefficients of the polyN function will be accessible in the polyN_coeff.npy file.

File: lab_data/DP780_results/DATA/UT_15_2.csv (part 2 of 3)
Time[s],Displacement[mm],Force[kN],EngStrain_longi,EngStress[MPa],TrueStrain,TrueStress[MPa],TrueStrainRate[1/s],PlasticStrain_longi,PlasticStress[MPa],PlasticStrain_thick,PlasticStrain_width,R-Value,Thickness[mm],Width[mm], Young's Modulus [MPa]
107.00000000,1.17975700,10.60500000,0.03932178,704.52392249,0.03856836,732.22705561,0.00073010,0.06257038,804.07144461,-0.03372938,-0.02884100,0.00000000,0.00000000,0.00000000,0.00000000
107.50000000,1.19098000,10.61620000,0.03971989,705.26797416,0.03895134,733.28113973,0.00076595,0.06296017,804.84241787,-0.03393328,-0.02902688,0.00000000,0.00000000,0.00000000,0.00000000
108.00000000,1.20260500,10.62970000,0.04009167,706.16482215,0.03930885,734.47614681,0.00071502,0.06336008,805.67912629,-0.03415723,-0.02920286,0.00000000,0.00000000,0.00000000,0.00000000
108.50000000,1.21264500,10.64890000,0.04045222,707.44033930,0.03965545,736.05787311,0.00069319,0.06373833,806.60586236,-0.03437769,-0.02936064,0.00000000,0.00000000,0.00000000,0.00000000
109.00000000,1.22444100,10.65680000,0.04082400,707.96516145,0.04001271,736.86713121,0.00071452,0.06418711,807.42618793,-0.03463563,-0.02955148,0.00000000,0.00000000,0.00000000,0.00000000
109.50000000,1.23485100,10.67280000,0.04119211,709.02809241,0.04036632,738.23445637,0.00070722,0.06455629,808.01112184,-0.03481979,-0.02973650,0.00000000,0.00000000,0.00000000,0.00000000
110.00000000,1.24647900,10.68470000,0.04156389,709.81864730,0.04072332,739.32147069,0.00071401,0.06497301,808.86358789,-0.03506799,-0.02990501,0.00000000,0.00000000,0.00000000,0.00000000
110.50000000,1.25763200,10.70070000,0.04192067,710.88157826,0.04106580,740.68220794,0.00068496,0.06536507,809.69658906,-0.03525755,-0.03010752,0.00000000,0.00000000,0.00000000,0.00000000
111.00000000,1.26858400,10.70790000,0.04230378,711.35989719,0.04143343,741.45310820,0.00073526,0.06577160,810.42034000,-0.03551825,-0.03025335,0.00000000,0.00000000,0.00000000,0.00000000
111.50000000,1.27933100,10.72460000,0.04269067,712.46933137,0.04180455,742.88512211,0.00074223,0.06618456,811.21417029,-0.03573856,-0.03044600,0.00000000,0.00000000,0.00000000,0.00000000
112.00000000,1.29055300,10.73420000,0.04302111,713.10708994,0.04212142,743.78574929,0.00063373,0.06657678,811.93437015,-0.03594085,-0.03063593,0.00000000,0.00000000,0.00000000,0.00000000
112.50000000,1.30201100,10.74610000,0.04344922,713.89764484,0.04253179,744.91594225,0.00082074,0.06697171,812.77175802,-0.03618487,-0.03078684,0.00000000,0.00000000,0.00000000,0.00000000
113.00000000,1.31333500,10.75490000,0.04385111,714.48225686,0.04291687,745.81309769,0.00077016,0.06739593,813.28985053,-0.03638610,-0.03100983,0.00000000,0.00000000,0.00000000,0.00000000
113.50000000,1.32486100,10.77090000,0.04418533,715.54518782,0.04323700,747.16179045,0.00064026,0.06776944,814.16802044,-0.03661593,-0.03115350,0.00000000,0.00000000,0.00000000,0.00000000
114.00000000,1.33638500,10.78840000,0.04461344,716.70776855,0.04364691,748.68257076,0.00081982,0.06818482,815.01649217,-0.03683879,-0.03134603,0.00000000,0.00000000,0.00000000,0.00000000
114.50000000,1.34777600,10.79720000,0.04498900,717.29238057,0.04400636,749.56264748,0.00071890,0.06858324,815.74408514,-0.03704654,-0.03153669,0.00000000,0.00000000,0.00000000,0.00000000
115.00000000,1.35923400,10.80760000,0.04537967,717.98328569,0.04438014,750.56512787,0.00074756,0.06899215,816.42335374,-0.03729569,-0.03169646,0.00000000,0.00000000,0.00000000,0.00000000
115.50000000,1.37109800,10.82110000,0.04577022,718.88013368,0.04475367,751.78343715,0.00074706,0.06940338,817.27716968,-0.03751992,-0.03188346,0.00000000,0.00000000,0.00000000,0.00000000
116.00000000,1.38255700,10.82990000,0.04612700,719.46474571,0.04509477,752.65149603,0.00068221,0.06982878,818.08576904,-0.03774732,-0.03208146,0.00000000,0.00000000,0.00000000,0.00000000
116.50000000,1.39360800,10.84580000,0.04652511,720.52103334,0.04547526,754.04335447,0.00076097,0.07018206,818.59860547,-0.03793522,-0.03224684,0.00000000,0.00000000,0.00000000,0.00000000
117.00000000,1.40547300,10.85380000,0.04691567,721.05249882,0.04584838,754.88115750,0.00074625,0.07065304,819.27317389,-0.03824631,-0.03240673,0.00000000,0.00000000,0.00000000,0.00000000
117.50000000,1.41713200,10.86500000,0.04730244,721.79655048,0.04621776,755.93929171,0.00073875,0.07104292,820.11147315,-0.03842663,-0.03261629,0.00000000,0.00000000,0.00000000,0.00000000
118.00000000,1.42879400,10.87530000,0.04767800,722.48081229,0.04657629,756.92725245,0.00071706,0.07143364,820.72087222,-0.03865661,-0.03277703,0.00000000,0.00000000,0.00000000,0.00000000
118.50000000,1.44055700,10.88890000,0.04808744,723.38430360,0.04696702,758.17000611,0.00078147,0.07186835,821.59712884,-0.03892658,-0.03294177,0.00000000,0.00000000,0.00000000,0.00000000
119.00000000,1.45218300,10.89850000,0.04846300,724.02206217,0.04732528,759.11034337,0.00071652,0.07225873,822.20708218,-0.03911903,-0.03313970,0.00000000,0.00000000,0.00000000,0.00000000
119.50000000,1.46408200,10.90800000,0.04887233,724.65317742,0.04771562,760.06866906,0.00078067,0.07266632,822.82440078,-0.03933395,-0.03333236,0.00000000,0.00000000,0.00000000,0.00000000
120.00000000,1.47580800,10.92480000,0.04927422,725.76925492,0.04809871,761.53097047,0.00076618,0.07310175,823.41467973,-0.03957365,-0.03352810,0.00000000,0.00000000,0.00000000,0.00000000
120.50000000,1.48757200,10.93200000,0.04964600,726.24757385,0.04845296,762.30286090,0.00070851,0.07351226,824.10001430,-0.03980234,-0.03370992,0.00000000,0.00000000,0.00000000,0.00000000
121.00000000,1.49916500,10.94630000,0.05004778,727.19756839,0.04883567,763.59219069,0.00076540,0.07389458,824.82010656,-0.03999939,-0.03389519,0.00000000,0.00000000,0.00000000,0.00000000
121.50000000,1.51136600,10.95430000,0.05047222,727.72903387,0.04923980,764.45913538,0.00080827,0.07434246,825.59496749,-0.04027724,-0.03406522,0.00000000,0.00000000,0.00000000,0.00000000
122.00000000,1.52275700,10.96470000,0.05082522,728.41993899,0.04957578,765.44204426,0.00067197,0.07475418,826.62899456,-0.04049315,-0.03426103,0.00000000,0.00000000,0.00000000,0.00000000
122.50000000,1.53499300,10.97420000,0.05124967,729.05105424,0.04997962,766.41467775,0.00080767,0.07514372,827.17610758,-0.04070260,-0.03444112,0.00000000,0.00000000,0.00000000,0.00000000
123.00000000,1.54672100,10.98860000,0.05166644,730.00769210,0.05037600,767.72459397,0.00079276,0.07558207,827.65576047,-0.04096856,-0.03461351,0.00000000,0.00000000,0.00000000,0.00000000
123.50000000,1.55838100,10.99260000,0.05204956,730.27342484,0.05074022,768.28383203,0.00072845,0.07600707,828.70255328,-0.04120744,-0.03479963,0.00000000,0.00000000,0.00000000,0.00000000
124.00000000,1.57038100,11.00290000,0.05243267,730.95768664,0.05110431,769.28374737,0.00072818,0.07640384,829.09055215,-0.04140894,-0.03499490,0.00000000,0.00000000,0.00000000,0.00000000
124.50000000,1.58204200,11.01730000,0.05282700,731.91432450,0.05147893,770.57916252,0.00074923,0.07683332,829.85304092,-0.04163845,-0.03519486,0.00000000,0.00000000,0.00000000,0.00000000
125.00000000,1.59407300,11.03080000,0.05322122,732.81117249,0.05185330,771.81227875,0.00074874,0.07723131,830.64765255,-0.04183452,-0.03539678,0.00000000,0.00000000,0.00000000,0.00000000
125.50000000,1.60593800,11.03400000,0.05366067,733.02375868,0.05227045,772.35830225,0.00083430,0.07766364,831.46420517,-0.04212234,-0.03554130,0.00000000,0.00000000,0.00000000,0.00000000
126.00000000,1.61810600,11.04200000,0.05405867,733.55522416,0.05264811,773.21024150,0.00075532,0.07809685,832.05759882,-0.04235385,-0.03574300,0.00000000,0.00000000,0.00000000,0.00000000
126.50000000,1.63044400,11.05800000,0.05443056,734.61815511,0.05300086,774.60382941,0.00070551,0.07850919,832.63389991,-0.04259625,-0.03591294,0.00000000,0.00000000,0.00000000,0.00000000
127.00000000,1.64295000,11.06350000,0.05487000,734.98353762,0.05341754,775.31208433,0.00083335,0.07893547,833.16424144,-0.04284950,-0.03608597,0.00000000,0.00000000,0.00000000,0.00000000
127.50000000,1.65498100,11.07310000,0.05528311,735.62129620,0.05380908,776.28873005,0.00078309,0.07936356,833.98637043,-0.04306330,-0.03630026,0.00000000,0.00000000,0.00000000,0.00000000
128.00000000,1.66738700,11.08590000,0.05570000,736.47164096,0.05420405,777.49311136,0.00078994,0.07978135,834.74240805,-0.04328305,-0.03649830,0.00000000,0.00000000,0.00000000,0.00000000
128.50000000,1.67870900,11.09150000,0.05609056,736.84366679,0.05457393,778.17363742,0.00073976,0.08021428,835.22140394,-0.04355939,-0.03665489,0.00000000,0.00000000,0.00000000,0.00000000
129.00000000,1.69081000,11.10340000,0.05648489,737.63422169,0.05494725,779.29940874,0.00074664,0.08064544,835.98952951,-0.04378495,-0.03686049,0.00000000,0.00000000,0.00000000,0.00000000
129.50000000,1.70263800,11.10820000,0.05687922,737.95310098,0.05532044,779.92729940,0.00074636,0.08104062,836.32128653,-0.04400123,-0.03703940,0.00000000,0.00000000,0.00000000,0.00000000
130.00000000,1.71544900,11.11460000,0.05731122,738.37827336,0.05572910,780.69563466,0.00081733,0.08147580,836.91924877,-0.04422621,-0.03724959,0.00000000,0.00000000,0.00000000,0.00000000
130.50000000,1.72771900,11.12490000,0.05773933,739.06253516,0.05613393,781.73551323,0.00080965,0.08191735,837.57381021,-0.04446972,-0.03744763,0.00000000,0.00000000,0.00000000,0.00000000
131.00000000,1.73998800,11.13290000,0.05813744,739.59400063,0.05651023,782.59210576,0.00075262,0.08232004,839.13407835,-0.04468949,-0.03763054,0.00000000,0.00000000,0.00000000,0.00000000
131.50000000,1.75219000,11.14490000,0.05856933,740.39119885,0.05691831,783.75541777,0.00081615,0.08273308,839.19116665,-0.04490681,-0.03782627,0.00000000,0.00000000,0.00000000,0.00000000
132.00000000,1.76466200,11.14970000,0.05897489,740.71007814,0.05730135,784.39337269,0.00076609,0.08312453,839.40461883,-0.04510283,-0.03802170,0.00000000,0.00000000,0.00000000,0.00000000
132.50000000,1.77696500,11.16400000,0.05935044,741.66007267,0.05765593,785.67792761,0.00070916,0.08358478,840.31679163,-0.04538930,-0.03819548,0.00000000,0.00000000,0.00000000,0.00000000
133.00000000,1.78893200,11.17040000,0.05978989,742.08524506,0.05807067,786.45443940,0.00082948,0.08402310,840.74495423,-0.04562954,-0.03839356,0.00000000,0.00000000,0.00000000,0.00000000
133.50000000,1.80147100,11.17920000,0.06020300,742.66985708,0.05846040,787.38081049,0.00077946,0.08440728,841.65224379,-0.04580993,-0.03859736,0.00000000,0.00000000,0.00000000,0.00000000
134.00000000,1.81384300,11.18320000,0.06060489,742.93558982,0.05883940,787.96111869,0.00075799,0.08487206,842.21276258,-0.04608251,-0.03878955,0.00000000,0.00000000,0.00000000,0.00000000
134.50000000,1.82641600,11.19430000,0.06102178,743.67299817,0.05923239,789.05324660,0.00078598,0.08529587,842.68790678,-0.04631432,-0.03898155,0.00000000,0.00000000,0.00000000,0.00000000
135.00000000,1.83871900,11.20470000,0.06144989,744.36390329,0.05963579,790.10498244,0.00080682,0.08570147,843.32299593,-0.04653945,-0.03916203,0.00000000,0.00000000,0.00000000,0.00000000
135.50000000,1.85078500,11.20870000,0.06187056,744.62963603,0.06003203,790.70028529,0.00079247,0.08615168,843.93786532,-0.04676422,-0.03938746,0.00000000,0.00000000,0.00000000,0.00000000
136.00000000,1.86373100,11.21980000,0.06230244,745.36704437,0.06043867,791.80523325,0.00081328,0.08658793,844.54128906,-0.04702427,-0.03956366,0.00000000,0.00000000,0.00000000,0.00000000
136.50000000,1.87633900,11.22460000,0.06271556,745.68592366,0.06082748,792.45203063,0.00077761,0.08698567,845.28774150,-0.04725131,-0.03973436,0.00000000,0.00000000,0.00000000,0.00000000
137.00000000,1.88850600,11.23500000,0.06312111,746.37682878,0.06120903,793.48896352,0.00076310,0.08744947,845.79841154,-0.04749323,-0.03995625,0.00000000,0.00000000,0.00000000,0.00000000
137.50000000,1.90128400,11.23980000,0.06356067,746.69570807,0.06162240,794.15618507,0.00082674,0.08790536,846.47815039,-0.04778092,-0.04012444,0.00000000,0.00000000,0.00000000,0.00000000
138.00000000,1.91375600,11.24940000,0.06399244,747.33346664,0.06202829,795.15716198,0.00081178,0.08829377,846.92536614,-0.04798096,-0.04031281,0.00000000,0.00000000,0.00000000,0.00000000
138.50000000,1.92632900,11.25410000,0.06439811,747.64570261,0.06240949,795.79267363,0.00076239,0.08874642,848.18130251,-0.04822378,-0.04052264,0.00000000,0.00000000,0.00000000,0.00000000
139.00000000,1.93886900,11.26690000,0.06484133,748.49604737,0.06282581,797.02952907,0.00083264,0.08915004,848.23223686,-0.04844650,-0.04070354,0.00000000,0.00000000,0.00000000,0.00000000
139.50000000,1.95174600,11.27170000,0.06523556,748.81492665,0.06319595,797.66428440,0.00074030,0.08961968,848.74951258,-0.04871201,-0.04090768,0.00000000,0.00000000,0.00000000,0.00000000
140.00000000,1.96438800,11.28360000,0.06566000,749.60548155,0.06359433,798.82457747,0.00079674,0.09007058,849.54425511,-0.04895600,-0.04111459,0.00000000,0.00000000,0.00000000,0.00000000
140.50000000,1.97719900,11.28760000,0.06609189,749.87121429,0.06399952,799.43161926,0.00081039,0.09048337,850.42431099,-0.04918352,-0.04129985,0.00000000,0.00000000,0.00000000,0.00000000
141.00000000,1.98943400,11.29560000,0.06649756,750.40267977,0.06437997,800.30262365,0.00076089,0.09089025,851.06519682,-0.04939547,-0.04149477,0.00000000,0.00000000,0.00000000,0.00000000
141.50000000,2.00140100,11.29960000,0.06686567,750.66841250,0.06472507,800.86235635,0.00069020,0.09136949,851.53353002,-0.04972973,-0.04163976,0.00000000,0.00000000,0.00000000,0.00000000
142.00000000,2.01498700,11.30600000,0.06737633,751.09358489,0.06520361,801.69951663,0.00095709,0.09178525,851.65415420,-0.04988317,-0.04190208,0.00000000,0.00000000,0.00000000,0.00000000
142.50000000,2.02776300,11.31470000,0.06780444,751.67155359,0.06560462,802.63822569,0.00080201,0.09222371,852.73425467,-0.05011806,-0.04210566,0.00000000,0.00000000,0.00000000,0.00000000
143.00000000,2.03996700,11.31870000,0.06820256,751.93728633,0.06597738,803.22133087,0.00074552,0.09267279,852.94249418,-0.05037050,-0.04230228,0.00000000,0.00000000,0.00000000,0.00000000
143.50000000,2.05260700,11.32590000,0.06865333,752.41560526,0.06639929,804.07144461,0.00084382,0.09308451,853.81709383,-0.05059812,-0.04248639,0.00000000,0.00000000,0.00000000,0.00000000
144.00000000,2.06555300,11.33230000,0.06907389,752.84077764,0.06679275,804.84241787,0.00078692,0.09357311,854.23607243,-0.05089159,-0.04268151,0.00000000,0.00000000,0.00000000,0.00000000
144.50000000,2.07859900,11.33950000,0.06950578,753.31909657,0.06719665,805.67912629,0.00080781,0.09399935,854.83720206,-0.05112631,-0.04287304,0.00000000,0.00000000,0.00000000,0.00000000
145.00000000,2.09151100,11.34820000,0.06991511,753.89706527,0.06757931,806.60586236,0.00076532,0.09441640,855.19524419,-0.05136096,-0.04305544,0.00000000,0.00000000,0.00000000,0.00000000
145.50000000,2.10455900,11.35460000,0.07039956,754.32223766,0.06803200,807.42618793,0.00090537,0.09487303,855.76418335,-0.05160875,-0.04326428,0.00000000,0.00000000,0.00000000,0.00000000
146.00000000,2.11730000,11.35860000,0.07079778,754.58797039,0.06840396,808.01112184,0.00074392,0.09531397,856.73255756,-0.05186867,-0.04344530,0.00000000,0.00000000,0.00000000,0.00000000
146.50000000,2.13014500,11.36580000,0.07124844,755.06628932,0.06882474,808.86358789,0.00084156,0.09577293,857.42230612,-0.05212364,-0.04364929,0.00000000,0.00000000,0.00000000,0.00000000
147.00000000,2.14315700,11.37300000,0.07167278,755.54460825,0.06922077,809.69658906,0.00079207,0.09623327,857.81872504,-0.05238535,-0.04384792,0.00000000,0.00000000,0.00000000,0.00000000
147.50000000,2.15583300,11.37850000,0.07211222,755.90999077,0.06963074,810.42034000,0.00081994,0.09664956,858.11834366,-0.05260933,-0.04404023,0.00000000,0.00000000,0.00000000,0.00000000
148.00000000,2.16881200,11.38490000,0.07255911,756.33516315,0.07004749,811.21417029,0.00083349,0.09709026,858.97052302,-0.05287835,-0.04421190,0.00000000,0.00000000,0.00000000,0.00000000
148.50000000,2.18148800,11.39050000,0.07298356,756.70718898,0.07044314,811.93437015,0.00079130,0.09756818,859.08745541,-0.05314573,-0.04442245,0.00000000,0.00000000,0.00000000,0.00000000
149.00000000,2.19443300,11.39770000,0.07341167,757.18550791,0.07084205,812.77175802,0.00079782,0.09799488,859.92841421,-0.05335589,-0.04463899,0.00000000,0.00000000,0.00000000,0.00000000
149.50000000,2.20734500,11.40010000,0.07386978,757.34494755,0.07126874,813.28985053,0.00085338,0.09846361,860.45150538,-0.05367553,-0.04478808,0.00000000,0.00000000,0.00000000,0.00000000
150.00000000,2.22035800,11.40810000,0.07427544,757.87641303,0.07164643,814.16802044,0.00075538,0.09887511,860.86626137,-0.05388353,-0.04499157,0.00000000,0.00000000,0.00000000,0.00000000
150.50000000,2.23381100,11.41520000,0.07472611,758.34808864,0.07206585,815.01649217,0.00083884,0.09932576,861.54440054,-0.05412579,-0.04519997,0.00000000,0.00000000,0.00000000,0.00000000
151.00000000,2.24662100,11.42080000,0.07515811,758.72011448,0.07246773,815.74408514,0.00080376,0.09978361,862.11819945,-0.05437935,-0.04540426,0.00000000,0.00000000,0.00000000,0.00000000
151.50000000,2.26010800,11.42560000,0.07560133,759.03899376,0.07287989,816.42335374,0.00082431,0.10022392,862.73638534,-0.05462530,-0.04559862,0.00000000,0.00000000,0.00000000,0.00000000
152.00000000,2.27302000,11.43280000,0.07604811,759.51731269,0.07329517,817.27716968,0.00083058,0.10064390,863.33733039,-0.05483595,-0.04580796,0.00000000,0.00000000,0.00000000,0.00000000
152.50000000,2.28576200,11.43920000,0.07651011,759.94248507,0.07372443,818.08576904,0.00085851,0.10111759,863.98522265,-0.05511349,-0.04600410,0.00000000,0.00000000,0.00000000,0.00000000
153.00000000,2.29904600,11.44230000,0.07689311,760.14842794,0.07408015,818.59860547,0.00071143,0.10158156,864.50646697,-0.05540521,-0.04617636,0.00000000,0.00000000,0.00000000,0.00000000
153.50000000,2.31216100,11.44630000,0.07740389,760.41416068,0.07455434,819.27317389,0.00094839,0.10204127,865.14299433,-0.05567497,-0.04636630,0.00000000,0.00000000,0.00000000,0.00000000
154.00000000,2.32534300,11.45350000,0.07782833,760.89247961,0.07494821,820.11147315,0.00078775,0.10246583,865.33379143,-0.05587371,-0.04659212,0.00000000,0.00000000,0.00000000,0.00000000
154.50000000,2.33825500,11.45750000,0.07825267,761.15821235,0.07534183,820.72087222,0.00078723,0.10294812,866.10935078,-0.05614123,-0.04680689,0.00000000,0.00000000,0.00000000,0.00000000
155.00000000,2.35143700,11.46470000,0.07872600,761.63653128,0.07578072,821.59712884,0.00087777,0.10338074,866.66395096,-0.05638704,-0.04699370,0.00000000,0.00000000,0.00000000,0.00000000
155.50000000,2.36424600,11.46870000,0.07915033,761.90226402,0.07617400,822.20708218,0.00078658,0.10385649,867.31588537,-0.05667318,-0.04718331,0.00000000,0.00000000,0.00000000,0.00000000
156.00000000,2.37729400,11.47260000,0.07959344,762.16135344,0.07658453,822.82440078,0.00082105,0.10429087,867.39687964,-0.05687486,-0.04741600,0.00000000,0.00000000,0.00000000,0.00000000
156.50000000,2.39084900,11.47580000,0.08006667,762.37393963,0.07702277,823.41467973,0.00087648,0.10473084,868.37523369,-0.05710076,-0.04763008,0.00000000,0.00000000,0.00000000,0.00000000
157.00000000,2.40437000,11.48060000,0.08051367,762.69281891,0.07743655,824.10001430,0.00082756,0.10518338,868.82945931,-0.05736737,-0.04781601,0.00000000,0.00000000,0.00000000,0.00000000
157.50000000,2.41751800,11.48620000,0.08093056,763.06484475,0.07782230,824.82010656,0.00077150,0.10565265,869.23896450,-0.05765340,-0.04799925,0.00000000,0.00000000,0.00000000,0.00000000
158.00000000,2.43140900,11.49180000,0.08141878,763.43687058,0.07827386,825.59496749,0.00090313,0.10614437,869.83959161,-0.05790785,-0.04823652,0.00000000,0.00000000,0.00000000,0.00000000
158.50000000,2.44442300,11.50140000,0.08186944,764.07462915,0.07869051,826.62899456,0.00083330,0.10657165,870.51096610,-0.05811903,-0.04845262,0.00000000,0.00000000,0.00000000,0.00000000
159.00000000,2.45804400,11.50450000,0.08229378,764.28057203,0.07908266,827.17610758,0.00078429,0.10703287,871.03350972,-0.05839531,-0.04863756,0.00000000,0.00000000,0.00000000,0.00000000
159.50000000,2.47143000,11.50610000,0.08277078,764.38686512,0.07952329,827.65576047,0.00088127,0.10748435,871.48816577,-0.05864759,-0.04883676,0.00000000,0.00000000,0.00000000,0.00000000
160.00000000,2.48515300,11.51570000,0.08323644,765.02462369,0.07995327,828.70255328,0.00085995,0.10795831,872.08213239,-0.05892495,-0.04903336,0.00000000,0.00000000,0.00000000,0.00000000
160.50000000,2.49877400,11.51650000,0.08366833,765.07777024,0.08035189,829.09055215,0.00079725,0.10837978,872.39157647,-0.05912706,-0.04925272,0.00000000,0.00000000,0.00000000,0.00000000
161.00000000,2.51172000,11.52210000,0.08413778,765.44979607,0.08078500,829.85304092,0.00086621,0.10889958,873.14584040,-0.05945545,-0.04944414,0.00000000,0.00000000,0.00000000,0.00000000
161.50000000,2.52517300,11.52850000,0.08457344,765.87496846,0.08118677,830.64765255,0.00080355,0.10934657,873.65741223,-0.05970455,-0.04964202,0.00000000,0.00000000,0.00000000,0.00000000
162.00000000,2.53909900,11.53480000,0.08504667,766.29349752,0.08162300,831.46420517,0.00087245,0.10979538,874.41011118,-0.05991077,-0.04988462,0.00000000,0.00000000,0.00000000,0.00000000
162.50000000,2.55251800,11.53800000,0.08551989,766.50608371,0.08205903,832.05759882,0.00087207,0.11028307,874.71875631,-0.06023294,-0.05005013,0.00000000,0.00000000,0.00000000,0.00000000
163.00000000,2.56566600,11.54120000,0.08597056,766.71866990,0.08247411,832.63389991,0.00083015,0.11071630,875.15924738,-0.06046315,-0.05025315,0.00000000,0.00000000,0.00000000,0.00000000
163.50000000,2.57959300,11.54360000,0.08643633,766.87810954,0.08290292,833.16424144,0.00085763,0.11117856,875.80516506,-0.06070428,-0.05047428,0.00000000,0.00000000,0.00000000,0.00000000
164.00000000,2.59301200,11.55000000,0.08690578,767.30328192,0.08333492,833.98637043,0.00086400,0.11167246,876.05986667,-0.06099644,-0.05067602,0.00000000,0.00000000,0.00000000,0.00000000
164.50000000,2.60690400,11.55560000,0.08736389,767.67530776,0.08375632,834.74240805,0.00084279,0.11213370,876.82544485,-0.06125758,-0.05087612,0.00000000,0.00000000,0.00000000,0.00000000
165.00000000,2.62062700,11.55720000,0.08783722,767.78160085,0.08419153,835.22140394,0.00087042,0.11255637,877.19768050,-0.06147251,-0.05108386,0.00000000,0.00000000,0.00000000,0.00000000
165.50000000,2.63391100,11.56280000,0.08831033,768.15362669,0.08462634,835.98952951,0.00086963,0.11306460,877.82550967,-0.06176056,-0.05130403,0.00000000,0.00000000,0.00000000,0.00000000
166.00000000,2.64770200,11.56280000,0.08874222,768.15362669,0.08502311,836.32128653,0.00079353,0.11350932,878.39773333,-0.06201883,-0.05149049,0.00000000,0.00000000,0.00000000,0.00000000
166.50000000,2.66112000,11.56600000,0.08921922,768.36621288,0.08546113,836.91924877,0.00087605,0.11398415,878.92929605,-0.06226283,-0.05172132,0.00000000,0.00000000,0.00000000,0.00000000
167.00000000,2.67497900,11.56990000,0.08970367,768.62530230,0.08590579,837.57381021,0.00088933,0.11450767,881.78784568,-0.06256441,-0.05194326,0.00000000,0.00000000,0.00000000,0.00000000
167.50000000,2.68856600,11.58670000,0.09015067,769.74137980,0.08631591,839.13407835,0.00082024,0.11494011,879.89369789,-0.06281929,-0.05212081,0.00000000,0.00000000,0.00000000,0.00000000
168.00000000,2.70242400,11.58270000,0.09060133,769.47564706,0.08672923,839.19116665,0.00082663,0.11541670,880.61566864,-0.06306377,-0.05235293,0.00000000,0.00000000,0.00000000,0.00000000
168.50000000,2.71577600,11.58110000,0.09102944,769.36935396,0.08712169,839.40461883,0.00078494,0.11590248,880.74446201,-0.06333812,-0.05256437,0.00000000,0.00000000,0.00000000,0.00000000
169.00000000,2.72970200,11.58830000,0.09153644,769.84767289,0.08758629,840.31679163,0.00092918,0.11638232,881.34958574,-0.06360656,-0.05277576,0.00000000,0.00000000,0.00000000,0.00000000
169.50000000,2.74393200,11.58910000,0.09201722,769.90081944,0.08802665,840.74495423,0.00088073,0.11686925,881.84090051,-0.06389398,-0.05297527,0.00000000,0.00000000,0.00000000,0.00000000
170.00000000,2.75795800,11.59710000,0.09244156,770.43228492,0.08841515,841.65224379,0.00077700,0.11736527,882.46107548,-0.06420542,-0.05315986,0.00000000,0.00000000,0.00000000,0.00000000
170.50000000,2.77154700,11.59940000,0.09295233,770.58508124,0.08888260,842.21276258,0.00093489,0.11783936,882.76070908,-0.06446180,-0.05337756,0.00000000,0.00000000,0.00000000,0.00000000
171.00000000,2.78577700,11.60100000,0.09341811,770.69137434,0.08930867,842.68790678,0.00085215,0.11834060,883.56713361,-0.06475305,-0.05358755,0.00000000,0.00000000,0.00000000,0.00000000
171.50000000,2.79977000,11.60500000,0.09386500,770.95710708,0.08971730,843.32299593,0.00081725,0.11879436,883.84913526,-0.06497713,-0.05381723,0.00000000,0.00000000,0.00000000,0.00000000
172.00000000,2.81403500,11.60820000,0.09436078,771.16969327,0.09017043,843.93786532,0.00090626,0.11928865,884.65029350,-0.06526956,-0.05401909,0.00000000,0.00000000,0.00000000,0.00000000
172.50000000,2.82782600,11.61140000,0.09484144,771.38227946,0.09060955,844.54128906,0.00087825,0.11978422,885.09066123,-0.06554344,-0.05424078,0.00000000,0.00000000,0.00000000,0.00000000
173.00000000,2.84168400,11.61700000,0.09528089,771.75430529,0.09101085,845.28774150,0.00080259,0.12024776,885.26098973,-0.06578874,-0.05445902,0.00000000,0.00000000,0.00000000,0.00000000
173.50000000,2.85560900,11.61860000,0.09579167,771.86059839,0.09147709,845.79841154,0.00093247,0.12074046,886.24339647,-0.06607548,-0.05466499,0.00000000,0.00000000,0.00000000,0.00000000
174.00000000,2.86950100,11.62260000,0.09629489,772.12633112,0.09193621,846.47815039,0.00091825,0.12120203,886.71478874,-0.06630045,-0.05490158,0.00000000,0.00000000,0.00000000,0.00000000
174.50000000,2.88309000,11.62420000,0.09672311,772.23262422,0.09232674,846.92536614,0.00078106,0.12172923,887.30544639,-0.06662256,-0.05510667,0.00000000,0.00000000,0.00000000,0.00000000
175.00000000,2.89782500,11.63610000,0.09722622,773.02317912,0.09278538,848.18130251,0.00091727,0.12219187,887.47552737,-0.06687617,-0.05531570,0.00000000,0.00000000,0.00000000,0.00000000
175.50000000,2.91111100,11.63210000,0.09766944,772.75744638,0.09318925,848.23223686,0.00080773,0.12268608,887.91610173,-0.06716429,-0.05552179,0.00000000,0.00000000,0.00000000,0.00000000
176.00000000,2.92547500,11.63370000,0.09818778,772.86373947,0.09366135,848.74951258,0.00094420,0.12314655,888.44803700,-0.06740040,-0.05574615,0.00000000,0.00000000,0.00000000,0.00000000
176.50000000,2.93960400,11.63930000,0.09868722,773.23576531,0.09411603,849.54425511,0.00090937,0.12367262,889.03884325,-0.06767732,-0.05599531,0.00000000,0.00000000,0.00000000,0.00000000
177.00000000,2.95427400,11.64650000,0.09914544,773.71408424,0.09453301,850.42431099,0.00083395,0.12416725,889.23782482,-0.06796983,-0.05619742,0.00000000,0.00000000,0.00000000,0.00000000
177.50000000,2.96813200,11.65050000,0.09959611,773.97981697,0.09494294,851.06519682,0.00081986,0.12465789,890.22252188,-0.06822472,-0.05643317,0.00000000,0.00000000,0.00000000,0.00000000
178.00000000,2.98283600,11.65130000,0.10012567,774.03296352,0.09542442,851.53353002,0.00096295,0.12515088,890.66336569,-0.06851350,-0.05663738,0.00000000,0.00000000,0.00000000,0.00000000
178.50000000,2.99649000,11.64810000,0.10058378,773.82037733,0.09584075,851.65415420,0.00083266,0.12567598,891.25472596,-0.06880724,-0.05686874,0.00000000,0.00000000,0.00000000,0.00000000
179.00000000,3.01068700,11.65770000,0.10107211,774.45813590,0.09628435,852.73425467,0.00088721,0.12616903,891.57452986,-0.06910560,-0.05706343,0.00000000,0.00000000,0.00000000,0.00000000
179.50000000,3.02522100,11.65530000,0.10156778,774.29869626,0.09673442,852.94249418,0.00090013,0.12666040,892.19711318,-0.06933068,-0.05732971,0.00000000,0.00000000,0.00000000,0.00000000
180.00000000,3.03941700,11.66240000,0.10202600,774.77037187,0.09715030,853.81709383,0.00083177,0.12718547,892.60683062,-0.06965249,-0.05753297,0.00000000,0.00000000,0.00000000,0.00000000
180.50000000,3.05361300,11.66240000,0.10256678,774.77037187,0.09764090,854.23607243,0.00098118,0.12767758,892.98717956,-0.06991357,-0.05776402,0.00000000,0.00000000,0.00000000,0.00000000
181.00000000,3.06760700,11.66560000,0.10304000,774.98295806,0.09807000,854.83720206,0.00085822,0.12820028,893.76072617,-0.07019489,-0.05800540,0.00000000,0.00000000,0.00000000,0.00000000
181.50000000,3.08197300,11.66560000,0.10350200,774.98295806,0.09848876,855.19524419,0.00083751,0.12869334,893.83761506,-0.07045836,-0.05823498,0.00000000,0.00000000,0.00000000,0.00000000
182.00000000,3.09650600,11.66800000,0.10400900,775.14239770,0.09894810,855.76418335,0.00091868,0.12918336,894.46057250,-0.07073132,-0.05845203,0.00000000,0.00000000,0.00000000,0.00000000
182.50000000,3.11090500,11.67600000,0.10450100,775.67386318,0.09939365,856.73255756,0.00089110,0.12970652,894.99166716,-0.07104102,-0.05866550,0.00000000,0.00000000,0.00000000,0.00000000
183.00000000,3.12530500,11.68000000,0.10501167,775.93959592,0.09985589,857.42230612,0.00092449,0.13016469,895.34252673,-0.07127033,-0.05889436,0.00000000,0.00000000,0.00000000,0.00000000
183.50000000,3.13997400,11.68000000,0.10552256,775.93959592,0.10031812,857.81872504,0.00092446,0.13071971,895.96390619,-0.07156141,-0.05915831,0.00000000,0.00000000,0.00000000,0.00000000
184.00000000,3.15427200,11.67920000,0.10598444,775.88644937,0.10073584,858.11834366,0.00083543,0.13120940,896.46575698,-0.07186672,-0.05934269,0.00000000,0.00000000,0.00000000,0.00000000
184.50000000,3.16867000,11.68560000,0.10647644,776.31162175,0.10118059,858.97052302,0.00088951,0.13173149,896.99707121,-0.07215272,-0.05957877,0.00000000,0.00000000,0.00000000,0.00000000
185.00000000,3.18317100,11.68160000,0.10700600,776.04588901,0.10165907,859.08745541,0.00095696,0.13228738,897.25323914,-0.07248258,-0.05980480,0.00000000,0.00000000,0.00000000,0.00000000
185.50000000,3.19730000,11.68800000,0.10748289,776.47106140,0.10208977,859.92841421,0.00086140,0.13277513,897.99893819,-0.07271306,-0.06006207,0.00000000,0.00000000,0.00000000,0.00000000
186.00000000,3.21220600,11.68960000,0.10800489,776.57735449,0.10256100,860.45150538,0.00094246,0.13326438,898.37903850,-0.07300448,-0.06025991,0.00000000,0.00000000,0.00000000,0.00000000
186.50000000,3.22623300,11.69040000,0.10846311,776.63050104,0.10297447,860.86626137,0.00082694,0.13378455,899.08592841,-0.07331849,-0.06046606,0.00000000,0.00000000,0.00000000,0.00000000
187.00000000,3.24069900,11.69430000,0.10896633,776.88959046,0.10342835,861.54440054,0.00090776,0.13427473,899.16845904,-0.07356706,-0.06070767,0.00000000,0.00000000,0.00000000,0.00000000
187.50000000,3.25503100,11.69670000,0.10947722,777.04903010,0.10388893,862.11819945,0.00092117,0.13482687,899.91256700,-0.07386654,-0.06096033,0.00000000,0.00000000,0.00000000,0.00000000
188.00000000,3.26987000,11.69990000,0.10996911,777.26161629,0.10433219,862.73638534,0.00088651,0.13534860,900.13873174,-0.07419075,-0.06115786,0.00000000,0.00000000,0.00000000,0.00000000
188.50000000,3.28447100,11.70310000,0.11043856,777.47420248,0.10475503,863.33733039,0.00084569,0.13583514,900.82428809,-0.07445340,-0.06138173,0.00000000,0.00000000,0.00000000,0.00000000
189.00000000,3.29880400,11.70630000,0.11096811,777.68678867,0.10523181,863.98522265,0.00095355,0.13638815,901.20186718,-0.07478217,-0.06160598,0.00000000,0.00000000,0.00000000,0.00000000
189.50000000,3.31350600,11.70790000,0.11148644,777.79308177,0.10569826,864.50646697,0.00093290,0.13690697,901.84829303,-0.07505458,-0.06185239,0.00000000,0.00000000,0.00000000,0.00000000
190.00000000,3.32817600,11.71110000,0.11200089,778.00566796,0.10616100,865.14299433,0.00092547,0.13745793,902.53197261,-0.07540613,-0.06205180,0.00000000,0.00000000,0.00000000,0.00000000
190.50000000,3.34294600,11.70870000,0.11247411,777.84622832,0.10658646,865.33379143,0.00085094,0.13797845,902.70391403,-0.07568395,-0.06229450,0.00000000,0.00000000,0.00000000,0.00000000
191.00000000,3.35815700,11.71350000,0.11301489,778.16510760,0.10707245,866.10935078,0.00097197,0.13852885,903.38006429,-0.07598415,-0.06254470,0.00000000,0.00000000,0.00000000,0.00000000
191.50000000,3.37275900,11.71590000,0.11349944,778.32454725,0.10750771,866.66395096,0.00087052,0.13904738,903.85064499,-0.07626018,-0.06278720,0.00000000,0.00000000,0.00000000,0.00000000
192.00000000,3.38739400,11.71910000,0.11403278,778.53713344,0.10798656,867.31588537,0.00095771,0.13963213,904.01947464,-0.07665335,-0.06297877,0.00000000,0.00000000,0.00000000,0.00000000
192.50000000,3.40203100,11.71510000,0.11451722,778.27140070,0.10842133,867.39687964,0.00086952,0.14014892,904.73549240,-0.07695680,-0.06319212,0.00000000,0.00000000,0.00000000,0.00000000
193.00000000,3.41737500,11.72310000,0.11501289,778.80286617,0.10886596,868.37523369,0.00088928,0.14063371,905.29179837,-0.07717689,-0.06345683,0.00000000,0.00000000,0.00000000,0.00000000
193.50000000,3.43160600,11.72390000,0.11552000,778.85601272,0.10932066,868.82945931,0.00090940,0.14121665,905.64446955,-0.07750341,-0.06371324,0.00000000,0.00000000,0.00000000,0.00000000
194.00000000,3.44634300,11.72390000,0.11604578,778.85601272,0.10979188,869.23896450,0.00094244,0.14170205,905.96254892,-0.07775826,-0.06394379,0.00000000,0.00000000,0.00000000,0.00000000
194.50000000,3.46131700,11.72620000,0.11659789,779.00880905,0.11028646,869.83959161,0.00098916,0.14221805,906.61757567,-0.07805125,-0.06416680,0.00000000,0.00000000,0.00000000,0.00000000
195.00000000,3.47639200,11.73020000,0.11707867,779.27454179,0.11071694,870.51096610,0.00086096,0.14279961,907.08542875,-0.07835822,-0.06444139,0.00000000,0.00000000,0.00000000,0.00000000
195.50000000,3.49143300,11.73180000,0.11759678,779.38083488,0.11118065,871.03350972,0.00092740,0.14334499,908.25526425,-0.07865237,-0.06469261,0.00000000,0.00000000,0.00000000,0.00000000
196.00000000,3.50630500,11.73260000,0.11810389,779.43398143,0.11163429,871.48816577,0.00090730,0.00000000,0.00000000,0.00000000,0.00000000,0.00000000,0.00000000,0.00000000,0.00000000
196.50000000,3.52138100,11.73500000,0.11863711,779.59342107,0.11211108,872.08213239,0.00095357,0.00000000,0.00000000,0.00000000,0.00000000,0.00000000,0.00000000,0.00000000,0.00000000
197.00000000,3.53615100,11.73420000,0.11911033,779.54027452,0.11253402,872.39157647,0.00084589,0.00000000,0.00000000,0.00000000,0.00000000,0.00000000,0.00000000,0.00000000,0.00000000
197.50000000,3.55142900,11.73820000,0.11969622,779.80600726,0.11305742,873.14584040,0.00104679,0.00000000,0.00000000,0.00000000,0.00000000,0.00000000,0.00000000,0.00000000,0.00000000
198.00000000,3.56633500,11.73980000,0.12019956,779.91230036,0.11350684,873.65741223,0.00089885,0.00000000,0.00000000,0.00000000,0.00000000,0.00000000,0.00000000,0.00000000,0.00000000
198.50000000,3.58154600,11.74460000,0.12070644,780.23117964,0.11395924,874.41011118,0.00090479,0.00000000,0.00000000,0.00000000,0.00000000,0.00000000,0.00000000,0.00000000,0.00000000
199.00000000,3.59672100,11.74300000,0.12125478,780.12488655,0.11444840,874.71875631,0.00097831,0.00000000,0.00000000,0.00000000,0.00000000,0.00000000,0.00000000,0.00000000,0.00000000
199.50000000,3.61149300,11.74380000,0.12174300,780.17803310,0.11488373,875.15924738,0.00087066,0.00000000,0.00000000,0.00000000,0.00000000,0.00000000,0.00000000,0.00000000,0.00000000
200.00000000,3.62677100,11.74700000,0.12226511,780.39061929,0.11534906,875.80516506,0.00093068,0.00000000,0.00000000,0.00000000,0.00000000,0.00000000,0.00000000,0.00000000,0.00000000
200.50000000,3.64137200,11.74460000,0.12282089,780.23117964,0.11584417,876.05986667,0.00099021,0.00000000,0.00000000,0.00000000,0.00000000,0.00000000,0.00000000,0.00000000,0.00000000
201.00000000,3.65702300,11.74940000,0.12334300,780.55005893,0.11630906,876.82544485,0.00092978,0.00000000,0.00000000,0.00000000,0.00000000,0.00000000,0.00000000,0.00000000,0.00000000
201.50000000,3.67203000,11.74940000,0.12381989,780.55005893,0.11673350,877.19768050,0.00084887,0.00000000,0.00000000,0.00000000,0.00000000,0.00000000,0.00000000,0.00000000,0.00000000
202.00000000,3.68737600,11.75180000,0.12439456,780.70949857,0.11724472,877.82550967,0.00102244,0.00000000,0.00000000,0.00000000,0.00000000,0.00000000,0.00000000,0.00000000,0.00000000
202.50000000,3.70251900,11.75420000,0.12489778,780.86893822,0.11769217,878.39773333,0.00089490,0.00000000,0.00000000,0.00000000,0.00000000,0.00000000,0.00000000,0.00000000,0.00000000
203.00000000,3.71810000,11.75570000,0.12543489,780.96858799,0.11816953,878.92929605,0.00095472,0.00000000,0.00000000,0.00000000,0.00000000,0.00000000,0.00000000,0.00000000,0.00000000
203.50000000,3.73344600,11.78760000,0.12603956,783.08780658,0.11870666,881.78784568,0.00107426,0.00000000,0.00000000,0.00000000,0.00000000,0.00000000,0.00000000,0.00000000,0.00000000
204.00000000,3.74889200,11.75730000,0.12651644,781.07488109,0.11913008,879.89369789,0.00084684,0.00000000,0.00000000,0.00000000,0.00000000,0.00000000,0.00000000,0.00000000,0.00000000
204.50000000,3.76444100,11.76130000,0.12705733,781.34061383,0.11961011,880.61566864,0.00096006,0.00000000,0.00000000,0.00000000,0.00000000,0.00000000,0.00000000,0.00000000,0.00000000
205.00000000,3.78012400,11.75730000,0.12760567,781.07488109,0.12009651,880.74446201,0.00097280,0.00000000,0.00000000,0.00000000,0.00000000,0.00000000,0.00000000,0.00000000,0.00000000
205.50000000,3.79536800,11.75970000,0.12815011,781.23432073,0.12057922,881.34958574,0.00096543,0.00000000,0.00000000,0.00000000,0.00000000,0.00000000,0.00000000,0.00000000,0.00000000
206.00000000,3.81108600,11.76050000,0.12870222,781.28746728,0.12106850,881.84090051,0.00097855,0.00000000,0.00000000,0.00000000,0.00000000,0.00000000,0.00000000,0.00000000,0.00000000
206.50000000,3.82643100,11.76290000,0.12926556,781.44690692,0.12156747,882.46107548,0.00099795,0.00000000,0.00000000,0.00000000,0.00000000,0.00000000,0.00000000,0.00000000,0.00000000
207.00000000,3.84167600,11.76130000,0.12980267,781.34061383,0.12204299,882.76070908,0.00095103,0.00000000,0.00000000,0.00000000,0.00000000,0.00000000,0.00000000,0.00000000,0.00000000
207.50000000,3.85735900,11.76610000,0.13037344,781.65949311,0.12254806,883.56713361,0.00101015,0.00000000,0.00000000,0.00000000,0.00000000,0.00000000,0.00000000,0.00000000,0.00000000
208.00000000,3.87277200,11.76450000,0.13088800,781.55320002,0.12300316,883.84913526,0.00091021,0.00000000,0.00000000,0.00000000,0.00000000,0.00000000,0.00000000,0.00000000,0.00000000
208.50000000,3.88835400,11.76930000,0.13145144,781.87207930,0.12350127,884.65029350,0.00099622,0.00000000,0.00000000,0.00000000,0.00000000,0.00000000,0.00000000,0.00000000,0.00000000
209.00000000,3.90380100,11.76930000,0.13201467,781.87207930,0.12399894,885.09066123,0.00099533,0.00000000,0.00000000,0.00000000,0.00000000,0.00000000,0.00000000,0.00000000,0.00000000
209.50000000,3.92002600,11.76610000,0.13254044,781.65949311,0.12446329,885.26098973,0.00092871,0.00000000,0.00000000,0.00000000,0.00000000,0.00000000,0.00000000,0.00000000,0.00000000
210.00000000,3.93547200,11.77330000,0.13310389,782.13781204,0.12496067,886.24339647,0.00099476,0.00000000,0.00000000,0.00000000,0.00000000,0.00000000,0.00000000,0.00000000,0.00000000
210.50000000,3.95115700,11.77410000,0.13362956,782.19095859,0.12542448,886.71478874,0.00092762,0.00000000,0.00000000,0.00000000,0.00000000,0.00000000,0.00000000,0.00000000,0.00000000
211.00000000,3.96663700,11.77570000,0.13423056,782.29725168,0.12595450,887.30544639,0.00106003,0.00000000,0.00000000,0.00000000,0.00000000,0.00000000,0.00000000,0.00000000,0.00000000
211.50000000,3.98259100,11.77250000,0.13475633,782.08466549,0.12641794,887.47552737,0.00092689,0.00000000,0.00000000,0.00000000,0.00000000,0.00000000,0.00000000,0.00000000,0.00000000
212.00000000,3.99851100,11.77250000,0.13531967,782.08466549,0.12691426,887.91610173,0.00099262,0.00000000,0.00000000,0.00000000,0.00000000,0.00000000,0.00000000,0.00000000,0.00000000
212.50000000,4.01439700,11.77410000,0.13584544,782.19095859,0.12737726,888.44803700,0.00092601,0.00000000,0.00000000,0.00000000,0.00000000,0.00000000,0.00000000,0.00000000,0.00000000
213.00000000,4.03014800,11.77570000,0.13644633,782.29725168,0.12790614,889.03884325,0.00105777,0.00000000,0.00000000,0.00000000,0.00000000,0.00000000,0.00000000,0.00000000,0.00000000
213.50000000,4.04593200,11.77250000,0.13700967,782.08466549,0.12840172,889.23782482,0.00099115,0.00000000,0.00000000,0.00000000,0.00000000,0.00000000,0.00000000,0.00000000,0.00000000
