Repository: noberito/ethz

**MODELLING AND CALIBRATING A POLYN YIELD SURFACE FUNCTION**

---

In the context of my research assistant internship at ETH Zurich, I have to implement and find an operationnal strategy to calibrate a yield surface function based on the polyN model which is a homogenous polynomial of degree N.

To make the calibration operationnal please copy paste a folder "{material}_results" containing the csv files for a given material in the lab_data directory and then change the parameters you want in the polyN_optimization/param.txt. Then run polyN_optimization/optimize_polyN.py. The coefficients of the polyN function will be accessible in the polyN_coeff.npy file.

File: lab_data/DP780_results/DATA/UT_15_2.csv (part 3 of 3)
Time[s],Displacement[mm],Force[kN],EngStrain_longi,EngStress[MPa],TrueStrain,TrueStress[MPa],TrueStrainRate[1/s],PlasticStrain_longi,PlasticStress[MPa],PlasticStrain_thick,PlasticStrain_width,R-Value,Thickness[mm],Width[mm], Young's Modulus [MPa]
214.00000000,4.06215600,11.77970000,0.13757300,782.56298442,0.12889705,890.22252188,0.00099066,0.00000000,0.00000000,0.00000000,0.00000000,0.00000000,0.00000000,0.00000000,0.00000000
214.50000000,4.07811100,11.77970000,0.13813633,782.56298442,0.12939213,890.66336569,0.00099017,0.00000000,0.00000000,0.00000000,0.00000000,0.00000000,0.00000000,0.00000000,0.00000000
215.00000000,4.09396300,11.78130000,0.13873733,782.66927752,0.12992005,891.25472596,0.00105583,0.00000000,0.00000000,0.00000000,0.00000000,0.00000000,0.00000000,0.00000000,0.00000000
215.50000000,4.11001900,11.77970000,0.13930067,782.56298442,0.13041462,891.57452986,0.00098916,0.00000000,0.00000000,0.00000000,0.00000000,0.00000000,0.00000000,0.00000000,0.00000000
216.00000000,4.12590400,11.78210000,0.13986400,782.72242407,0.13090896,892.19711318,0.00098867,0.00000000,0.00000000,0.00000000,0.00000000,0.00000000,0.00000000,0.00000000,0.00000000
216.50000000,4.14192600,11.78130000,0.14046489,782.66927752,0.13143598,892.60683062,0.00105404,0.00000000,0.00000000,0.00000000,0.00000000,0.00000000,0.00000000,0.00000000,0.00000000
217.00000000,4.15818400,11.78050000,0.14102833,782.61613097,0.13192990,892.98717956,0.00098785,0.00000000,0.00000000,0.00000000,0.00000000,0.00000000,0.00000000,0.00000000,0.00000000
217.50000000,4.17396900,11.78450000,0.14162911,782.88186371,0.13245629,893.76072617,0.00105277,0.00000000,0.00000000,0.00000000,0.00000000,0.00000000,0.00000000,0.00000000,0.00000000
218.00000000,4.19026200,11.77970000,0.14219256,782.56298442,0.13294971,893.83761506,0.00098684,0.00000000,0.00000000,0.00000000,0.00000000,0.00000000,0.00000000,0.00000000,0.00000000
218.50000000,4.20591100,11.78210000,0.14275578,782.72242407,0.13344269,894.46057250,0.00098597,0.00000000,0.00000000,0.00000000,0.00000000,0.00000000,0.00000000,0.00000000,0.00000000
219.00000000,4.22260800,11.78290000,0.14335667,782.77557061,0.13396838,894.99166716,0.00105137,0.00000000,0.00000000,0.00000000,0.00000000,0.00000000,0.00000000,0.00000000,0.00000000
219.50000000,4.23825800,11.78210000,0.14388256,782.72242407,0.13442823,895.34252673,0.00091969,0.00000000,0.00000000,0.00000000,0.00000000,0.00000000,0.00000000,0.00000000,0.00000000
220.00000000,4.25465100,11.78370000,0.14452100,782.82871716,0.13498621,895.96390619,0.00111596,0.00000000,0.00000000,0.00000000,0.00000000,0.00000000,0.00000000,0.00000000,0.00000000
220.50000000,4.27087600,11.78450000,0.14508433,782.88186371,0.13547829,896.46575698,0.00098416,0.00000000,0.00000000,0.00000000,0.00000000,0.00000000,0.00000000,0.00000000,0.00000000
221.00000000,4.28703200,11.78530000,0.14568522,782.93501026,0.13600291,896.99707121,0.00104924,0.00000000,0.00000000,0.00000000,0.00000000,0.00000000,0.00000000,0.00000000,0.00000000
221.50000000,4.30345900,11.78210000,0.14632367,782.72242407,0.13656001,897.25323914,0.00111421,0.00000000,0.00000000,0.00000000,0.00000000,0.00000000,0.00000000,0.00000000,0.00000000
222.00000000,4.32025800,11.78610000,0.14688700,782.98815680,0.13705132,897.99893819,0.00098261,0.00000000,0.00000000,0.00000000,0.00000000,0.00000000,0.00000000,0.00000000,0.00000000
222.50000000,4.33655000,11.78530000,0.14745033,782.93501026,0.13754238,898.37903850,0.00098213,0.00000000,0.00000000,0.00000000,0.00000000,0.00000000,0.00000000,0.00000000,0.00000000
223.00000000,4.35301000,11.78840000,0.14805122,783.14095313,0.13806592,899.08592841,0.00104707,0.00000000,0.00000000,0.00000000,0.00000000,0.00000000,0.00000000,0.00000000,0.00000000
223.50000000,4.36933600,11.78370000,0.14861456,782.82871716,0.13855648,899.16845904,0.00098113,0.00000000,0.00000000,0.00000000,0.00000000,0.00000000,0.00000000,0.00000000,0.00000000
224.00000000,4.38559500,11.78690000,0.14925300,783.04130335,0.13911217,899.91256700,0.00111137,0.00000000,0.00000000,0.00000000,0.00000000,0.00000000,0.00000000,0.00000000,0.00000000
224.50000000,4.40222500,11.78370000,0.14985400,782.82871716,0.13963498,900.13873174,0.00104562,0.00000000,0.00000000,0.00000000,0.00000000,0.00000000,0.00000000,0.00000000,0.00000000
225.00000000,4.41861700,11.78690000,0.15041733,783.04130335,0.14012478,900.82428809,0.00097959,0.00000000,0.00000000,0.00000000,0.00000000,0.00000000,0.00000000,0.00000000,0.00000000
225.50000000,4.43521400,11.78530000,0.15105578,782.93501026,0.14067959,901.20186718,0.00110963,0.00000000,0.00000000,0.00000000,0.00000000,0.00000000,0.00000000,0.00000000,0.00000000
226.00000000,4.45160600,11.78760000,0.15165667,783.08780658,0.14120149,901.84829303,0.00104379,0.00000000,0.00000000,0.00000000,0.00000000,0.00000000,0.00000000,0.00000000,0.00000000
226.50000000,4.46850700,11.79000000,0.15229511,783.24724622,0.14175570,902.53197261,0.00110843,0.00000000,0.00000000,0.00000000,0.00000000,0.00000000,0.00000000,0.00000000,0.00000000
227.00000000,4.48479900,11.78610000,0.15289600,782.98815680,0.14227704,902.70391403,0.00104267,0.00000000,0.00000000,0.00000000,0.00000000,0.00000000,0.00000000,0.00000000,0.00000000
227.50000000,4.50227400,11.78840000,0.15353444,783.14095313,0.14283066,903.38006429,0.00110724,0.00000000,0.00000000,0.00000000,0.00000000,0.00000000,0.00000000,0.00000000,0.00000000
228.00000000,4.51832900,11.78840000,0.15413533,783.14095313,0.14335143,903.85064499,0.00104155,0.00000000,0.00000000,0.00000000,0.00000000,0.00000000,0.00000000,0.00000000,0.00000000
228.50000000,4.53560100,11.78370000,0.15481133,782.82871716,0.14393698,904.01947464,0.00117110,0.00000000,0.00000000,0.00000000,0.00000000,0.00000000,0.00000000,0.00000000,0.00000000
229.00000000,4.55226500,11.78690000,0.15541222,783.04130335,0.14445718,904.73549240,0.00104040,0.00000000,0.00000000,0.00000000,0.00000000,0.00000000,0.00000000,0.00000000,0.00000000
229.50000000,4.56936800,11.78840000,0.15597556,783.14095313,0.14494462,905.29179837,0.00097488,0.00000000,0.00000000,0.00000000,0.00000000,0.00000000,0.00000000,0.00000000,0.00000000
230.00000000,4.58576100,11.78610000,0.15665156,782.98815680,0.14552924,905.64446955,0.00116923,0.00000000,0.00000000,0.00000000,0.00000000,0.00000000,0.00000000,0.00000000,0.00000000
230.50000000,4.60249200,11.78450000,0.15721489,782.88186371,0.14601616,905.96254892,0.00097384,0.00000000,0.00000000,0.00000000,0.00000000,0.00000000,0.00000000,0.00000000,0.00000000
231.00000000,4.61925800,11.78690000,0.15781578,783.04130335,0.14653528,906.61757567,0.00103824,0.00000000,0.00000000,0.00000000,0.00000000,0.00000000,0.00000000,0.00000000,0.00000000
231.50000000,4.63619200,11.78610000,0.15849189,782.98815680,0.14711906,907.08542875,0.00116757,0.00000000,0.00000000,0.00000000,0.00000000,0.00000000,0.00000000,0.00000000,0.00000000
232.00000000,4.65319300,11.79480000,0.15913033,783.56612551,0.14767001,908.25526425,0.00110190,0.00000000,0.00000000,0.00000000,0.00000000,0.00000000,0.00000000,0.00000000,0.00000000
232.50000000,4.66985700,11.78690000,0.15973111,783.04130335,0.00000000,0.00000000,0.00000000,0.00000000,0.00000000,0.00000000,0.00000000,0.00000000,0.00000000,0.00000000,0.00000000
233.00000000,4.68723100,11.78610000,0.16040711,782.98815680,0.00000000,0.00000000,0.00000000,0.00000000,0.00000000,0.00000000,0.00000000,0.00000000,0.00000000,0.00000000,0.00000000
233.50000000,4.70379200,11.78290000,0.16104556,782.77557061,0.00000000,0.00000000,0.00000000,0.00000000,0.00000000,0.00000000,0.00000000,0.00000000,0.00000000,0.00000000,0.00000000
234.00000000,4.72153800,11.78370000,0.16168411,782.82871716,0.00000000,0.00000000,0.00000000,0.00000000,0.00000000,0.00000000,0.00000000,0.00000000,0.00000000,0.00000000,0.00000000
234.50000000,4.73840400,11.78130000,0.16236011,782.66927752,0.00000000,0.00000000,0.00000000,0.00000000,0.00000000,0.00000000,0.00000000,0.00000000,0.00000000,0.00000000,0.00000000
235.00000000,4.75577900,11.78530000,0.16299856,782.93501026,0.00000000,0.00000000,0.00000000,0.00000000,0.00000000,0.00000000,0.00000000,0.00000000,0.00000000,0.00000000,0.00000000
235.50000000,4.77291400,11.78210000,0.16363700,782.72242407,0.00000000,0.00000000,0.00000000,0.00000000,0.00000000,0.00000000,0.00000000,0.00000000,0.00000000,0.00000000,0.00000000
236.00000000,4.79025500,11.78210000,0.16431300,782.72242407,0.00000000,0.00000000,0.00000000,0.00000000,0.00000000,0.00000000,0.00000000,0.00000000,0.00000000,0.00000000,0.00000000
236.50000000,4.80759500,11.78530000,0.16495144,782.93501026,0.00000000,0.00000000,0.00000000,0.00000000,0.00000000,0.00000000,0.00000000,0.00000000,0.00000000,0.00000000,0.00000000
237.00000000,4.82476500,11.78450000,0.16562744,782.88186371,0.00000000,0.00000000,0.00000000,0.00000000,0.00000000,0.00000000,0.00000000,0.00000000,0.00000000,0.00000000,0.00000000
237.50000000,4.84176700,11.78370000,0.16630344,782.82871716,0.00000000,0.00000000,0.00000000,0.00000000,0.00000000,0.00000000,0.00000000,0.00000000,0.00000000,0.00000000,0.00000000
238.00000000,4.85907200,11.78290000,0.16694189,782.77557061,0.00000000,0.00000000,0.00000000,0.00000000,0.00000000,0.00000000,0.00000000,0.00000000,0.00000000,0.00000000,0.00000000
238.50000000,4.87651400,11.78290000,0.16761789,782.77557061,0.00000000,0.00000000,0.00000000,0.00000000,0.00000000,0.00000000,0.00000000,0.00000000,0.00000000,0.00000000,0.00000000
239.00000000,4.89358300,11.78050000,0.16825633,782.61613097,0.00000000,0.00000000,0.00000000,0.00000000,0.00000000,0.00000000,0.00000000,0.00000000,0.00000000,0.00000000,0.00000000
239.50000000,4.91116000,11.78210000,0.16893233,782.72242407,0.00000000,0.00000000,0.00000000,0.00000000,0.00000000,0.00000000,0.00000000,0.00000000,0.00000000,0.00000000,0.00000000
240.00000000,4.92870200,11.78130000,0.16957089,782.66927752,0.00000000,0.00000000,0.00000000,0.00000000,0.00000000,0.00000000,0.00000000,0.00000000,0.00000000,0.00000000,0.00000000
240.50000000,4.94621100,11.77970000,0.17028444,782.56298442,0.00000000,0.00000000,0.00000000,0.00000000,0.00000000,0.00000000,0.00000000,0.00000000,0.00000000,0.00000000,0.00000000
241.00000000,4.96399000,11.77890000,0.17099789,782.50983787,0.00000000,0.00000000,0.00000000,0.00000000,0.00000000,0.00000000,0.00000000,0.00000000,0.00000000,0.00000000,0.00000000
241.50000000,4.98160000,11.77650000,0.17167400,782.35039823,0.00000000,0.00000000,0.00000000,0.00000000,0.00000000,0.00000000,0.00000000,0.00000000,0.00000000,0.00000000,0.00000000
242.00000000,4.99900700,11.77650000,0.17234989,782.35039823,0.00000000,0.00000000,0.00000000,0.00000000,0.00000000,0.00000000,0.00000000,0.00000000,0.00000000,0.00000000,0.00000000
242.50000000,5.01655000,11.77570000,0.17298844,782.29725168,0.00000000,0.00000000,0.00000000,0.00000000,0.00000000,0.00000000,0.00000000,0.00000000,0.00000000,0.00000000,0.00000000
243.00000000,5.03449700,11.77490000,0.17370200,782.24410514,0.00000000,0.00000000,0.00000000,0.00000000,0.00000000,0.00000000,0.00000000,0.00000000,0.00000000,0.00000000,0.00000000
243.50000000,5.05183700,11.77410000,0.17441556,782.19095859,0.00000000,0.00000000,0.00000000,0.00000000,0.00000000,0.00000000,0.00000000,0.00000000,0.00000000,0.00000000,0.00000000
244.00000000,5.06978600,11.77010000,0.17509156,781.92522585,0.00000000,0.00000000,0.00000000,0.00000000,0.00000000,0.00000000,0.00000000,0.00000000,0.00000000,0.00000000,0.00000000
244.50000000,5.08786800,11.77170000,0.17580522,782.03151895,0.00000000,0.00000000,0.00000000,0.00000000,0.00000000,0.00000000,0.00000000,0.00000000,0.00000000,0.00000000,0.00000000
245.00000000,5.10531000,11.76850000,0.17648111,781.81893275,0.00000000,0.00000000,0.00000000,0.00000000,0.00000000,0.00000000,0.00000000,0.00000000,0.00000000,0.00000000,0.00000000
245.50000000,5.12359600,11.77010000,0.17723222,781.92522585,0.00000000,0.00000000,0.00000000,0.00000000,0.00000000,0.00000000,0.00000000,0.00000000,0.00000000,0.00000000,0.00000000
246.00000000,5.14110500,11.77090000,0.17787067,781.97837240,0.00000000,0.00000000,0.00000000,0.00000000,0.00000000,0.00000000,0.00000000,0.00000000,0.00000000,0.00000000,0.00000000
246.50000000,5.15935700,11.77250000,0.17862189,782.08466549,0.00000000,0.00000000,0.00000000,0.00000000,0.00000000,0.00000000,0.00000000,0.00000000,0.00000000,0.00000000,0.00000000
247.00000000,5.17764400,11.76690000,0.17929778,781.71263966,0.00000000,0.00000000,0.00000000,0.00000000,0.00000000,0.00000000,0.00000000,0.00000000,0.00000000,0.00000000,0.00000000
247.50000000,5.19542200,11.76690000,0.18004889,781.71263966,0.00000000,0.00000000,0.00000000,0.00000000,0.00000000,0.00000000,0.00000000,0.00000000,0.00000000,0.00000000,0.00000000
248.00000000,5.21384400,11.76290000,0.18076256,781.44690692,0.00000000,0.00000000,0.00000000,0.00000000,0.00000000,0.00000000,0.00000000,0.00000000,0.00000000,0.00000000,0.00000000
248.50000000,5.23179200,11.76130000,0.18155122,781.34061383,0.00000000,0.00000000,0.00000000,0.00000000,0.00000000,0.00000000,0.00000000,0.00000000,0.00000000,0.00000000,0.00000000
249.00000000,5.25041500,11.76210000,0.18226478,781.39376037,0.00000000,0.00000000,0.00000000,0.00000000,0.00000000,0.00000000,0.00000000,0.00000000,0.00000000,0.00000000,0.00000000
249.50000000,5.26836400,11.76130000,0.18294078,781.34061383,0.00000000,0.00000000,0.00000000,0.00000000,0.00000000,0.00000000,0.00000000,0.00000000,0.00000000,0.00000000,0.00000000
250.00000000,5.28641300,11.75810000,0.18369189,781.12802764,0.00000000,0.00000000,0.00000000,0.00000000,0.00000000,0.00000000,0.00000000,0.00000000,0.00000000,0.00000000,0.00000000
250.50000000,5.30483400,11.75500000,0.18440544,780.92208476,0.00000000,0.00000000,0.00000000,0.00000000,0.00000000,0.00000000,0.00000000,0.00000000,0.00000000,0.00000000,0.00000000
251.00000000,5.32301900,11.75810000,0.18515656,781.12802764,0.00000000,0.00000000,0.00000000,0.00000000,0.00000000,0.00000000,0.00000000,0.00000000,0.00000000,0.00000000,0.00000000
251.50000000,5.34147400,11.75420000,0.18587011,780.86893822,0.00000000,0.00000000,0.00000000,0.00000000,0.00000000,0.00000000,0.00000000,0.00000000,0.00000000,0.00000000,0.00000000
252.00000000,5.35986200,11.75260000,0.18665878,780.76264512,0.00000000,0.00000000,0.00000000,0.00000000,0.00000000,0.00000000,0.00000000,0.00000000,0.00000000,0.00000000,0.00000000
252.50000000,5.37851900,11.74860000,0.18737233,780.49691238,0.00000000,0.00000000,0.00000000,0.00000000,0.00000000,0.00000000,0.00000000,0.00000000,0.00000000,0.00000000,0.00000000
253.00000000,5.39694100,11.75100000,0.18816100,780.65635202,0.00000000,0.00000000,0.00000000,0.00000000,0.00000000,0.00000000,0.00000000,0.00000000,0.00000000,0.00000000,0.00000000
253.50000000,5.41546300,11.74540000,0.18887456,780.28432619,0.00000000,0.00000000,0.00000000,0.00000000,0.00000000,0.00000000,0.00000000,0.00000000,0.00000000,0.00000000,0.00000000
254.00000000,5.43405400,11.74460000,0.18962567,780.23117964,0.00000000,0.00000000,0.00000000,0.00000000,0.00000000,0.00000000,0.00000000,0.00000000,0.00000000,0.00000000,0.00000000
254.50000000,5.45237400,11.74540000,0.19033933,780.28432619,0.00000000,0.00000000,0.00000000,0.00000000,0.00000000,0.00000000,0.00000000,0.00000000,0.00000000,0.00000000,0.00000000
255.00000000,5.47157300,11.73980000,0.19109033,779.91230036,0.00000000,0.00000000,0.00000000,0.00000000,0.00000000,0.00000000,0.00000000,0.00000000,0.00000000,0.00000000,0.00000000
255.50000000,5.48985900,11.74220000,0.19187900,780.07174000,0.00000000,0.00000000,0.00000000,0.00000000,0.00000000,0.00000000,0.00000000,0.00000000,0.00000000,0.00000000,0.00000000
256.00000000,5.50915900,11.74060000,0.19263011,779.96544690,0.00000000,0.00000000,0.00000000,0.00000000,0.00000000,0.00000000,0.00000000,0.00000000,0.00000000,0.00000000,0.00000000
256.50000000,5.52768100,11.73740000,0.19338133,779.75286071,0.00000000,0.00000000,0.00000000,0.00000000,0.00000000,0.00000000,0.00000000,0.00000000,0.00000000,0.00000000,0.00000000
257.00000000,5.54650900,11.73500000,0.19413244,779.59342107,0.00000000,0.00000000,0.00000000,0.00000000,0.00000000,0.00000000,0.00000000,0.00000000,0.00000000,0.00000000,0.00000000
257.50000000,5.56520000,11.73100000,0.19488356,779.32768833,0.00000000,0.00000000,0.00000000,0.00000000,0.00000000,0.00000000,0.00000000,0.00000000,0.00000000,0.00000000,0.00000000
258.00000000,5.58396000,11.73180000,0.19563467,779.38083488,0.00000000,0.00000000,0.00000000,0.00000000,0.00000000,0.00000000,0.00000000,0.00000000,0.00000000,0.00000000,0.00000000
258.50000000,5.60329400,11.72540000,0.19642322,778.95566250,0.00000000,0.00000000,0.00000000,0.00000000,0.00000000,0.00000000,0.00000000,0.00000000,0.00000000,0.00000000,0.00000000
259.00000000,5.62161300,11.72230000,0.19717444,778.74971963,0.00000000,0.00000000,0.00000000,0.00000000,0.00000000,0.00000000,0.00000000,0.00000000,0.00000000,0.00000000,0.00000000
259.50000000,5.64165800,11.72150000,0.19796311,778.69657308,0.00000000,0.00000000,0.00000000,0.00000000,0.00000000,0.00000000,0.00000000,0.00000000,0.00000000,0.00000000,0.00000000
260.00000000,5.66085700,11.72070000,0.19871422,778.64342653,0.00000000,0.00000000,0.00000000,0.00000000,0.00000000,0.00000000,0.00000000,0.00000000,0.00000000,0.00000000,0.00000000
260.50000000,5.67978500,11.71910000,0.19942778,778.53713344,0.00000000,0.00000000,0.00000000,0.00000000,0.00000000,0.00000000,0.00000000,0.00000000,0.00000000,0.00000000,0.00000000
261.00000000,5.69891500,11.71670000,0.20017878,778.37769379,0.00000000,0.00000000,0.00000000,0.00000000,0.00000000,0.00000000,0.00000000,0.00000000,0.00000000,0.00000000,0.00000000
261.50000000,5.71811400,11.71510000,0.20092989,778.27140070,0.00000000,0.00000000,0.00000000,0.00000000,0.00000000,0.00000000,0.00000000,0.00000000,0.00000000,0.00000000,0.00000000
262.00000000,5.73755000,11.71110000,0.20168100,778.00566796,0.00000000,0.00000000,0.00000000,0.00000000,0.00000000,0.00000000,0.00000000,0.00000000,0.00000000,0.00000000,0.00000000
262.50000000,5.75627500,11.71030000,0.20239456,777.95252141,0.00000000,0.00000000,0.00000000,0.00000000,0.00000000,0.00000000,0.00000000,0.00000000,0.00000000,0.00000000,0.00000000
263.00000000,5.77567700,11.70710000,0.20314578,777.73993522,0.00000000,0.00000000,0.00000000,0.00000000,0.00000000,0.00000000,0.00000000,0.00000000,0.00000000,0.00000000,0.00000000
263.50000000,5.79474100,11.69990000,0.20389678,777.26161629,0.00000000,0.00000000,0.00000000,0.00000000,0.00000000,0.00000000,0.00000000,0.00000000,0.00000000,0.00000000,0.00000000
264.00000000,5.81434500,11.69750000,0.20468544,777.10217665,0.00000000,0.00000000,0.00000000,0.00000000,0.00000000,0.00000000,0.00000000,0.00000000,0.00000000,0.00000000,0.00000000
264.50000000,5.83381400,11.69270000,0.20543656,776.78329736,0.00000000,0.00000000,0.00000000,0.00000000,0.00000000,0.00000000,0.00000000,0.00000000,0.00000000,0.00000000,0.00000000
265.00000000,5.85314800,11.69430000,0.20615011,776.88959046,0.00000000,0.00000000,0.00000000,0.00000000,0.00000000,0.00000000,0.00000000,0.00000000,0.00000000,0.00000000,0.00000000
265.50000000,5.87309000,11.68960000,0.20690122,776.57735449,0.00000000,0.00000000,0.00000000,0.00000000,0.00000000,0.00000000,0.00000000,0.00000000,0.00000000,0.00000000,0.00000000
266.00000000,5.89283000,11.68400000,0.20761478,776.20532866,0.00000000,0.00000000,0.00000000,0.00000000,0.00000000,0.00000000,0.00000000,0.00000000,0.00000000,0.00000000,0.00000000
266.50000000,5.91233300,11.68320000,0.20832833,776.15218211,0.00000000,0.00000000,0.00000000,0.00000000,0.00000000,0.00000000,0.00000000,0.00000000,0.00000000,0.00000000,0.00000000
267.00000000,5.93197100,11.67280000,0.20907944,775.46127699,0.00000000,0.00000000,0.00000000,0.00000000,0.00000000,0.00000000,0.00000000,0.00000000,0.00000000,0.00000000,0.00000000
267.50000000,5.95164300,11.67440000,0.20979289,775.56757009,0.00000000,0.00000000,0.00000000,0.00000000,0.00000000,0.00000000,0.00000000,0.00000000,0.00000000,0.00000000,0.00000000
268.00000000,5.97131500,11.66880000,0.21050644,775.19554425,0.00000000,0.00000000,0.00000000,0.00000000,0.00000000,0.00000000,0.00000000,0.00000000,0.00000000,0.00000000,0.00000000
268.50000000,5.99108800,11.66240000,0.21122000,774.77037187,0.00000000,0.00000000,0.00000000,0.00000000,0.00000000,0.00000000,0.00000000,0.00000000,0.00000000,0.00000000,0.00000000
269.00000000,6.01130100,11.66090000,0.21189600,774.67072209,0.00000000,0.00000000,0.00000000,0.00000000,0.00000000,0.00000000,0.00000000,0.00000000,0.00000000,0.00000000,0.00000000
269.50000000,6.03066800,11.65210000,0.21257200,774.08611007,0.00000000,0.00000000,0.00000000,0.00000000,0.00000000,0.00000000,0.00000000,0.00000000,0.00000000,0.00000000,0.00000000
270.00000000,6.05030700,11.64650000,0.21324800,773.71408424,0.00000000,0.00000000,0.00000000,0.00000000,0.00000000,0.00000000,0.00000000,0.00000000,0.00000000,0.00000000,0.00000000
270.50000000,6.07031700,11.64170000,0.21392400,773.39520495,0.00000000,0.00000000,0.00000000,0.00000000,0.00000000,0.00000000,0.00000000,0.00000000,0.00000000,0.00000000,0.00000000
271.00000000,6.08998900,11.63530000,0.21456233,772.97003257,0.00000000,0.00000000,0.00000000,0.00000000,0.00000000,0.00000000,0.00000000,0.00000000,0.00000000,0.00000000,0.00000000
271.50000000,6.11013400,11.63050000,0.21523833,772.65115328,0.00000000,0.00000000,0.00000000,0.00000000,0.00000000,0.00000000,0.00000000,0.00000000,0.00000000,0.00000000,0.00000000
272.00000000,6.13004300,11.62420000,0.21583922,772.23262422,0.00000000,0.00000000,0.00000000,0.00000000,0.00000000,0.00000000,0.00000000,0.00000000,0.00000000,0.00000000,0.00000000
272.50000000,6.15035700,11.62020000,0.21647767,771.96689148,0.00000000,0.00000000,0.00000000,0.00000000,0.00000000,0.00000000,0.00000000,0.00000000,0.00000000,0.00000000,0.00000000
273.00000000,6.17070500,11.61300000,0.21715356,771.48857255,0.00000000,0.00000000,0.00000000,0.00000000,0.00000000,0.00000000,0.00000000,0.00000000,0.00000000,0.00000000,0.00000000
273.50000000,6.19041100,11.60660000,0.21779211,771.06340017,0.00000000,0.00000000,0.00000000,0.00000000,0.00000000,0.00000000,0.00000000,0.00000000,0.00000000,0.00000000,0.00000000
274.00000000,6.21059000,11.59940000,0.21831778,770.58508124,0.00000000,0.00000000,0.00000000,0.00000000,0.00000000,0.00000000,0.00000000,0.00000000,0.00000000,0.00000000,0.00000000
274.50000000,6.23097200,11.59630000,0.21891867,770.37913837,0.00000000,0.00000000,0.00000000,0.00000000,0.00000000,0.00000000,0.00000000,0.00000000,0.00000000,0.00000000,0.00000000
275.00000000,6.25091400,11.57950000,0.21951956,769.26306087,0.00000000,0.00000000,0.00000000,0.00000000,0.00000000,0.00000000,0.00000000,0.00000000,0.00000000,0.00000000,0.00000000
275.50000000,6.27126200,11.57710000,0.22008289,769.10362123,0.00000000,0.00000000,0.00000000,0.00000000,0.00000000,0.00000000,0.00000000,0.00000000,0.00000000,0.00000000,0.00000000
276.00000000,6.29117000,11.56910000,0.22068367,768.57215575,0.00000000,0.00000000,0.00000000,0.00000000,0.00000000,0.00000000,0.00000000,0.00000000,0.00000000,0.00000000,0.00000000
276.50000000,6.31175500,11.56670000,0.22124700,768.41271611,0.00000000,0.00000000,0.00000000,0.00000000,0.00000000,0.00000000,0.00000000,0.00000000,0.00000000,0.00000000,0.00000000
277.00000000,6.33173100,11.55720000,0.22177278,767.78160085,0.00000000,0.00000000,0.00000000,0.00000000,0.00000000,0.00000000,0.00000000,0.00000000,0.00000000,0.00000000,0.00000000
277.50000000,6.35248500,11.54360000,0.22222344,766.87810954,0.00000000,0.00000000,0.00000000,0.00000000,0.00000000,0.00000000,0.00000000,0.00000000,0.00000000,0.00000000,0.00000000
278.00000000,6.37273100,11.54040000,0.22274911,766.66552335,0.00000000,0.00000000,0.00000000,0.00000000,0.00000000,0.00000000,0.00000000,0.00000000,0.00000000,0.00000000,0.00000000
278.50000000,6.39287700,11.53010000,0.22323733,765.98126155,0.00000000,0.00000000,0.00000000,0.00000000,0.00000000,0.00000000,0.00000000,0.00000000,0.00000000,0.00000000,0.00000000
279.00000000,6.41383300,11.52050000,0.22372556,765.34350298,0.00000000,0.00000000,0.00000000,0.00000000,0.00000000,0.00000000,0.00000000,0.00000000,0.00000000,0.00000000,0.00000000
279.50000000,6.43387700,11.50610000,0.22410111,764.38686512,0.00000000,0.00000000,0.00000000,0.00000000,0.00000000,0.00000000,0.00000000,0.00000000,0.00000000,0.00000000,0.00000000
280.00000000,6.45527300,11.49820000,0.22458922,763.86204296,0.00000000,0.00000000,0.00000000,0.00000000,0.00000000,0.00000000,0.00000000,0.00000000,0.00000000,0.00000000,0.00000000
280.50000000,6.47595800,11.48380000,0.22500233,762.90540510,0.00000000,0.00000000,0.00000000,0.00000000,0.00000000,0.00000000,0.00000000,0.00000000,0.00000000,0.00000000,0.00000000
281.00000000,6.49610400,11.47420000,0.22549056,762.26764653,0.00000000,0.00000000,0.00000000,0.00000000,0.00000000,0.00000000,0.00000000,0.00000000,0.00000000,0.00000000,0.00000000
281.50000000,6.51692500,11.46630000,0.22586611,761.74282437,0.00000000,0.00000000,0.00000000,0.00000000,0.00000000,0.00000000,0.00000000,0.00000000,0.00000000,0.00000000,0.00000000
282.00000000,6.53717200,11.45510000,0.22620400,760.99877271,0.00000000,0.00000000,0.00000000,0.00000000,0.00000000,0.00000000,0.00000000,0.00000000,0.00000000,0.00000000,0.00000000
282.50000000,6.55785800,11.44470000,0.22657956,760.30786759,0.00000000,0.00000000,0.00000000,0.00000000,0.00000000,0.00000000,0.00000000,0.00000000,0.00000000,0.00000000,0.00000000
283.00000000,6.57827300,11.42400000,0.22695511,758.93270067,0.00000000,0.00000000,0.00000000,0.00000000,0.00000000,0.00000000,0.00000000,0.00000000,0.00000000,0.00000000,0.00000000
283.50000000,6.59912800,11.41680000,0.22733067,758.45438174,0.00000000,0.00000000,0.00000000,0.00000000,0.00000000,0.00000000,0.00000000,0.00000000,0.00000000,0.00000000,0.00000000
284.00000000,6.61998300,11.40410000,0.22763111,757.61068029,0.00000000,0.00000000,0.00000000,0.00000000,0.00000000,0.00000000,0.00000000,0.00000000,0.00000000,0.00000000,0.00000000
284.50000000,6.64077000,11.38730000,0.22789400,756.49460279,0.00000000,0.00000000,0.00000000,0.00000000,0.00000000,0.00000000,0.00000000,0.00000000,0.00000000,0.00000000,0.00000000
285.00000000,6.66172600,11.37380000,0.22819444,755.59775480,0.00000000,0.00000000,0.00000000,0.00000000,0.00000000,0.00000000,0.00000000,0.00000000,0.00000000,0.00000000,0.00000000
285.50000000,6.68254800,11.35700000,0.22845733,754.48167730,0.00000000,0.00000000,0.00000000,0.00000000,0.00000000,0.00000000,0.00000000,0.00000000,0.00000000,0.00000000,0.00000000
286.00000000,6.70360600,11.34350000,0.22872011,753.58482931,0.00000000,0.00000000,0.00000000,0.00000000,0.00000000,0.00000000,0.00000000,0.00000000,0.00000000,0.00000000,0.00000000
286.50000000,6.72476500,11.32750000,0.22894544,752.52189835,0.00000000,0.00000000,0.00000000,0.00000000,0.00000000,0.00000000,0.00000000,0.00000000,0.00000000,0.00000000,0.00000000
287.00000000,6.74504500,11.31240000,0.22920833,751.51875727,0.00000000,0.00000000,0.00000000,0.00000000,0.00000000,0.00000000,0.00000000,0.00000000,0.00000000,0.00000000,0.00000000
287.50000000,6.76640700,11.29080000,0.22943367,750.08380048,0.00000000,0.00000000,0.00000000,0.00000000,0.00000000,0.00000000,0.00000000,0.00000000,0.00000000,0.00000000,0.00000000
288.00000000,6.78800500,11.27250000,0.22962144,748.86807320,0.00000000,0.00000000,0.00000000,0.00000000,0.00000000,0.00000000,0.00000000,0.00000000,0.00000000,0.00000000,0.00000000
288.50000000,6.80882700,11.25570000,0.22980922,747.75199570,0.00000000,0.00000000,0.00000000,0.00000000,0.00000000,0.00000000,0.00000000,0.00000000,0.00000000,0.00000000,0.00000000
289.00000000,6.83052600,11.23580000,0.22995944,746.42997533,0.00000000,0.00000000,0.00000000,0.00000000,0.00000000,0.00000000,0.00000000,0.00000000,0.00000000,0.00000000,0.00000000
289.50000000,6.85168600,11.21830000,0.23014722,745.26739460,0.00000000,0.00000000,0.00000000,0.00000000,0.00000000,0.00000000,0.00000000,0.00000000,0.00000000,0.00000000,0.00000000
290.00000000,6.87308100,11.19590000,0.23025989,743.77929126,0.00000000,0.00000000,0.00000000,0.00000000,0.00000000,0.00000000,0.00000000,0.00000000,0.00000000,0.00000000,0.00000000
290.50000000,6.89410500,11.17200000,0.23037256,742.19153815,0.00000000,0.00000000,0.00000000,0.00000000,0.00000000,0.00000000,0.00000000,0.00000000,0.00000000,0.00000000,0.00000000
291.00000000,6.91577100,11.14570000,0.23048522,740.44434540,0.00000000,0.00000000,0.00000000,0.00000000,0.00000000,0.00000000,0.00000000,0.00000000,0.00000000,0.00000000,0.00000000
291.50000000,6.93787600,11.12730000,0.23063544,739.22197480,0.00000000,0.00000000,0.00000000,0.00000000,0.00000000,0.00000000,0.00000000,0.00000000,0.00000000,0.00000000,0.00000000
292.00000000,6.95923800,11.09460000,0.23071056,737.04960966,0.00000000,0.00000000,0.00000000,0.00000000,0.00000000,0.00000000,0.00000000,0.00000000,0.00000000,0.00000000,0.00000000
292.50000000,6.98093600,11.07470000,0.23078578,735.72758929,0.00000000,0.00000000,0.00000000,0.00000000,0.00000000,0.00000000,0.00000000,0.00000000,0.00000000,0.00000000,0.00000000
293.00000000,7.00256900,11.04040000,0.23086089,733.44893106,0.00000000,0.00000000,0.00000000,0.00000000,0.00000000,0.00000000,0.00000000,0.00000000,0.00000000,0.00000000,0.00000000
293.50000000,7.02426800,11.01250000,0.23089844,731.59544521,0.00000000,0.00000000,0.00000000,0.00000000,0.00000000,0.00000000,0.00000000,0.00000000,0.00000000,0.00000000,0.00000000
294.00000000,7.04630500,10.98060000,0.23093600,729.47622662,0.00000000,0.00000000,0.00000000,0.00000000,0.00000000,0.00000000,0.00000000,0.00000000,0.00000000,0.00000000,0.00000000
294.50000000,7.06857900,10.94950000,0.23093600,727.41015458,0.00000000,0.00000000,0.00000000,0.00000000,0.00000000,0.00000000,0.00000000,0.00000000,0.00000000,0.00000000,0.00000000
295.00000000,7.09054800,10.92240000,0.23101111,725.60981528,0.00000000,0.00000000,0.00000000,0.00000000,0.00000000,0.00000000,0.00000000,0.00000000,0.00000000,0.00000000,0.00000000
295.50000000,7.11272100,10.88330000,0.23097356,723.01227776,0.00000000,0.00000000,0.00000000,0.00000000,0.00000000,0.00000000,0.00000000,0.00000000,0.00000000,0.00000000,0.00000000
296.00000000,7.13489200,10.85060000,0.23101111,720.83991263,0.00000000,0.00000000,0.00000000,0.00000000,0.00000000,0.00000000,0.00000000,0.00000000,0.00000000,0.00000000,0.00000000
296.50000000,7.15730100,10.80120000,0.23097356,717.55811331,0.00000000,0.00000000,0.00000000,0.00000000,0.00000000,0.00000000,0.00000000,0.00000000,0.00000000,0.00000000,0.00000000
297.00000000,7.18075700,10.76130000,0.23101111,714.90742924,0.00000000,0.00000000,0.00000000,0.00000000,0.00000000,0.00000000,0.00000000,0.00000000,0.00000000,0.00000000,0.00000000
297.50000000,7.20353600,10.71270000,0.23101111,711.67877647,0.00000000,0.00000000,0.00000000,0.00000000,0.00000000,0.00000000,0.00000000,0.00000000,0.00000000,0.00000000,0.00000000
298.00000000,7.22712700,10.66560000,0.23097356,708.54977348,0.00000000,0.00000000,0.00000000,0.00000000,0.00000000,0.00000000,0.00000000,0.00000000,0.00000000,0.00000000,0.00000000
298.50000000,7.25162900,10.60420000,0.23093600,704.47077595,0.00000000,0.00000000,0.00000000,0.00000000,0.00000000,0.00000000,0.00000000,0.00000000,0.00000000,0.00000000,0.00000000
