Repository: noberito/ethz

**MODELLING AND CALIBRATING A POLYN YIELD SURFACE FUNCTION**

---

In the context of my research assistant internship at ETH Zurich, I have to implement and find an operationnal strategy to calibrate a yield surface function based on the polyN model which is a homogenous polynomial of degree N.

To make the calibration operationnal please copy paste a folder "{material}_results" containing the csv files for a given material in the lab_data directory and then change the parameters you want in the polyN_optimization/param.txt. Then run polyN_optimization/optimize_polyN.py. The coefficients of the polyN function will be accessible in the polyN_coeff.npy file.

File: polyN_optimization/AA7020-T6_results/DATA/UT_15_2.csv (part 1 of 3)
Time[s],Displacement[mm],Force[kN],EngStrain_longi,EngStress[MPa],TrueStrain,TrueStress[MPa],TrueStrainRate[1/s],PlasticStrain_longi,PlasticStress[MPa],PlasticStrain_thick,PlasticStrain_width,R-Value,Thickness[mm],Width[mm], Young's Modulus [MPa]
0.64000000,0.00000000,-0.01000000,0.00000000,-0.98519644,0.00000000,-0.98519644,0.00000000,0.00064567,314.43371167,0.00041911,-0.00106478,0.70992185,1.01300000,10.02000000,77088.85378323
1.14000000,0.00038100,-0.01300000,0.00000778,-1.28075537,0.00000778,-1.28076533,0.00001556,0.00094610,315.72207968,0.00028554,-0.00123164,0.00000000,0.00000000,0.00000000,0.00000000
1.64000000,0.00175200,-0.01500000,0.00004067,-1.47779466,0.00004067,-1.47785475,0.00006578,0.00132045,317.63177979,0.00006843,-0.00138888,0.00000000,0.00000000,0.00000000,0.00000000
2.14000000,0.00351300,0.00200000,0.00008044,0.19703929,0.00008044,0.19705514,0.00007955,0.00173074,319.35540134,-0.00024222,-0.00148852,0.00000000,0.00000000,0.00000000,0.00000000
2.64000000,0.00618100,0.11300000,0.00016756,11.13271975,0.00016754,11.13458510,0.00017420,0.00199766,321.73128844,-0.00035074,-0.00164692,0.00000000,0.00000000,0.00000000,0.00000000
3.14000000,0.00755900,0.18700000,0.00018089,18.42317340,0.00018087,18.42650594,0.00002666,0.00229394,323.02237604,-0.00052777,-0.00176618,0.00000000,0.00000000,0.00000000,0.00000000
3.64000000,0.00952500,0.28500000,0.00026878,28.07809849,0.00026874,28.08564526,0.00017574,0.00271301,325.45049815,-0.00081535,-0.00189766,0.00000000,0.00000000,0.00000000,0.00000000
4.14000000,0.01285200,0.33300000,0.00038089,32.80704140,0.00038082,32.81953723,0.00022415,0.00308097,326.66749633,-0.00103440,-0.00204657,0.00000000,0.00000000,0.00000000,0.00000000
4.64000000,0.01432700,0.42500000,0.00042033,41.87084863,0.00042025,41.88844834,0.00007886,0.00345430,328.58535312,-0.00126833,-0.00218597,0.00000000,0.00000000,0.00000000,0.00000000
5.14000000,0.01626900,0.47100000,0.00044256,46.40275224,0.00044246,46.42328804,0.00004443,0.00382164,330.10356600,-0.00148158,-0.00234005,0.00000000,0.00000000,0.00000000,0.00000000
5.64000000,0.01976100,0.54800000,0.00057522,53.98876482,0.00057506,54.01982036,0.00026520,0.00410691,331.89503126,-0.00163371,-0.00247321,0.00000000,0.00000000,0.00000000,0.00000000
6.14000000,0.02190300,0.60900000,0.00069222,59.99846309,0.00069198,60.03999536,0.00023385,0.00454950,333.34084842,-0.00190435,-0.00264515,0.00000000,0.00000000,0.00000000,0.00000000
6.64000000,0.02327700,0.68500000,0.00065422,67.48595602,0.00065401,67.53010684,-0.00007595,0.00495948,334.97679179,-0.00216266,-0.00279683,0.00000000,0.00000000,0.00000000,0.00000000
7.14000000,0.02658000,0.74600000,0.00080311,73.49565430,0.00080279,73.55467948,0.00029756,0.00524765,335.97324569,-0.00233436,-0.00291329,0.00000000,0.00000000,0.00000000,0.00000000
7.64000000,0.03009600,0.82700000,0.00099033,81.47574545,0.00098984,81.55643360,0.00037411,0.00560880,337.89482119,-0.00251090,-0.00309790,0.00000000,0.00000000,0.00000000,0.00000000
8.14000000,0.03275500,0.88000000,0.00102600,86.69728657,0.00102547,86.78623799,0.00007126,0.00606445,339.14986786,-0.00281069,-0.00325376,0.00000000,0.00000000,0.00000000,0.00000000
8.64000000,0.03600400,0.99300000,0.00103578,97.83000632,0.00103524,97.93133647,0.00001954,0.00641585,340.67059563,-0.00302022,-0.00339563,0.00000000,0.00000000,0.00000000,0.00000000
9.14000000,0.03883200,1.06600000,0.00122267,105.02194032,0.00122192,105.15034715,0.00037336,0.00683772,341.91628837,-0.00328313,-0.00355459,0.00000000,0.00000000,0.00000000,0.00000000
9.64000000,0.04118800,1.15400000,0.00138433,113.69166898,0.00138338,113.84905615,0.00032291,0.00713833,343.32151084,-0.00338050,-0.00375784,0.00000000,0.00000000,0.00000000,0.00000000
10.14000000,0.04527200,1.22400000,0.00134111,120.58804405,0.00134021,120.74976602,-0.00008633,0.00750107,344.24816420,-0.00357599,-0.00392508,0.00000000,0.00000000,0.00000000,0.00000000
10.64000000,0.04783700,1.30900000,0.00143289,128.96221378,0.00143186,129.14700230,0.00018330,0.00800839,345.72683360,-0.00397927,-0.00402912,0.00000000,0.00000000,0.00000000,0.00000000
11.14000000,0.04959000,1.36000000,0.00169344,133.98671561,0.00169201,134.21361467,0.00052030,0.00835323,346.84944797,-0.00412609,-0.00422714,0.00000000,0.00000000,0.00000000,0.00000000
11.64000000,0.05348800,1.44400000,0.00169756,142.26236569,0.00169612,142.50386396,0.00000821,0.00864462,348.35540912,-0.00426659,-0.00437804,0.00000000,0.00000000,0.00000000,0.00000000
12.14000000,0.05666200,1.51200000,0.00168811,148.96170147,0.00168669,149.21316538,-0.00001886,0.00912475,349.32642202,-0.00459228,-0.00453247,0.00000000,0.00000000,0.00000000,0.00000000
12.64000000,0.05857000,1.59500000,0.00188811,157.13883191,0.00188633,157.43552749,0.00039929,0.00948597,350.85890598,-0.00478902,-0.00469695,0.00000000,0.00000000,0.00000000,0.00000000
13.14000000,0.06190300,1.66100000,0.00203333,163.64112840,0.00203127,163.97386537,0.00028988,0.00986380,351.69525216,-0.00502568,-0.00483812,0.00000000,0.00000000,0.00000000,0.00000000
13.64000000,0.06500600,1.72800000,0.00197233,170.24194454,0.00197039,170.57771840,-0.00012176,0.01024211,353.03481608,-0.00525254,-0.00498957,0.00000000,0.00000000,0.00000000,0.00000000
14.14000000,0.06766600,1.82900000,0.00212878,180.19242857,0.00212652,180.57601821,0.00031225,0.01060580,354.06859697,-0.00547470,-0.00513110,0.00000000,0.00000000,0.00000000,0.00000000
14.64000000,0.07084300,1.87800000,0.00232167,185.01989112,0.00231898,185.44944563,0.00038492,0.01102563,355.32429109,-0.00572490,-0.00530072,0.00000000,0.00000000,0.00000000,0.00000000
15.14000000,0.07328600,1.97800000,0.00232767,194.87185550,0.00232496,195.32545222,0.00001197,0.01143327,356.37541724,-0.00599999,-0.00543328,0.00000000,0.00000000,0.00000000,0.00000000
15.64000000,0.07598300,2.02800000,0.00234156,199.79783769,0.00233882,200.26567543,0.00002771,0.01173023,357.38762107,-0.00617418,-0.00555605,0.00000000,0.00000000,0.00000000,0.00000000
16.14000000,0.08008400,2.11100000,0.00257544,207.97496813,0.00257213,208.51059611,0.00046663,0.01212375,358.63658517,-0.00639371,-0.00573003,0.00000000,0.00000000,0.00000000,0.00000000
16.64000000,0.08245000,2.17600000,0.00265700,214.37874498,0.00265348,214.94834930,0.00016269,0.01258597,359.70987935,-0.00672263,-0.00586334,0.00000000,0.00000000,0.00000000,0.00000000
17.14000000,0.08448700,2.27500000,0.00265022,224.13218972,0.00264672,224.72618983,-0.00001352,0.01293229,361.14522901,-0.00694682,-0.00598547,0.00000000,0.00000000,0.00000000,0.00000000
17.64000000,0.08844200,2.32400000,0.00282511,228.95965227,0.00282113,229.60648872,0.00034882,0.01329534,361.88192854,-0.00715680,-0.00613854,0.00000000,0.00000000,0.00000000,0.00000000
18.14000000,0.09144400,2.42100000,0.00296456,238.51605772,0.00296017,239.22315182,0.00027808,0.01369921,363.13832867,-0.00738639,-0.00631282,0.00000000,0.00000000,0.00000000,0.00000000
18.64000000,0.09333900,2.46900000,0.00299311,243.24500062,0.00298864,243.97305993,0.00005694,0.01404448,364.07155863,-0.00759837,-0.00644611,0.00000000,0.00000000,0.00000000,0.00000000
19.14000000,0.09679400,2.54900000,0.00306800,251.12657213,0.00306330,251.89702845,0.00014933,0.01449697,365.24664590,-0.00791002,-0.00658695,0.00000000,0.00000000,0.00000000,0.00000000
19.64000000,0.09971700,2.61300000,0.00324089,257.43182933,0.00323565,258.26613729,0.00034469,0.01482962,366.27764510,-0.00808431,-0.00674531,0.00000000,0.00000000,0.00000000,0.00000000
20.14000000,0.10267100,2.69300000,0.00330856,265.31340084,0.00330309,266.19120497,0.00013489,0.01517172,367.41383461,-0.00828145,-0.00689027,0.00000000,0.00000000,0.00000000,0.00000000
20.64000000,0.10608200,2.75600000,0.00338756,271.52013840,0.00338183,272.43992795,0.00015747,0.01560350,368.17972335,-0.00860372,-0.00699978,0.00000000,0.00000000,0.00000000,0.00000000
21.14000000,0.10882300,2.83500000,0.00349656,279.30319026,0.00349046,280.27978938,0.00021725,0.01598665,369.53486374,-0.00879714,-0.00718951,0.00000000,0.00000000,0.00000000,0.00000000
21.64000000,0.11227500,2.88200000,0.00363944,283.93361352,0.00363284,284.96697414,0.00028476,0.01633374,370.27068929,-0.00898770,-0.00734603,0.00000000,0.00000000,0.00000000,0.00000000
22.14000000,0.11772300,2.97400000,0.00376733,292.99742076,0.00376025,294.10123971,0.00025483,0.01673473,371.63426013,-0.00924871,-0.00748602,0.00000000,0.00000000,0.00000000,0.00000000
22.64000000,0.12202000,3.03300000,0.00389511,298.81007974,0.00388754,299.97397820,0.00025458,0.01710590,372.48155817,-0.00946163,-0.00764427,0.00000000,0.00000000,0.00000000,0.00000000
23.14000000,0.12943100,3.10000000,0.00410944,305.41089588,0.00410102,306.66596499,0.00042696,0.01748364,373.63574569,-0.00967124,-0.00781240,0.00000000,0.00000000,0.00000000,0.00000000
23.64000000,0.13985400,3.14300000,0.00442167,309.64724056,0.00441192,311.01639745,0.00062179,0.01790329,374.40129048,-0.00996400,-0.00793929,0.00000000,0.00000000,0.00000000,0.00000000
24.14000000,0.15132600,3.17600000,0.00490678,312.89838881,0.00489478,314.43371167,0.00096572,0.01824199,375.44097409,-0.01013797,-0.00810401,0.00000000,0.00000000,0.00000000,0.00000000
24.64000000,0.16374400,3.18800000,0.00522622,314.08062454,0.00521261,315.72207968,0.00063567,0.01862930,376.39834823,-0.01034730,-0.00828200,0.00000000,0.00000000,0.00000000,0.00000000
25.14000000,0.17470800,3.20600000,0.00562856,315.85397812,0.00561277,317.63177979,0.00080032,0.01905397,377.57349198,-0.01061896,-0.00843501,0.00000000,0.00000000,0.00000000,0.00000000
25.64000000,0.18651700,3.22200000,0.00606467,317.43029243,0.00604635,319.35540134,0.00086715,0.01939851,378.41464519,-0.01081887,-0.00857964,0.00000000,0.00000000,0.00000000,0.00000000
26.14000000,0.19649900,3.24500000,0.00636556,319.69624423,0.00634538,321.73128844,0.00059806,0.01976300,379.67005492,-0.01103737,-0.00872563,0.00000000,0.00000000,0.00000000,0.00000000
26.64000000,0.20834300,3.25700000,0.00668133,320.87847996,0.00665911,323.02237604,0.00062746,0.02015615,380.42951248,-0.01123645,-0.00891970,0.00000000,0.00000000,0.00000000,0.00000000
27.14000000,0.21930600,3.28000000,0.00713633,323.14443177,0.00711099,325.45049815,0.00090376,0.02054848,381.49403444,-0.01149297,-0.00905552,0.00000000,0.00000000,0.00000000,0.00000000
27.64000000,0.23131900,3.29100000,0.00752356,324.22814785,0.00749539,326.66749633,0.00076881,0.02092894,382.35149832,-0.01172608,-0.00920287,0.00000000,0.00000000,0.00000000,0.00000000
28.14000000,0.24306100,3.30900000,0.00792589,326.00150144,0.00789464,328.58535312,0.00079850,0.02127733,383.40060211,-0.01190249,-0.00937485,0.00000000,0.00000000,0.00000000,0.00000000
28.64000000,0.25514100,3.32300000,0.00831689,327.38077645,0.00828249,330.10356600,0.00077570,0.02165017,384.25640798,-0.01211848,-0.00953169,0.00000000,0.00000000,0.00000000,0.00000000
29.14000000,0.26739100,3.34000000,0.00862900,329.05561040,0.00859198,331.89503126,0.00061898,0.02206012,385.33073474,-0.01236189,-0.00969823,0.00000000,0.00000000,0.00000000,0.00000000
29.64000000,0.27896400,3.35300000,0.00909522,330.33636577,0.00905411,333.34084842,0.00092425,0.02244861,386.09212913,-0.01260367,-0.00984494,0.00000000,0.00000000,0.00000000,0.00000000
30.14000000,0.29101000,3.36800000,0.00953133,331.81416043,0.00948620,334.97679179,0.00086417,0.02277687,387.23804934,-0.01276247,-0.01001440,0.00000000,0.00000000,0.00000000,0.00000000
30.64000000,0.30265100,3.37700000,0.00983589,332.70083722,0.00978783,335.97324569,0.00060327,0.02316860,388.00192389,-0.01301273,-0.01015587,0.00000000,0.00000000,0.00000000,0.00000000
31.14000000,0.31479900,3.39500000,0.01022689,334.47419081,0.01017495,337.89482119,0.00077423,0.02352192,389.15907198,-0.01318366,-0.01033826,0.00000000,0.00000000,0.00000000,0.00000000
31.64000000,0.32637200,3.40600000,0.01070444,335.55790689,0.01064756,339.14986786,0.00094522,0.02392063,389.92692868,-0.01343378,-0.01048685,0.00000000,0.00000000,0.00000000,0.00000000
32.14000000,0.33892600,3.42000000,0.01108044,336.93718190,0.01101951,340.67059563,0.00074390,0.02431869,391.00115514,-0.01369089,-0.01062780,0.00000000,0.00000000,0.00000000,0.00000000
32.64000000,0.35053200,3.43100000,0.01152411,338.02089799,0.01145821,341.91628837,0.00087742,0.02469300,391.65860408,-0.01390419,-0.01078880,0.00000000,0.00000000,0.00000000,0.00000000
33.14000000,0.36335700,3.44400000,0.01184744,339.30165336,0.01177781,343.32151084,0.00063920,0.02503260,392.71120017,-0.01407830,-0.01095431,0.00000000,0.00000000,0.00000000,0.00000000
33.64000000,0.37526800,3.45200000,0.01222722,340.08981051,0.01215307,344.24816420,0.00075052,0.02543064,393.48120902,-0.01432395,-0.01110669,0.00000000,0.00000000,0.00000000,0.00000000
34.14000000,0.38812700,3.46500000,0.01276111,341.37056588,0.01268037,345.72683360,0.00105460,0.02579308,394.44203307,-0.01455817,-0.01123492,0.00000000,0.00000000,0.00000000,0.00000000
34.64000000,0.39932800,3.47500000,0.01312578,342.35576232,0.01304038,346.84944797,0.00072001,0.02621115,395.32341595,-0.01478452,-0.01142663,0.00000000,0.00000000,0.00000000,0.00000000
35.14000000,0.41211900,3.48900000,0.01344167,343.73503733,0.01335213,348.35540912,0.00062350,0.02654516,396.47878629,-0.01496673,-0.01157843,0.00000000,0.00000000,0.00000000,0.00000000
35.64000000,0.42382600,3.49700000,0.01394167,344.52319448,0.01384538,349.32642202,0.00098649,0.02692946,397.14351196,-0.01521929,-0.01171017,0.00000000,0.00000000,0.00000000,0.00000000
36.14000000,0.43617800,3.51100000,0.01432900,345.90246949,0.01422731,350.85890598,0.00076387,0.02731663,398.11688637,-0.01545738,-0.01185926,0.00000000,0.00000000,0.00000000,0.00000000
36.64000000,0.44805500,3.51800000,0.01472378,346.59210700,0.01461644,351.69525216,0.00077825,0.02770866,398.99053601,-0.01567803,-0.01203063,0.00000000,0.00000000,0.00000000,0.00000000
37.14000000,0.46044000,3.53000000,0.01512611,347.77434273,0.01501285,353.03481608,0.00079283,0.02804495,399.94484857,-0.01585248,-0.01219246,0.00000000,0.00000000,0.00000000,0.00000000
37.64000000,0.47275700,3.53900000,0.01550956,348.66101952,0.01539051,354.06859697,0.00075532,0.02842349,400.71188604,-0.01613252,-0.01229098,0.00000000,0.00000000,0.00000000,0.00000000
38.14000000,0.48500600,3.55000000,0.01595322,349.74473560,0.01582731,355.32429109,0.00087359,0.02881013,401.68774155,-0.01633054,-0.01247959,0.00000000,0.00000000,0.00000000,0.00000000
38.64000000,0.49708700,3.55900000,0.01638189,350.63141240,0.01624915,356.37541724,0.00084369,0.02918033,402.24747390,-0.01655741,-0.01262293,0.00000000,0.00000000,0.00000000,0.00000000
39.14000000,0.50889600,3.56800000,0.01669767,351.51808919,0.01655979,357.38762107,0.00062128,0.02955652,403.42552710,-0.01680582,-0.01275070,0.00000000,0.00000000,0.00000000,0.00000000
39.64000000,0.52107800,3.57900000,0.01711500,352.60180527,0.01697019,358.63658517,0.00082079,0.02989625,404.07647989,-0.01696049,-0.01293576,0.00000000,0.00000000,0.00000000,0.00000000
40.14000000,0.53295500,3.58800000,0.01760000,353.48848207,0.01744691,359.70987935,0.00095345,0.03028438,405.15821392,-0.01721230,-0.01307209,0.00000000,0.00000000,0.00000000,0.00000000
40.64000000,0.54534000,3.60100000,0.01797222,354.76923744,0.01781263,361.14522901,0.00073144,0.03068374,405.93720360,-0.01745772,-0.01322601,0.00000000,0.00000000,0.00000000,0.00000000
41.14000000,0.55701400,3.60700000,0.01835200,355.36035530,0.01818563,361.88192854,0.00074601,0.03101517,406.89448627,-0.01764923,-0.01336593,0.00000000,0.00000000,0.00000000,0.00000000
41.64000000,0.56973800,3.61800000,0.01878067,356.44407138,0.01860649,363.13832867,0.00084171,0.03137734,407.45384206,-0.01785158,-0.01352576,0.00000000,0.00000000,0.00000000,0.00000000
42.14000000,0.58120900,3.62600000,0.01914533,357.23222853,0.01896437,364.07155863,0.00071576,0.03178420,408.44321619,-0.01811353,-0.01367067,0.00000000,0.00000000,0.00000000,0.00000000
42.64000000,0.59396600,3.63600000,0.01962278,358.21742497,0.01943273,365.24664590,0.00093673,0.03215044,409.21088611,-0.01833552,-0.01381492,0.00000000,0.00000000,0.00000000,0.00000000
43.14000000,0.60553800,3.64500000,0.01997622,359.10410177,0.01977932,366.27764510,0.00069316,0.03251738,410.18519250,-0.01853747,-0.01397991,0.00000000,0.00000000,0.00000000,0.00000000
43.64000000,0.61805800,3.65500000,0.02034089,360.08929821,0.02013678,367.41383461,0.00071492,0.03285238,410.83813171,-0.01871281,-0.01413957,0.00000000,0.00000000,0.00000000,0.00000000
44.14000000,0.62963100,3.66100000,0.02079211,360.68041607,0.02057891,368.17972335,0.00088426,0.03322116,411.91740501,-0.01890465,-0.01431650,0.00000000,0.00000000,0.00000000,0.00000000
44.64000000,0.64218500,3.67300000,0.02120200,361.86265179,0.02098036,369.53486374,0.00080292,0.03365300,412.61150018,-0.01921353,-0.01443947,0.00000000,0.00000000,0.00000000,0.00000000
45.14000000,0.65419800,3.67900000,0.02156667,362.45376966,0.02133740,370.27068929,0.00071406,0.03405299,413.49904909,-0.01944717,-0.01460582,0.00000000,0.00000000,0.00000000,0.00000000
45.64000000,0.66634600,3.69100000,0.02199522,363.63600538,0.02175682,371.63426013,0.00083884,0.03433710,414.13275550,-0.01956918,-0.01476793,0.00000000,0.00000000,0.00000000,0.00000000
46.14000000,0.67852700,3.69800000,0.02238633,364.32564289,0.02213944,372.48155817,0.00076524,0.03474262,415.12690483,-0.01983707,-0.01490555,0.00000000,0.00000000,0.00000000,0.00000000
46.64000000,0.69070900,3.70800000,0.02278856,365.31083933,0.02253278,373.63574569,0.00078668,0.03512569,415.90603223,-0.02003982,-0.01508587,0.00000000,0.00000000,0.00000000,0.00000000
47.14000000,0.70275600,3.71400000,0.02322844,365.90195719,0.02296277,374.40129048,0.00085999,0.03546767,416.77172407,-0.02021908,-0.01524859,0.00000000,0.00000000,0.00000000,0.00000000
47.64000000,0.71483600,3.72300000,0.02358944,366.78863399,0.02331551,375.44097409,0.00070549,0.03586391,417.35094269,-0.02044543,-0.01541848,0.00000000,0.00000000,0.00000000,0.00000000
48.14000000,0.72705200,3.73100000,0.02399922,367.57679114,0.02371577,376.39834823,0.00080051,0.03620993,418.42602741,-0.02066898,-0.01554095,0.00000000,0.00000000,0.00000000,0.00000000
48.64000000,0.73886100,3.74100000,0.02445044,368.56198757,0.02415632,377.57349198,0.00088110,0.03659515,419.00159188,-0.02087147,-0.01572368,0.00000000,0.00000000,0.00000000,0.00000000
49.14000000,0.75107700,3.74800000,0.02481511,369.25162508,0.02451222,378.41464519,0.00071180,0.03699965,419.99928228,-0.02114071,-0.01585894,0.00000000,0.00000000,0.00000000,0.00000000
49.64000000,0.76288600,3.75900000,0.02520611,370.33534116,0.02489368,379.67005492,0.00076292,0.03731002,420.75101286,-0.02130021,-0.01600981,0.00000000,0.00000000,0.00000000,0.00000000
50.14000000,0.77503400,3.76500000,0.02561978,370.92645903,0.02529709,380.42951248,0.00080683,0.03769062,421.63643447,-0.02151621,-0.01617441,0.00000000,0.00000000,0.00000000,0.00000000
50.64000000,0.78684400,3.77400000,0.02603700,371.81313582,0.02570381,381.49403444,0.00081343,0.03811805,422.23182099,-0.02177422,-0.01634383,0.00000000,0.00000000,0.00000000,0.00000000
51.14000000,0.79912700,3.78100000,0.02643933,372.50277333,0.02609586,382.35149832,0.00078409,0.03844241,422.99093659,-0.02195185,-0.01649056,0.00000000,0.00000000,0.00000000,0.00000000
51.64000000,0.81066600,3.79000000,0.02681156,373.38945012,0.02645842,383.40060211,0.00072514,0.03881813,423.66880464,-0.02218570,-0.01663243,0.00000000,0.00000000,0.00000000,0.00000000
52.14000000,0.82291500,3.79700000,0.02720633,374.07908763,0.02684282,384.25640798,0.00076879,0.03919798,424.55618455,-0.02237822,-0.01681976,0.00000000,0.00000000,0.00000000,0.00000000
52.64000000,0.83482600,3.80600000,0.02764244,374.96576442,0.02726729,385.33073474,0.00084894,0.03952913,425.31967825,-0.02259191,-0.01693722,0.00000000,0.00000000,0.00000000,0.00000000
53.14000000,0.84700800,3.81200000,0.02805233,375.55688229,0.02766607,386.09212913,0.00079757,0.03993231,426.32196016,-0.02282706,-0.01710524,0.00000000,0.00000000,0.00000000,0.00000000
53.64000000,0.85912200,3.82200000,0.02840578,376.54207873,0.02800981,387.23804934,0.00068748,0.04029805,426.89386391,-0.02301315,-0.01728489,0.00000000,0.00000000,0.00000000,0.00000000
54.14000000,0.87106700,3.82800000,0.02881933,377.13319659,0.02841187,388.00192389,0.00080410,0.04068086,427.78489517,-0.02325224,-0.01742862,0.00000000,0.00000000,0.00000000,0.00000000
54.64000000,0.88304600,3.83800000,0.02919900,378.11839303,0.02878083,389.15907198,0.00073793,0.04109129,428.48077181,-0.02350453,-0.01758676,0.00000000,0.00000000,0.00000000,0.00000000
55.14000000,0.89532900,3.84400000,0.02962011,378.70951089,0.02918991,389.92692868,0.00081816,0.04144891,429.36214134,-0.02372049,-0.01772842,0.00000000,0.00000000,0.00000000,0.00000000
55.64000000,0.90693500,3.85300000,0.03004500,379.59618768,0.02960249,391.00115514,0.00082516,0.04177346,430.02195092,-0.02388331,-0.01789015,0.00000000,0.00000000,0.00000000,0.00000000
56.14000000,0.91915100,3.85800000,0.03043978,380.08878590,0.02998568,391.65860408,0.00076638,0.04218548,430.82401401,-0.02414333,-0.01804215,0.00000000,0.00000000,0.00000000,0.00000000
56.64000000,0.93123100,3.86700000,0.03080444,380.97546270,0.03033951,392.71120017,0.00070766,0.04254685,431.39667603,-0.02434449,-0.01820236,0.00000000,0.00000000,0.00000000,0.00000000
57.14000000,0.94307500,3.87300000,0.03122556,381.56658056,0.03074795,393.48120902,0.00081689,0.04287885,432.26907882,-0.02451021,-0.01836864,0.00000000,0.00000000,0.00000000,0.00000000
57.64000000,0.95505300,3.88100000,0.03161278,382.35473771,0.03112338,394.44203307,0.00075085,0.04330399,432.87034142,-0.02479584,-0.01850815,0.00000000,0.00000000,0.00000000,0.00000000
58.14000000,0.96713300,3.88800000,0.03205644,383.04437522,0.03155336,395.32341595,0.00085996,0.04362727,433.84414297,-0.02497736,-0.01864991,0.00000000,0.00000000,0.00000000,0.00000000
58.64000000,0.97911200,3.89800000,0.03241733,384.02957166,0.03190298,396.47878629,0.00069924,0.04400790,434.53113061,-0.02518657,-0.01882133,0.00000000,0.00000000,0.00000000,0.00000000
59.14000000,0.99122600,3.90300000,0.03282344,384.52216988,0.03229626,397.14351196,0.00078656,0.04441901,435.33615005,-0.02544033,-0.01897868,0.00000000,0.00000000,0.00000000,0.00000000
59.64000000,1.00310300,3.91100000,0.03323700,385.31032703,0.03269659,398.11688637,0.00080066,0.04477583,435.90944784,-0.02568228,-0.01909355,0.00000000,0.00000000,0.00000000,0.00000000
60.14000000,1.01518300,3.91800000,0.03365433,385.99996453,0.03310042,398.99053601,0.00080765,0.04512625,436.68888166,-0.02585523,-0.01927102,0.00000000,0.00000000,0.00000000,0.00000000
60.64000000,1.02685800,3.92600000,0.03401533,386.78812168,0.03344961,399.94484857,0.00069837,0.04550982,437.37908297,-0.02607455,-0.01943527,0.00000000,0.00000000,0.00000000,0.00000000
61.14000000,1.03914100,3.93200000,0.03441756,387.37923955,0.03383852,400.71188604,0.00077783,0.04588114,438.16873529,-0.02629766,-0.01958348,0.00000000,0.00000000,0.00000000,0.00000000
61.64000000,1.05105200,3.94000000,0.03483122,388.16739670,0.03423834,401.68774155,0.00079965,0.04626095,438.85825931,-0.02654404,-0.01971691,0.00000000,0.00000000,0.00000000,0.00000000
62.14000000,1.06299700,3.94400000,0.03522222,388.56147527,0.03461611,402.24747390,0.00075554,0.04664124,439.75739390,-0.02673951,-0.01990173,0.00000000,0.00000000,0.00000000,0.00000000
62.64000000,1.07477200,3.95400000,0.03562822,389.54667171,0.03500822,403.42552710,0.00078422,0.04698306,440.32662070,-0.02693670,-0.02004636,0.00000000,0.00000000,0.00000000,0.00000000
63.14000000,1.08675100,3.95900000,0.03598922,390.03926993,0.03535674,404.07647989,0.00069704,0.04737298,441.02207015,-0.02718713,-0.02018585,0.00000000,0.00000000,0.00000000,0.00000000
63.64000000,1.09869600,3.96800000,0.03640656,390.92594672,0.03575949,405.15821392,0.00080551,0.04775918,441.71635307,-0.02741599,-0.02034319,0.00000000,0.00000000,0.00000000,0.00000000
64.14000000,1.11070800,3.97400000,0.03683144,391.51706459,0.03616937,405.93720360,0.00081976,0.04809562,442.38897440,-0.02758440,-0.02051122,0.00000000,0.00000000,0.00000000,0.00000000
64.64000000,1.12238300,3.98200000,0.03718856,392.30522174,0.03651374,406.89448627,0.00068873,0.04848152,443.08405369,-0.02784029,-0.02064123,0.00000000,0.00000000,0.00000000,0.00000000
65.14000000,1.13442900,3.98600000,0.03757211,392.69930031,0.03688348,407.45384206,0.00073947,0.04887081,443.78113112,-0.02803682,-0.02083398,0.00000000,0.00000000,0.00000000,0.00000000
65.64000000,1.14640800,3.99400000,0.03800822,393.48745746,0.03730371,408.44321619,0.00084046,0.04921965,444.56535312,-0.02822653,-0.02099312,0.00000000,0.00000000,0.00000000,0.00000000
66.14000000,1.15842000,4.00000000,0.03839922,394.07857533,0.03768032,409.21088611,0.00075322,0.04961562,445.26641682,-0.02848199,-0.02113363,0.00000000,0.00000000,0.00000000,0.00000000
66.64000000,1.17077100,4.00800000,0.03879400,394.86673248,0.03806042,410.18519250,0.00076021,0.04996986,446.15890890,-0.02868102,-0.02128884,0.00000000,0.00000000,0.00000000,0.00000000
67.14000000,1.18278400,4.01300000,0.03915122,395.35933070,0.03840425,410.83813171,0.00068765,0.05036478,446.65081382,-0.02890554,-0.02145925,0.00000000,0.00000000,0.00000000,0.00000000
67.64000000,1.19503300,4.02200000,0.03954967,396.24600749,0.03878761,411.91740501,0.00076672,0.05076240,447.45899715,-0.02915107,-0.02161133,0.00000000,0.00000000,0.00000000,0.00000000
68.14000000,1.20660600,4.02700000,0.04000844,396.73860571,0.03922883,412.61150018,0.00088245,0.05109216,448.02726679,-0.02934026,-0.02175190,0.00000000,0.00000000,0.00000000,0.00000000
68.64000000,1.21861800,4.03400000,0.04043700,397.42824322,0.03964082,413.49904909,0.00082397,0.05146475,448.82518448,-0.02953883,-0.02192592,0.00000000,0.00000000,0.00000000,0.00000000
69.14000000,1.23063100,4.03900000,0.04074156,397.92084144,0.03993349,414.13275550,0.00058535,0.05186127,449.42440834,-0.02977620,-0.02208507,0.00000000,0.00000000,0.00000000,0.00000000
69.64000000,1.24271100,4.04700000,0.04117767,398.70899859,0.04035244,415.12690483,0.00083790,0.05221251,450.21368684,-0.02997802,-0.02223449,0.00000000,0.00000000,0.00000000,0.00000000
70.14000000,1.25469000,4.05300000,0.04158756,399.30011645,0.04074604,415.90603223,0.00078720,0.05258179,450.69633231,-0.03020504,-0.02237675,0.00000000,0.00000000,0.00000000,0.00000000
70.64000000,1.26687100,4.06000000,0.04195600,399.98975396,0.04109972,416.77172407,0.00070734,0.05296794,451.50239698,-0.03040001,-0.02256793,0.00000000,0.00000000,0.00000000,0.00000000
71.14000000,1.27891700,4.06400000,0.04237711,400.38383253,0.04150379,417.35094269,0.00080815,0.05334269,452.09345766,-0.03063392,-0.02270877,0.00000000,0.00000000,0.00000000,0.00000000
71.64000000,1.29099800,4.07300000,0.04275300,401.27050933,0.04186433,418.42602741,0.00072108,0.05371437,452.89397995,-0.03088437,-0.02283000,0.00000000,0.00000000,0.00000000,0.00000000
72.14000000,1.30287500,4.07700000,0.04316289,401.66458790,0.04225734,419.00159188,0.00078601,0.05408387,453.58878180,-0.03105566,-0.02302821,0.00000000,0.00000000,0.00000000,0.00000000
72.64000000,1.31495500,4.08500000,0.04359900,402.45274505,0.04267532,419.99928228,0.00083596,0.05443708,454.17127924,-0.03125266,-0.02318442,0.00000000,0.00000000,0.00000000,0.00000000
73.14000000,1.32696700,4.09100000,0.04393356,403.04386292,0.04299584,420.75101286,0.00064105,0.05481820,454.76691510,-0.03151930,-0.02329890,0.00000000,0.00000000,0.00000000,0.00000000
73.64000000,1.33887800,4.09800000,0.04434344,403.73350042,0.04338841,421.63643447,0.00078512,0.05519069,455.46439375,-0.03171982,-0.02347087,0.00000000,0.00000000,0.00000000,0.00000000
74.14000000,1.35085700,4.10200000,0.04479833,404.12757900,0.04382388,422.23182099,0.00087096,0.05554902,456.15583955,-0.03192344,-0.02362558,0.00000000,0.00000000,0.00000000,0.00000000
74.64000000,1.36270000,4.10800000,0.04514800,404.71869686,0.04415850,422.99093659,0.00066924,0.05595286,456.86866095,-0.03216751,-0.02378535,0.00000000,0.00000000,0.00000000,0.00000000
75.14000000,1.37511900,4.11300000,0.04555033,405.21129508,0.04454338,423.66880464,0.00076976,0.05633689,457.46734481,-0.03241158,-0.02392531,0.00000000,0.00000000,0.00000000,0.00000000
75.64000000,1.38689400,4.12000000,0.04596011,405.90093259,0.04493523,424.55618455,0.00078370,0.05669687,458.26648460,-0.03259681,-0.02410006,0.00000000,0.00000000,0.00000000,0.00000000
76.14000000,1.39904200,4.12600000,0.04631733,406.49205045,0.04527670,425.31967825,0.00068293,0.05708201,458.76094405,-0.03282543,-0.02425658,0.00000000,0.00000000,0.00000000,0.00000000
76.64000000,1.41102100,4.13400000,0.04675344,407.28020760,0.04569342,426.32196016,0.00083344,0.05742913,459.44945261,-0.03302479,-0.02440434,0.00000000,0.00000000,0.00000000,0.00000000
77.14000000,1.42310100,4.13800000,0.04714444,407.67428618,0.04606688,426.89386391,0.00074693,0.05781255,460.04951072,-0.03327352,-0.02453903,0.00000000,0.00000000,0.00000000,0.00000000
77.64000000,1.43575600,4.14500000,0.04755800,408.36392368,0.04646174,427.78489517,0.00078972,0.05820484,460.75982109,-0.03350771,-0.02469714,0.00000000,0.00000000,0.00000000,0.00000000
78.14000000,1.44780300,4.15000000,0.04799789,408.85652190,0.04688157,428.48077181,0.00083966,0.05853547,461.33622390,-0.03368925,-0.02484622,0.00000000,0.00000000,0.00000000,0.00000000
78.64000000,1.45964600,4.15700000,0.04838522,409.54615941,0.04725110,429.36214134,0.00073905,0.05891349,462.04080977,-0.03391685,-0.02499664,0.00000000,0.00000000,0.00000000,0.00000000
79.14000000,1.47179400,4.16200000,0.04873489,410.03875763,0.04758457,430.02195092,0.00066695,0.05934663,462.55981934,-0.03416637,-0.02518026,0.00000000,0.00000000,0.00000000,0.00000000
79.64000000,1.48397600,4.16800000,0.04917844,410.62987549,0.04800742,430.82401401,0.00084571,0.05967752,463.34924712,-0.03435844,-0.02531908,0.00000000,0.00000000,0.00000000,0.00000000
80.14000000,1.49588700,4.17200000,0.04956578,411.02395407,0.04837653,431.39667603,0.00073822,0.06002850,463.93666911,-0.03457592,-0.02545257,0.00000000,0.00000000,0.00000000,0.00000000
80.64000000,1.50786500,4.17900000,0.04992667,411.71359157,0.04872032,432.26907882,0.00068757,0.06045135,464.66404259,-0.03482974,-0.02562161,0.00000000,0.00000000,0.00000000,0.00000000
81.14000000,1.51997900,4.18300000,0.05038167,412.10767015,0.04915359,432.87034142,0.00086654,0.06076373,465.23420366,-0.03497835,-0.02578537,0.00000000,0.00000000,0.00000000,0.00000000
81.64000000,1.53222900,4.19100000,0.05073511,412.89582730,0.04949003,433.84414297,0.00067287,0.06118065,465.85369592,-0.03525979,-0.02592086,0.00000000,0.00000000,0.00000000,0.00000000
82.14000000,1.54414000,4.19600000,0.05114489,413.38842552,0.04987994,434.53113061,0.00077983,0.06155693,466.34844786,-0.03549252,-0.02606441,0.00000000,0.00000000,0.00000000,0.00000000
82.64000000,1.55632100,4.20200000,0.05158856,413.97954338,0.05030193,435.33615005,0.00084398,0.06188494,467.03311797,-0.03565213,-0.02623281,0.00000000,0.00000000,0.00000000,0.00000000
83.14000000,1.56816500,4.20600000,0.05197200,414.37362196,0.05066650,435.90944784,0.00072913,0.06229293,467.75584875,-0.03589572,-0.02639721,0.00000000,0.00000000,0.00000000,0.00000000
83.64000000,1.58044800,4.21200000,0.05235178,414.96473982,0.05102745,436.68888166,0.00072190,0.06268485,468.36529961,-0.03614072,-0.02654414,0.00000000,0.00000000,0.00000000,0.00000000
84.14000000,1.59235900,4.21700000,0.05276533,415.45733804,0.05142035,437.37908297,0.00078581,0.06299780,468.83162533,-0.03630156,-0.02669624,0.00000000,0.00000000,0.00000000,0.00000000
84.64000000,1.60447300,4.22300000,0.05316756,416.04845590,0.05180234,438.16873529,0.00076398,0.06341580,469.56044810,-0.03655271,-0.02686309,0.00000000,0.00000000,0.00000000,0.00000000
85.14000000,1.61665400,4.22800000,0.05357744,416.54105412,0.05219146,438.85825931,0.00077824,0.06379479,470.05863688,-0.03680289,-0.02699190,0.00000000,0.00000000,0.00000000,0.00000000
85.64000000,1.62934400,4.23500000,0.05399100,417.23069163,0.05258391,439.75739390,0.00078490,0.06415534,470.86759755,-0.03698681,-0.02716854,0.00000000,0.00000000,0.00000000,0.00000000
86.14000000,1.64108600,4.23900000,0.05435944,417.62477020,0.05293342,440.32662070,0.00069902,0.06454082,471.36961326,-0.03722033,-0.02732048,0.00000000,0.00000000,0.00000000,0.00000000
86.64000000,1.65333500,4.24400000,0.05478056,418.11736842,0.05333274,441.02207015,0.00079864,0.06492284,471.87031553,-0.03744032,-0.02748252,0.00000000,0.00000000,0.00000000,0.00000000
87.14000000,1.66524600,4.24900000,0.05519789,418.60996664,0.05372832,441.71635307,0.00079116,0.06527390,472.56965339,-0.03765529,-0.02761861,0.00000000,0.00000000,0.00000000,0.00000000
87.64000000,1.67739400,4.25400000,0.05556256,419.10256486,0.05407385,442.38897440,0.00069106,0.06567844,473.18834752,-0.03787704,-0.02780140,0.00000000,0.00000000,0.00000000,0.00000000
88.14000000,1.68937300,4.25900000,0.05597989,419.59516308,0.05446914,443.08405369,0.00079058,0.06603064,473.78251749,-0.03807471,-0.02795593,0.00000000,0.00000000,0.00000000,0.00000000
88.64000000,1.70141900,4.26400000,0.05640100,420.08776130,0.05486785,443.78113112,0.00079742,0.06640149,474.27931449,-0.03830274,-0.02809875,0.00000000,0.00000000,0.00000000,0.00000000
89.14000000,1.71366900,4.27000000,0.05678078,420.67887916,0.05522728,444.56535312,0.00071887,0.06681796,475.01160310,-0.03854630,-0.02827166,0.00000000,0.00000000,0.00000000,0.00000000
89.64000000,1.72578200,4.27500000,0.05720933,421.17147738,0.05563273,445.26641682,0.00081089,0.06717127,475.50072942,-0.03873919,-0.02843208,0.00000000,0.00000000,0.00000000,0.00000000
90.14000000,1.73806500,4.28200000,0.05759667,421.86111489,0.05599904,446.15890890,0.00073261,0.06753336,476.10112871,-0.03895320,-0.02858016,0.00000000,0.00000000,0.00000000,0.00000000
90.64000000,1.75014600,4.28500000,0.05802144,422.15667382,0.05640060,446.65081382,0.00080313,0.06794174,476.61730153,-0.03919721,-0.02874452,0.00000000,0.00000000,0.00000000,0.00000000
91.14000000,1.76246300,4.29100000,0.05845378,422.74779168,0.05680914,447.45899715,0.00081708,0.06829175,477.31950468,-0.03939184,-0.02889991,0.00000000,0.00000000,0.00000000,0.00000000
91.64000000,1.77457600,4.29500000,0.05881100,423.14187026,0.05714658,448.02726679,0.00067487,0.06869151,477.93918579,-0.03965979,-0.02903171,0.00000000,0.00000000,0.00000000,0.00000000
92.14000000,1.78675800,4.30100000,0.05921700,423.73298812,0.05752996,448.82518448,0.00076675,0.06908761,478.55753729,-0.03991227,-0.02917534,0.00000000,0.00000000,0.00000000,0.00000000
92.64000000,1.79914300,4.30500000,0.05964567,424.12706670,0.05793458,449.42440834,0.00080924,0.06936382,479.01152351,-0.04000313,-0.02936069,0.00000000,0.00000000,0.00000000,0.00000000
93.14000000,1.81125700,4.31100000,0.06002922,424.71818456,0.05829648,450.21368684,0.00072380,0.06981508,479.65723174,-0.04030440,-0.02951068,0.00000000,0.00000000,0.00000000,0.00000000
93.64000000,1.82313400,4.31400000,0.06042767,425.01374349,0.05867229,450.69633231,0.00075162,0.07018995,480.26651025,-0.04054127,-0.02964868,0.00000000,0.00000000,0.00000000,0.00000000
94.14000000,1.83551900,4.32000000,0.06084878,425.60486135,0.05906932,451.50239698,0.00079407,0.07054044,480.86439084,-0.04072410,-0.02981634,0.00000000,0.00000000,0.00000000,0.00000000
94.64000000,1.84753200,4.32400000,0.06125489,425.99893993,0.05945207,452.09345766,0.00076549,0.07093720,481.37790929,-0.04096120,-0.02997599,0.00000000,0.00000000,0.00000000,0.00000000
95.14000000,1.85964500,4.33000000,0.06166089,426.59005779,0.05983456,452.89397995,0.00076499,0.07133091,482.10467633,-0.04122318,-0.03010773,0.00000000,0.00000000,0.00000000,0.00000000
95.64000000,1.87165800,4.33500000,0.06206322,427.08265601,0.06021345,453.58878180,0.00075779,0.07166323,482.48042932,-0.04139352,-0.03026971,0.00000000,0.00000000,0.00000000,0.00000000
96.14000000,1.88373800,4.33900000,0.06244678,427.47673459,0.06057453,454.17127924,0.00072215,0.07208909,483.11640214,-0.04164672,-0.03044237,0.00000000,0.00000000,0.00000000,0.00000000
96.64000000,1.89608900,4.34300000,0.06286033,427.87081316,0.06096370,454.76691510,0.00077835,0.07240237,483.59070763,-0.04180134,-0.03060103,0.00000000,0.00000000,0.00000000,0.00000000
97.14000000,1.90827100,4.34800000,0.06326633,428.36341138,0.06134562,455.46439375,0.00076383,0.07279892,484.32056265,-0.04203589,-0.03076303,0.00000000,0.00000000,0.00000000,0.00000000
97.64000000,1.92068900,4.35300000,0.06365733,428.85600960,0.06171328,456.15583955,0.00073533,0.07319819,484.83745428,-0.04227295,-0.03092524,0.00000000,0.00000000,0.00000000,0.00000000
98.14000000,1.93270200,4.35800000,0.06409722,429.34860782,0.06212676,456.86866095,0.00082695,0.07356488,485.44621294,-0.04246824,-0.03109664,0.00000000,0.00000000,0.00000000,0.00000000
98.64000000,1.94515400,4.36200000,0.06451456,429.74268639,0.06251888,457.46734481,0.00078424,0.07393276,485.94846345,-0.04268046,-0.03125230,0.00000000,0.00000000,0.00000000,0.00000000
99.14000000,1.95730200,4.36800000,0.06490933,430.33380426,0.06288966,458.26648460,0.00074157,0.07435423,486.58479750,-0.04295196,-0.03140227,0.00000000,0.00000000,0.00000000,0.00000000
99.64000000,1.96951700,4.37100000,0.06532667,430.62936319,0.06328148,458.76094405,0.00078364,0.07471152,487.08254644,-0.04316226,-0.03154926,0.00000000,0.00000000,0.00000000,0.00000000
100.14000000,1.98200300,4.37600000,0.06570644,431.12196141,0.06363791,459.44945261,0.00071285,0.07510172,487.70436000,-0.04338411,-0.03171761,0.00000000,0.00000000,0.00000000,0.00000000
100.64000000,1.99405000,4.38000000,0.06612378,431.51603998,0.06402943,460.04951072,0.00078305,0.07548964,488.21781697,-0.04361402,-0.03187562,0.00000000,0.00000000,0.00000000,0.00000000
101.14000000,2.00629900,4.38500000,0.06655233,432.00863820,0.06443133,460.75982109,0.00080379,0.07582443,488.81315986,-0.04377270,-0.03205172,0.00000000,0.00000000,0.00000000,0.00000000
101.64000000,2.01871800,4.38900000,0.06691333,432.40271678,0.06476974,461.33622390,0.00067683,0.07625139,489.23878594,-0.04404550,-0.03220589,0.00000000,0.00000000,0.00000000,0.00000000
102.14000000,2.03076400,4.39400000,0.06732689,432.89531500,0.06515729,462.04080977,0.00077509,0.07660997,489.84654991,-0.04427328,-0.03233670,0.00000000,0.00000000,0.00000000,0.00000000
102.64000000,2.04308100,4.39700000,0.06779678,433.19087393,0.06559744,462.55981934,0.00088030,0.07695606,490.34070300,-0.04444058,-0.03251547,0.00000000,0.00000000,0.00000000,0.00000000
103.14000000,2.05556700,4.40300000,0.06816156,433.78199179,0.06593900,463.34924712,0.00068312,0.07736582,490.97447982,-0.04469062,-0.03267520,0.00000000,0.00000000,0.00000000,0.00000000
103.64000000,2.06791800,4.40700000,0.06854500,434.17607037,0.06629791,463.93666911,0.00071782,0.07773721,491.37389715,-0.04491615,-0.03282106,0.00000000,0.00000000,0.00000000,0.00000000
104.14000000,2.08026900,4.41200000,0.06900744,434.66866859,0.06673060,464.66404259,0.00086537,0.07809378,492.09005306,-0.04511350,-0.03298027,0.00000000,0.00000000,0.00000000,0.00000000
104.64000000,2.09245100,4.41600000,0.06934967,435.06274716,0.06705068,465.23420366,0.00064016,0.07849560,492.50513992,-0.04532587,-0.03316973,0.00000000,0.00000000,0.00000000,0.00000000
105.14000000,2.10480100,4.42000000,0.06980456,435.45682574,0.06747597,465.85369592,0.00085060,0.07885187,493.22198551,-0.04554877,-0.03330310,0.00000000,0.00000000,0.00000000,0.00000000
105.64000000,2.11671200,4.42300000,0.07021433,435.75238467,0.06785894,466.34844786,0.00076593,0.07923980,493.63079963,-0.04575625,-0.03348355,0.00000000,0.00000000,0.00000000,0.00000000
106.14000000,2.12906300,4.42800000,0.07057533,436.24498289,0.06819620,467.03311797,0.00067452,0.07965200,494.26818420,-0.04602689,-0.03362511,0.00000000,0.00000000,0.00000000,0.00000000
106.64000000,2.14131300,4.43300000,0.07102267,436.73758111,0.06861396,467.75584875,0.00083551,0.07999164,494.65353776,-0.04620146,-0.03379018,0.00000000,0.00000000,0.00000000,0.00000000
107.14000000,2.15390000,4.43700000,0.07145133,437.13165968,0.06901412,468.36529961,0.00080032,0.08040695,495.29323741,-0.04646781,-0.03393915,0.00000000,0.00000000,0.00000000,0.00000000
107.64000000,2.16615000,4.44000000,0.07179344,437.42721861,0.06933336,468.83162533,0.00063849,0.08081134,495.71142677,-0.04670883,-0.03410251,0.00000000,0.00000000,0.00000000,0.00000000
