Repository: noberito/ethz

**MODELLING AND CALIBRATING A POLYN YIELD SURFACE FUNCTION**

---

In the context of my research assistant internship at ETH Zurich, I have to implement and find an operationnal strategy to calibrate a yield surface function based on the polyN model which is a homogenous polynomial of degree N.

To make the calibration operationnal please copy paste a folder "{material}_results" containing the csv files for a given material in the lab_data directory and then change the parameters you want in the polyN_optimization/param.txt. Then run polyN_optimization/optimize_polyN.py. The coefficients of the polyN function will be accessible in the polyN_coeff.npy file.

File: polyN_optimization/AA7020-T6_results/DATA/UT_30_2.csv (part 1 of 2)
Time[s],Displacement[mm],Force[kN],EngStrain_longi,EngStress[MPa],TrueStrain,TrueStress[MPa],TrueStrainRate[1/s],PlasticStrain_longi,PlasticStress[MPa],PlasticStrain_thick,PlasticStrain_width,R-Value,Thickness[mm],Width[mm], Young's Modulus [MPa]
0.64000000,0.00000000,-0.01200000,0.00000000,-1.18577075,0.00000000,-1.18577075,0.00000000,0.00058188,288.84200560,0.00036728,-0.00094915,0.75711853,1.01200000,10.00000000,75829.14149333
1.14000000,0.00003400,-0.01400000,-0.00000778,-1.38339921,-0.00000778,-1.38338845,-0.00001556,0.00094945,291.83956997,0.00013097,-0.00108043,0.00000000,0.00000000,0.00000000,0.00000000
1.64000000,0.00203300,-0.01600000,0.00001511,-1.58102767,0.00001511,-1.58105156,0.00004578,0.00122034,294.51174418,0.00001753,-0.00123788,0.00000000,0.00000000,0.00000000,0.00000000
2.14000000,0.00425800,0.03800000,0.00009089,3.75494071,0.00009088,3.75528199,0.00015155,0.00134639,297.64105415,0.00000456,-0.00135095,0.00000000,0.00000000,0.00000000,0.00000000
2.64000000,0.00726000,0.10800000,0.00016456,10.67193676,0.00016454,10.67369289,0.00014731,0.00172532,300.04945377,-0.00022650,-0.00149882,0.00000000,0.00000000,0.00000000,0.00000000
3.14000000,0.00934300,0.23200000,0.00024667,22.92490119,0.00024664,22.93055599,0.00016419,0.00213305,303.06757945,-0.00052680,-0.00160625,0.00000000,0.00000000,0.00000000,0.00000000
3.64000000,0.01069300,0.28700000,0.00029444,28.35968379,0.00029440,28.36803415,0.00009553,0.00233439,305.32585903,-0.00057093,-0.00176347,0.00000000,0.00000000,0.00000000,0.00000000
4.14000000,0.01376200,0.37200000,0.00038056,36.75889328,0.00038048,36.77288208,0.00017216,0.00262918,308.11355257,-0.00071407,-0.00191511,0.00000000,0.00000000,0.00000000,0.00000000
4.64000000,0.01708500,0.43700000,0.00050078,43.18181818,0.00050065,43.20344268,0.00024034,0.00302181,309.73423707,-0.00099043,-0.00203138,0.00000000,0.00000000,0.00000000,0.00000000
5.14000000,0.01824200,0.53300000,0.00052711,52.66798419,0.00052697,52.69574607,0.00005264,0.00331984,312.82639267,-0.00114647,-0.00217337,0.00000000,0.00000000,0.00000000,0.00000000
5.64000000,0.02058800,0.58200000,0.00059067,57.50988142,0.00059049,57.54385059,0.00012704,0.00367637,314.33874348,-0.00138213,-0.00229424,0.00000000,0.00000000,0.00000000,0.00000000
6.14000000,0.02431700,0.66300000,0.00073356,65.51383399,0.00073329,65.56189203,0.00028559,0.00395565,317.12846169,-0.00150534,-0.00245031,0.00000000,0.00000000,0.00000000,0.00000000
6.64000000,0.02680100,0.72800000,0.00086211,71.93675889,0.00086174,71.99877637,0.00025691,0.00427604,318.53175419,-0.00168230,-0.00259375,0.00000000,0.00000000,0.00000000,0.00000000
7.14000000,0.02902100,0.81100000,0.00085467,80.13833992,0.00085430,80.20683149,-0.00001488,0.00475581,321.08883333,-0.00201715,-0.00273866,0.00000000,0.00000000,0.00000000,0.00000000
7.64000000,0.03217100,0.87800000,0.00094522,86.75889328,0.00094478,86.84089971,0.00018095,0.00506233,322.38990637,-0.00220231,-0.00286002,0.00000000,0.00000000,0.00000000,0.00000000
8.14000000,0.03461400,0.96200000,0.00118367,95.05928854,0.00118297,95.17180705,0.00047638,0.00530882,324.27356719,-0.00230758,-0.00300123,0.00000000,0.00000000,0.00000000,0.00000000
8.64000000,0.03764000,1.03000000,0.00117122,101.77865613,0.00117054,101.89786155,-0.00002486,0.00576679,325.92672508,-0.00261948,-0.00314731,0.00000000,0.00000000,0.00000000,0.00000000
9.14000000,0.04107100,1.11400000,0.00119533,110.07905138,0.00119462,110.21063254,0.00004817,0.00614772,327.75667055,-0.00284799,-0.00329973,0.00000000,0.00000000,0.00000000,0.00000000
9.64000000,0.04293900,1.16600000,0.00141300,115.21739130,0.00141200,115.38019348,0.00043477,0.00644120,329.15772952,-0.00300604,-0.00343516,0.00000000,0.00000000,0.00000000,0.00000000
10.14000000,0.04585200,1.26800000,0.00151567,125.29644269,0.00151452,125.48635033,0.00020503,0.00683048,330.89260809,-0.00325085,-0.00357963,0.00000000,0.00000000,0.00000000,0.00000000
10.64000000,0.05015300,1.33500000,0.00145244,131.91699605,0.00145139,132.10859816,-0.00012626,0.00717192,332.31160817,-0.00342741,-0.00374451,0.00000000,0.00000000,0.00000000,0.00000000
11.14000000,0.05196700,1.41900000,0.00162544,140.21739130,0.00162412,140.44530688,0.00034547,0.00755623,333.84643441,-0.00367041,-0.00388583,0.00000000,0.00000000,0.00000000,0.00000000
11.64000000,0.05419700,1.47000000,0.00185967,145.25691700,0.00185794,145.52704644,0.00046763,0.00803526,335.21332894,-0.00397156,-0.00406370,0.00000000,0.00000000,0.00000000,0.00000000
12.14000000,0.05844800,1.57000000,0.00183189,155.13833992,0.00183021,155.42253612,-0.00005545,0.00826391,336.69795112,-0.00405216,-0.00421175,0.00000000,0.00000000,0.00000000,0.00000000
12.64000000,0.06118600,1.63700000,0.00187589,161.75889328,0.00187413,162.06233499,0.00008784,0.00863929,338.03197084,-0.00426053,-0.00437876,0.00000000,0.00000000,0.00000000,0.00000000
13.14000000,0.06374800,1.70400000,0.00209778,168.37944664,0.00209558,168.73266930,0.00044290,0.00913736,339.61011067,-0.00459412,-0.00454325,0.00000000,0.00000000,0.00000000,0.00000000
13.64000000,0.06668500,1.78800000,0.00218422,176.67984190,0.00218184,177.06574993,0.00017252,0.00949328,340.43631504,-0.00476592,-0.00472735,0.00000000,0.00000000,0.00000000,0.00000000
14.14000000,0.06956200,1.83800000,0.00215189,181.62055336,0.00214958,182.01138061,-0.00006453,0.00980743,342.15519857,-0.00493197,-0.00487545,0.00000000,0.00000000,0.00000000,0.00000000
14.64000000,0.07274300,1.92200000,0.00234822,189.92094862,0.00234547,190.36692521,0.00039179,0.01022055,343.10331304,-0.00515427,-0.00506629,0.00000000,0.00000000,0.00000000,0.00000000
15.14000000,0.07600900,1.98800000,0.00250311,196.44268775,0.00249998,196.93440562,0.00030903,0.01058000,344.73922187,-0.00536063,-0.00521936,0.00000000,0.00000000,0.00000000,0.00000000
15.64000000,0.07793100,2.07200000,0.00247756,204.74308300,0.00247449,205.25034537,-0.00005098,0.01099297,345.68904216,-0.00560386,-0.00538912,0.00000000,0.00000000,0.00000000,0.00000000
16.14000000,0.08117100,2.13800000,0.00257233,211.26482213,0.00256903,211.80826568,0.00018908,0.01134098,347.32317266,-0.00577780,-0.00556318,0.00000000,0.00000000,0.00000000,0.00000000
16.64000000,0.08556700,2.23600000,0.00279911,220.94861660,0.00279520,221.56707633,0.00045234,0.01167157,348.04407065,-0.00594716,-0.00572441,0.00000000,0.00000000,0.00000000,0.00000000
17.14000000,0.08750000,2.28500000,0.00285967,225.79051383,0.00285559,226.43619944,0.00012077,0.01213607,349.51914317,-0.00624171,-0.00589436,0.00000000,0.00000000,0.00000000,0.00000000
17.64000000,0.09015700,2.36700000,0.00286500,233.89328063,0.00286090,234.56338488,0.00001064,0.01254462,350.47075876,-0.00646618,-0.00607844,0.00000000,0.00000000,0.00000000,0.00000000
18.14000000,0.09431700,2.43000000,0.00305256,240.11857708,0.00304791,240.85155237,0.00037400,0.01282239,351.78112464,-0.00656923,-0.00625316,0.00000000,0.00000000,0.00000000,0.00000000
18.64000000,0.09772600,2.50800000,0.00317444,247.82608696,0.00316942,248.61279710,0.00024302,0.01325869,352.84520741,-0.00682228,-0.00643641,0.00000000,0.00000000,0.00000000,0.00000000
19.14000000,0.10114500,2.57100000,0.00321700,254.05138340,0.00321184,254.86866670,0.00008484,0.01364419,354.09438645,-0.00705828,-0.00658590,0.00000000,0.00000000,0.00000000,0.00000000
19.64000000,0.10489500,2.64700000,0.00335811,261.56126482,0.00335249,262.43961661,0.00028130,0.01404330,355.14702083,-0.00727583,-0.00676747,0.00000000,0.00000000,0.00000000,0.00000000
20.14000000,0.10893000,2.69100000,0.00355378,265.90909091,0.00354748,266.85407273,0.00038999,0.01442844,356.39791285,-0.00750830,-0.00692014,0.00000000,0.00000000,0.00000000,0.00000000
20.64000000,0.11546000,2.77400000,0.00373089,274.11067194,0.00372395,275.13334840,0.00035294,0.01477222,357.43237389,-0.00765233,-0.00711989,0.00000000,0.00000000,0.00000000,0.00000000
21.14000000,0.12321500,2.82400000,0.00393433,279.05138340,0.00392661,280.14926456,0.00040534,0.01514598,358.68093307,-0.00788893,-0.00725705,0.00000000,0.00000000,0.00000000,0.00000000
21.64000000,0.13095900,2.85700000,0.00419033,282.31225296,0.00418158,283.49523541,0.00050993,0.01560806,359.65831091,-0.00818336,-0.00742471,0.00000000,0.00000000,0.00000000,0.00000000
22.14000000,0.14051800,2.91000000,0.00449522,287.54940711,0.00448515,288.84200560,0.00060714,0.01593171,360.78914967,-0.00831741,-0.00761430,0.00000000,0.00000000,0.00000000,0.00000000
22.64000000,0.14915200,2.93900000,0.00490522,290.41501976,0.00489323,291.83956997,0.00081616,0.01627027,361.62186744,-0.00850841,-0.00776186,0.00000000,0.00000000,0.00000000,0.00000000
23.14000000,0.15951100,2.96500000,0.00521378,292.98418972,0.00520023,294.51174418,0.00061400,0.01669709,362.99462577,-0.00875474,-0.00794235,0.00000000,0.00000000,0.00000000,0.00000000
23.64000000,0.16966500,2.99600000,0.00538300,296.04743083,0.00536856,297.64105415,0.00033666,0.01708420,363.74492524,-0.00897786,-0.00810633,0.00000000,0.00000000,0.00000000,0.00000000
24.14000000,0.17975200,3.01900000,0.00579678,298.32015810,0.00578004,300.04945377,0.00082296,0.01747029,365.10471749,-0.00918997,-0.00828032,0.00000000,0.00000000,0.00000000,0.00000000
24.64000000,0.19041400,3.04800000,0.00624800,301.18577075,0.00622856,303.06757945,0.00089704,0.01787176,365.86162886,-0.00944145,-0.00843031,0.00000000,0.00000000,0.00000000,0.00000000
25.14000000,0.20023100,3.07000000,0.00648133,303.35968379,0.00646042,305.32585903,0.00046372,0.01820998,367.20560535,-0.00960275,-0.00860723,0.00000000,0.00000000,0.00000000,0.00000000
25.64000000,0.21092700,3.09700000,0.00681600,306.02766798,0.00679288,308.11355257,0.00066491,0.01864761,367.97722860,-0.00990679,-0.00874082,0.00000000,0.00000000,0.00000000,0.00000000
26.14000000,0.22077700,3.11200000,0.00723344,307.50988142,0.00720741,309.73423707,0.00082906,0.01903082,369.23791937,-0.01009864,-0.00893217,0.00000000,0.00000000,0.00000000,0.00000000
26.64000000,0.23225100,3.14200000,0.00757578,310.47430830,0.00754723,312.82639267,0.00067963,0.01938411,369.97961581,-0.01031167,-0.00907244,0.00000000,0.00000000,0.00000000,0.00000000
27.14000000,0.24267600,3.15600000,0.00795567,311.85770751,0.00792419,314.33874348,0.00075392,0.01977285,371.34583584,-0.01055277,-0.00922008,0.00000000,0.00000000,0.00000000,0.00000000
27.64000000,0.25465700,3.18300000,0.00827522,314.52569170,0.00824117,317.12846169,0.00063397,0.02015726,372.20225325,-0.01078486,-0.00937239,0.00000000,0.00000000,0.00000000,0.00000000
28.14000000,0.26555600,3.19600000,0.00861744,315.81027668,0.00858053,318.53175419,0.00067871,0.02053383,373.36202228,-0.01099809,-0.00953575,0.00000000,0.00000000,0.00000000,0.00000000
28.64000000,0.27716500,3.22000000,0.00913633,318.18181818,0.00909485,321.08883333,0.00102865,0.02089879,374.00863188,-0.01123522,-0.00966357,0.00000000,0.00000000,0.00000000,0.00000000
29.14000000,0.28806300,3.23200000,0.00946344,319.36758893,0.00941895,322.38990637,0.00064819,0.02127286,375.06698215,-0.01141165,-0.00986121,0.00000000,0.00000000,0.00000000,0.00000000
29.64000000,0.29919800,3.25000000,0.00973800,321.14624506,0.00969089,324.27356719,0.00054389,0.02165159,376.02585211,-0.01165974,-0.00999185,0.00000000,0.00000000,0.00000000,0.00000000
30.14000000,0.31084000,3.26500000,0.01022311,322.62845850,0.01017121,325.92672508,0.00096063,0.02204571,377.19535441,-0.01188122,-0.01016449,0.00000000,0.00000000,0.00000000,0.00000000
30.64000000,0.32207600,3.28200000,0.01063300,324.30830040,0.01057687,327.75667055,0.00081132,0.02242707,377.95252672,-0.01212489,-0.01030218,0.00000000,0.00000000,0.00000000,0.00000000
31.14000000,0.33442700,3.29500000,0.01094878,325.59288538,0.01088927,329.15772952,0.00062481,0.02279033,379.21401884,-0.01231302,-0.01047731,0.00000000,0.00000000,0.00000000,0.00000000
31.64000000,0.34583200,3.31100000,0.01136611,327.17391304,0.01130200,330.89260809,0.00082546,0.02315802,379.86506528,-0.01254131,-0.01061671,0.00000000,0.00000000,0.00000000,0.00000000
32.14000000,0.35858900,3.32400000,0.01173089,328.45849802,0.01166262,332.31160817,0.00072123,0.02357109,380.94278248,-0.01279847,-0.01077263,0.00000000,0.00000000,0.00000000,0.00000000
32.64000000,0.36992600,3.33800000,0.01214078,329.84189723,0.01206767,333.84643441,0.00081011,0.02392123,381.79267352,-0.01299759,-0.01092364,0.00000000,0.00000000,0.00000000,0.00000000
33.14000000,0.38234600,3.35000000,0.01264444,331.02766798,0.01256517,335.21332894,0.00099500,0.02430612,382.75880343,-0.01320120,-0.01110492,0.00000000,0.00000000,0.00000000,0.00000000
33.64000000,0.39358100,3.36400000,0.01289633,332.41106719,0.01281388,336.69795112,0.00049743,0.02468869,383.62240501,-0.01343726,-0.01125143,0.00000000,0.00000000,0.00000000,0.00000000
34.14000000,0.40606800,3.37600000,0.01329489,333.59683794,0.01320729,338.03197084,0.00078681,0.02506823,384.69022843,-0.01365545,-0.01141278,0.00000000,0.00000000,0.00000000,0.00000000
34.64000000,0.41760700,3.39000000,0.01382133,334.98023715,0.01372669,339.61011067,0.00103880,0.02545676,385.35262238,-0.01386081,-0.01159595,0.00000000,0.00000000,0.00000000,0.00000000
35.14000000,0.43019500,3.39700000,0.01419356,335.67193676,0.01409377,340.43631504,0.00073416,0.02583471,386.52370593,-0.01411470,-0.01172001,0.00000000,0.00000000,0.00000000,0.00000000
35.64000000,0.44210700,3.41300000,0.01453578,337.25296443,0.01443115,342.15519857,0.00067475,0.02619477,387.38116865,-0.01427971,-0.01191506,0.00000000,0.00000000,0.00000000,0.00000000
36.14000000,0.45459400,3.42100000,0.01496800,338.04347826,0.01485708,343.10331304,0.00085188,0.02658607,388.35395929,-0.01449160,-0.01209448,0.00000000,0.00000000,0.00000000,0.00000000
36.64000000,0.46630200,3.43600000,0.01535533,339.52569170,0.01523863,344.73922187,0.00076310,0.02698939,389.22958757,-0.01474593,-0.01224345,0.00000000,0.00000000,0.00000000,0.00000000
37.14000000,0.47845100,3.44400000,0.01578778,340.31620553,0.01566445,345.68904216,0.00085163,0.02732953,390.18373333,-0.01490505,-0.01242447,0.00000000,0.00000000,0.00000000,0.00000000
37.64000000,0.49026200,3.45900000,0.01616378,341.79841897,0.01603453,347.32317266,0.00074018,0.02769902,390.84203914,-0.01510108,-0.01259794,0.00000000,0.00000000,0.00000000,0.00000000
38.14000000,0.50227500,3.46500000,0.01650967,342.39130435,0.01637486,348.04407065,0.00068066,0.02808955,391.81720888,-0.01533462,-0.01275493,0.00000000,0.00000000,0.00000000,0.00000000
38.64000000,0.51445700,3.47800000,0.01700222,343.67588933,0.01685930,349.51914317,0.00096888,0.02846687,392.68513377,-0.01555438,-0.01291249,0.00000000,0.00000000,0.00000000,0.00000000
39.14000000,0.52653700,3.48600000,0.01743089,344.46640316,0.01728071,350.47075876,0.00084282,0.02883400,393.75523666,-0.01575797,-0.01307603,0.00000000,0.00000000,0.00000000,0.00000000
39.64000000,0.53838000,3.49800000,0.01773156,345.65217391,0.01757619,351.78112464,0.00059094,0.02920662,394.41693790,-0.01595476,-0.01325185,0.00000000,0.00000000,0.00000000,0.00000000
40.14000000,0.55103600,3.50700000,0.01819033,346.54150198,0.01802687,352.84520741,0.00090137,0.02958774,395.49397552,-0.01615586,-0.01343189,0.00000000,0.00000000,0.00000000,0.00000000
40.64000000,0.56365800,3.51800000,0.01860011,347.62845850,0.01842924,354.09438645,0.00080475,0.02997445,396.16235672,-0.01641781,-0.01355664,0.00000000,0.00000000,0.00000000,0.00000000
41.14000000,0.57550100,3.52700000,0.01902122,348.51778656,0.01884258,355.14702083,0.00082667,0.03034234,397.13257646,-0.01657392,-0.01376842,0.00000000,0.00000000,0.00000000,0.00000000
41.64000000,0.58778500,3.53800000,0.01943100,349.60474308,0.01924463,356.39791285,0.00080410,0.03071285,397.89852925,-0.01678289,-0.01392996,0.00000000,0.00000000,0.00000000,0.00000000
42.14000000,0.59949300,3.54700000,0.01979578,350.49407115,0.01960239,357.43237389,0.00071552,0.03106733,398.76162470,-0.01697214,-0.01409519,0.00000000,0.00000000,0.00000000,0.00000000
42.64000000,0.61201300,3.55800000,0.02019422,351.58102767,0.01999302,358.68093307,0.00078127,0.03149377,399.65421932,-0.01726540,-0.01422837,0.00000000,0.00000000,0.00000000,0.00000000
43.14000000,0.62385700,3.56600000,0.02067922,352.37154150,0.02046831,359.65831091,0.00095057,0.03184805,400.51846014,-0.01746919,-0.01437886,0.00000000,0.00000000,0.00000000,0.00000000
43.64000000,0.63614100,3.57600000,0.02102522,353.35968379,0.02080724,360.78914967,0.00067787,0.03216898,401.16351010,-0.01759480,-0.01457418,0.00000000,0.00000000,0.00000000,0.00000000
44.14000000,0.64805300,3.58300000,0.02138244,354.05138340,0.02115705,361.62186744,0.00069961,0.03261011,402.27033319,-0.01787474,-0.01473537,0.00000000,0.00000000,0.00000000,0.00000000
44.64000000,0.66053900,3.59500000,0.02183744,355.23715415,0.02160242,362.99462577,0.00089075,0.03296172,403.03204024,-0.01806926,-0.01489245,0.00000000,0.00000000,0.00000000,0.00000000
45.14000000,0.67265400,3.60100000,0.02224344,355.83003953,0.02199967,363.74492524,0.00079449,0.03334272,404.01276136,-0.01827632,-0.01506641,0.00000000,0.00000000,0.00000000,0.00000000
45.64000000,0.68493800,3.61300000,0.02265700,357.01581028,0.02240414,365.10471749,0.00080895,0.03375302,404.69612778,-0.01854306,-0.01520996,0.00000000,0.00000000,0.00000000,0.00000000
46.14000000,0.69701800,3.61900000,0.02307811,357.60869565,0.02281584,365.86162886,0.00082339,0.03409779,405.66340037,-0.01874202,-0.01535578,0.00000000,0.00000000,0.00000000,0.00000000
46.64000000,0.70920000,3.63100000,0.02344278,358.79446640,0.02317222,367.20560535,0.00071275,0.03446954,406.22870334,-0.01894697,-0.01552257,0.00000000,0.00000000,0.00000000,0.00000000
47.14000000,0.72148300,3.63700000,0.02390144,359.38735178,0.02362028,367.97722860,0.00089612,0.03484408,407.10587437,-0.01913808,-0.01570599,0.00000000,0.00000000,0.00000000,0.00000000
47.64000000,0.73366500,3.64800000,0.02431133,360.47430830,0.02402052,369.23791937,0.00080048,0.03522346,407.88215903,-0.01937193,-0.01585153,0.00000000,0.00000000,0.00000000,0.00000000
48.14000000,0.74594800,3.65400000,0.02468356,361.06719368,0.02438384,369.97961581,0.00072664,0.03564527,408.98704519,-0.01965144,-0.01599383,0.00000000,0.00000000,0.00000000,0.00000000
48.64000000,0.75799400,3.66600000,0.02510089,362.25296443,0.02479104,371.34583584,0.00081439,0.03596254,409.53184155,-0.01980546,-0.01615708,0.00000000,0.00000000,0.00000000,0.00000000
49.14000000,0.77021000,3.67300000,0.02550689,362.94466403,0.02518702,372.20225325,0.00079196,0.03633877,410.51572543,-0.02003048,-0.01630829,0.00000000,0.00000000,0.00000000,0.00000000
49.64000000,0.78215500,3.68300000,0.02590922,363.93280632,0.02557927,373.36202228,0.00078450,0.03675622,411.10272604,-0.02026838,-0.01648783,0.00000000,0.00000000,0.00000000,0.00000000
50.14000000,0.79426900,3.68800000,0.02629267,364.42687747,0.02595296,374.00863188,0.00074738,0.03711772,412.08179644,-0.02048698,-0.01663074,0.00000000,0.00000000,0.00000000,0.00000000
50.64000000,0.80628200,3.69700000,0.02669133,365.31620553,0.02634133,375.06698215,0.00077676,0.03746408,412.84777879,-0.02064574,-0.01681833,0.00000000,0.00000000,0.00000000,0.00000000
51.14000000,0.81829500,3.70500000,0.02709356,366.10671937,0.02673302,376.02585211,0.00078338,0.03788891,413.64689855,-0.02093730,-0.01695160,0.00000000,0.00000000,0.00000000,0.00000000
51.64000000,0.83030800,3.71500000,0.02751467,367.09486166,0.02714294,377.19535441,0.00081984,0.03825274,414.42121680,-0.02114261,-0.01711013,0.00000000,0.00000000,0.00000000,0.00000000
52.14000000,0.84262600,3.72100000,0.02791711,367.68774704,0.02753453,377.95252672,0.00078318,0.03859716,415.29182026,-0.02132706,-0.01727010,0.00000000,0.00000000,0.00000000,0.00000000
52.64000000,0.85457200,3.73200000,0.02830811,368.77470356,0.02791484,379.21401884,0.00076062,0.03901717,415.88290404,-0.02156069,-0.01745649,0.00000000,0.00000000,0.00000000,0.00000000
53.14000000,0.86685500,3.73700000,0.02869533,369.26877470,0.02829133,379.86506528,0.00075298,0.03935771,416.75297391,-0.02173825,-0.01761946,0.00000000,0.00000000,0.00000000,0.00000000
53.64000000,0.87910500,3.74600000,0.02913533,370.15810277,0.02871897,380.94278248,0.00085527,0.03977459,417.55167767,-0.02199093,-0.01778366,0.00000000,0.00000000,0.00000000,0.00000000
54.14000000,0.89135400,3.75300000,0.02950756,370.84980237,0.02908059,381.79267352,0.00072324,0.04016128,418.44232625,-0.02220651,-0.01795477,0.00000000,0.00000000,0.00000000,0.00000000
54.64000000,0.90323100,3.76100000,0.02991733,371.64031621,0.02947854,382.75880343,0.00079591,0.04047211,419.09349308,-0.02236223,-0.01810988,0.00000000,0.00000000,0.00000000,0.00000000
55.14000000,0.91510800,3.76800000,0.03032344,372.33201581,0.02987278,383.62240501,0.00078847,0.04081937,419.96863114,-0.02254926,-0.01827011,0.00000000,0.00000000,0.00000000,0.00000000
55.64000000,0.92722200,3.77700000,0.03072944,373.22134387,0.03026675,384.69022843,0.00078795,0.04125250,420.56822654,-0.02283019,-0.01842231,0.00000000,0.00000000,0.00000000,0.00000000
56.14000000,0.93933600,3.78200000,0.03113922,373.71541502,0.03066423,385.35262238,0.00079496,0.04160434,421.34222702,-0.02300943,-0.01859491,0.00000000,0.00000000,0.00000000,0.00000000
56.64000000,0.95148400,3.79200000,0.03154533,374.70355731,0.03105800,386.52370593,0.00078754,0.04198448,422.12875194,-0.02323071,-0.01875377,0.00000000,0.00000000,0.00000000,0.00000000
57.14000000,0.96370000,3.79900000,0.03192878,375.39525692,0.03142965,387.38116865,0.00074330,0.04236317,423.01948880,-0.02343653,-0.01892664,0.00000000,0.00000000,0.00000000,0.00000000
57.64000000,0.97561100,3.80700000,0.03234622,376.18577075,0.03183410,388.35395929,0.00080889,0.04271727,423.58743105,-0.02364309,-0.01907418,0.00000000,0.00000000,0.00000000,0.00000000
58.14000000,0.98762400,3.81400000,0.03277489,376.87747036,0.03224925,389.22958757,0.00083030,0.04314054,424.60268696,-0.02391141,-0.01922913,0.00000000,0.00000000,0.00000000,0.00000000
58.64000000,0.99984100,3.82200000,0.03313956,377.66798419,0.03260228,390.18373333,0.00070606,0.04349792,425.17293983,-0.02407899,-0.01941893,0.00000000,0.00000000,0.00000000,0.00000000
59.14000000,1.01192100,3.82700000,0.03353056,378.16205534,0.03298066,390.84203914,0.00075677,0.04383827,425.94514058,-0.02426562,-0.01957265,0.00000000,0.00000000,0.00000000,0.00000000
59.64000000,1.02444100,3.83500000,0.03394789,378.95256917,0.03338438,391.81720888,0.00080742,0.04426501,426.65042823,-0.02452995,-0.01973506,0.00000000,0.00000000,0.00000000,0.00000000
60.14000000,1.03621800,3.84200000,0.03435022,379.64426877,0.03377342,392.68513377,0.00077810,0.04462283,427.43115168,-0.02471893,-0.01990390,0.00000000,0.00000000,0.00000000,0.00000000
60.64000000,1.04829800,3.85100000,0.03474500,380.53359684,0.03415502,393.75523666,0.00076319,0.04499240,428.11289545,-0.02492310,-0.02006930,0.00000000,0.00000000,0.00000000,0.00000000
61.14000000,1.05987000,3.85600000,0.03513989,381.02766798,0.03453658,394.41693790,0.00076311,0.04538757,429.01535326,-0.02516542,-0.02022214,0.00000000,0.00000000,0.00000000,0.00000000
61.64000000,1.07225600,3.86500000,0.03554956,381.91699605,0.03493226,395.49397552,0.00079136,0.04573132,429.47765481,-0.02534964,-0.02038168,0.00000000,0.00000000,0.00000000,0.00000000
62.14000000,1.08423400,3.87000000,0.03595944,382.41106719,0.03532800,396.16235672,0.00079148,0.04611914,430.37804578,-0.02557070,-0.02054844,0.00000000,0.00000000,0.00000000,0.00000000
62.64000000,1.09573900,3.87800000,0.03635422,383.20158103,0.03570900,397.13257646,0.00076200,0.04654126,431.08450000,-0.02582843,-0.02071283,0.00000000,0.00000000,0.00000000,0.00000000
63.14000000,1.10805700,3.88400000,0.03674900,383.79446640,0.03608986,397.89852925,0.00076171,0.04686978,431.85560830,-0.02598097,-0.02088881,0.00000000,0.00000000,0.00000000,0.00000000
63.64000000,1.11976500,3.89100000,0.03712867,384.48616601,0.03645600,398.76162470,0.00073228,0.04722441,432.53374425,-0.02620059,-0.02102382,0.00000000,0.00000000,0.00000000,0.00000000
64.14000000,1.13214900,3.89800000,0.03758356,385.17786561,0.03689451,399.65421932,0.00087702,0.04765174,433.34885660,-0.02645945,-0.02119229,0.00000000,0.00000000,0.00000000,0.00000000
64.64000000,1.14453300,3.90500000,0.03796333,385.86956522,0.03726046,400.51846014,0.00073191,0.04801459,433.92665049,-0.02667059,-0.02134401,0.00000000,0.00000000,0.00000000,0.00000000
65.14000000,1.15580100,3.91000000,0.03830556,386.36363636,0.03759011,401.16351010,0.00065930,0.04839348,434.61676076,-0.02687293,-0.02152054,0.00000000,0.00000000,0.00000000,0.00000000
65.64000000,1.16859300,3.91900000,0.03877922,387.25296443,0.03804620,402.27033319,0.00091218,0.04876875,435.30576471,-0.02709336,-0.02167539,0.00000000,0.00000000,0.00000000,0.00000000
66.14000000,1.18070700,3.92500000,0.03915522,387.84584980,0.03840810,403.03204024,0.00072380,0.04913394,436.20086063,-0.02729633,-0.02183762,0.00000000,0.00000000,0.00000000,0.00000000
66.64000000,1.19261800,3.93300000,0.03956500,388.63636364,0.03880236,404.01276136,0.00078852,0.04953854,436.79869657,-0.02753883,-0.02199971,0.00000000,0.00000000,0.00000000,0.00000000
67.14000000,1.20483400,3.93800000,0.04000122,389.13043478,0.03922189,404.69612778,0.00083906,0.04990697,437.69636679,-0.02775409,-0.02215288,0.00000000,0.00000000,0.00000000,0.00000000
67.64000000,1.21694800,3.94600000,0.04037344,389.92094862,0.03957973,405.66340037,0.00071568,0.05023485,438.15618902,-0.02793463,-0.02230022,0.00000000,0.00000000,0.00000000,0.00000000
68.14000000,1.22869100,3.95000000,0.04076822,390.31620553,0.03995912,406.22870334,0.00075877,0.05063614,438.96422951,-0.02815480,-0.02248135,0.00000000,0.00000000,0.00000000,0.00000000
68.64000000,1.24060000,3.95700000,0.04117044,391.00790514,0.04034551,407.10587437,0.00077278,0.05102600,439.55734251,-0.02841795,-0.02260804,0.00000000,0.00000000,0.00000000,0.00000000
69.14000000,1.25308700,3.96300000,0.04157644,391.60079051,0.04073538,407.88215903,0.00077974,0.05136708,440.33980272,-0.02857501,-0.02279207,0.00000000,0.00000000,0.00000000,0.00000000
69.64000000,1.26550600,3.97200000,0.04203144,392.49011858,0.04117212,408.98704519,0.00087348,0.05176564,441.04295616,-0.02881323,-0.02295241,0.00000000,0.00000000,0.00000000,0.00000000
70.14000000,1.27680700,3.97600000,0.04236978,392.88537549,0.04149675,409.53184155,0.00064927,0.05214308,441.73722819,-0.02903083,-0.02311225,0.00000000,0.00000000,0.00000000,0.00000000
70.64000000,1.28936100,3.98400000,0.04277589,393.67588933,0.04188628,410.51572543,0.00077906,0.05251601,442.21917312,-0.02924930,-0.02326671,0.00000000,0.00000000,0.00000000,0.00000000
71.14000000,1.30164500,3.98800000,0.04321956,394.07114625,0.04231166,411.10272604,0.00085075,0.05290093,443.12851924,-0.02946768,-0.02343325,0.00000000,0.00000000,0.00000000,0.00000000
71.64000000,1.31416500,3.99600000,0.04361056,394.86166008,0.04268639,412.08179644,0.00074946,0.05327720,443.61273160,-0.02966950,-0.02360770,0.00000000,0.00000000,0.00000000,0.00000000
72.14000000,1.32604200,4.00200000,0.04398289,395.45454545,0.04304310,412.84777879,0.00071342,0.05361723,444.39761475,-0.02985496,-0.02376227,0.00000000,0.00000000,0.00000000,0.00000000
72.64000000,1.33825800,4.00800000,0.04443778,396.04743083,0.04347873,413.64689855,0.00087126,0.05402210,445.10647437,-0.03010459,-0.02391751,0.00000000,0.00000000,0.00000000,0.00000000
73.14000000,1.35043900,4.01400000,0.04482878,396.64031621,0.04385302,414.42121680,0.00074859,0.05441265,445.80942720,-0.03034841,-0.02406424,0.00000000,0.00000000,0.00000000,0.00000000
73.64000000,1.36241900,4.02100000,0.04520100,397.33201581,0.04420921,415.29182026,0.00071238,0.05476569,446.39037833,-0.03051439,-0.02425130,0.00000000,0.00000000,0.00000000,0.00000000
74.14000000,1.37409200,4.02500000,0.04564844,397.72727273,0.04463721,415.88290404,0.00085601,0.05514543,447.08938884,-0.03073661,-0.02440883,0.00000000,0.00000000,0.00000000,0.00000000
74.64000000,1.38647800,4.03200000,0.04601689,398.41897233,0.04498951,416.75297391,0.00070460,0.05552270,447.68203426,-0.03093969,-0.02458301,0.00000000,0.00000000,0.00000000,0.00000000
75.14000000,1.39859200,4.03800000,0.04646433,399.01185771,0.04541718,417.55167767,0.00085534,0.05591968,448.38973320,-0.03116144,-0.02475824,0.00000000,0.00000000,0.00000000,0.00000000
75.64000000,1.41047000,4.04500000,0.04688167,399.70355731,0.04581590,418.44232625,0.00079745,0.05630237,449.09148353,-0.03139795,-0.02490442,0.00000000,0.00000000,0.00000000,0.00000000
76.14000000,1.42231400,4.05000000,0.04721633,400.19762846,0.04613553,419.09349308,0.00063926,0.05664842,449.88299280,-0.03157784,-0.02507058,0.00000000,0.00000000,0.00000000,0.00000000
76.64000000,1.43469900,4.05700000,0.04759244,400.88932806,0.04649462,419.96863114,0.00071818,0.05702650,450.37184408,-0.03179832,-0.02522818,0.00000000,0.00000000,0.00000000,0.00000000
77.14000000,1.44708300,4.06100000,0.04805478,401.28458498,0.04693585,420.56822654,0.00088246,0.05744045,451.08916087,-0.03206048,-0.02537997,0.00000000,0.00000000,0.00000000,0.00000000
77.64000000,1.45926500,4.06700000,0.04843456,401.87747036,0.04729815,421.34222702,0.00072460,0.05779576,451.67437084,-0.03221764,-0.02557811,0.00000000,0.00000000,0.00000000,0.00000000
78.14000000,1.47148100,4.07300000,0.04884433,402.47035573,0.04768892,422.12875194,0.00078154,0.05815323,452.36695642,-0.03242272,-0.02573051,0.00000000,0.00000000,0.00000000,0.00000000
78.64000000,1.48356200,4.08000000,0.04925422,403.16205534,0.04807965,423.01948880,0.00078145,0.05852938,452.96244263,-0.03265073,-0.02587865,0.00000000,0.00000000,0.00000000,0.00000000
79.14000000,1.49564200,4.08400000,0.04963389,403.55731225,0.04844143,423.58743105,0.00072356,0.05891451,453.66852470,-0.03284348,-0.02607103,0.00000000,0.00000000,0.00000000,0.00000000
79.64000000,1.50775700,4.09200000,0.05009267,404.34782609,0.04887841,424.60268696,0.00087398,0.05929891,454.16246937,-0.03304409,-0.02625482,0.00000000,0.00000000,0.00000000,0.00000000
80.14000000,1.51997200,4.09600000,0.05047611,404.74308300,0.04924350,425.17293983,0.00073017,0.05968581,454.97644605,-0.03329040,-0.02639541,0.00000000,0.00000000,0.00000000,0.00000000
80.64000000,1.53218800,4.10200000,0.05084467,405.33596838,0.04959429,425.94514058,0.00070157,0.06005925,455.46613307,-0.03347997,-0.02657928,0.00000000,0.00000000,0.00000000,0.00000000
81.14000000,1.54464000,4.10700000,0.05130322,405.83003953,0.05003056,426.65042823,0.00087255,0.06044572,456.28093281,-0.03369369,-0.02675204,0.00000000,0.00000000,0.00000000,0.00000000
81.64000000,1.55685600,4.11300000,0.05169056,406.42292490,0.05039892,427.43115168,0.00073673,0.06083499,456.88495859,-0.03393927,-0.02689572,0.00000000,0.00000000,0.00000000,0.00000000
82.14000000,1.56903800,4.11800000,0.05208900,406.91699605,0.05077771,428.11289545,0.00075758,0.06119118,457.58052826,-0.03410844,-0.02708274,0.00000000,0.00000000,0.00000000,0.00000000
82.64000000,1.58084700,4.12500000,0.05251767,407.60869565,0.05118507,429.01535326,0.00081472,0.06158157,458.07951120,-0.03433625,-0.02724532,0.00000000,0.00000000,0.00000000,0.00000000
83.14000000,1.59313000,4.12800000,0.05288611,407.90513834,0.05153507,429.47765481,0.00070000,0.06193890,458.67001124,-0.03454588,-0.02739302,0.00000000,0.00000000,0.00000000,0.00000000
83.64000000,1.60490600,4.13500000,0.05330733,408.59683794,0.05193506,430.37804578,0.00079997,0.06234146,459.28178656,-0.03476980,-0.02757166,0.00000000,0.00000000,0.00000000,0.00000000
84.14000000,1.61708800,4.14000000,0.05376211,409.09090909,0.05236672,431.08450000,0.00086334,0.06269367,459.97721377,-0.03496782,-0.02772585,0.00000000,0.00000000,0.00000000,0.00000000
84.64000000,1.62937100,4.14600000,0.05411933,409.68379447,0.05270566,431.85560830,0.00067788,0.06306241,460.46761695,-0.03518540,-0.02787701,0.00000000,0.00000000,0.00000000,0.00000000
85.14000000,1.64172200,4.15100000,0.05450289,410.17786561,0.05306946,432.53374425,0.00072759,0.06344422,461.28421449,-0.03539309,-0.02805114,0.00000000,0.00000000,0.00000000,0.00000000
85.64000000,1.65380200,4.15700000,0.05496522,410.77075099,0.05350780,433.34885660,0.00087668,0.06382327,461.78014667,-0.03560114,-0.02822213,0.00000000,0.00000000,0.00000000,0.00000000
86.14000000,1.66635600,4.16100000,0.05535633,411.16600791,0.05387847,433.92665049,0.00074133,0.06419570,462.48670125,-0.03581211,-0.02838359,0.00000000,0.00000000,0.00000000,0.00000000
86.64000000,1.67850400,4.16600000,0.05576611,411.66007905,0.05426668,434.61676076,0.00077642,0.06456941,463.08759396,-0.03602355,-0.02854586,0.00000000,0.00000000,0.00000000,0.00000000
87.14000000,1.69082100,4.17100000,0.05617222,412.15415020,0.05465126,435.30576471,0.00076917,0.06493259,463.68396465,-0.03623278,-0.02869980,0.00000000,0.00000000,0.00000000,0.00000000
87.64000000,1.70296900,4.17800000,0.05657078,412.84584980,0.05502855,436.20086063,0.00075457,0.06533745,464.30019605,-0.03647895,-0.02885851,0.00000000,0.00000000,0.00000000,0.00000000
88.14000000,1.71505100,4.18200000,0.05700689,413.24110672,0.05544122,436.79869657,0.00082535,0.06573013,465.01802004,-0.03673313,-0.02899700,0.00000000,0.00000000,0.00000000,0.00000000
88.64000000,1.72719700,4.18900000,0.05740922,413.93280632,0.05582179,437.69636679,0.00076112,0.06609983,465.61867885,-0.03693130,-0.02916854,0.00000000,0.00000000,0.00000000,0.00000000
89.14000000,1.73941200,4.19200000,0.05776256,414.22924901,0.05615588,438.15618902,0.00066819,0.06648448,466.11979038,-0.03714145,-0.02934303,0.00000000,0.00000000,0.00000000,0.00000000
89.64000000,1.75189800,4.19800000,0.05819867,414.82213439,0.05656809,438.96422951,0.00082442,0.06685594,466.82901073,-0.03732479,-0.02953115,0.00000000,0.00000000,0.00000000,0.00000000
90.14000000,1.76384400,4.20200000,0.05861978,415.21739130,0.05696596,439.55734251,0.00079574,0.06725433,467.33731058,-0.03756608,-0.02968825,0.00000000,0.00000000,0.00000000,0.00000000
90.64000000,1.77636200,4.20800000,0.05899211,415.81027668,0.05731762,440.33980272,0.00070331,0.06762692,467.94087437,-0.03777987,-0.02984705,0.00000000,0.00000000,0.00000000,0.00000000
91.14000000,1.78840900,4.21300000,0.05942433,416.30434783,0.05772568,441.04295616,0.00081612,0.06801104,468.44315514,-0.03799615,-0.03001489,0.00000000,0.00000000,0.00000000,0.00000000
91.64000000,1.80092800,4.21800000,0.05983422,416.79841897,0.05811250,441.73722819,0.00077365,0.06837697,469.25864707,-0.03821463,-0.03016233,0.00000000,0.00000000,0.00000000,0.00000000
92.14000000,1.81294200,4.22100000,0.06023644,417.09486166,0.05849194,442.21917312,0.00075888,0.06875536,469.65178220,-0.03841620,-0.03033916,0.00000000,0.00000000,0.00000000,0.00000000
92.64000000,1.82515700,4.22800000,0.06065767,417.78656126,0.05888916,443.12851924,0.00079442,0.06913769,470.26149957,-0.03862714,-0.03051056,0.00000000,0.00000000,0.00000000,0.00000000
93.14000000,1.83734000,4.23100000,0.06106378,418.08300395,0.05927197,443.61273160,0.00076563,0.06951976,470.87150134,-0.03887601,-0.03064375,0.00000000,0.00000000,0.00000000,0.00000000
93.64000000,1.84975900,4.23700000,0.06143589,418.67588933,0.05962260,444.39761475,0.00070127,0.06990873,471.48518516,-0.03911203,-0.03079670,0.00000000,0.00000000,0.00000000,0.00000000
94.14000000,1.86173800,4.24200000,0.06187589,419.16996047,0.06003705,445.10647437,0.00082889,0.07027474,471.98100703,-0.03929646,-0.03097828,0.00000000,0.00000000,0.00000000,0.00000000
94.64000000,1.87432600,4.24700000,0.06230078,419.66403162,0.06043710,445.80942720,0.00080010,0.07064468,472.69382659,-0.03950485,-0.03113984,0.00000000,0.00000000,0.00000000,0.00000000
95.14000000,1.88620300,4.25100000,0.06268422,420.05928854,0.06079799,446.39037833,0.00072178,0.07104842,473.20830900,-0.03974103,-0.03130739,0.00000000,0.00000000,0.00000000,0.00000000
95.64000000,1.89865600,4.25600000,0.06309789,420.55335968,0.06118718,447.08938884,0.00077838,0.07141110,473.91856166,-0.03997001,-0.03144110,0.00000000,0.00000000,0.00000000,0.00000000
96.14000000,1.91083700,4.26000000,0.06350756,420.94861660,0.06157246,447.68203426,0.00077056,0.07181595,474.32679116,-0.04017649,-0.03163947,0.00000000,0.00000000,0.00000000,0.00000000
96.64000000,1.92285000,4.26500000,0.06394000,421.44268775,0.06197900,448.38973320,0.00081308,0.07219201,475.04427826,-0.04041124,-0.03178077,0.00000000,0.00000000,0.00000000,0.00000000
97.14000000,1.93540300,4.27000000,0.06435733,421.93675889,0.06237117,449.09148353,0.00078435,0.07255367,475.54010124,-0.04060113,-0.03195254,0.00000000,0.00000000,0.00000000,0.00000000
97.64000000,1.94778800,4.27600000,0.06473711,422.52964427,0.06272792,449.88299280,0.00071350,0.07292068,476.14645804,-0.04078001,-0.03214067,0.00000000,0.00000000,0.00000000,0.00000000
98.14000000,1.96010500,4.27900000,0.06514678,422.82608696,0.06311261,450.37184408,0.00076937,0.07330755,476.54731898,-0.04102445,-0.03228310,0.00000000,0.00000000,0.00000000,0.00000000
98.64000000,1.97252500,4.28400000,0.06559811,423.32015810,0.06353625,451.08916087,0.00084728,0.07369697,477.27290244,-0.04124743,-0.03244954,0.00000000,0.00000000,0.00000000,0.00000000
99.14000000,1.98446900,4.28800000,0.06598522,423.71541502,0.06389946,451.67437084,0.00072643,0.07408901,477.78465903,-0.04146374,-0.03262526,0.00000000,0.00000000,0.00000000,0.00000000
99.64000000,1.99678600,4.29300000,0.06637633,424.20948617,0.06426630,452.36695642,0.00073367,0.07445185,478.39053206,-0.04164959,-0.03280225,0.00000000,0.00000000,0.00000000,0.00000000
100.14000000,2.00920400,4.29700000,0.06678611,424.60474308,0.06465049,452.96244263,0.00076839,0.07485405,478.90788783,-0.04190871,-0.03294535,0.00000000,0.00000000,0.00000000,0.00000000
100.64000000,2.02158900,4.30200000,0.06720722,425.09881423,0.06504516,453.66852470,0.00078934,0.07523244,479.62994822,-0.04213848,-0.03309396,0.00000000,0.00000000,0.00000000,0.00000000
101.14000000,2.03404300,4.30500000,0.06762467,425.39525692,0.06543624,454.16246937,0.00078216,0.07560465,480.02560496,-0.04230986,-0.03329479,0.00000000,0.00000000,0.00000000,0.00000000
101.64000000,2.04619000,4.31100000,0.06804956,425.98814229,0.06583414,454.97644605,0.00079579,0.07599935,480.54038469,-0.04252040,-0.03347895,0.00000000,0.00000000,0.00000000,0.00000000
102.14000000,2.05881300,4.31400000,0.06845556,426.28458498,0.06621420,455.46613307,0.00076012,0.07637872,481.15613419,-0.04279405,-0.03358467,0.00000000,0.00000000,0.00000000,0.00000000
102.64000000,2.07096000,4.32000000,0.06888033,426.87747036,0.06661168,456.28093281,0.00079497,0.07676975,481.66984470,-0.04299971,-0.03377003,0.00000000,0.00000000,0.00000000,0.00000000
103.14000000,2.08381800,4.32400000,0.06930522,427.27272727,0.06700911,456.88495859,0.00079486,0.07714190,482.28287138,-0.04320645,-0.03393545,0.00000000,0.00000000,0.00000000,0.00000000
103.64000000,2.09572900,4.32900000,0.06969622,427.76679842,0.06737470,457.58052826,0.00073118,0.07754076,482.69290682,-0.04345102,-0.03408975,0.00000000,0.00000000,0.00000000,0.00000000
104.14000000,2.10831600,4.33200000,0.07012111,428.06324111,0.06777183,458.07951120,0.00079425,0.07790781,483.41240791,-0.04362226,-0.03428555,0.00000000,0.00000000,0.00000000,0.00000000
104.64000000,2.12029500,4.33600000,0.07051211,428.45849802,0.06813714,458.67001124,0.00073062,0.07832014,483.82963184,-0.04387243,-0.03444770,0.00000000,0.00000000,0.00000000,0.00000000
105.14000000,2.13288300,4.34000000,0.07095200,428.85375494,0.06854797,459.28178656,0.00082166,0.07866765,484.43215417,-0.04406958,-0.03459807,0.00000000,0.00000000,0.00000000,0.00000000
105.64000000,2.14513300,4.34500000,0.07133933,429.34782609,0.06890958,459.97721377,0.00072321,0.07905428,484.94578991,-0.04428898,-0.03476530,0.00000000,0.00000000,0.00000000,0.00000000
106.14000000,2.15758400,4.34800000,0.07174156,429.64426877,0.06928495,460.46761695,0.00075074,0.07942020,485.44963232,-0.04449163,-0.03492857,0.00000000,0.00000000,0.00000000,0.00000000
106.64000000,2.17007100,4.35400000,0.07216267,430.23715415,0.06967779,461.28421449,0.00078569,0.07982009,485.97040641,-0.04471146,-0.03510863,0.00000000,0.00000000,0.00000000,0.00000000
107.14000000,2.18242200,4.35700000,0.07257633,430.53359684,0.07006354,461.78014667,0.00077150,0.08020135,486.59088933,-0.04492745,-0.03527390,0.00000000,0.00000000,0.00000000,0.00000000
107.64000000,2.19473900,4.36200000,0.07298611,431.02766798,0.07044552,462.48670125,0.00076395,0.08057360,487.09883439,-0.04511906,-0.03545454,0.00000000,0.00000000,0.00000000,0.00000000
