Repository: noberito/ethz

**MODELLING AND CALIBRATING A POLYN YIELD SURFACE FUNCTION**

---

In the context of my research assistant internship at ETH Zurich, I have to implement and find an operationnal strategy to calibrate a yield surface function based on the polyN model which is a homogenous polynomial of degree N.

To make the calibration operationnal please copy paste a folder "{material}_results" containing the csv files for a given material in the lab_data directory and then change the parameters you want in the polyN_optimization/param.txt. Then run polyN_optimization/optimize_polyN.py. The coefficients of the polyN function will be accessible in the polyN_coeff.npy file.

File: polyN_optimization/AA7020-T6_results/DATA/UT_60_1.csv (part 1 of 3)
Time[s],Displacement[mm],Force[kN],EngStrain_longi,EngStress[MPa],TrueStrain,TrueStress[MPa],TrueStrainRate[1/s],PlasticStrain_longi,PlasticStress[MPa],PlasticStrain_thick,PlasticStrain_width,R-Value,Thickness[mm],Width[mm], Young's Modulus [MPa]
0.59000000,0.00000000,-0.01000000,0.00000000,-0.99303880,0.00000000,-0.99303880,0.00000000,0.00053264,276.94835142,0.00075261,-0.00128524,0.71581875,1.00500000,10.02000000,78694.00009898
1.09000000,0.00005400,-0.01200000,-0.00002533,-1.19164656,-0.00002533,-1.19161637,-0.00005067,0.00081850,281.33379212,0.00053907,-0.00135758,0.00000000,0.00000000,0.00000000,0.00000000
1.59000000,0.00021000,-0.01300000,-0.00003444,-1.29095044,-0.00003445,-1.29090597,-0.00001822,0.00111155,283.82081886,0.00035826,-0.00146981,0.00000000,0.00000000,0.00000000,0.00000000
2.09000000,0.00196500,0.00300000,0.00002600,0.29791164,0.00002600,0.29791939,0.00012089,0.00121252,288.35844937,0.00037458,-0.00158711,0.00000000,0.00000000,0.00000000,0.00000000
2.59000000,0.00436500,0.11700000,0.00007833,11.61855394,0.00007833,11.61946406,0.00010466,0.00154852,290.46052485,0.00016188,-0.00171040,0.00000000,0.00000000,0.00000000,0.00000000
3.09000000,0.00643100,0.20700000,0.00012011,20.55590312,0.00012010,20.55837211,0.00008355,0.00191650,294.37867191,-0.00013239,-0.00178411,0.00000000,0.00000000,0.00000000,0.00000000
3.59000000,0.00783300,0.30200000,0.00017944,29.98977170,0.00017943,29.99515320,0.00011865,0.00208394,296.23373171,-0.00017149,-0.00191245,0.00000000,0.00000000,0.00000000,0.00000000
4.09000000,0.01025400,0.36800000,0.00025056,36.54382777,0.00025052,36.55298403,0.00014219,0.00229329,299.70748087,-0.00030096,-0.00199233,0.00000000,0.00000000,0.00000000,0.00000000
4.59000000,0.01302800,0.44900000,0.00035733,44.58744203,0.00035727,44.60337461,0.00021349,0.00272645,301.54445930,-0.00059966,-0.00212679,0.00000000,0.00000000,0.00000000,0.00000000
5.09000000,0.01450700,0.49600000,0.00037044,49.25472438,0.00037038,49.27297052,0.00002621,0.00299598,304.73916716,-0.00072282,-0.00227316,0.00000000,0.00000000,0.00000000,0.00000000
5.59000000,0.01646800,0.58900000,0.00044678,58.48998520,0.00044668,58.51611723,0.00015260,0.00328794,306.23492854,-0.00089204,-0.00239589,0.00000000,0.00000000,0.00000000,0.00000000
6.09000000,0.02017600,0.63600000,0.00059522,63.15726755,0.00059505,63.19486016,0.00029673,0.00359667,308.74174614,-0.00108715,-0.00250952,0.00000000,0.00000000,0.00000000,0.00000000
6.59000000,0.02268700,0.73200000,0.00067533,72.69044002,0.00067511,72.73953029,0.00016012,0.00387800,310.73902892,-0.00125233,-0.00262567,0.00000000,0.00000000,0.00000000,0.00000000
7.09000000,0.02421900,0.78100000,0.00066778,77.55633013,0.00066755,77.60812052,-0.00001510,0.00429377,312.98089973,-0.00152715,-0.00276662,0.00000000,0.00000000,0.00000000,0.00000000
7.59000000,0.02750300,0.87900000,0.00078722,87.28811035,0.00078691,87.35682549,0.00023872,0.00464838,314.80287805,-0.00171086,-0.00293753,0.00000000,0.00000000,0.00000000,0.00000000
8.09000000,0.03032100,0.92700000,0.00097144,92.05469658,0.00097097,92.14412260,0.00036812,0.00489248,316.79235781,-0.00183972,-0.00305276,0.00000000,0.00000000,0.00000000,0.00000000
8.59000000,0.03290100,1.00900000,0.00094800,100.19761472,0.00094755,100.29260206,-0.00004684,0.00523891,318.11083472,-0.00208246,-0.00315645,0.00000000,0.00000000,0.00000000,0.00000000
9.09000000,0.03603600,1.07500000,0.00101522,106.75167079,0.00101471,106.86004746,0.00013431,0.00568643,320.47005343,-0.00236654,-0.00331989,0.00000000,0.00000000,0.00000000,0.00000000
9.59000000,0.03839300,1.15700000,0.00122944,114.89458893,0.00122869,115.03584545,0.00042796,0.00597090,321.97241782,-0.00246296,-0.00350794,0.00000000,0.00000000,0.00000000,0.00000000
10.09000000,0.04120900,1.22200000,0.00131244,121.34934112,0.00131158,121.50860539,0.00016579,0.00628020,323.78616525,-0.00260599,-0.00367421,0.00000000,0.00000000,0.00000000,0.00000000
10.59000000,0.04488900,1.30500000,0.00127900,129.59156314,0.00127818,129.75731075,-0.00006680,0.00667146,325.32533738,-0.00283318,-0.00383828,0.00000000,0.00000000,0.00000000,0.00000000
11.09000000,0.04695500,1.36900000,0.00143467,135.94701145,0.00143364,136.14205010,0.00031091,0.00700980,326.64657484,-0.00302509,-0.00398471,0.00000000,0.00000000,0.00000000,0.00000000
11.59000000,0.04911200,1.45100000,0.00161733,144.08992959,0.00161603,144.32297104,0.00036478,0.00742470,328.09487344,-0.00328734,-0.00413736,0.00000000,0.00000000,0.00000000,0.00000000
12.09000000,0.05300300,1.51500000,0.00159522,150.44537790,0.00159395,150.68537171,-0.00004415,0.00773227,329.81176502,-0.00344556,-0.00428671,0.00000000,0.00000000,0.00000000,0.00000000
12.59000000,0.05574200,1.59600000,0.00164078,158.48899216,0.00163943,158.74903738,0.00009096,0.00804914,331.02781736,-0.00359974,-0.00444940,0.00000000,0.00000000,0.00000000,0.00000000
13.09000000,0.05792900,1.66000000,0.00187211,164.84444047,0.00187036,165.15304758,0.00046186,0.00846349,332.98455593,-0.00385303,-0.00461046,0.00000000,0.00000000,0.00000000,0.00000000
13.59000000,0.06119000,1.74000000,0.00192533,172.78875086,0.00192348,173.12142680,0.00010624,0.00891872,333.94567727,-0.00419300,-0.00472572,0.00000000,0.00000000,0.00000000,0.00000000
14.09000000,0.06440000,1.78800000,0.00188911,177.55533709,0.00188733,177.89075885,-0.00007231,0.00917706,335.65045524,-0.00428899,-0.00488807,0.00000000,0.00000000,0.00000000,0.00000000
14.59000000,0.06706100,1.88400000,0.00208589,187.08850955,0.00208372,187.47875539,0.00039277,0.00955521,336.68854480,-0.00451570,-0.00503951,0.00000000,0.00000000,0.00000000,0.00000000
15.09000000,0.07045900,1.93100000,0.00227222,191.75579190,0.00226964,192.19150367,0.00037186,0.00996121,338.14172910,-0.00475492,-0.00520629,0.00000000,0.00000000,0.00000000,0.00000000
15.59000000,0.07281400,2.00900000,0.00225767,199.50149452,0.00225512,199.95190240,-0.00002905,0.01032795,339.27892017,-0.00495995,-0.00536801,0.00000000,0.00000000,0.00000000,0.00000000
16.09000000,0.07618600,2.07000000,0.00229256,205.55903119,0.00228993,206.03028669,0.00006962,0.01071551,340.72795966,-0.00521018,-0.00550533,0.00000000,0.00000000,0.00000000,0.00000000
16.59000000,0.08029300,2.16000000,0.00255656,214.49638037,0.00255329,215.04475229,0.00052672,0.01103059,341.74786343,-0.00540229,-0.00562830,0.00000000,0.00000000,0.00000000,0.00000000
17.09000000,0.08335000,2.20600000,0.00265778,219.06435884,0.00265425,219.64658323,0.00020192,0.01139964,343.19250388,-0.00561752,-0.00578212,0.00000000,0.00000000,0.00000000,0.00000000
17.59000000,0.08609500,2.27900000,0.00267100,226.31354207,0.00266744,226.91802554,0.00002637,0.01186199,344.26480836,-0.00593447,-0.00592753,0.00000000,0.00000000,0.00000000,0.00000000
18.09000000,0.09051900,2.33600000,0.00285956,231.97386322,0.00285547,232.63720537,0.00037607,0.01216212,345.58617187,-0.00611380,-0.00604832,0.00000000,0.00000000,0.00000000,0.00000000
18.59000000,0.09466500,2.40800000,0.00301056,239.12374256,0.00300603,239.84363788,0.00030112,0.01250983,346.62042166,-0.00629811,-0.00621172,0.00000000,0.00000000,0.00000000,0.00000000
19.09000000,0.09883000,2.46200000,0.00311711,244.48615207,0.00311226,245.24824258,0.00021246,0.01292519,347.88210209,-0.00656183,-0.00636336,0.00000000,0.00000000,0.00000000,0.00000000
19.59000000,0.10375700,2.52900000,0.00324056,251.13951202,0.00323532,251.95334356,0.00024611,0.01333810,348.73758804,-0.00686555,-0.00647255,0.00000000,0.00000000,0.00000000,0.00000000
20.09000000,0.10822600,2.58000000,0.00343656,256.20400989,0.00343066,257.08446920,0.00039070,0.01368074,350.17883483,-0.00703259,-0.00664815,0.00000000,0.00000000,0.00000000,0.00000000
20.59000000,0.11400700,2.64100000,0.00361278,262.26154656,0.00360627,263.20903925,0.00035121,0.01406030,351.02409977,-0.00728228,-0.00677802,0.00000000,0.00000000,0.00000000,0.00000000
21.09000000,0.12178800,2.68600000,0.00384511,266.73022115,0.00383774,267.75582849,0.00046294,0.01441306,352.47075757,-0.00748887,-0.00692419,0.00000000,0.00000000,0.00000000,0.00000000
21.59000000,0.12843800,2.73800000,0.00405911,271.89402290,0.00405090,272.99767095,0.00042632,0.01483402,353.23040491,-0.00778304,-0.00705097,0.00000000,0.00000000,0.00000000,0.00000000
22.09000000,0.13581500,2.77700000,0.00428433,275.76687421,0.00427518,276.94835142,0.00044857,0.01523057,354.69455815,-0.00801821,-0.00721236,0.00000000,0.00000000,0.00000000,0.00000000
22.59000000,0.14372400,2.82000000,0.00463100,280.03694104,0.00462031,281.33379212,0.00069026,0.01555959,355.42285240,-0.00818139,-0.00737820,0.00000000,0.00000000,0.00000000,0.00000000
23.09000000,0.15218200,2.84400000,0.00495922,282.42023416,0.00494697,283.82081886,0.00065331,0.01594161,356.57807674,-0.00841327,-0.00752834,0.00000000,0.00000000,0.00000000,0.00000000
23.59000000,0.16169800,2.88900000,0.00512233,286.88890875,0.00510926,288.35844937,0.00032459,0.01636701,357.54591563,-0.00866242,-0.00770459,0.00000000,0.00000000,0.00000000,0.00000000
24.09000000,0.17115400,2.90900000,0.00548867,288.87498635,0.00547366,290.46052485,0.00072880,0.01671556,358.69077787,-0.00885390,-0.00786166,0.00000000,0.00000000,0.00000000,0.00000000
24.59000000,0.18156500,2.94700000,0.00591200,292.64853378,0.00589459,294.37867191,0.00084187,0.01706336,359.63215619,-0.00903514,-0.00802822,0.00000000,0.00000000,0.00000000,0.00000000
25.09000000,0.19018600,2.96500000,0.00610567,294.43600361,0.00608710,296.23373171,0.00038502,0.01748505,360.80503716,-0.00934515,-0.00813990,0.00000000,0.00000000,0.00000000,0.00000000
25.59000000,0.19995800,2.99900000,0.00636356,297.81233553,0.00634339,299.70748087,0.00051258,0.01782476,361.74489317,-0.00949210,-0.00833266,0.00000000,0.00000000,0.00000000,0.00000000
26.09000000,0.20987200,3.01600000,0.00682456,299.50050148,0.00680137,301.54445930,0.00091596,0.01824054,362.81522527,-0.00974278,-0.00849776,0.00000000,0.00000000,0.00000000,0.00000000
26.59000000,0.21972900,3.04700000,0.00713944,302.57892176,0.00711408,304.73916716,0.00062541,0.01861322,363.76848532,-0.00995378,-0.00865944,0.00000000,0.00000000,0.00000000,0.00000000
27.09000000,0.23045100,3.06100000,0.00745389,303.96917608,0.00742625,306.23492854,0.00062433,0.01894054,364.80801102,-0.01014388,-0.00879666,0.00000000,0.00000000,0.00000000,0.00000000
27.59000000,0.24081700,3.08500000,0.00779911,306.35246919,0.00776886,308.74174614,0.00068522,0.01936450,365.78148909,-0.01035713,-0.00900738,0.00000000,0.00000000,0.00000000,0.00000000
28.09000000,0.25258900,3.10400000,0.00810989,308.23924291,0.00807718,310.73902892,0.00061665,0.01975022,366.84395004,-0.01061072,-0.00913950,0.00000000,0.00000000,0.00000000,0.00000000
28.59000000,0.26295000,3.12500000,0.00855967,310.32462438,0.00852324,312.98089973,0.00089212,0.02010019,367.48465725,-0.01080538,-0.00929481,0.00000000,0.00000000,0.00000000,0.00000000
29.09000000,0.27327400,3.14200000,0.00894222,312.01279034,0.00890248,314.80287805,0.00075847,0.02050127,368.75894380,-0.01102123,-0.00948004,0.00000000,0.00000000,0.00000000,0.00000000
29.59000000,0.28377400,3.16100000,0.00921567,313.89956406,0.00917346,316.79235781,0.00054197,0.02088986,369.51749752,-0.01122921,-0.00966065,0.00000000,0.00000000,0.00000000,0.00000000
30.09000000,0.29512200,3.17300000,0.00958333,315.09121061,0.00953770,318.11083472,0.00072849,0.02124101,370.67249739,-0.01142616,-0.00981485,0.00000000,0.00000000,0.00000000,0.00000000
30.59000000,0.30612700,3.19500000,0.01006744,317.27589597,0.01001711,320.47005343,0.00095880,0.02161120,371.42541835,-0.01162340,-0.00998780,0.00000000,0.00000000,0.00000000,0.00000000
31.09000000,0.31768300,3.20900000,0.01037533,318.66615029,0.01032188,321.97241782,0.00060955,0.02199832,372.59535752,-0.01182789,-0.01017044,0.00000000,0.00000000,0.00000000,0.00000000
31.59000000,0.32899900,3.22600000,0.01071267,320.35431624,0.01065569,323.78616525,0.00066763,0.02235368,373.34392952,-0.01205328,-0.01030040,0.00000000,0.00000000,0.00000000,0.00000000
32.09000000,0.34072400,3.24000000,0.01112922,321.74457056,0.01106775,325.32533738,0.00082411,0.02276495,374.31927429,-0.01230085,-0.01046409,0.00000000,0.00000000,0.00000000,0.00000000
32.59000000,0.35238100,3.25200000,0.01148944,322.93621712,0.01142394,326.64657484,0.00071239,0.02312260,375.17249458,-0.01250699,-0.01061560,0.00000000,0.00000000,0.00000000,0.00000000
33.09000000,0.36347000,3.26500000,0.01192900,324.22716756,0.01185841,328.09487344,0.00086894,0.02350270,376.24019261,-0.01266455,-0.01083815,0.00000000,0.00000000,0.00000000,0.00000000
33.59000000,0.37496000,3.28100000,0.01226378,325.81602963,0.01218919,329.81176502,0.00066155,0.02389805,377.00621700,-0.01292868,-0.01096937,0.00000000,0.00000000,0.00000000,0.00000000
34.09000000,0.38625100,3.29200000,0.01260122,326.90837231,0.01252249,331.02781736,0.00066660,0.02426449,377.96740317,-0.01312428,-0.01114021,0.00000000,0.00000000,0.00000000,0.00000000
34.59000000,0.39852000,3.31000000,0.01304767,328.69584215,0.01296328,332.98455593,0.00088158,0.02461092,378.81881747,-0.01332493,-0.01128599,0.00000000,0.00000000,0.00000000,0.00000000
35.09000000,0.41029400,3.31800000,0.01352211,329.49027318,0.01343150,333.94567727,0.00093645,0.02502437,379.79924612,-0.01356914,-0.01145523,0.00000000,0.00000000,0.00000000,0.00000000
35.59000000,0.42208500,3.33400000,0.01380733,331.07913526,0.01371288,335.65045524,0.00056275,0.02539923,380.66276577,-0.01374847,-0.01165077,0.00000000,0.00000000,0.00000000,0.00000000
36.09000000,0.43378200,3.34300000,0.01420500,331.97287018,0.01410505,336.68854480,0.00078435,0.02575112,381.62104031,-0.01395775,-0.01179337,0.00000000,0.00000000,0.00000000,0.00000000
36.59000000,0.44598600,3.35600000,0.01463678,333.26382062,0.01453069,338.14172910,0.00085128,0.02613778,382.38734908,-0.01419369,-0.01194409,0.00000000,0.00000000,0.00000000,0.00000000
37.09000000,0.45731400,3.36600000,0.01502456,334.25685942,0.01491280,339.27892017,0.00076422,0.02652878,383.36195690,-0.01442927,-0.01209951,0.00000000,0.00000000,0.00000000,0.00000000
37.59000000,0.46938800,3.37900000,0.01543789,335.54780985,0.01531994,340.72795966,0.00081426,0.02689872,384.01992439,-0.01464541,-0.01225331,0.00000000,0.00000000,0.00000000,0.00000000
38.09000000,0.48071300,3.38800000,0.01577189,336.44154477,0.01564881,341.74786343,0.00065774,0.02727046,385.09150321,-0.01487819,-0.01239227,0.00000000,0.00000000,0.00000000,0.00000000
38.59000000,0.49272300,3.40100000,0.01616667,337.73249521,0.01603738,343.19250388,0.00077715,0.02761774,385.74173822,-0.01505728,-0.01256046,0.00000000,0.00000000,0.00000000,0.00000000
39.09000000,0.50503100,3.41000000,0.01665133,338.62623013,0.01651422,344.26480836,0.00095368,0.02800350,386.82012797,-0.01527644,-0.01272706,0.00000000,0.00000000,0.00000000,0.00000000
39.59000000,0.51703400,3.42200000,0.01697467,339.81787668,0.01683221,345.58617187,0.00063597,0.02839796,387.48974644,-0.01551400,-0.01288395,0.00000000,0.00000000,0.00000000,0.00000000
40.09000000,0.52904100,3.43100000,0.01734256,340.71161160,0.01719389,346.62042166,0.00072337,0.02875795,388.55952248,-0.01574722,-0.01301073,0.00000000,0.00000000,0.00000000,0.00000000
40.59000000,0.54091200,3.44200000,0.01778256,341.80395428,0.01762630,347.88210209,0.00086481,0.02911972,389.21745966,-0.01593328,-0.01318644,0.00000000,0.00000000,0.00000000,0.00000000
41.09000000,0.55308800,3.44900000,0.01821467,342.49908144,0.01805077,348.73758804,0.00084894,0.02948199,390.08274800,-0.01615584,-0.01332615,0.00000000,0.00000000,0.00000000,0.00000000
41.59000000,0.56469100,3.46200000,0.01858344,343.79003188,0.01841288,350.17883483,0.00072423,0.02987079,390.85565740,-0.01639472,-0.01347607,0.00000000,0.00000000,0.00000000,0.00000000
42.09000000,0.57659800,3.46900000,0.01898178,344.48515904,0.01880387,351.02409977,0.00078198,0.03024768,391.72788274,-0.01662963,-0.01361805,0.00000000,0.00000000,0.00000000,0.00000000
42.59000000,0.58864100,3.48200000,0.01936122,345.77610947,0.01917618,352.47075757,0.00074461,0.03061440,392.49322949,-0.01682469,-0.01378972,0.00000000,0.00000000,0.00000000,0.00000000
43.09000000,0.60081700,3.48800000,0.01980089,346.37193275,0.01960740,353.23040491,0.00086245,0.03097478,393.46364150,-0.01705336,-0.01392142,0.00000000,0.00000000,0.00000000,0.00000000
43.59000000,0.61268700,3.50100000,0.02022556,347.66288319,0.02002374,354.69455815,0.00083267,0.03135196,394.23425993,-0.01726958,-0.01408239,0.00000000,0.00000000,0.00000000,0.00000000
44.09000000,0.62506700,3.50700000,0.02057133,348.25870647,0.02036260,355.42285240,0.00067773,0.03175337,395.11864867,-0.01750672,-0.01424665,0.00000000,0.00000000,0.00000000,0.00000000
44.59000000,0.63717300,3.51700000,0.02097722,349.25174527,0.02076023,356.57807674,0.00079526,0.03210521,395.88032426,-0.01769276,-0.01441245,0.00000000,0.00000000,0.00000000,0.00000000
45.09000000,0.64931700,3.52500000,0.02142500,350.04617630,0.02119871,357.54591563,0.00087696,0.03246648,396.74995097,-0.01791766,-0.01454883,0.00000000,0.00000000,0.00000000,0.00000000
45.59000000,0.66098600,3.53500000,0.02179689,351.03921510,0.02156273,358.69077787,0.00072804,0.03286475,397.53122980,-0.01811389,-0.01475086,0.00000000,0.00000000,0.00000000,0.00000000
46.09000000,0.67330200,3.54300000,0.02216533,351.83364614,0.02192325,359.63215619,0.00072104,0.03324007,398.40767067,-0.01837360,-0.01486647,0.00000000,0.00000000,0.00000000,0.00000000
46.59000000,0.68510700,3.55300000,0.02261267,352.82668494,0.02236079,360.80503716,0.00087507,0.03359455,398.96493130,-0.01856156,-0.01503298,0.00000000,0.00000000,0.00000000,0.00000000
47.09000000,0.69745300,3.56100000,0.02297311,353.62111598,0.02271320,361.74489317,0.00070482,0.03397336,400.05158592,-0.01880999,-0.01516337,0.00000000,0.00000000,0.00000000,0.00000000
47.59000000,0.70929500,3.57000000,0.02341333,354.51485090,0.02314345,362.81522527,0.00086049,0.03437428,400.62846668,-0.01902251,-0.01535178,0.00000000,0.00000000,0.00000000,0.00000000
48.09000000,0.72113600,3.57800000,0.02380800,355.30928193,0.02352901,363.76848532,0.00077113,0.03473633,401.60581855,-0.01925311,-0.01548321,0.00000000,0.00000000,0.00000000,0.00000000
48.59000000,0.73331300,3.58700000,0.02415756,356.20301685,0.02387038,364.80801102,0.00068274,0.03511527,402.17477636,-0.01947012,-0.01564515,0.00000000,0.00000000,0.00000000,0.00000000
49.09000000,0.74545500,3.59500000,0.02460533,356.99744789,0.02430750,365.78148909,0.00087424,0.03547583,403.25676192,-0.01970912,-0.01576671,0.00000000,0.00000000,0.00000000,0.00000000
49.59000000,0.75736300,3.60400000,0.02501533,357.89118281,0.02470757,366.84395004,0.00080015,0.03585394,403.82633927,-0.01990161,-0.01595232,0.00000000,0.00000000,0.00000000,0.00000000
50.09000000,0.76920100,3.60900000,0.02538300,358.38770221,0.02506620,367.48465725,0.00071726,0.03625124,404.61231218,-0.02014265,-0.01610860,0.00000000,0.00000000,0.00000000,0.00000000
50.59000000,0.78148100,3.62000000,0.02581200,359.48004489,0.02548449,368.75894380,0.00083659,0.03661215,405.38402214,-0.02035873,-0.01625342,0.00000000,0.00000000,0.00000000,0.00000000
51.09000000,0.79352200,3.62600000,0.02622122,360.07586816,0.02588334,369.51749752,0.00079769,0.03696962,406.15485270,-0.02056039,-0.01640923,0.00000000,0.00000000,0.00000000,0.00000000
51.59000000,0.80545900,3.63600000,0.02659767,361.06890696,0.02625010,370.67249739,0.00073352,0.03736930,406.94346802,-0.02079740,-0.01657191,0.00000000,0.00000000,0.00000000,0.00000000
52.09000000,0.81750300,3.64200000,0.02698822,361.66473024,0.02663046,371.42541835,0.00076073,0.03772235,407.71354772,-0.02097941,-0.01674294,0.00000000,0.00000000,0.00000000,0.00000000
52.59000000,0.82961900,3.65200000,0.02740211,362.65776904,0.02703339,372.59535752,0.00080586,0.03809716,408.49307393,-0.02122190,-0.01687526,0.00000000,0.00000000,0.00000000,0.00000000
53.09000000,0.84145600,3.65800000,0.02777767,363.25359232,0.02739887,373.34392952,0.00073094,0.03842550,409.25401919,-0.02135013,-0.01707537,0.00000000,0.00000000,0.00000000,0.00000000
53.59000000,0.85346700,3.66600000,0.02821400,364.04802336,0.02782332,374.31927429,0.00084890,0.03882245,409.93934025,-0.02160663,-0.01721582,0.00000000,0.00000000,0.00000000,0.00000000
54.09000000,0.86561100,3.67300000,0.02859367,364.74315051,0.02819250,375.17249458,0.00073836,0.03924168,410.84321625,-0.02189500,-0.01734668,0.00000000,0.00000000,0.00000000,0.00000000
54.59000000,0.87728300,3.68200000,0.02899956,365.63688543,0.02858702,376.24019261,0.00078906,0.03962424,411.52366528,-0.02207476,-0.01754948,0.00000000,0.00000000,0.00000000,0.00000000
55.09000000,0.88949600,3.68800000,0.02941711,366.23270871,0.02899273,377.00621700,0.00081141,0.03995389,412.39168151,-0.02226339,-0.01769050,0.00000000,0.00000000,0.00000000,0.00000000
55.59000000,0.90170800,3.69600000,0.02980778,367.02713975,0.02937216,377.96740317,0.00075886,0.04035679,412.87246434,-0.02250193,-0.01785486,0.00000000,0.00000000,0.00000000,0.00000000
56.09000000,0.91337900,3.70300000,0.03017644,367.72226691,0.02973009,378.81881747,0.00071586,0.04073825,413.86764790,-0.02272233,-0.01801592,0.00000000,0.00000000,0.00000000,0.00000000
56.59000000,0.92576600,3.71100000,0.03061611,368.51669795,0.03015679,379.79924612,0.00085339,0.04111821,414.44437182,-0.02295934,-0.01815887,0.00000000,0.00000000,0.00000000,0.00000000
57.09000000,0.93743700,3.71800000,0.03101456,369.21182511,0.03054332,380.66276577,0.00077307,0.04147198,415.32458632,-0.02314609,-0.01832589,0.00000000,0.00000000,0.00000000,0.00000000
57.59000000,0.94978700,3.72600000,0.03139078,370.00625614,0.03090816,381.62104031,0.00072968,0.04183384,415.89461991,-0.02331946,-0.01851438,0.00000000,0.00000000,0.00000000,0.00000000
58.09000000,0.96176300,3.73200000,0.03180033,370.60207942,0.03130517,382.38734908,0.00079402,0.04221229,416.78625136,-0.02353654,-0.01867574,0.00000000,0.00000000,0.00000000,0.00000000
58.59000000,0.97401000,3.74000000,0.03221744,371.39651046,0.03170935,383.36195690,0.00080835,0.04262744,417.37951758,-0.02383049,-0.01879695,0.00000000,0.00000000,0.00000000,0.00000000
59.09000000,0.98591600,3.74500000,0.03260856,371.89302986,0.03208818,384.01992439,0.00075766,0.04297508,418.15452475,-0.02396667,-0.01900841,0.00000000,0.00000000,0.00000000,0.00000000
59.59000000,0.99786000,3.75400000,0.03300744,372.78676478,0.03247440,385.09150321,0.00077244,0.04332529,418.72135701,-0.02420438,-0.01912091,0.00000000,0.00000000,0.00000000,0.00000000
60.09000000,1.00950000,3.75900000,0.03337533,373.28328418,0.03283047,385.74173822,0.00071214,0.04370365,419.61518025,-0.02440607,-0.01929757,0.00000000,0.00000000,0.00000000,0.00000000
60.59000000,1.02191400,3.76800000,0.03378911,374.17701910,0.03323080,386.82012797,0.00080067,0.04410341,420.20379116,-0.02464448,-0.01945894,0.00000000,0.00000000,0.00000000,0.00000000
61.09000000,1.03365500,3.77300000,0.03420633,374.67353850,0.03363430,387.48974644,0.00080701,0.04447549,420.99111786,-0.02484133,-0.01963416,0.00000000,0.00000000,0.00000000,0.00000000
61.59000000,1.04563200,3.78200000,0.03459367,375.56727341,0.03400876,388.55952248,0.00074890,0.04483812,421.66992816,-0.02507605,-0.01976207,0.00000000,0.00000000,0.00000000,0.00000000
62.09000000,1.05730300,3.78700000,0.03497722,376.06379281,0.03437942,389.21745966,0.00074132,0.04522030,422.46258338,-0.02531805,-0.01990224,0.00000000,0.00000000,0.00000000,0.00000000
62.59000000,1.06931600,3.79400000,0.03536433,376.75891997,0.03475338,390.08274800,0.00074792,0.04559659,423.14816055,-0.02554190,-0.02005468,0.00000000,0.00000000,0.00000000,0.00000000
63.09000000,1.08132400,3.80000000,0.03577778,377.35474325,0.03515262,390.85565740,0.00079849,0.04596837,423.93746115,-0.02574893,-0.02021945,0.00000000,0.00000000,0.00000000,0.00000000
63.59000000,1.09323400,3.80700000,0.03618044,378.04987041,0.03554130,391.72788274,0.00077736,0.04632794,424.51165830,-0.02596589,-0.02036205,0.00000000,0.00000000,0.00000000,0.00000000
64.09000000,1.10547900,3.81300000,0.03657122,378.64569369,0.03591836,392.49322949,0.00075412,0.04670257,425.30317444,-0.02619287,-0.02050971,0.00000000,0.00000000,0.00000000,0.00000000
64.59000000,1.11762900,3.82100000,0.03695844,379.44012473,0.03629186,393.46364150,0.00074698,0.04709565,425.78724710,-0.02639873,-0.02069692,0.00000000,0.00000000,0.00000000,0.00000000
65.09000000,1.12980600,3.82700000,0.03736044,380.03594800,0.03667945,394.23425993,0.00077519,0.04745441,426.67828403,-0.02662565,-0.02082876,0.00000000,0.00000000,0.00000000,0.00000000
65.59000000,1.14171300,3.83400000,0.03778933,380.73107516,0.03709281,395.11864867,0.00082671,0.04783629,427.15833855,-0.02685251,-0.02098378,0.00000000,0.00000000,0.00000000,0.00000000
66.09000000,1.15409500,3.84000000,0.03816522,381.32689844,0.03745495,395.88032426,0.00072427,0.04820066,428.15828696,-0.02703167,-0.02116899,0.00000000,0.00000000,0.00000000,0.00000000
66.59000000,1.16580100,3.84700000,0.03855256,382.02202560,0.03782797,396.74995097,0.00074605,0.04858761,428.74681542,-0.02728867,-0.02129894,0.00000000,0.00000000,0.00000000,0.00000000
67.09000000,1.17804800,3.85300000,0.03897722,382.61784888,0.03823679,397.53122980,0.00081764,0.04898449,429.44553913,-0.02752304,-0.02146144,0.00000000,0.00000000,0.00000000,0.00000000
67.59000000,1.18972100,3.86000000,0.03937956,383.31297604,0.03862395,398.40767067,0.00077433,0.04933253,430.01809138,-0.02770839,-0.02162414,0.00000000,0.00000000,0.00000000,0.00000000
68.09000000,1.20220500,3.86400000,0.03975589,383.71019156,0.03898596,398.96493130,0.00072402,0.04969009,430.91187923,-0.02793877,-0.02175133,0.00000000,0.00000000,0.00000000,0.00000000
68.59000000,1.21418000,3.87300000,0.04016511,384.60392648,0.03937946,400.05158592,0.00078700,0.05008923,431.40180296,-0.02814717,-0.02194206,0.00000000,0.00000000,0.00000000,0.00000000
69.09000000,1.22633000,3.87700000,0.04059033,385.00114199,0.03978818,400.62846668,0.00081744,0.05046221,432.19771352,-0.02838627,-0.02207594,0.00000000,0.00000000,0.00000000,0.00000000
69.59000000,1.23820400,3.88500000,0.04098089,385.79557303,0.04016343,401.60581855,0.00075050,0.05081173,432.87824090,-0.02853495,-0.02227677,0.00000000,0.00000000,0.00000000,0.00000000
70.09000000,1.25082600,3.88900000,0.04138344,386.19278855,0.04055006,402.17477636,0.00077327,0.05122799,433.58831277,-0.02884300,-0.02238498,0.00000000,0.00000000,0.00000000,0.00000000
70.59000000,1.26259900,3.89800000,0.04177422,387.08652347,0.04092524,403.25676192,0.00075036,0.05158767,434.06260250,-0.02901689,-0.02257078,0.00000000,0.00000000,0.00000000,0.00000000
71.09000000,1.27467900,3.90200000,0.04217622,387.48373899,0.04131105,403.82633927,0.00077161,0.05194363,434.74723367,-0.02922785,-0.02271579,0.00000000,0.00000000,0.00000000,0.00000000
71.59000000,1.28645300,3.90800000,0.04260144,388.07956227,0.04171898,404.61231218,0.00081586,0.05235070,435.34880973,-0.02949513,-0.02285557,0.00000000,0.00000000,0.00000000,0.00000000
72.09000000,1.29856600,3.91400000,0.04298867,388.67538555,0.04209031,405.38402214,0.00074266,0.05271710,436.03890340,-0.02970636,-0.02301074,0.00000000,0.00000000,0.00000000,0.00000000
72.59000000,1.31071300,3.92000000,0.04337244,389.27120883,0.04245820,406.15485270,0.00073578,0.05308700,436.73099373,-0.02990479,-0.02318222,0.00000000,0.00000000,0.00000000,0.00000000
73.09000000,1.32279300,3.92600000,0.04380067,389.86703210,0.04286854,406.94346802,0.00082067,0.05346616,437.53362582,-0.03013670,-0.02332946,0.00000000,0.00000000,0.00000000,0.00000000
73.59000000,1.33500700,3.93200000,0.04418011,390.46285538,0.04323199,407.71354772,0.00072691,0.05383163,438.01265115,-0.03036191,-0.02346972,0.00000000,0.00000000,0.00000000,0.00000000
74.09000000,1.34678200,3.93800000,0.04458256,391.05867866,0.04361734,408.49307393,0.00077068,0.05419412,438.70282652,-0.03057232,-0.02362179,0.00000000,0.00000000,0.00000000,0.00000000
74.59000000,1.35861600,3.94400000,0.04493633,391.65450194,0.04395596,409.25401919,0.00067724,0.05458807,439.40736443,-0.03078539,-0.02380267,0.00000000,0.00000000,0.00000000,0.00000000
75.09000000,1.37069800,3.94900000,0.04536089,392.15102134,0.04436217,409.93934025,0.00081243,0.05497498,440.10929120,-0.03104030,-0.02393469,0.00000000,0.00000000,0.00000000,0.00000000
75.59000000,1.38301300,3.95600000,0.04581200,392.84614850,0.04479362,410.84321625,0.00086289,0.05533813,440.69495340,-0.03126467,-0.02407346,0.00000000,0.00000000,0.00000000,0.00000000
76.09000000,1.39495800,3.96100000,0.04622178,393.34266790,0.04518537,411.52366528,0.00078350,0.05571435,441.39305062,-0.03145808,-0.02425628,0.00000000,0.00000000,0.00000000,0.00000000
76.59000000,1.40754000,3.96800000,0.04657900,394.03779506,0.04552675,412.39168151,0.00068276,0.05609971,441.88309113,-0.03168495,-0.02441476,0.00000000,0.00000000,0.00000000,0.00000000
77.09000000,1.41934800,3.97100000,0.04700756,394.33570670,0.04593615,412.87246434,0.00081880,0.05645655,442.67977306,-0.03189377,-0.02456279,0.00000000,0.00000000,0.00000000,0.00000000
77.59000000,1.43196900,3.97900000,0.04742111,395.13013773,0.04633106,413.86764790,0.00078982,0.05685040,443.06796611,-0.03214954,-0.02470086,0.00000000,0.00000000,0.00000000,0.00000000
78.09000000,1.44371000,3.98300000,0.04782733,395.52735325,0.04671881,414.44437182,0.00077551,0.05725205,443.88558459,-0.03237103,-0.02488102,0.00000000,0.00000000,0.00000000,0.00000000
78.59000000,1.45626100,3.99000000,0.04821056,396.22248041,0.04708448,415.32458632,0.00073133,0.05759557,444.57133523,-0.03258791,-0.02500766,0.00000000,0.00000000,0.00000000,0.00000000
79.09000000,1.46786700,3.99400000,0.04859800,396.61969593,0.04745403,415.89461991,0.00073911,0.05796857,445.16421667,-0.03278389,-0.02518468,0.00000000,0.00000000,0.00000000,0.00000000
79.59000000,1.48015000,4.00100000,0.04900756,397.31482309,0.04784453,416.78625136,0.00078100,0.05834286,445.65151497,-0.03298982,-0.02535304,0.00000000,0.00000000,0.00000000,0.00000000
80.09000000,1.49169100,4.00500000,0.04945156,397.71203861,0.04826770,417.37951758,0.00084634,0.05872789,446.35712999,-0.03323796,-0.02548993,0.00000000,0.00000000,0.00000000,0.00000000
80.59000000,1.50414300,4.01100000,0.04982744,398.30786189,0.04862581,418.15452475,0.00071622,0.05908647,446.94470372,-0.03345664,-0.02562983,0.00000000,0.00000000,0.00000000,0.00000000
81.09000000,1.51615400,4.01500000,0.05020322,398.70507741,0.04898369,418.72135701,0.00071576,0.05946932,447.54357951,-0.03366569,-0.02580364,0.00000000,0.00000000,0.00000000,0.00000000
81.59000000,1.52813500,4.02200000,0.05061333,399.40020457,0.04937412,419.61518025,0.00078086,0.05983092,448.13327684,-0.03385993,-0.02597099,0.00000000,0.00000000,0.00000000,0.00000000
82.09000000,1.54031200,4.02600000,0.05104178,399.79742009,0.04978184,420.20379116,0.00081544,0.06022827,448.95300663,-0.03412533,-0.02610294,0.00000000,0.00000000,0.00000000,0.00000000
82.59000000,1.55235800,4.03200000,0.05144411,400.39324336,0.05016456,420.99111786,0.00076544,0.06059432,449.43877135,-0.03430755,-0.02628677,0.00000000,0.00000000,0.00000000,0.00000000
83.09000000,1.56450100,4.03700000,0.05183511,400.88976276,0.05053636,421.66992816,0.00074360,0.06095228,450.02801685,-0.03451418,-0.02643810,0.00000000,0.00000000,0.00000000,0.00000000
83.59000000,1.57657900,4.04300000,0.05224844,401.48558604,0.05092925,422.46258338,0.00078577,0.06134302,450.52561775,-0.03475343,-0.02658959,0.00000000,0.00000000,0.00000000,0.00000000
84.09000000,1.58865700,4.04800000,0.05265422,401.98210544,0.05131481,423.14816055,0.00077111,0.06170576,451.22468081,-0.03496501,-0.02674075,0.00000000,0.00000000,0.00000000,0.00000000
84.59000000,1.60077000,4.05400000,0.05305689,402.57792872,0.05169726,423.93746115,0.00076490,0.06210507,451.83386682,-0.03517904,-0.02692603,0.00000000,0.00000000,0.00000000,0.00000000
85.09000000,1.61325100,4.05800000,0.05344378,402.97514424,0.05206459,424.51165830,0.00073466,0.06247978,452.43227515,-0.03543174,-0.02704803,0.00000000,0.00000000,0.00000000,0.00000000
85.59000000,1.62512800,4.06400000,0.05384978,403.57096752,0.05244991,425.30317444,0.00077066,0.06282041,452.90850289,-0.03561418,-0.02720623,0.00000000,0.00000000,0.00000000,0.00000000
86.09000000,1.63747500,4.06700000,0.05427100,403.86887916,0.05284953,425.78724710,0.00079924,0.06320256,453.72521580,-0.03580540,-0.02739716,0.00000000,0.00000000,0.00000000,0.00000000
86.59000000,1.64952200,4.07400000,0.05466200,404.56400632,0.05322034,426.67828403,0.00074161,0.06360040,454.12114196,-0.03605095,-0.02754945,0.00000000,0.00000000,0.00000000,0.00000000
87.09000000,1.66176900,4.07700000,0.05507167,404.86191796,0.05360870,427.15833855,0.00077672,0.06397852,454.93700165,-0.03629621,-0.02768231,0.00000000,0.00000000,0.00000000,0.00000000
87.59000000,1.67381600,4.08500000,0.05547044,405.65634899,0.05398659,428.15828696,0.00075578,0.06436224,455.32712217,-0.03646657,-0.02789567,0.00000000,0.00000000,0.00000000,0.00000000
88.09000000,1.68589700,4.08900000,0.05588733,406.05356451,0.05438149,428.74681542,0.00078980,0.06474005,456.14381072,-0.03667712,-0.02806293,0.00000000,0.00000000,0.00000000,0.00000000
88.59000000,1.69780400,4.09400000,0.05631644,406.55008391,0.05478780,429.44553913,0.00081263,0.06511842,456.63941693,-0.03690339,-0.02821503,0.00000000,0.00000000,0.00000000,0.00000000
89.09000000,1.71002100,4.09800000,0.05669233,406.94729943,0.05514359,430.01809138,0.00071157,0.06551638,457.25169405,-0.03717764,-0.02833874,0.00000000,0.00000000,0.00000000,0.00000000
89.59000000,1.72250500,4.10500000,0.05708300,407.64242659,0.05551323,430.91187923,0.00073928,0.06587687,457.73974844,-0.03733270,-0.02854417,0.00000000,0.00000000,0.00000000,0.00000000
90.09000000,1.73492600,4.10800000,0.05751200,407.94033823,0.05591898,431.40180296,0.00081150,0.06624656,458.33977478,-0.03755362,-0.02869294,0.00000000,0.00000000,0.00000000,0.00000000
90.59000000,1.74696700,4.11400000,0.05791789,408.53616151,0.05630272,432.19771352,0.00076748,0.06661313,458.93874879,-0.03775707,-0.02885607,0.00000000,0.00000000,0.00000000,0.00000000
91.09000000,1.75938600,4.11900000,0.05829744,409.03268091,0.05666143,432.87824090,0.00071742,0.06703201,459.45477867,-0.03799894,-0.02903307,0.00000000,0.00000000,0.00000000,0.00000000
91.59000000,1.77139400,4.12400000,0.05874822,409.52920031,0.05708729,433.58831277,0.00085171,0.06738895,459.94249957,-0.03820210,-0.02918685,0.00000000,0.00000000,0.00000000,0.00000000
92.09000000,1.78353900,4.12700000,0.05913589,409.82711195,0.05745338,434.06260250,0.00073218,0.06774255,460.64416626,-0.03837732,-0.02936523,0.00000000,0.00000000,0.00000000,0.00000000
92.59000000,1.79582000,4.13200000,0.05952278,410.32363134,0.05781860,434.74723367,0.00073044,0.06815446,461.15806933,-0.03865363,-0.02950083,0.00000000,0.00000000,0.00000000,0.00000000
93.09000000,1.80769600,4.13600000,0.05996278,410.72084686,0.05823379,435.34880973,0.00083039,0.06853564,461.87341774,-0.03886205,-0.02967359,0.00000000,0.00000000,0.00000000,0.00000000
93.59000000,1.81987500,4.14100000,0.06036111,411.21736626,0.05860952,436.03890340,0.00075146,0.06891618,462.37349962,-0.03908498,-0.02983120,0.00000000,0.00000000,0.00000000,0.00000000
94.09000000,1.83222700,4.14600000,0.06076333,411.71388566,0.05898877,436.73099373,0.00075851,0.06925662,462.96299256,-0.03928558,-0.02997104,0.00000000,0.00000000,0.00000000,0.00000000
94.59000000,1.84437500,4.15200000,0.06117711,412.30970894,0.05937877,437.53362582,0.00078000,0.06966101,463.47486566,-0.03951986,-0.03014115,0.00000000,0.00000000,0.00000000,0.00000000
95.09000000,1.85655400,4.15500000,0.06157189,412.60762058,0.05975072,438.01265115,0.00074390,0.07005356,464.08940659,-0.03975438,-0.03029918,0.00000000,0.00000000,0.00000000,0.00000000
95.59000000,1.86904200,4.16000000,0.06196667,413.10413998,0.06012254,438.70282652,0.00074362,0.07040904,464.57913972,-0.03993639,-0.03047265,0.00000000,0.00000000,0.00000000,0.00000000
96.09000000,1.88081300,4.16500000,0.06239522,413.60065938,0.06052600,439.40736443,0.00080694,0.07078909,465.29654442,-0.04016371,-0.03062538,0.00000000,0.00000000,0.00000000,0.00000000
96.59000000,1.89340400,4.17000000,0.06281644,414.09717878,0.06092241,440.10929120,0.00079281,0.07118395,465.69744006,-0.04038836,-0.03079560,0.00000000,0.00000000,0.00000000,0.00000000
97.09000000,1.90541500,4.17400000,0.06321089,414.49439430,0.06129347,440.69495340,0.00074212,0.07154990,466.40908890,-0.04060173,-0.03094817,0.00000000,0.00000000,0.00000000,0.00000000
97.59000000,1.91749400,4.17900000,0.06362100,414.99091369,0.06167912,441.39305062,0.00077131,0.07195833,466.81697471,-0.04085967,-0.03109866,0.00000000,0.00000000,0.00000000,0.00000000
98.09000000,1.92977500,4.18200000,0.06403800,415.28882533,0.06207110,441.88309113,0.00078396,0.07231029,467.52289491,-0.04106761,-0.03124269,0.00000000,0.00000000,0.00000000,0.00000000
98.59000000,1.94233000,4.18800000,0.06442922,415.88464861,0.06243871,442.67977306,0.00073522,0.07270065,467.92289923,-0.04131233,-0.03138832,0.00000000,0.00000000,0.00000000,0.00000000
99.09000000,1.95437300,4.19000000,0.06485411,416.08325637,0.06283780,443.06796611,0.00079818,0.07306640,468.63613526,-0.04151589,-0.03155051,0.00000000,0.00000000,0.00000000,0.00000000
99.59000000,1.96699300,4.19600000,0.06529367,416.67907965,0.06325050,443.88558459,0.00082540,0.07348795,469.05147154,-0.04177412,-0.03171383,0.00000000,0.00000000,0.00000000,0.00000000
100.09000000,1.97903900,4.20100000,0.06566956,417.17559905,0.06360329,444.57133523,0.00070558,0.07383606,469.75723196,-0.04195812,-0.03187794,0.00000000,0.00000000,0.00000000,0.00000000
100.59000000,1.99169300,4.20500000,0.06607567,417.57281457,0.06398431,445.16421667,0.00076203,0.07420512,470.14838251,-0.04218417,-0.03202095,0.00000000,0.00000000,0.00000000,0.00000000
101.09000000,2.00343300,4.20800000,0.06648178,417.87072621,0.06436517,445.65151497,0.00076174,0.07459535,470.76652519,-0.04241344,-0.03218191,0.00000000,0.00000000,0.00000000,0.00000000
101.59000000,2.01591800,4.21300000,0.06690267,418.36724561,0.06475975,446.35712999,0.00078915,0.07498026,471.27415291,-0.04264025,-0.03234001,0.00000000,0.00000000,0.00000000,0.00000000
102.09000000,2.02803200,4.21700000,0.06729378,418.76446113,0.06512627,446.94470372,0.00073304,0.07536376,471.88989242,-0.04286940,-0.03249436,0.00000000,0.00000000,0.00000000,0.00000000
102.59000000,2.04031500,4.22100000,0.06771111,419.16167665,0.06551721,447.54357951,0.00078189,0.07572886,472.28030668,-0.04307749,-0.03265138,0.00000000,0.00000000,0.00000000,0.00000000
103.09000000,2.05260000,4.22500000,0.06810578,419.55889217,0.06588678,448.13327684,0.00073914,0.07608776,472.88506448,-0.04327814,-0.03280962,0.00000000,0.00000000,0.00000000,0.00000000
103.59000000,2.06518300,4.23100000,0.06854211,420.15471544,0.06629521,448.95300663,0.00081686,0.07650827,473.30240326,-0.04356022,-0.03294805,0.00000000,0.00000000,0.00000000,0.00000000
104.09000000,2.07746800,4.23400000,0.06894033,420.45262708,0.06666782,449.43877135,0.00074522,0.07688343,473.91563793,-0.04376366,-0.03311977,0.00000000,0.00000000,0.00000000,0.00000000
104.59000000,2.08985000,4.23800000,0.06933156,420.84984260,0.06703374,450.02801685,0.00073185,0.07723684,474.41022788,-0.04396544,-0.03327140,0.00000000,0.00000000,0.00000000,0.00000000
105.09000000,2.10203100,4.24100000,0.06975667,421.14775424,0.06743121,450.52561775,0.00079494,0.07763617,475.03576807,-0.04423735,-0.03339881,0.00000000,0.00000000,0.00000000,0.00000000
105.59000000,2.11437900,4.24600000,0.07015489,421.64427364,0.06780339,451.22468081,0.00074437,0.07801984,475.54549528,-0.04443154,-0.03358830,0.00000000,0.00000000,0.00000000,0.00000000
106.09000000,2.12666300,4.25000000,0.07059111,422.04148916,0.06821094,451.83386682,0.00081508,0.07837096,476.14874767,-0.04464855,-0.03372241,0.00000000,0.00000000,0.00000000,0.00000000
106.59000000,2.13897800,4.25400000,0.07100100,422.43870468,0.06859373,452.43227515,0.00076558,0.07879005,476.56731383,-0.04490767,-0.03388238,0.00000000,0.00000000,0.00000000,0.00000000
107.09000000,2.15149500,4.25700000,0.07137278,422.73661632,0.06894080,452.90850289,0.00069414,0.07915102,477.17600518,-0.04508084,-0.03407018,0.00000000,0.00000000,0.00000000,0.00000000
107.59000000,2.16371100,4.26300000,0.07179411,423.33243960,0.06933398,453.72521580,0.00078638,0.07952374,477.68181382,-0.04530966,-0.03421408,0.00000000,0.00000000,0.00000000,0.00000000
