Repository: noberito/ethz

**MODELLING AND CALIBRATING A POLYN YIELD SURFACE FUNCTION**

---

In the context of my research assistant internship at ETH Zurich, I have to implement and find an operationnal strategy to calibrate a yield surface function based on the polyN model which is a homogenous polynomial of degree N.

To make the calibration operationnal please copy paste a folder "{material}_results" containing the csv files for a given material in the lab_data directory and then change the parameters you want in the polyN_optimization/param.txt. Then run polyN_optimization/optimize_polyN.py. The coefficients of the polyN function will be accessible in the polyN_coeff.npy file.

File: polyN_optimization/AA7020-T6_results/DATA/UT_75_2.csv (part 1 of 3)
Time[s],Displacement[mm],Force[kN],EngStrain_longi,EngStress[MPa],TrueStrain,TrueStress[MPa],TrueStrainRate[1/s],PlasticStrain_longi,PlasticStress[MPa],PlasticStrain_thick,PlasticStrain_width,R-Value,Thickness[mm],Width[mm], Young's Modulus [MPa]
0.62000000,0.00000000,-0.01300000,0.00000000,-1.28710832,0.00000000,-1.28710832,0.00000000,0.00056122,279.12325680,0.00059125,-0.00115247,0.64629113,1.00800000,10.02000000,80798.76207732
1.12000000,0.00009600,-0.01600000,-0.00001589,-1.58413332,-0.00001589,-1.58410815,-0.00003178,0.00077830,283.27761303,0.00048463,-0.00126293,0.00000000,0.00000000,0.00000000,0.00000000
1.62000000,0.00016000,-0.01700000,-0.00005289,-1.68314165,-0.00005289,-1.68305263,-0.00007400,0.00112436,286.47252636,0.00025192,-0.00137629,0.00000000,0.00000000,0.00000000,0.00000000
2.12000000,0.00113400,-0.00800000,-0.00003522,-0.79206666,-0.00003522,-0.79203876,0.00003533,0.00133066,290.02893503,0.00015932,-0.00148998,0.00000000,0.00000000,0.00000000,0.00000000
2.62000000,0.00318200,0.11900000,-0.00001578,11.78199157,-0.00001578,11.78180568,0.00003889,0.00149366,292.07520218,0.00010635,-0.00160001,0.00000000,0.00000000,0.00000000,0.00000000
3.12000000,0.00419900,0.17600000,0.00003044,17.42546653,0.00003044,17.42599704,0.00009244,0.00185357,295.88017706,-0.00013662,-0.00171696,0.00000000,0.00000000,0.00000000,0.00000000
3.62000000,0.00617900,0.27400000,0.00008044,27.12828312,0.00008044,27.13046544,0.00009999,0.00220087,298.38402598,-0.00038095,-0.00181992,0.00000000,0.00000000,0.00000000,0.00000000
4.12000000,0.00889600,0.32000000,0.00013500,31.68266641,0.00013499,31.68694357,0.00010910,0.00239387,301.24336350,-0.00044789,-0.00194598,0.00000000,0.00000000,0.00000000,0.00000000
4.62000000,0.01030700,0.39700000,0.00017178,39.30630802,0.00017176,39.31305997,0.00007354,0.00269907,303.53770815,-0.00064279,-0.00205628,0.00000000,0.00000000,0.00000000,0.00000000
5.12000000,0.01191400,0.45700000,0.00023989,45.24680797,0.00023986,45.25766218,0.00013619,0.00304833,306.14750591,-0.00089850,-0.00214983,0.00000000,0.00000000,0.00000000,0.00000000
5.62000000,0.01555200,0.53100000,0.00034967,52.57342458,0.00034961,52.59180775,0.00021949,0.00334039,307.73982596,-0.00104237,-0.00229802,0.00000000,0.00000000,0.00000000,0.00000000
6.12000000,0.01778200,0.59100000,0.00043044,58.51392453,0.00043035,58.53911153,0.00016149,0.00365866,310.14291972,-0.00126824,-0.00239042,0.00000000,0.00000000,0.00000000,0.00000000
6.62000000,0.01881100,0.66700000,0.00045122,66.03855781,0.00045112,66.06835587,0.00004154,0.00393151,312.03220497,-0.00141815,-0.00251336,0.00000000,0.00000000,0.00000000,0.00000000
7.12000000,0.02190000,0.71200000,0.00056589,70.49393277,0.00056573,70.53382450,0.00022922,0.00423189,314.63321569,-0.00159467,-0.00263722,0.00000000,0.00000000,0.00000000,0.00000000
7.62000000,0.02476300,0.80300000,0.00066811,79.50369103,0.00066789,79.55680833,0.00020432,0.00463884,315.96568072,-0.00188476,-0.00275408,0.00000000,0.00000000,0.00000000,0.00000000
8.12000000,0.02670500,0.86400000,0.00070456,85.54319932,0.00070431,85.60346925,0.00007284,0.00499358,318.38658695,-0.00212403,-0.00286955,0.00000000,0.00000000,0.00000000,0.00000000
8.62000000,0.02941200,0.94100000,0.00074444,93.16684092,0.00074417,93.23619846,0.00007972,0.00521848,319.66318124,-0.00221396,-0.00300452,0.00000000,0.00000000,0.00000000,0.00000000
9.12000000,0.03209500,1.00200000,0.00093733,99.20634921,0.00093689,99.29933862,0.00038545,0.00562789,321.60247653,-0.00250591,-0.00312199,0.00000000,0.00000000,0.00000000,0.00000000
9.62000000,0.03440000,1.07700000,0.00094489,106.63197415,0.00094444,106.73272951,0.00001510,0.00601283,323.13353298,-0.00275397,-0.00325887,0.00000000,0.00000000,0.00000000,0.00000000
10.12000000,0.03729600,1.12300000,0.00102489,111.18635744,0.00102436,111.30031111,0.00015984,0.00632327,324.94303892,-0.00295766,-0.00336561,0.00000000,0.00000000,0.00000000,0.00000000
10.62000000,0.03955300,1.20000000,0.00119189,118.80999905,0.00119118,118.95160737,0.00033363,0.00666110,326.36049506,-0.00316213,-0.00349897,0.00000000,0.00000000,0.00000000,0.00000000
11.12000000,0.04261600,1.26200000,0.00116967,124.94851567,0.00116898,125.09466378,-0.00004439,0.00703551,328.09276170,-0.00339250,-0.00364302,0.00000000,0.00000000,0.00000000,0.00000000
11.62000000,0.04579300,1.35300000,0.00122911,133.95827393,0.00122836,134.12292353,0.00011875,0.00739332,329.11640657,-0.00361654,-0.00377678,0.00000000,0.00000000,0.00000000,0.00000000
12.12000000,0.04702500,1.39800000,0.00143178,138.41364889,0.00143075,138.61182648,0.00040479,0.00781266,331.06730854,-0.00389033,-0.00392234,0.00000000,0.00000000,0.00000000,0.00000000
12.62000000,0.05034400,1.49000000,0.00145389,147.52241549,0.00145283,147.73689669,0.00004416,0.00810328,332.37253502,-0.00402984,-0.00407343,0.00000000,0.00000000,0.00000000,0.00000000
13.12000000,0.05386000,1.53700000,0.00147156,152.17580712,0.00147047,152.39974227,0.00003528,0.00841684,333.88773418,-0.00420252,-0.00421432,0.00000000,0.00000000,0.00000000,0.00000000
13.62000000,0.05537300,1.61300000,0.00167722,159.70044039,0.00167582,159.96829352,0.00041069,0.00887482,335.15016902,-0.00451276,-0.00436206,0.00000000,0.00000000,0.00000000,0.00000000
14.12000000,0.05825900,1.67400000,0.00178589,165.73994867,0.00178430,166.03594181,0.00021696,0.00922632,336.57943141,-0.00470175,-0.00452457,0.00000000,0.00000000,0.00000000,0.00000000
14.62000000,0.06192400,1.76500000,0.00172767,174.74970694,0.00172618,175.05161618,-0.00011624,0.00954400,337.49385006,-0.00488598,-0.00465801,0.00000000,0.00000000,0.00000000,0.00000000
15.12000000,0.06393000,1.81000000,0.00192089,179.20508190,0.00191905,179.54931495,0.00038574,0.00991004,338.92985649,-0.00509329,-0.00481675,0.00000000,0.00000000,0.00000000,0.00000000
15.62000000,0.06707700,1.86900000,0.00208222,185.04657352,0.00208006,185.43188161,0.00032202,0.01030582,340.07421585,-0.00535596,-0.00494986,0.00000000,0.00000000,0.00000000,0.00000000
16.12000000,0.06998100,1.96000000,0.00203522,194.05633178,0.00203315,194.45127954,-0.00009381,0.01065782,341.70944338,-0.00553253,-0.00512528,0.00000000,0.00000000,0.00000000,0.00000000
16.62000000,0.07289700,2.00400000,0.00215056,198.41269841,0.00214825,198.83939594,0.00023018,0.01107943,342.56151018,-0.00582596,-0.00525347,0.00000000,0.00000000,0.00000000,0.00000000
17.12000000,0.07676200,2.09200000,0.00238000,207.12543168,0.00237717,207.61839020,0.00045785,0.01139790,344.18730382,-0.00599654,-0.00540136,0.00000000,0.00000000,0.00000000,0.00000000
17.62000000,0.07867700,2.13600000,0.00235811,211.48179831,0.00235534,211.98049589,-0.00004367,0.01179707,345.03321800,-0.00624732,-0.00554975,0.00000000,0.00000000,0.00000000,0.00000000
18.12000000,0.08166800,2.22200000,0.00243256,219.99651491,0.00242960,220.53166865,0.00014853,0.01222749,346.29530690,-0.00654892,-0.00567857,0.00000000,0.00000000,0.00000000,0.00000000
18.62000000,0.08630700,2.26500000,0.00266567,224.25387321,0.00266212,224.85165928,0.00046504,0.01252792,347.31066562,-0.00667508,-0.00585284,0.00000000,0.00000000,0.00000000,0.00000000
19.12000000,0.08937000,2.34900000,0.00274467,232.57057314,0.00274091,233.20890184,0.00015757,0.01288294,348.64946540,-0.00688924,-0.00599370,0.00000000,0.00000000,0.00000000,0.00000000
19.62000000,0.09214100,2.39000000,0.00277844,236.62991477,0.00277459,237.28737785,0.00006737,0.01330582,349.60792912,-0.00716757,-0.00613825,0.00000000,0.00000000,0.00000000,0.00000000
20.12000000,0.09742000,2.45800000,0.00298900,243.36248139,0.00298454,244.08989184,0.00041990,0.01369868,350.86058593,-0.00740943,-0.00628925,0.00000000,0.00000000,0.00000000,0.00000000
20.62000000,0.10175100,2.51100000,0.00315067,248.60992301,0.00314571,249.39321001,0.00032234,0.01401608,351.68205071,-0.00754114,-0.00647495,0.00000000,0.00000000,0.00000000,0.00000000
21.12000000,0.10682700,2.58600000,0.00324467,256.03554795,0.00323941,256.86629796,0.00018740,0.01442190,353.04239068,-0.00783308,-0.00658882,0.00000000,0.00000000,0.00000000,0.00000000
21.62000000,0.11241000,2.62200000,0.00344022,259.59984792,0.00343432,260.49292909,0.00038981,0.01479866,354.08912037,-0.00807496,-0.00672370,0.00000000,0.00000000,0.00000000,0.00000000
22.12000000,0.11758700,2.69000000,0.00365456,266.33241454,0.00364789,267.30574114,0.00042715,0.01520684,355.24932803,-0.00833011,-0.00687673,0.00000000,0.00000000,0.00000000,0.00000000
22.62000000,0.12567400,2.72200000,0.00387256,269.50068118,0.00386508,270.54433754,0.00043437,0.01560662,356.20437118,-0.00857723,-0.00702939,0.00000000,0.00000000,0.00000000,0.00000000
23.12000000,0.13274700,2.77100000,0.00413956,274.35208947,0.00413101,275.48778519,0.00053187,0.01590682,357.42912781,-0.00874175,-0.00716507,0.00000000,0.00000000,0.00000000,0.00000000
23.62000000,0.14117200,2.80700000,0.00434256,277.91638944,0.00433315,279.12325680,0.00040429,0.01630312,358.07956908,-0.00899308,-0.00731004,0.00000000,0.00000000,0.00000000,0.00000000
24.12000000,0.14986900,2.84800000,0.00461700,281.97573108,0.00460637,283.27761303,0.00054644,0.01669588,359.23749403,-0.00923270,-0.00746318,0.00000000,0.00000000,0.00000000,0.00000000
24.62000000,0.15765200,2.87900000,0.00500811,285.04498939,0.00499561,286.47252636,0.00077848,0.01703647,360.17402114,-0.00943526,-0.00760121,0.00000000,0.00000000,0.00000000,0.00000000
25.12000000,0.16773600,2.91400000,0.00526378,288.51028103,0.00524997,290.02893503,0.00050872,0.01744455,361.54262290,-0.00968988,-0.00775466,0.00000000,0.00000000,0.00000000,0.00000000
25.62000000,0.17673700,2.93400000,0.00545544,290.49044768,0.00544062,292.07520218,0.00038129,0.01780584,362.28458677,-0.00991681,-0.00788904,0.00000000,0.00000000,0.00000000,0.00000000
26.12000000,0.18702400,2.97100000,0.00586911,294.15375598,0.00585195,295.88017706,0.00082268,0.01817106,363.53758488,-0.01013153,-0.00803953,0.00000000,0.00000000,0.00000000,0.00000000
26.62000000,0.19680300,2.99500000,0.00625256,296.52995596,0.00623309,298.38402598,0.00076227,0.01860277,364.20466375,-0.01041416,-0.00818861,0.00000000,0.00000000,0.00000000,0.00000000
27.12000000,0.20661600,3.02300000,0.00648567,299.30218927,0.00646473,301.24336350,0.00046327,0.01898003,365.36183754,-0.01062254,-0.00835749,0.00000000,0.00000000,0.00000000,0.00000000
27.62000000,0.21649700,3.04500000,0.00682411,301.48037259,0.00680093,303.53770815,0.00067241,0.01929909,366.19259893,-0.01082804,-0.00847105,0.00000000,0.00000000,0.00000000,0.00000000
28.12000000,0.22620900,3.07000000,0.00721133,303.95558090,0.00718546,306.14750591,0.00076905,0.01972121,367.26586880,-0.01110715,-0.00861406,0.00000000,0.00000000,0.00000000,0.00000000
28.62000000,0.23724000,3.08500000,0.00752722,305.44070589,0.00749903,307.73982596,0.00062716,0.02006063,368.20736662,-0.01127460,-0.00878602,0.00000000,0.00000000,0.00000000,0.00000000
29.12000000,0.24725700,3.10800000,0.00788067,307.71789754,0.00784978,310.14291972,0.00070148,0.02044585,369.26855020,-0.01151785,-0.00892801,0.00000000,0.00000000,0.00000000,0.00000000
29.62000000,0.25876200,3.12600000,0.00818144,309.50004752,0.00814816,312.03220497,0.00059676,0.02083284,369.92274396,-0.01177747,-0.00905538,0.00000000,0.00000000,0.00000000,0.00000000
30.12000000,0.26904900,3.15100000,0.00851978,311.97525584,0.00848369,314.63321569,0.00067106,0.02118947,371.17898058,-0.01197848,-0.00921099,0.00000000,0.00000000,0.00000000,0.00000000
30.62000000,0.28018200,3.16300000,0.00894844,313.16335583,0.00890864,315.96568072,0.00084991,0.02158930,371.94131851,-0.01222820,-0.00936109,0.00000000,0.00000000,0.00000000,0.00000000
31.12000000,0.29060400,3.18600000,0.00933944,315.44054748,0.00929610,318.38658695,0.00077491,0.02193017,372.98882555,-0.01240156,-0.00952861,0.00000000,0.00000000,0.00000000,0.00000000
31.62000000,0.30139800,3.19800000,0.00958389,316.62864747,0.00953825,319.66318124,0.00048431,0.02233916,373.85809450,-0.01266195,-0.00967721,0.00000000,0.00000000,0.00000000,0.00000000
32.12000000,0.31256500,3.21600000,0.01002378,318.41079745,0.00997387,321.60247653,0.00087124,0.02269574,374.81060425,-0.01287451,-0.00982123,0.00000000,0.00000000,0.00000000,0.00000000
32.62000000,0.32390100,3.23000000,0.01043356,319.79691411,0.01037950,323.13353298,0.00081126,0.02307309,375.56690622,-0.01309792,-0.00997517,0.00000000,0.00000000,0.00000000,0.00000000
33.12000000,0.33611700,3.24700000,0.01077200,321.48005576,0.01071440,324.94303892,0.00066979,0.02344160,376.42279193,-0.01332568,-0.01011591,0.00000000,0.00000000,0.00000000,0.00000000
33.62000000,0.34677600,3.26000000,0.01113289,322.76716408,0.01107137,326.36049506,0.00071396,0.02383906,377.29025619,-0.01359817,-0.01024089,0.00000000,0.00000000,0.00000000,0.00000000
34.12000000,0.35960000,3.27600000,0.01153522,324.35129741,0.01146920,328.09276170,0.00079565,0.02418725,378.54954829,-0.01379462,-0.01039263,0.00000000,0.00000000,0.00000000,0.00000000
34.62000000,0.37042900,3.28500000,0.01191122,325.24237240,0.01184084,329.11640657,0.00074329,0.02457027,379.10538160,-0.01402886,-0.01054140,0.00000000,0.00000000,0.00000000,0.00000000
35.12000000,0.38254300,3.30300000,0.01236233,327.02452238,0.01228654,331.06730854,0.00089140,0.02494861,380.27516125,-0.01425663,-0.01069198,0.00000000,0.00000000,0.00000000,0.00000000
35.62000000,0.39333700,3.31500000,0.01267444,328.21262237,0.01259480,332.37253502,0.00061650,0.02533004,380.93398560,-0.01450001,-0.01083003,0.00000000,0.00000000,0.00000000,0.00000000
36.12000000,0.40541800,3.32900000,0.01301278,329.59873903,0.01292884,333.88773418,0.00066809,0.02570342,381.89810480,-0.01472497,-0.01097845,0.00000000,0.00000000,0.00000000,0.00000000
36.62000000,0.41685500,3.34000000,0.01349411,330.68783069,0.01340388,335.15016902,0.00095007,0.02608315,382.65999505,-0.01496264,-0.01112051,0.00000000,0.00000000,0.00000000,0.00000000
37.12000000,0.42886700,3.35300000,0.01387000,331.97493901,0.01377469,336.57943141,0.00074163,0.02642730,383.61415049,-0.01515074,-0.01127656,0.00000000,0.00000000,0.00000000,0.00000000
37.62000000,0.44074500,3.36100000,0.01420467,332.76700567,0.01410473,337.49385006,0.00066007,0.02681754,384.38123400,-0.01539946,-0.01141808,0.00000000,0.00000000,0.00000000,0.00000000
38.12000000,0.45245300,3.37400000,0.01459567,334.05411399,0.01449018,338.92985649,0.00077090,0.02719041,385.34775291,-0.01562540,-0.01156501,0.00000000,0.00000000,0.00000000,0.00000000
38.62000000,0.46449900,3.38400000,0.01501300,335.04419732,0.01490142,340.07421585,0.00082249,0.02756726,386.00797926,-0.01584111,-0.01172615,0.00000000,0.00000000,0.00000000,0.00000000
39.12000000,0.47590300,3.39900000,0.01539278,336.52932231,0.01527551,341.70944338,0.00074818,0.02794206,387.07940453,-0.01608232,-0.01185975,0.00000000,0.00000000,0.00000000,0.00000000
39.62000000,0.48811800,3.40600000,0.01583267,337.22238064,0.01570864,342.56151018,0.00086625,0.02831712,387.84292539,-0.01630223,-0.01201489,0.00000000,0.00000000,0.00000000,0.00000000
40.12000000,0.49911600,3.42100000,0.01617856,338.70750562,0.01604908,344.18730382,0.00068088,0.02867493,388.80617728,-0.01653633,-0.01213860,0.00000000,0.00000000,0.00000000,0.00000000
40.62000000,0.51207500,3.42800000,0.01659589,339.40056395,0.01645968,345.03321800,0.00082121,0.02904252,389.56791268,-0.01674952,-0.01229300,0.00000000,0.00000000,0.00000000,0.00000000
41.12000000,0.52361400,3.43900000,0.01705089,340.48965561,0.01690715,346.29530690,0.00089494,0.02942310,390.43831401,-0.01700935,-0.01241375,0.00000000,0.00000000,0.00000000,0.00000000
41.62000000,0.53593100,3.44800000,0.01737044,341.38073060,0.01722130,347.31066562,0.00062830,0.02977726,391.09277710,-0.01718394,-0.01259331,0.00000000,0.00000000,0.00000000,0.00000000
42.12000000,0.54750400,3.46000000,0.01775011,342.56883059,0.01759442,348.64946540,0.00074623,0.03019720,391.97983976,-0.01745916,-0.01273804,0.00000000,0.00000000,0.00000000,0.00000000
42.62000000,0.56009200,3.46800000,0.01819378,343.36089725,0.01803025,349.60792912,0.00087167,0.03056418,392.74350558,-0.01769532,-0.01286886,0.00000000,0.00000000,0.00000000,0.00000000
43.12000000,0.57190100,3.47900000,0.01861111,344.44998891,0.01844004,350.86058593,0.00081958,0.03091245,393.80992829,-0.01788231,-0.01303015,0.00000000,0.00000000,0.00000000,0.00000000
43.62000000,0.58259400,3.48600000,0.01894578,345.14304724,0.01876854,351.68205071,0.00065700,0.03130716,394.37924152,-0.01811684,-0.01319032,0.00000000,0.00000000,0.00000000,0.00000000
44.12000000,0.59528300,3.49800000,0.01937811,346.33114723,0.01919275,353.04239068,0.00084841,0.03169114,395.46116689,-0.01840438,-0.01328675,0.00000000,0.00000000,0.00000000,0.00000000
44.62000000,0.60780400,3.50700000,0.01977667,347.22222222,0.01958365,354.08912037,0.00078181,0.03206752,396.02418299,-0.01861488,-0.01345264,0.00000000,0.00000000,0.00000000,0.00000000
45.12000000,0.61941000,3.51700000,0.02020900,348.21230555,0.02000751,355.24932803,0.00084772,0.03242873,396.89165188,-0.01883183,-0.01359689,0.00000000,0.00000000,0.00000000,0.00000000
45.62000000,0.63145700,3.52500000,0.02063011,349.00437221,0.02042019,356.20437118,0.00082537,0.03280203,397.66113551,-0.01906091,-0.01374112,0.00000000,0.00000000,0.00000000,0.00000000
46.12000000,0.64387500,3.53600000,0.02095344,350.09346387,0.02073694,357.42912781,0.00063350,0.03318453,398.53829652,-0.01929689,-0.01388764,0.00000000,0.00000000,0.00000000,0.00000000
46.62000000,0.65609100,3.54100000,0.02136711,350.58850553,0.02114203,358.07956908,0.00081019,0.03358049,399.21449247,-0.01954696,-0.01403353,0.00000000,0.00000000,0.00000000,0.00000000
47.12000000,0.66813700,3.55100000,0.02178433,351.57858885,0.02155045,359.23749403,0.00081682,0.03393036,400.07972365,-0.01976060,-0.01416976,0.00000000,0.00000000,0.00000000,0.00000000
47.62000000,0.68008200,3.55900000,0.02214533,352.37065551,0.02190369,360.17402114,0.00070648,0.03430794,400.74953961,-0.02000949,-0.01429844,0.00000000,0.00000000,0.00000000,0.00000000
48.12000000,0.69189100,3.57100000,0.02258144,353.55875550,0.02233026,361.54262290,0.00085314,0.03468851,401.73189344,-0.02024050,-0.01444801,0.00000000,0.00000000,0.00000000,0.00000000
48.62000000,0.70383600,3.57700000,0.02296122,354.15280550,0.02270158,362.28458677,0.00074264,0.03504423,402.39391300,-0.02044364,-0.01460059,0.00000000,0.00000000,0.00000000,0.00000000
49.12000000,0.71595000,3.58800000,0.02335222,355.24189716,0.02308373,363.53758488,0.00076430,0.03544742,403.28301235,-0.02069876,-0.01474866,0.00000000,0.00000000,0.00000000,0.00000000
49.62000000,0.72782700,3.59300000,0.02380333,355.73693882,0.02352445,364.20466375,0.00088144,0.03581588,404.05492287,-0.02094960,-0.01486628,0.00000000,0.00000000,0.00000000,0.00000000
50.12000000,0.74014400,3.60300000,0.02420567,356.72702215,0.02391735,365.36183754,0.00078580,0.03616627,404.82001082,-0.02112799,-0.01503828,0.00000000,0.00000000,0.00000000,0.00000000
50.62000000,0.75181900,3.61000000,0.02454400,357.42008047,0.02424764,366.19259893,0.00066057,0.03658734,405.40676328,-0.02141269,-0.01517465,0.00000000,0.00000000,0.00000000,0.00000000
51.12000000,0.76396600,3.61900000,0.02499144,358.31115547,0.02468427,367.26586880,0.00087326,0.03693383,406.17124191,-0.02161165,-0.01532219,0.00000000,0.00000000,0.00000000,0.00000000
51.62000000,0.77604600,3.62700000,0.02535244,359.10322213,0.02503640,368.20736662,0.00070427,0.03729449,406.94201119,-0.02183618,-0.01545830,0.00000000,0.00000000,0.00000000,0.00000000
52.12000000,0.78799100,3.63600000,0.02576222,359.99429712,0.02543597,369.26855020,0.00079913,0.03770247,407.94061126,-0.02209675,-0.01560572,0.00000000,0.00000000,0.00000000,0.00000000
52.62000000,0.79986800,3.64100000,0.02616833,360.48933878,0.02583180,369.92274396,0.00079167,0.03805842,408.50261558,-0.02232869,-0.01572973,0.00000000,0.00000000,0.00000000,0.00000000
53.12000000,0.81198300,3.65200000,0.02655178,361.57843044,0.02620540,371.17898058,0.00074719,0.03844089,409.49202472,-0.02253540,-0.01590550,0.00000000,0.00000000,0.00000000,0.00000000
53.62000000,0.82413000,3.65800000,0.02697289,362.17248044,0.02661553,371.94131851,0.00082027,0.03883030,409.96463120,-0.02276025,-0.01607005,0.00000000,0.00000000,0.00000000,0.00000000
54.12000000,0.83600700,3.66700000,0.02733756,363.06355543,0.02697056,372.98882555,0.00071005,0.03917802,410.83680681,-0.02297997,-0.01619805,0.00000000,0.00000000,0.00000000,0.00000000
54.62000000,0.84825700,3.67400000,0.02776989,363.75661376,0.02739130,373.85809450,0.00084148,0.03956780,411.51865660,-0.02322240,-0.01634540,0.00000000,0.00000000,0.00000000,0.00000000
55.12000000,0.86023500,3.68200000,0.02814967,364.54868042,0.02776075,374.81060425,0.00073890,0.03995602,412.30453973,-0.02346955,-0.01648647,0.00000000,0.00000000,0.00000000,0.00000000
55.62000000,0.87214600,3.68800000,0.02854822,365.14273041,0.02814831,375.56690622,0.00077514,0.04031339,412.97393361,-0.02365855,-0.01665485,0.00000000,0.00000000,0.00000000,0.00000000
56.12000000,0.88415900,3.69500000,0.02893922,365.83578874,0.02852839,376.42279193,0.00076015,0.04069053,413.75626987,-0.02391380,-0.01677673,0.00000000,0.00000000,0.00000000,0.00000000
56.62000000,0.89603600,3.70200000,0.02936033,366.52884707,0.02893757,377.29025619,0.00081837,0.04110248,414.34501247,-0.02416662,-0.01693587,0.00000000,0.00000000,0.00000000,0.00000000
57.12000000,0.90815000,3.71300000,0.02973633,367.61793873,0.02930278,378.54954829,0.00073042,0.04143879,415.21570580,-0.02435023,-0.01708857,0.00000000,0.00000000,0.00000000,0.00000000
57.62000000,0.92006100,3.71700000,0.03013856,368.01397206,0.02969331,379.10538160,0.00078106,0.04181188,415.99794586,-0.02458870,-0.01722319,0.00000000,0.00000000,0.00000000,0.00000000
58.12000000,0.93251300,3.72700000,0.03054467,369.00405538,0.03008747,380.27516125,0.00078830,0.04220413,416.68430925,-0.02481851,-0.01738562,0.00000000,0.00000000,0.00000000,0.00000000
58.62000000,0.94428900,3.73200000,0.03094700,369.49909704,0.03047780,380.93398560,0.00078066,0.04256269,417.46150923,-0.02502290,-0.01753979,0.00000000,0.00000000,0.00000000,0.00000000
59.12000000,0.95647100,3.74000000,0.03134544,370.29116370,0.03086421,381.89810480,0.00077282,0.04293326,418.13974729,-0.02525654,-0.01767671,0.00000000,0.00000000,0.00000000,0.00000000
59.62000000,0.96824600,3.74600000,0.03174778,370.88521370,0.03125424,382.65999505,0.00078006,0.04330865,418.71590942,-0.02548790,-0.01782075,0.00000000,0.00000000,0.00000000,0.00000000
60.12000000,0.98029200,3.75400000,0.03211622,371.67728036,0.03161128,383.61415049,0.00071409,0.04366321,419.49288181,-0.02569150,-0.01797170,0.00000000,0.00000000,0.00000000,0.00000000
60.62000000,0.99206800,3.76000000,0.03252978,372.27133036,0.03201189,384.38123400,0.00080121,0.04404047,420.17531874,-0.02590392,-0.01813655,0.00000000,0.00000000,0.00000000,0.00000000
61.12000000,1.00384400,3.76800000,0.03292833,373.06339702,0.03239781,385.34775291,0.00077185,0.04444671,421.07987640,-0.02617918,-0.01826753,0.00000000,0.00000000,0.00000000,0.00000000
61.62000000,1.01578900,3.77300000,0.03332689,373.55843868,0.03278359,386.00797926,0.00077155,0.04480721,421.65150331,-0.02637263,-0.01843458,0.00000000,0.00000000,0.00000000,0.00000000
62.12000000,1.02790300,3.78200000,0.03372922,374.44951367,0.03317287,387.07940453,0.00077856,0.04518963,422.44236026,-0.02661789,-0.01857174,0.00000000,0.00000000,0.00000000,0.00000000
62.62000000,1.03967800,3.78800000,0.03412767,375.04356367,0.03355824,387.84292539,0.00077074,0.04553923,423.01017776,-0.02679936,-0.01873987,0.00000000,0.00000000,0.00000000,0.00000000
63.12000000,1.05175800,3.79600000,0.03451122,375.83563033,0.03392907,388.80617728,0.00074166,0.04592276,423.69765689,-0.02706738,-0.01885538,0.00000000,0.00000000,0.00000000,0.00000000
63.62000000,1.06366900,3.80200000,0.03490222,376.42968032,0.03430695,389.56791268,0.00075577,0.04628137,424.37498146,-0.02726699,-0.01901438,0.00000000,0.00000000,0.00000000,0.00000000
64.12000000,1.07585100,3.80900000,0.03530833,377.12273865,0.03469929,390.43831401,0.00078468,0.04667161,425.06626931,-0.02747783,-0.01919378,0.00000000,0.00000000,0.00000000,0.00000000
64.62000000,1.08786400,3.81400000,0.03568422,377.61778031,0.03506229,391.09277710,0.00072601,0.04703696,425.74738401,-0.02774303,-0.01929393,0.00000000,0.00000000,0.00000000,0.00000000
65.12000000,1.09977500,3.82100000,0.03613167,378.31083864,0.03549423,391.97983976,0.00086387,0.04743269,426.54701042,-0.02799062,-0.01944207,0.00000000,0.00000000,0.00000000,0.00000000
65.62000000,1.11222700,3.82700000,0.03652267,378.90488864,0.03587152,392.74350558,0.00075459,0.04778988,427.01546167,-0.02819081,-0.01959907,0.00000000,0.00000000,0.00000000,0.00000000
66.12000000,1.12396900,3.83600000,0.03689867,379.79596363,0.03623421,393.80992829,0.00072537,0.04815195,427.90671088,-0.02842516,-0.01972679,0.00000000,0.00000000,0.00000000,0.00000000
66.62000000,1.13631900,3.84000000,0.03731600,380.19199696,0.03663661,394.37924152,0.00080480,0.04855217,428.60472947,-0.02867495,-0.01987723,0.00000000,0.00000000,0.00000000,0.00000000
67.12000000,1.14850100,3.84900000,0.03772956,381.08307195,0.03703521,395.46116689,0.00079720,0.04891321,429.28633199,-0.02886593,-0.02004729,0.00000000,0.00000000,0.00000000,0.00000000
67.62000000,1.16068300,3.85300000,0.03812811,381.47910528,0.03741920,396.02418299,0.00076798,0.04929889,429.97903730,-0.02911325,-0.02018564,0.00000000,0.00000000,0.00000000,0.00000000
68.12000000,1.17249200,3.86000000,0.03851533,382.17216361,0.03779213,396.89165188,0.00074586,0.04967729,430.66907752,-0.02936020,-0.02031710,0.00000000,0.00000000,0.00000000,0.00000000
68.62000000,1.18453900,3.86600000,0.03891389,382.76621360,0.03817583,397.66113551,0.00076740,0.05004427,431.14400989,-0.02959074,-0.02045353,0.00000000,0.00000000,0.00000000,0.00000000
69.12000000,1.19638200,3.87300000,0.03932367,383.45927193,0.03857018,398.53829652,0.00078870,0.05040828,431.82864980,-0.02979573,-0.02061255,0.00000000,0.00000000,0.00000000,0.00000000
69.62000000,1.20856300,3.87800000,0.03974478,383.95431360,0.03897528,399.21449247,0.00081019,0.05082658,432.43196859,-0.03008660,-0.02073998,0.00000000,0.00000000,0.00000000,0.00000000
70.12000000,1.22064400,3.88500000,0.04012078,384.64737192,0.03933684,400.07972365,0.00072312,0.05112734,433.30082441,-0.03024837,-0.02087897,0.00000000,0.00000000,0.00000000,0.00000000
70.62000000,1.23292700,3.89000000,0.04052300,385.14241359,0.03972347,400.74953961,0.00077326,0.05153265,433.79394175,-0.03051121,-0.02102144,0.00000000,0.00000000,0.00000000,0.00000000
71.12000000,1.24470200,3.89800000,0.04093289,385.93448025,0.04011732,401.73189344,0.00078770,0.05190518,434.58962228,-0.03072577,-0.02117941,0.00000000,0.00000000,0.00000000,0.00000000
71.62000000,1.25664700,3.90300000,0.04131256,386.42952191,0.04048199,402.39391300,0.00072934,0.05224304,435.05400575,-0.03093101,-0.02131203,0.00000000,0.00000000,0.00000000,0.00000000
72.12000000,1.26886200,3.91000000,0.04174500,387.12258024,0.04089719,403.28301235,0.00083040,0.05263299,435.85827076,-0.03119163,-0.02144136,0.00000000,0.00000000,0.00000000,0.00000000
72.62000000,1.28124700,3.91600000,0.04213978,387.71663023,0.04127608,404.05492287,0.00075777,0.05303612,436.45762316,-0.03144013,-0.02159599,0.00000000,0.00000000,0.00000000,0.00000000
73.12000000,1.29298900,3.92200000,0.04251578,388.31068023,0.04163681,404.82001082,0.00072146,0.05336730,437.13143904,-0.03164050,-0.02172680,0.00000000,0.00000000,0.00000000,0.00000000
73.62000000,1.30476400,3.92600000,0.04296311,388.70671356,0.04206581,405.40676328,0.00085800,0.05375597,437.72526436,-0.03188710,-0.02186887,0.00000000,0.00000000,0.00000000,0.00000000
74.12000000,1.31704800,3.93200000,0.04333533,389.30076355,0.04242263,406.17124191,0.00071365,0.05414669,438.42616652,-0.03210841,-0.02203829,0.00000000,0.00000000,0.00000000,0.00000000
74.62000000,1.32902600,3.93800000,0.04372256,389.89481355,0.04279370,406.94201119,0.00074214,0.05451545,438.90624894,-0.03234176,-0.02217369,0.00000000,0.00000000,0.00000000,0.00000000
75.12000000,1.34120800,3.94600000,0.04416256,390.68688021,0.04321518,407.94061126,0.00084296,0.05489384,439.70842574,-0.03259319,-0.02230064,0.00000000,0.00000000,0.00000000,0.00000000
75.62000000,1.35332200,3.95000000,0.04454222,391.08291354,0.04357872,408.50261558,0.00072709,0.05525735,440.29279799,-0.03278992,-0.02246742,0.00000000,0.00000000,0.00000000,0.00000000
76.12000000,1.36550400,3.95800000,0.04495578,391.87498020,0.04397457,409.49202472,0.00079168,0.05562635,440.98591257,-0.03301750,-0.02260886,0.00000000,0.00000000,0.00000000,0.00000000
76.62000000,1.37724500,3.96100000,0.04536944,392.17200520,0.04437036,409.96463120,0.00079158,0.05603173,441.58967532,-0.03329039,-0.02274134,0.00000000,0.00000000,0.00000000,0.00000000
77.12000000,1.38942700,3.96800000,0.04574533,392.86506352,0.04472987,410.83680681,0.00071902,0.05638631,442.27728610,-0.03350530,-0.02288101,0.00000000,0.00000000,0.00000000,0.00000000
77.62000000,1.40164300,3.97300000,0.04616267,393.36010519,0.04512887,411.51865660,0.00079800,0.05675066,442.75758668,-0.03374187,-0.02300879,0.00000000,0.00000000,0.00000000,0.00000000
78.12000000,1.41372300,3.97900000,0.04658000,393.95415518,0.04552771,412.30453973,0.00079768,0.05712402,443.34829662,-0.03394323,-0.02318079,0.00000000,0.00000000,0.00000000,0.00000000
78.62000000,1.42604000,3.98400000,0.04696356,394.44919684,0.04589412,412.97393361,0.00073284,0.05752027,444.05575460,-0.03418740,-0.02333287,0.00000000,0.00000000,0.00000000,0.00000000
79.12000000,1.43798400,3.99000000,0.04736956,395.04324684,0.04628184,413.75626987,0.00077543,0.05786944,444.84882896,-0.03438641,-0.02348303,0.00000000,0.00000000,0.00000000,0.00000000
79.62000000,1.45023400,3.99400000,0.04780944,395.43928017,0.04670174,414.34501247,0.00083981,0.05828010,445.24510037,-0.03464016,-0.02363995,0.00000000,0.00000000,0.00000000,0.00000000
80.12000000,1.46238100,4.00100000,0.04817422,396.13233850,0.04704981,415.21570580,0.00069615,0.05864296,446.04524157,-0.03488726,-0.02375570,0.00000000,0.00000000,0.00000000,0.00000000
80.62000000,1.47408900,4.00700000,0.04857644,396.72638849,0.04743348,415.99794586,0.00076732,0.05900643,446.52728874,-0.03510187,-0.02390456,0.00000000,0.00000000,0.00000000,0.00000000
81.12000000,1.48617000,4.01200000,0.04899756,397.22143016,0.04783500,416.68430925,0.00080304,0.05939142,447.23200360,-0.03533990,-0.02405152,0.00000000,0.00000000,0.00000000,0.00000000
81.62000000,1.49858800,4.01800000,0.04938478,397.81548015,0.04820407,417.46150923,0.00073813,0.05975461,447.71460580,-0.03554334,-0.02421126,0.00000000,0.00000000,0.00000000,0.00000000
82.12000000,1.51022800,4.02300000,0.04978333,398.31052181,0.04858379,418.13974729,0.00075945,0.06013369,448.31110341,-0.03581741,-0.02431628,0.00000000,0.00000000,0.00000000,0.00000000
82.62000000,1.52264700,4.02700000,0.05018567,398.70655514,0.04896697,418.71590942,0.00076636,0.06051261,448.90792859,-0.03602436,-0.02448826,0.00000000,0.00000000,0.00000000,0.00000000
83.12000000,1.53479500,4.03300000,0.05056911,399.30060514,0.04933203,419.49288181,0.00073011,0.06088447,449.50195176,-0.03625168,-0.02463279,0.00000000,0.00000000,0.00000000,0.00000000
83.62000000,1.54704400,4.03800000,0.05097522,399.79564680,0.04971852,420.17531874,0.00077298,0.06124421,450.19743159,-0.03647014,-0.02477407,0.00000000,0.00000000,0.00000000,0.00000000
84.12000000,1.55915800,4.04500000,0.05141511,400.48870513,0.05013698,421.07987640,0.00083693,0.06161369,450.68459859,-0.03667339,-0.02494031,0.00000000,0.00000000,0.00000000,0.00000000
84.62000000,1.57174600,4.04900000,0.05180233,400.88473846,0.05050520,421.65150331,0.00073644,0.06199750,451.39184301,-0.03690609,-0.02509141,0.00000000,0.00000000,0.00000000,0.00000000
85.12000000,1.58335200,4.05500000,0.05221589,401.47878845,0.05089831,422.44236026,0.00078622,0.06237019,451.88116736,-0.03711445,-0.02525574,0.00000000,0.00000000,0.00000000,0.00000000
85.62000000,1.59526300,4.05900000,0.05259189,401.87482179,0.05125559,423.01017776,0.00071455,0.06275379,452.58920163,-0.03740307,-0.02535071,0.00000000,0.00000000,0.00000000,0.00000000
86.12000000,1.60734300,4.06400000,0.05300544,402.36986345,0.05164840,423.69765689,0.00078563,0.06312257,453.07744927,-0.03758007,-0.02554250,0.00000000,0.00000000,0.00000000,0.00000000
86.62000000,1.61945700,4.06900000,0.05339278,402.86490511,0.05201617,424.37498146,0.00073554,0.06349195,453.77987576,-0.03782050,-0.02567145,0.00000000,0.00000000,0.00000000,0.00000000
87.12000000,1.63150300,4.07400000,0.05381378,403.35994677,0.05241575,425.06626931,0.00079916,0.06386744,454.27188229,-0.03803112,-0.02583633,0.00000000,0.00000000,0.00000000,0.00000000
87.62000000,1.64399000,4.07900000,0.05420856,403.85498844,0.05279030,425.74738401,0.00074910,0.06428521,454.99732068,-0.03831016,-0.02597504,0.00000000,0.00000000,0.00000000,0.00000000
88.12000000,1.65617100,4.08500000,0.05463722,404.44903843,0.05319684,426.54701042,0.00081308,0.06464104,455.37411377,-0.03849580,-0.02614524,0.00000000,0.00000000,0.00000000,0.00000000
88.62000000,1.66798100,4.08800000,0.05502067,404.74606343,0.05356036,427.01546167,0.00072703,0.06502915,456.19381338,-0.03875616,-0.02627299,0.00000000,0.00000000,0.00000000,0.00000000
89.12000000,1.68036500,4.09500000,0.05541544,405.43912176,0.05393448,427.90671088,0.00074824,0.06541945,456.58703753,-0.03898576,-0.02643368,0.00000000,0.00000000,0.00000000,0.00000000
89.62000000,1.69258100,4.10000000,0.05584789,405.93416342,0.05434413,428.60472947,0.00081931,0.06578236,457.18202321,-0.03919917,-0.02658319,0.00000000,0.00000000,0.00000000,0.00000000
90.12000000,1.70479600,4.10500000,0.05623889,406.42920508,0.05471438,429.28633199,0.00074050,0.06618827,457.69009490,-0.03945966,-0.02672860,0.00000000,0.00000000,0.00000000,0.00000000
90.62000000,1.71711300,4.11000000,0.05665622,406.92424674,0.05510941,429.97903730,0.00079007,0.06654595,458.39055916,-0.03968069,-0.02686526,0.00000000,0.00000000,0.00000000,0.00000000
91.12000000,1.72943000,4.11500000,0.05706600,407.41928841,0.05549715,430.66907752,0.00077546,0.06692372,458.88638807,-0.03988607,-0.02703765,0.00000000,0.00000000,0.00000000,0.00000000
91.62000000,1.74130800,4.11800000,0.05746078,407.71631340,0.05587054,431.14400989,0.00074679,0.06730687,459.49224884,-0.04014426,-0.02716261,0.00000000,0.00000000,0.00000000,0.00000000
92.12000000,1.75359100,4.12300000,0.05785556,408.21135507,0.05624380,431.82864980,0.00074651,0.06768782,459.99022623,-0.04037566,-0.02731216,0.00000000,0.00000000,0.00000000,0.00000000
92.62000000,1.76563700,4.12700000,0.05830678,408.60738840,0.05667025,432.43196859,0.00085291,0.06806922,460.70335519,-0.04060779,-0.02746143,0.00000000,0.00000000,0.00000000,0.00000000
93.12000000,1.77765000,4.13400000,0.05863756,409.30044673,0.05698276,433.30082441,0.00062501,0.06843448,461.30212855,-0.04081631,-0.02761817,0.00000000,0.00000000,0.00000000,0.00000000
93.62000000,1.78983100,4.13700000,0.05907378,409.59747172,0.05739473,433.79394175,0.00082395,0.06882049,461.91093334,-0.04106723,-0.02775327,0.00000000,0.00000000,0.00000000,0.00000000
94.12000000,1.80157300,4.14300000,0.05947978,410.19152172,0.05777801,434.58962228,0.00076656,0.06920779,462.41330641,-0.04131463,-0.02789316,0.00000000,0.00000000,0.00000000,0.00000000
94.62000000,1.81395800,4.14600000,0.05984444,410.48854672,0.05812215,435.05400575,0.00068827,0.06958449,462.91106874,-0.04151087,-0.02807362,0.00000000,0.00000000,0.00000000,0.00000000
95.12000000,1.82634200,4.15200000,0.06026933,411.08259671,0.05852296,435.85827076,0.00080163,0.06995070,463.40425792,-0.04173916,-0.02821154,0.00000000,0.00000000,0.00000000,0.00000000
95.62000000,1.83832100,4.15600000,0.06070544,411.47863004,0.05893420,436.45762316,0.00082247,0.07032363,463.90088496,-0.04197886,-0.02834476,0.00000000,0.00000000,0.00000000,0.00000000
96.12000000,1.85063800,4.16100000,0.06106644,411.97367170,0.05927448,437.13143904,0.00068056,0.07072266,464.51763616,-0.04222006,-0.02850261,0.00000000,0.00000000,0.00000000,0.00000000
96.62000000,1.86275200,4.16500000,0.06148744,412.36970503,0.05967117,437.72526436,0.00079338,0.07108892,465.22712036,-0.04242218,-0.02866674,0.00000000,0.00000000,0.00000000,0.00000000
97.12000000,1.87503500,4.17000000,0.06191233,412.86474670,0.06007137,438.42616652,0.00080039,0.07145946,465.61601375,-0.04267194,-0.02878752,0.00000000,0.00000000,0.00000000,0.00000000
97.62000000,1.88745400,4.17300000,0.06231089,413.16177169,0.06044662,438.90624894,0.00075050,0.07183584,466.33106921,-0.04289333,-0.02894251,0.00000000,0.00000000,0.00000000,0.00000000
98.12000000,1.89980400,4.17900000,0.06272444,413.75582169,0.06083584,439.70842574,0.00077844,0.07220263,466.71877708,-0.04309792,-0.02910471,0.00000000,0.00000000,0.00000000,0.00000000
98.62000000,1.91185100,4.18300000,0.06311922,414.15185502,0.06120725,440.29279799,0.00074282,0.07262157,467.34687384,-0.04338772,-0.02923385,0.00000000,0.00000000,0.00000000,0.00000000
99.12000000,1.92393100,4.18800000,0.06352156,414.64689668,0.06158562,440.98591257,0.00075675,0.07298997,467.84375693,-0.04360303,-0.02938694,0.00000000,0.00000000,0.00000000,0.00000000
99.62000000,1.93624800,4.19200000,0.06396144,415.04293001,0.06199915,441.58967532,0.00082706,0.07334648,468.44324773,-0.04379722,-0.02954926,0.00000000,0.00000000,0.00000000,0.00000000
100.12000000,1.94849700,4.19700000,0.06434867,415.53797168,0.06236303,442.27728610,0.00072776,0.07375607,468.96022514,-0.04408197,-0.02967410,0.00000000,0.00000000,0.00000000,0.00000000
100.62000000,1.96064500,4.20000000,0.06474344,415.83499667,0.06273387,442.75758668,0.00074168,0.07413643,469.57173378,-0.04429737,-0.02983906,0.00000000,0.00000000,0.00000000,0.00000000
101.12000000,1.97306400,4.20400000,0.06514956,416.23103000,0.06311522,443.34829662,0.00076269,0.07448502,469.95255334,-0.04448140,-0.03000361,0.00000000,0.00000000,0.00000000,0.00000000
101.62000000,1.98531300,4.20900000,0.06558189,416.72607167,0.06352102,444.05575460,0.00081161,0.07485816,470.56135276,-0.04471808,-0.03014007,0.00000000,0.00000000,0.00000000,0.00000000
102.12000000,1.99739300,4.21500000,0.06596544,417.32012166,0.06388091,444.84882896,0.00071977,0.07524990,471.07125437,-0.04496262,-0.03028728,0.00000000,0.00000000,0.00000000,0.00000000
102.62000000,2.01001500,4.21700000,0.06640900,417.51813833,0.06429693,445.24510037,0.00083204,0.07562764,471.57484788,-0.04519816,-0.03042949,0.00000000,0.00000000,0.00000000,0.00000000
103.12000000,2.02226400,4.22300000,0.06680756,418.11218832,0.06467060,446.04524157,0.00074733,0.07601896,472.08521049,-0.04544556,-0.03057341,0.00000000,0.00000000,0.00000000,0.00000000
103.62000000,2.03434400,4.22600000,0.06720233,418.40921332,0.06504058,446.52728874,0.00073997,0.07639149,472.69521374,-0.04567386,-0.03071763,0.00000000,0.00000000,0.00000000,0.00000000
104.12000000,2.04669500,4.23100000,0.06762344,418.90425498,0.06543510,447.23200360,0.00078903,0.07673590,473.07565196,-0.04585506,-0.03088084,0.00000000,0.00000000,0.00000000,0.00000000
104.62000000,2.05867400,4.23400000,0.06801822,419.20127998,0.06580480,447.71460580,0.00073941,0.07717344,473.71734596,-0.04615248,-0.03102096,0.00000000,0.00000000,0.00000000,0.00000000
105.12000000,2.07105800,4.23800000,0.06843178,419.59731331,0.06619195,448.31110341,0.00077429,0.07753526,474.32337056,-0.04633059,-0.03120467,0.00000000,0.00000000,0.00000000,0.00000000
105.62000000,2.08347700,4.24200000,0.06884533,419.99334664,0.06657894,448.90792859,0.00077399,0.07792088,474.94116057,-0.04659731,-0.03132357,0.00000000,0.00000000,0.00000000,0.00000000
106.12000000,2.09582800,4.24600000,0.06925144,420.38937997,0.06695882,449.50195176,0.00075976,0.07828187,475.33066171,-0.04678389,-0.03149798,0.00000000,0.00000000,0.00000000,0.00000000
106.62000000,2.10794200,4.25100000,0.06964622,420.88442163,0.06732796,450.19743159,0.00073828,0.07868922,475.85108843,-0.04706226,-0.03162697,0.00000000,0.00000000,0.00000000,0.00000000
107.12000000,2.12036000,4.25400000,0.07004856,421.18144663,0.06770403,450.68459859,0.00075213,0.07906371,476.24756202,-0.04727655,-0.03178716,0.00000000,0.00000000,0.00000000,0.00000000
