Repository: noberito/ethz

**MODELLING AND CALIBRATING A POLYN YIELD SURFACE FUNCTION**

---

In the context of my research assistant internship at ETH Zurich, I have to implement and find an operationnal strategy to calibrate a yield surface function based on the polyN model which is a homogenous polynomial of degree N.

To make the calibration operationnal please copy paste a folder "{material}_results" containing the csv files for a given material in the lab_data directory and then change the parameters you want in the polyN_optimization/param.txt. Then run polyN_optimization/optimize_polyN.py. The coefficients of the polyN function will be accessible in the polyN_coeff.npy file.

File: polyN_optimization/AA7020-T6_results/DATA/UT_15_2.csv (part 2 of 3)
Time[s],Displacement[mm],Force[kN],EngStrain_longi,EngStress[MPa],TrueStrain,TrueStress[MPa],TrueStrainRate[1/s],PlasticStrain_longi,PlasticStress[MPa],PlasticStrain_thick,PlasticStrain_width,R-Value,Thickness[mm],Width[mm], Young's Modulus [MPa]
108.14000000,2.17873800,4.44500000,0.07225211,437.91981683,0.06976121,469.56044810,0.00085570,0.08114755,496.31241282,-0.04688803,-0.03425952,0.00000000,0.00000000,0.00000000,0.00000000
108.64000000,2.19088500,4.44800000,0.07266578,438.21537576,0.07014693,470.05863688,0.00077144,0.08155017,496.83863960,-0.04713204,-0.03441813,0.00000000,0.00000000,0.00000000,0.00000000
109.14000000,2.20347300,4.45400000,0.07306433,438.80649363,0.07051842,470.86759755,0.00074297,0.08192181,497.34970598,-0.04735144,-0.03457036,0.00000000,0.00000000,0.00000000,0.00000000
109.64000000,2.21572200,4.45700000,0.07348533,439.10205256,0.07091068,471.36961326,0.00078451,0.08228654,497.85762621,-0.04755640,-0.03473013,0.00000000,0.00000000,0.00000000,0.00000000
110.14000000,2.22800600,4.46000000,0.07390278,439.39761149,0.07129947,471.87031553,0.00077759,0.08269886,498.38973879,-0.04779531,-0.03490355,0.00000000,0.00000000,0.00000000,0.00000000
110.64000000,2.24045800,4.46500000,0.07429000,439.89020971,0.07165998,472.56965339,0.00072102,0.08305300,498.89298612,-0.04800921,-0.03504379,0.00000000,0.00000000,0.00000000,0.00000000
111.14000000,2.25301200,4.46900000,0.07473367,440.28428828,0.07207288,473.18834752,0.00082580,0.08341386,499.39991475,-0.04820031,-0.03521355,0.00000000,0.00000000,0.00000000,0.00000000
111.64000000,2.26556600,4.47300000,0.07512089,440.67836686,0.07243311,473.78251749,0.00072046,0.08382902,499.93447951,-0.04847231,-0.03535671,0.00000000,0.00000000,0.00000000,0.00000000
112.14000000,2.27812000,4.47600000,0.07552689,440.97392579,0.07281067,474.27931449,0.00075512,0.08421004,500.45220792,-0.04870894,-0.03550111,0.00000000,0.00000000,0.00000000,0.00000000
112.64000000,2.29104600,4.48100000,0.07598556,441.46652401,0.07323704,475.01160310,0.00085273,0.08456215,501.06436129,-0.04887559,-0.03568656,0.00000000,0.00000000,0.00000000,0.00000000
113.14000000,2.30336300,4.48400000,0.07637289,441.76208294,0.07359695,475.50072942,0.00071983,0.08499538,501.50041556,-0.04915077,-0.03584461,0.00000000,0.00000000,0.00000000,0.00000000
113.64000000,2.31568000,4.48800000,0.07677144,442.15616152,0.07396716,476.10112871,0.00074042,0.08537593,502.01890520,-0.04938720,-0.03598873,0.00000000,0.00000000,0.00000000,0.00000000
114.14000000,2.32799700,4.49100000,0.07721878,442.45172045,0.07438251,476.61730153,0.00083071,0.08572574,502.52217185,-0.04959361,-0.03613213,0.00000000,0.00000000,0.00000000,0.00000000
114.64000000,2.34044900,4.49600000,0.07760611,442.94431867,0.07474202,477.31950468,0.00071901,0.08612631,503.05144262,-0.04981797,-0.03630835,0.00000000,0.00000000,0.00000000,0.00000000
115.14000000,2.35249500,4.50000000,0.07804600,443.33839724,0.07515014,477.93918579,0.00081625,0.08647047,503.44357134,-0.05000565,-0.03646483,0.00000000,0.00000000,0.00000000,0.00000000
115.64000000,2.36555700,4.50400000,0.07848211,443.73247582,0.07555460,478.55753729,0.00080891,0.08687756,503.97677533,-0.05026223,-0.03661533,0.00000000,0.00000000,0.00000000,0.00000000
116.14000000,2.37794200,4.50700000,0.07878667,444.02803475,0.07583695,479.01152351,0.00056471,0.08723501,504.37614472,-0.05044008,-0.03679493,0.00000000,0.00000000,0.00000000,0.00000000
116.64000000,2.39069900,4.51100000,0.07928300,444.42211333,0.07629693,479.65723174,0.00091996,0.08759623,504.99569189,-0.05065605,-0.03694017,0.00000000,0.00000000,0.00000000,0.00000000
117.14000000,2.40311700,4.51500000,0.07969656,444.81619190,0.07668003,480.26651025,0.00076621,0.08800760,505.42303698,-0.05091365,-0.03709395,0.00000000,0.00000000,0.00000000,0.00000000
117.64000000,2.41536600,4.51900000,0.08008378,445.21027048,0.07703861,480.86439084,0.00071715,0.08840059,505.95039303,-0.05114757,-0.03725302,0.00000000,0.00000000,0.00000000,0.00000000
118.14000000,2.42812300,4.52200000,0.08051989,445.50582941,0.07744230,481.37790929,0.00080739,0.08875590,506.45888182,-0.05134857,-0.03740733,0.00000000,0.00000000,0.00000000,0.00000000
118.64000000,2.44077900,4.52700000,0.08095600,445.99842763,0.07784583,482.10467633,0.00080706,0.08915528,506.99017453,-0.05158794,-0.03756735,0.00000000,0.00000000,0.00000000,0.00000000
119.14000000,2.45309600,4.52900000,0.08132078,446.19546691,0.07818324,482.48042932,0.00067480,0.08953416,507.51133644,-0.05182753,-0.03770663,0.00000000,0.00000000,0.00000000,0.00000000
119.64000000,2.46568300,4.53300000,0.08179067,446.58954549,0.07861769,483.11640214,0.00086891,0.08993128,507.93287660,-0.05203789,-0.03789339,0.00000000,0.00000000,0.00000000,0.00000000
120.14000000,2.47786500,4.53600000,0.08213656,446.88510442,0.07893738,483.59070763,0.00063937,0.09031996,508.45968208,-0.05226564,-0.03805432,0.00000000,0.00000000,0.00000000,0.00000000
120.64000000,2.49069000,4.54100000,0.08257644,447.37770264,0.07934380,484.32056265,0.00081284,0.09068963,508.86771592,-0.05248728,-0.03820234,0.00000000,0.00000000,0.00000000,0.00000000
121.14000000,2.50324400,4.54400000,0.08301633,447.67326157,0.07975005,484.83745428,0.00081251,0.09105428,509.38282505,-0.05269288,-0.03836141,0.00000000,0.00000000,0.00000000,0.00000000
121.64000000,2.51586500,4.54800000,0.08342244,448.06734015,0.08012496,485.44621294,0.00074982,0.09145417,509.80688344,-0.05293076,-0.03852341,0.00000000,0.00000000,0.00000000,0.00000000
122.14000000,2.52841900,4.55100000,0.08382844,448.36289908,0.08049963,485.94846345,0.00074934,0.09180697,510.42599925,-0.05311838,-0.03868858,0.00000000,0.00000000,0.00000000,0.00000000
122.64000000,2.54144700,4.55500000,0.08429467,448.75697765,0.08092970,486.58479750,0.00086014,0.09220461,510.73995724,-0.05334195,-0.03886266,0.00000000,0.00000000,0.00000000,0.00000000
123.14000000,2.55379800,4.55800000,0.08468944,449.05253659,0.08129372,487.08254644,0.00072804,0.09257208,511.25772089,-0.05354412,-0.03902795,0.00000000,0.00000000,0.00000000,0.00000000
123.64000000,2.56638500,4.56200000,0.08512189,449.44661516,0.08169232,487.70436000,0.00079720,0.09298141,511.68775206,-0.05381823,-0.03916318,0.00000000,0.00000000,0.00000000,0.00000000
124.14000000,2.57917600,4.56500000,0.08555044,449.74217409,0.08208718,488.21781697,0.00078972,0.09336747,512.32539226,-0.05401465,-0.03935282,0.00000000,0.00000000,0.00000000,0.00000000
124.64000000,2.59159500,4.56900000,0.08592267,450.13625267,0.08243001,488.81315986,0.00068566,0.09374943,512.74191037,-0.05426105,-0.03948838,0.00000000,0.00000000,0.00000000,0.00000000
125.14000000,2.60448700,4.57100000,0.08639267,450.33329196,0.08286273,489.23878594,0.00086544,0.09409605,513.25017140,-0.05444941,-0.03964664,0.00000000,0.00000000,0.00000000,0.00000000
125.64000000,2.61680400,4.57500000,0.08679122,450.72737053,0.08322952,489.84654991,0.00073359,0.09453514,513.69676617,-0.05474561,-0.03978953,0.00000000,0.00000000,0.00000000,0.00000000
126.14000000,2.62949300,4.57800000,0.08717467,451.02292946,0.08358228,490.34070300,0.00070552,0.09489163,514.21074440,-0.05493247,-0.03995917,0.00000000,0.00000000,0.00000000,0.00000000
126.64000000,2.64241900,4.58200000,0.08762956,451.41700804,0.08400061,490.97447982,0.00083665,0.09527637,514.62977776,-0.05515190,-0.04012447,0.00000000,0.00000000,0.00000000,0.00000000
127.14000000,2.65493900,4.58400000,0.08803944,451.61404732,0.08437740,491.37389715,0.00075359,0.09566624,515.16166098,-0.05539023,-0.04027601,0.00000000,0.00000000,0.00000000,0.00000000
127.64000000,2.66722300,4.58900000,0.08843800,452.10664554,0.08474364,492.09005306,0.00073248,0.09602707,515.56883124,-0.05561232,-0.04041475,0.00000000,0.00000000,0.00000000,0.00000000
128.14000000,2.67977600,4.59100000,0.08888156,452.30368483,0.08515107,492.50513992,0.00081487,0.09645703,516.12217618,-0.05587548,-0.04058155,0.00000000,0.00000000,0.00000000,0.00000000
128.64000000,2.69222900,4.59600000,0.08928011,452.79628305,0.08551703,493.22198551,0.00073191,0.09681090,516.52625584,-0.05605727,-0.04075363,0.00000000,0.00000000,0.00000000,0.00000000
129.14000000,2.70556100,4.59800000,0.08970878,452.99332234,0.08591048,493.63079963,0.00078691,0.09719496,516.94627803,-0.05629469,-0.04090027,0.00000000,0.00000000,0.00000000,0.00000000
129.64000000,2.71777700,4.60200000,0.09016744,453.38740091,0.08633130,494.26818420,0.00084164,0.09761098,517.49335495,-0.05654356,-0.04106742,0.00000000,0.00000000,0.00000000,0.00000000
130.14000000,2.73097400,4.60400000,0.09054344,453.58444020,0.08667614,494.65353776,0.00068968,0.09799609,517.80429007,-0.05673989,-0.04125620,0.00000000,0.00000000,0.00000000,0.00000000
130.64000000,2.74352700,4.60800000,0.09100589,453.97851878,0.08710010,495.29323741,0.00084792,0.09840353,518.45776596,-0.05697660,-0.04142692,0.00000000,0.00000000,0.00000000,0.00000000
131.14000000,2.75675800,4.61000000,0.09145333,454.17555806,0.08751014,495.71142677,0.00082007,0.09877345,518.87151467,-0.05723852,-0.04153492,0.00000000,0.00000000,0.00000000,0.00000000
131.64000000,2.76934600,4.61400000,0.09182922,454.56963664,0.08785448,496.31241282,0.00068867,0.09916337,519.29596089,-0.05741321,-0.04175016,0.00000000,0.00000000,0.00000000,0.00000000
132.14000000,2.78196800,4.61700000,0.09227667,454.86519557,0.08826420,496.83863960,0.00081946,0.09955164,519.83017992,-0.05767687,-0.04187477,0.00000000,0.00000000,0.00000000,0.00000000
132.64000000,2.79458900,4.62000000,0.09269022,455.16075450,0.08864275,497.34970598,0.00075709,0.09993787,520.25325016,-0.05790086,-0.04203701,0.00000000,0.00000000,0.00000000,0.00000000
133.14000000,2.80741400,4.62300000,0.09309633,455.45631343,0.08901434,497.85762621,0.00074319,0.10034228,520.57563885,-0.05808776,-0.04225451,0.00000000,0.00000000,0.00000000,0.00000000
133.64000000,2.81979800,4.62600000,0.09355500,455.75187237,0.08943386,498.38973879,0.00083903,0.10071660,521.10344126,-0.05831194,-0.04240466,0.00000000,0.00000000,0.00000000,0.00000000
134.14000000,2.83252100,4.62900000,0.09394978,456.04743130,0.08979480,498.89298612,0.00072188,0.10114603,521.54996385,-0.05861387,-0.04253215,0.00000000,0.00000000,0.00000000,0.00000000
134.64000000,2.84544800,4.63200000,0.09435211,456.34299023,0.09016251,499.39991475,0.00073543,0.10149657,522.06591089,-0.05877723,-0.04271934,0.00000000,0.00000000,0.00000000,0.00000000
135.14000000,2.85847500,4.63500000,0.09481444,456.63854916,0.09058489,499.93447951,0.00084477,0.10193040,522.40470031,-0.05905705,-0.04287335,0.00000000,0.00000000,0.00000000,0.00000000
135.64000000,2.87096100,4.63800000,0.09523933,456.93410809,0.09097291,500.45220792,0.00077603,0.10231082,522.93695222,-0.05929887,-0.04301195,0.00000000,0.00000000,0.00000000,0.00000000
136.14000000,2.88358300,4.64200000,0.09563411,457.32818667,0.09133329,501.06436129,0.00072077,0.10269080,523.24784161,-0.05950469,-0.04318611,0.00000000,0.00000000,0.00000000,0.00000000
136.64000000,2.89708400,4.64400000,0.09611533,457.52522595,0.09177241,501.50041556,0.00087824,0.10309098,523.79110033,-0.05973243,-0.04335855,0.00000000,0.00000000,0.00000000,0.00000000
137.14000000,2.90977400,4.64700000,0.09654022,457.82078489,0.09215997,502.01890520,0.00077511,0.10346916,524.21228185,-0.05995975,-0.04350941,0.00000000,0.00000000,0.00000000,0.00000000
137.64000000,2.92242900,4.65000000,0.09693133,458.11634382,0.09251658,502.52217185,0.00071323,0.10386901,524.75602579,-0.06019676,-0.04367225,0.00000000,0.00000000,0.00000000,0.00000000
138.14000000,2.93542300,4.65300000,0.09737867,458.41190275,0.09292431,503.05144262,0.00081544,0.10425024,525.17936752,-0.06037880,-0.04387144,0.00000000,0.00000000,0.00000000,0.00000000
138.64000000,2.94828200,4.65500000,0.09776222,458.60894204,0.09327376,503.44357134,0.00069892,0.10463122,525.60282745,-0.06060082,-0.04403040,0.00000000,0.00000000,0.00000000,0.00000000
139.14000000,2.96107200,4.65800000,0.09821711,458.90450097,0.09368806,503.97677533,0.00082859,0.10501540,526.02823419,-0.06086931,-0.04414609,0.00000000,0.00000000,0.00000000,0.00000000
139.64000000,2.97393100,4.66000000,0.09861567,459.10154026,0.09405090,504.37614472,0.00072569,0.10540800,526.56939757,-0.06110011,-0.04430788,0.00000000,0.00000000,0.00000000,0.00000000
140.14000000,2.98648500,4.66400000,0.09902178,459.49561883,0.09442049,504.99569189,0.00073918,0.10585336,526.91674289,-0.06135238,-0.04450098,0.00000000,0.00000000,0.00000000,0.00000000
140.64000000,2.99917400,4.66600000,0.09948033,459.69265812,0.09483764,505.42303698,0.00083431,0.10621371,527.33028238,-0.06155851,-0.04465520,0.00000000,0.00000000,0.00000000,0.00000000
141.14000000,3.01206600,4.66900000,0.09992033,459.98821705,0.09523775,505.95039303,0.00080022,0.10660395,527.75994578,-0.06180529,-0.04479866,0.00000000,0.00000000,0.00000000,0.00000000
141.64000000,3.02499200,4.67200000,0.10031878,460.28377598,0.09559994,506.45888182,0.00072437,0.10697740,528.18093556,-0.06201356,-0.04496384,0.00000000,0.00000000,0.00000000,0.00000000
142.14000000,3.03825700,4.67500000,0.10076622,460.57933491,0.09600650,506.99017453,0.00081313,0.10736733,528.61094494,-0.06224053,-0.04512680,0.00000000,0.00000000,0.00000000,0.00000000
142.64000000,3.05118300,4.67800000,0.10119111,460.87489385,0.09639242,507.51133644,0.00077184,0.10781689,529.07298927,-0.06254343,-0.04527347,0.00000000,0.00000000,0.00000000,0.00000000
143.14000000,3.06410900,4.68000000,0.10163478,461.07193313,0.09679524,507.93287660,0.00080563,0.10819321,529.49628448,-0.06272164,-0.04547158,0.00000000,0.00000000,0.00000000,0.00000000
143.64000000,3.07733900,4.68300000,0.10207089,461.36749206,0.09719104,508.45968208,0.00079160,0.10857412,529.81087162,-0.06292843,-0.04564570,0.00000000,0.00000000,0.00000000,0.00000000
144.14000000,3.09016400,4.68500000,0.10248444,461.56453135,0.09756622,508.86771592,0.00075037,0.10895383,530.45933155,-0.06317031,-0.04578352,0.00000000,0.00000000,0.00000000,0.00000000
144.64000000,3.10346300,4.68800000,0.10289422,461.86009028,0.09793784,509.38282505,0.00074323,0.10934769,530.78130325,-0.06340565,-0.04594204,0.00000000,0.00000000,0.00000000,0.00000000
145.14000000,3.11628700,4.69000000,0.10334167,462.05712957,0.09834345,509.80688344,0.00081124,0.10975992,531.22481414,-0.06364221,-0.04611770,0.00000000,0.00000000,0.00000000,0.00000000
145.64000000,3.12901100,4.69400000,0.10374022,462.45120815,0.09870461,510.42599925,0.00072232,0.11012546,531.64360968,-0.06387011,-0.04625536,0.00000000,0.00000000,0.00000000,0.00000000
146.14000000,3.14190300,4.69500000,0.10418389,462.54972779,0.09910650,510.73995724,0.00080377,0.11053735,532.08748063,-0.06410313,-0.04643422,0.00000000,0.00000000,0.00000000,0.00000000
146.64000000,3.15462600,4.69800000,0.10459744,462.84528672,0.09948096,511.25772089,0.00074893,0.11094723,532.41887479,-0.06436236,-0.04658488,0.00000000,0.00000000,0.00000000,0.00000000
147.14000000,3.16819500,4.70000000,0.10505611,463.04232601,0.09989611,511.68775206,0.00083030,0.11135211,532.85949317,-0.06459004,-0.04676207,0.00000000,0.00000000,0.00000000,0.00000000
147.64000000,3.18102000,4.70400000,0.10549233,463.43640458,0.10029079,512.32539226,0.00078935,0.11169384,533.26646588,-0.06480985,-0.04688399,0.00000000,0.00000000,0.00000000,0.00000000
148.14000000,3.19377600,4.70600000,0.10592089,463.63344387,0.10067837,512.74191037,0.00077517,0.11210505,533.71101360,-0.06501863,-0.04708643,0.00000000,0.00000000,0.00000000,0.00000000
148.64000000,3.20653300,4.70900000,0.10631189,463.92900280,0.10103186,513.25017140,0.00070698,0.11247776,534.02327001,-0.06524716,-0.04723060,0.00000000,0.00000000,0.00000000,0.00000000
149.14000000,3.21986600,4.71100000,0.10680444,464.12604209,0.10147698,513.69676617,0.00089025,0.11287394,534.57211474,-0.06551223,-0.04736170,0.00000000,0.00000000,0.00000000,0.00000000
149.64000000,3.23275800,4.71400000,0.10720678,464.42160102,0.10184043,514.21074440,0.00072689,0.11329603,534.91138977,-0.06575974,-0.04753629,0.00000000,0.00000000,0.00000000,0.00000000
150.14000000,3.24575200,4.71600000,0.10763911,464.61864031,0.10223082,514.62977776,0.00078079,0.11367524,535.45172829,-0.06599376,-0.04768148,0.00000000,0.00000000,0.00000000,0.00000000
150.64000000,3.25867800,4.71900000,0.10807900,464.91419924,0.10262789,515.16166098,0.00079412,0.11408379,535.78416480,-0.06624002,-0.04784377,0.00000000,0.00000000,0.00000000,0.00000000
151.14000000,3.27167200,4.72100000,0.10848500,465.11123853,0.10299422,515.56883124,0.00073267,0.11448584,536.33744664,-0.06646990,-0.04801594,0.00000000,0.00000000,0.00000000,0.00000000
151.64000000,3.28476700,4.72400000,0.10897000,465.40679746,0.10343166,516.12217618,0.00087488,0.11491054,536.67907712,-0.06671489,-0.04819565,0.00000000,0.00000000,0.00000000,0.00000000
152.14000000,3.29796400,4.72600000,0.10936856,465.60383675,0.10379098,516.52625584,0.00071866,0.11526246,536.98153140,-0.06691471,-0.04834775,0.00000000,0.00000000,0.00000000,0.00000000
152.64000000,3.31082200,4.72800000,0.10980100,465.80087604,0.10418072,516.94627803,0.00077947,0.11569345,537.32693496,-0.06717576,-0.04851769,0.00000000,0.00000000,0.00000000,0.00000000
153.14000000,3.32412100,4.73100000,0.11027100,466.09643497,0.10460413,517.49335495,0.00084682,0.11608970,537.76598826,-0.06741913,-0.04867057,0.00000000,0.00000000,0.00000000,0.00000000
153.64000000,3.33735100,4.73200000,0.11070333,466.19495461,0.10499345,517.80429007,0.00077864,0.11646268,538.19269789,-0.06762805,-0.04883463,0.00000000,0.00000000,0.00000000,0.00000000
154.14000000,3.35048100,4.73600000,0.11116578,466.58903319,0.10540971,518.45776596,0.00083253,0.11684375,538.51168454,-0.06787091,-0.04897284,0.00000000,0.00000000,0.00000000,0.00000000
154.64000000,3.36357600,4.73800000,0.11158311,466.78607247,0.10578523,518.87151467,0.00075102,0.11723952,538.95122194,-0.06810754,-0.04913198,0.00000000,0.00000000,0.00000000,0.00000000
155.14000000,3.37670500,4.74000000,0.11202300,466.98311176,0.10618088,519.29596089,0.00079131,0.11762529,539.38559630,-0.06831482,-0.04931048,0.00000000,0.00000000,0.00000000,0.00000000
155.64000000,3.39024000,4.74300000,0.11246289,467.27867069,0.10657638,519.83017992,0.00079099,0.11801091,539.82014549,-0.06854274,-0.04946818,0.00000000,0.00000000,0.00000000,0.00000000
156.14000000,3.40333500,4.74500000,0.11289900,467.47570998,0.10696832,520.25325016,0.00078389,0.11842746,540.15924409,-0.06879941,-0.04962804,0.00000000,0.00000000,0.00000000,0.00000000
156.64000000,3.41649900,4.74600000,0.11335400,467.57422963,0.10737708,520.57563885,0.00081752,0.11878640,540.57975677,-0.06898475,-0.04980165,0.00000000,0.00000000,0.00000000,0.00000000
157.14000000,3.42983100,4.74900000,0.11377878,467.86978856,0.10775854,521.10344126,0.00076291,0.11922423,541.04349764,-0.06924971,-0.04997453,0.00000000,0.00000000,0.00000000,0.00000000
157.64000000,3.44289200,4.75100000,0.11426389,468.06682784,0.10819400,521.54996385,0.00087092,0.11962053,541.37221356,-0.06950065,-0.05011988,0.00000000,0.00000000,0.00000000,0.00000000
158.14000000,3.45581800,4.75400000,0.11466233,468.36238678,0.10855152,522.06591089,0.00071504,0.11998564,541.79680461,-0.06970976,-0.05027588,0.00000000,0.00000000,0.00000000,0.00000000
158.64000000,3.46891400,4.75500000,0.11515111,468.46090642,0.10898992,522.40470031,0.00087680,0.12042612,542.26281542,-0.06992916,-0.05049697,0.00000000,0.00000000,0.00000000,0.00000000
159.14000000,3.48228000,4.75800000,0.11558344,468.75646535,0.10937754,522.93695222,0.00077523,0.12080223,542.58112534,-0.07019435,-0.05060789,0.00000000,0.00000000,0.00000000,0.00000000
159.64000000,3.49544300,4.75900000,0.11601211,468.85498500,0.10976172,523.24784161,0.00076836,0.12119647,543.02237479,-0.07041582,-0.05078065,0.00000000,0.00000000,0.00000000,0.00000000
160.14000000,3.50901200,4.76200000,0.11646700,469.15054393,0.11016924,523.79110033,0.00081504,0.12156898,543.33909555,-0.07063344,-0.05093554,0.00000000,0.00000000,0.00000000,0.00000000
160.64000000,3.52207300,4.76400000,0.11689567,469.34758321,0.11055311,524.21228185,0.00076775,0.12201685,543.69725023,-0.07090979,-0.05110706,0.00000000,0.00000000,0.00000000,0.00000000
161.14000000,3.53560800,4.76700000,0.11735056,469.64314215,0.11096031,524.75602579,0.00081439,0.12237446,544.11914749,-0.07111686,-0.05125760,0.00000000,0.00000000,0.00000000,0.00000000
161.64000000,3.54883900,4.76900000,0.11778300,469.84018143,0.11134726,525.17936752,0.00077390,0.12275639,544.44158838,-0.07132040,-0.05143599,0.00000000,0.00000000,0.00000000,0.00000000
162.14000000,3.56190100,4.77100000,0.11821533,470.03722072,0.11173396,525.60282745,0.00077341,0.12318584,544.90336156,-0.07158910,-0.05159674,0.00000000,0.00000000,0.00000000,0.00000000
162.64000000,3.57553700,4.77300000,0.11865144,470.23426001,0.11212389,526.02823419,0.00077986,0.12358229,545.34731016,-0.07183210,-0.05175019,0.00000000,0.00000000,0.00000000,0.00000000
163.14000000,3.58886900,4.77600000,0.11909889,470.52981894,0.11252380,526.56939757,0.00079981,0.12397352,545.67547511,-0.07206750,-0.05190602,0.00000000,0.00000000,0.00000000,0.00000000
163.64000000,3.60206600,4.77700000,0.11960267,470.62833858,0.11297386,526.91674289,0.00090012,0.12434025,546.10356889,-0.07224899,-0.05209126,0.00000000,0.00000000,0.00000000,0.00000000
164.14000000,3.61536400,4.77900000,0.12001244,470.82537787,0.11333980,527.33028238,0.00073187,0.12476065,546.44817965,-0.07254091,-0.05221974,0.00000000,0.00000000,0.00000000,0.00000000
164.64000000,3.62866200,4.78100000,0.12045611,471.02241716,0.11373584,527.75994578,0.00079210,0.12517768,546.79113000,-0.07275528,-0.05242240,0.00000000,0.00000000,0.00000000,0.00000000
165.14000000,3.64199400,4.78300000,0.12088100,471.21945645,0.11411498,528.18093556,0.00075828,0.12558786,547.13050284,-0.07299725,-0.05259061,0.00000000,0.00000000,0.00000000,0.00000000
165.64000000,3.65536000,4.78500000,0.12132467,471.41649574,0.11451072,528.61094494,0.00079148,0.12596055,547.56279399,-0.07318963,-0.05277092,0.00000000,0.00000000,0.00000000,0.00000000
166.14000000,3.66859100,4.78700000,0.12183589,471.61353502,0.11496653,529.07298927,0.00091161,0.12634426,547.88796390,-0.07340736,-0.05293690,0.00000000,0.00000000,0.00000000,0.00000000
166.64000000,3.68243100,4.78900000,0.12226456,471.81057431,0.11534857,529.49628448,0.00076408,0.12674430,548.22232974,-0.07366058,-0.05308372,0.00000000,0.00000000,0.00000000,0.00000000
167.14000000,3.69566100,4.79000000,0.12269689,471.90909395,0.11573373,529.81087162,0.00077032,0.12713929,548.66763106,-0.07390082,-0.05323847,0.00000000,0.00000000,0.00000000,0.00000000
167.64000000,3.70929800,4.79400000,0.12313311,472.30317253,0.11612220,530.45933155,0.00077695,0.12752908,548.99673457,-0.07410860,-0.05342048,0.00000000,0.00000000,0.00000000,0.00000000
168.14000000,3.72273100,4.79500000,0.12358044,472.40169217,0.11652041,530.78130325,0.00079642,0.12791402,549.43696529,-0.07429666,-0.05361736,0.00000000,0.00000000,0.00000000,0.00000000
168.64000000,3.73606400,4.79700000,0.12405044,472.59873146,0.11693863,531.22481414,0.00083644,0.12837196,549.80420968,-0.07462684,-0.05374512,0.00000000,0.00000000,0.00000000,0.00000000
169.14000000,3.74953100,4.79900000,0.12446778,472.79577075,0.11730984,531.64360968,0.00074241,0.12875808,550.13187139,-0.07485317,-0.05390491,0.00000000,0.00000000,0.00000000,0.00000000
169.64000000,3.76323600,4.80100000,0.12493778,472.99281004,0.11772773,532.08748063,0.00083578,0.12918485,550.59603974,-0.07511316,-0.05407169,0.00000000,0.00000000,0.00000000,0.00000000
170.14000000,3.77653400,4.80200000,0.12540400,473.09132968,0.11814208,532.41887479,0.00082871,0.12952824,550.90038797,-0.07523418,-0.05429406,0.00000000,0.00000000,0.00000000,0.00000000
170.64000000,3.78983200,4.80400000,0.12586644,473.28836897,0.11855291,532.85949317,0.00082166,0.12995946,551.25366354,-0.07550928,-0.05445018,0.00000000,0.00000000,0.00000000,0.00000000
171.14000000,3.80330000,4.80600000,0.12625744,473.48540826,0.11890014,533.26646588,0.00069446,0.13034343,551.69480255,-0.07572674,-0.05461668,0.00000000,0.00000000,0.00000000,0.00000000
171.64000000,3.81659800,4.80800000,0.12672744,473.68244754,0.11931736,533.71101360,0.00083445,0.13076439,552.04281708,-0.07597787,-0.05478653,0.00000000,0.00000000,0.00000000,0.00000000
172.14000000,3.83006500,4.80900000,0.12715222,473.78096719,0.11969429,534.02327001,0.00075386,0.13113987,552.36570869,-0.07619348,-0.05494639,0.00000000,0.00000000,0.00000000,0.00000000
172.64000000,3.84363400,4.81200000,0.12760722,474.07652612,0.12009789,534.57211474,0.00080718,0.13153458,552.69948144,-0.07642058,-0.05511399,0.00000000,0.00000000,0.00000000,0.00000000
173.14000000,3.85713500,4.81300000,0.12808844,474.17504576,0.12052456,534.91138977,0.00085335,0.13196808,553.05504622,-0.07669513,-0.05527295,0.00000000,0.00000000,0.00000000,0.00000000
173.64000000,3.87087300,4.81600000,0.12852456,474.47060469,0.12091108,535.45172829,0.00077304,0.13238365,553.51498407,-0.07692730,-0.05545635,0.00000000,0.00000000,0.00000000,0.00000000
174.14000000,3.88481500,4.81700000,0.12899078,474.56912434,0.12132412,535.78416480,0.00082608,0.13277143,553.84549666,-0.07716186,-0.05560957,0.00000000,0.00000000,0.00000000,0.00000000
174.64000000,3.89862100,4.82000000,0.12945322,474.86468327,0.12173364,536.33744664,0.00081905,0.13318167,554.18872324,-0.07738299,-0.05579868,0.00000000,0.00000000,0.00000000,0.00000000
175.14000000,3.91219000,4.82100000,0.12993822,474.96320291,0.12216296,536.67907712,0.00085864,0.13360151,554.53750163,-0.07762017,-0.05598133,0.00000000,0.00000000,0.00000000,0.00000000
175.64000000,3.92555600,4.82200000,0.13034056,475.06172256,0.12251896,536.98153140,0.00071201,0.13397751,554.97632048,-0.07785815,-0.05611936,0.00000000,0.00000000,0.00000000,0.00000000
176.14000000,3.93936200,4.82300000,0.13083311,475.16024220,0.12295463,537.32693496,0.00087133,0.13440350,555.32897554,-0.07810651,-0.05629699,0.00000000,0.00000000,0.00000000,0.00000000
176.64000000,3.95296400,4.82500000,0.13128800,475.35728149,0.12335681,537.76598826,0.00080436,0.13478397,555.65634527,-0.07831158,-0.05647239,0.00000000,0.00000000,0.00000000,0.00000000
177.14000000,3.96626300,4.82700000,0.13171656,475.55432078,0.12373556,538.19269789,0.00075750,0.13516755,555.98562352,-0.07852868,-0.05663886,0.00000000,0.00000000,0.00000000,0.00000000
177.64000000,3.98010200,4.82800000,0.13215278,475.65284042,0.12412093,538.51168454,0.00077076,0.13558643,556.33486545,-0.07879022,-0.05679620,0.00000000,0.00000000,0.00000000,0.00000000
178.14000000,3.99346800,4.83000000,0.13260767,475.84987971,0.12452264,538.95122194,0.00080342,0.13598592,556.67343332,-0.07902076,-0.05696517,0.00000000,0.00000000,0.00000000,0.00000000
178.64000000,4.00737600,4.83200000,0.13305133,476.04691900,0.12491429,539.38559630,0.00078329,0.13638191,557.01021728,-0.07927274,-0.05710917,0.00000000,0.00000000,0.00000000,0.00000000
179.14000000,4.02074100,4.83400000,0.13349500,476.24395828,0.12530578,539.82014549,0.00078298,0.13678089,557.34886133,-0.07948325,-0.05729765,0.00000000,0.00000000,0.00000000,0.00000000
179.64000000,4.03441200,4.83500000,0.13397244,476.34247793,0.12572691,540.15924409,0.00084225,0.13722827,557.71488807,-0.07975485,-0.05747343,0.00000000,0.00000000,0.00000000,0.00000000
180.14000000,4.04801500,4.83700000,0.13438600,476.53951721,0.12609154,540.57975677,0.00072926,0.13766572,558.07554779,-0.08003050,-0.05763522,0.00000000,0.00000000,0.00000000,0.00000000
180.64000000,4.06212500,4.83900000,0.13488989,476.73655650,0.12653563,541.04349764,0.00088819,0.13803195,558.39634759,-0.08025516,-0.05777679,0.00000000,0.00000000,0.00000000,0.00000000
181.14000000,4.07542300,4.84000000,0.13534478,476.83507615,0.12693637,541.37221356,0.00080148,0.13841270,558.84035476,-0.08044643,-0.05796627,0.00000000,0.00000000,0.00000000,0.00000000
181.64000000,4.08936500,4.84200000,0.13576589,477.03211543,0.12730722,541.79680461,0.00074168,0.13883675,559.19410704,-0.08069170,-0.05814505,0.00000000,0.00000000,0.00000000,0.00000000
182.14000000,4.10323800,4.84400000,0.13627344,477.22915472,0.12775400,542.26281542,0.00089357,0.13926053,559.54790343,-0.08093725,-0.05832328,0.00000000,0.00000000,0.00000000,0.00000000
182.64000000,4.11714600,4.84500000,0.13670578,477.32767436,0.12813441,542.58112534,0.00076082,0.13965518,559.88547485,-0.08113151,-0.05852368,0.00000000,0.00000000,0.00000000,0.00000000
183.14000000,4.13078200,4.84700000,0.13716078,477.52471365,0.12853461,543.02237479,0.00080040,0.14006908,560.23409305,-0.08136579,-0.05870329,0.00000000,0.00000000,0.00000000,0.00000000
183.64000000,4.14458800,4.84800000,0.13758933,477.62323330,0.12891140,543.33909555,0.00075359,0.14046978,560.57544786,-0.08158883,-0.05888096,0.00000000,0.00000000,0.00000000,0.00000000
184.14000000,4.15792100,4.84900000,0.13810444,477.72175294,0.12936411,543.69725023,0.00090541,0.14088647,560.92602869,-0.08184900,-0.05903747,0.00000000,0.00000000,0.00000000,0.00000000
184.64000000,4.17216600,4.85100000,0.13851800,477.91879223,0.12972742,544.11914749,0.00072661,0.14130453,561.16236957,-0.08208773,-0.05921681,0.00000000,0.00000000,0.00000000,0.00000000
185.14000000,4.18556600,4.85200000,0.13895789,478.01731187,0.13011371,544.44158838,0.00077259,0.14168877,561.49493176,-0.08233092,-0.05935785,0.00000000,0.00000000,0.00000000,0.00000000
185.64000000,4.19933800,4.85400000,0.13945422,478.21435116,0.13054940,544.90336156,0.00087137,0.14210339,561.96017852,-0.08256625,-0.05953714,0.00000000,0.00000000,0.00000000,0.00000000
186.14000000,4.21317800,4.85600000,0.13991289,478.41139045,0.13095185,545.34731016,0.00080490,0.14252093,562.19666386,-0.08279833,-0.05972260,0.00000000,0.00000000,0.00000000,0.00000000
186.64000000,4.22742300,4.85700000,0.14036400,478.50991009,0.13134751,545.67547511,0.00079133,0.14293665,562.54762061,-0.08304416,-0.05989249,0.00000000,0.00000000,0.00000000,0.00000000
187.14000000,4.24139900,4.85900000,0.14078889,478.70694938,0.13172003,546.10356889,0.00074504,0.14332023,562.88054952,-0.08325113,-0.06006910,0.00000000,0.00000000,0.00000000,0.00000000
187.64000000,4.25490000,4.86000000,0.14127389,478.80546902,0.13214508,546.44817965,0.00085011,0.14373570,563.23174894,-0.08351842,-0.06021729,0.00000000,0.00000000,0.00000000,0.00000000
188.14000000,4.26873900,4.86100000,0.14175522,478.90398867,0.13256675,546.79113000,0.00084332,0.14415100,563.58304467,-0.08373889,-0.06041210,0.00000000,0.00000000,0.00000000,0.00000000
188.64000000,4.28285000,4.86200000,0.14222889,479.00250831,0.13298152,547.13050284,0.00082954,0.14459812,563.95262571,-0.08401537,-0.06058275,0.00000000,0.00000000,0.00000000,0.00000000
189.14000000,4.29679100,4.86400000,0.14266133,479.19954760,0.13336004,547.56279399,0.00075705,0.14501304,564.30411776,-0.08426428,-0.06074876,0.00000000,0.00000000,0.00000000,0.00000000
189.64000000,4.31029200,4.86500000,0.14310489,479.29806724,0.13374815,547.88796390,0.00077620,0.14536374,564.61925947,-0.08445009,-0.06091365,0.00000000,0.00000000,0.00000000,0.00000000
190.14000000,4.32409800,4.86600000,0.14356744,479.39658689,0.13415271,548.22232974,0.00080913,0.14577833,564.97093673,-0.08469223,-0.06108611,0.00000000,0.00000000,0.00000000,0.00000000
190.64000000,4.33814100,4.86800000,0.14402611,479.59362617,0.13455372,548.66763106,0.00080201,0.14622635,565.22606125,-0.08496985,-0.06125650,0.00000000,0.00000000,0.00000000,0.00000000
191.14000000,4.35194700,4.86900000,0.14447722,479.69214582,0.13494796,548.99673457,0.00078848,0.14660855,565.55962901,-0.08514463,-0.06146391,0.00000000,0.00000000,0.00000000,0.00000000
191.64000000,4.36578700,4.87100000,0.14492467,479.88918510,0.13533884,549.43696529,0.00078177,0.14705464,565.92980841,-0.08541741,-0.06163722,0.00000000,0.00000000,0.00000000,0.00000000
192.14000000,4.37972800,4.87200000,0.14545478,479.98770475,0.13580174,549.80420968,0.00092580,0.14743651,566.26356137,-0.08562307,-0.06181344,0.00000000,0.00000000,0.00000000,0.00000000
192.64000000,4.39400800,4.87300000,0.14590222,480.08622439,0.13619229,550.13187139,0.00078110,0.14788212,566.63388692,-0.08591059,-0.06197153,0.00000000,0.00000000,0.00000000,0.00000000
193.14000000,4.40825300,4.87500000,0.14639856,480.28326368,0.13662534,550.59603974,0.00086609,0.14832762,567.00437007,-0.08616113,-0.06216649,0.00000000,0.00000000,0.00000000,0.00000000
193.64000000,4.42219500,4.87600000,0.14679700,480.38178332,0.13697284,550.90038797,0.00069500,0.14870899,567.33840452,-0.08637093,-0.06233806,0.00000000,0.00000000,0.00000000,0.00000000
194.14000000,4.43630500,4.87700000,0.14729711,480.48030297,0.13740884,551.25366354,0.00087200,0.14912372,567.57556402,-0.08661699,-0.06250673,0.00000000,0.00000000,0.00000000,0.00000000
194.64000000,4.44987400,4.87900000,0.14774456,480.67734226,0.13779876,551.69480255,0.00077985,0.14950487,567.90978944,-0.08681418,-0.06269069,0.00000000,0.00000000,0.00000000,0.00000000
195.14000000,4.46395100,4.88000000,0.14823322,480.77586190,0.13822443,552.04281708,0.00085134,0.14998137,568.29879287,-0.08710679,-0.06287457,0.00000000,0.00000000,0.00000000,0.00000000
195.64000000,4.47816300,4.88100000,0.14866944,480.87438154,0.13860427,552.36570869,0.00075967,0.15036218,568.63320721,-0.08732885,-0.06303333,0.00000000,0.00000000,0.00000000,0.00000000
196.14000000,4.49217200,4.88200000,0.14912811,480.97290119,0.13900349,552.69948144,0.00079845,0.15080646,569.00418465,-0.08757759,-0.06322887,0.00000000,0.00000000,0.00000000,0.00000000
196.64000000,4.50624800,4.88300000,0.14963189,481.07142083,0.13944179,553.05504622,0.00087661,0.15122030,569.24153677,-0.08782617,-0.06339413,0.00000000,0.00000000,0.00000000,0.00000000
197.14000000,4.52090000,4.88500000,0.15011689,481.26846012,0.13986358,553.51498407,0.00084357,0.15163240,569.59442528,-0.08808176,-0.06355064,0.00000000,0.00000000,0.00000000,0.00000000
197.64000000,4.53477300,4.88600000,0.15056811,481.36697976,0.14025583,553.84549666,0.00078450,0.15204434,569.94741009,-0.08829609,-0.06374825,0.00000000,0.00000000,0.00000000,0.00000000
198.14000000,4.54895200,4.88700000,0.15104556,481.46549941,0.14067071,554.18872324,0.00082976,0.15245766,570.18485852,-0.08855047,-0.06390719,0.00000000,0.00000000,0.00000000,0.00000000
198.64000000,4.56323100,4.88800000,0.15153433,481.56401905,0.14109526,554.53750163,0.00084910,0.15286924,570.53798780,-0.08879667,-0.06407257,0.00000000,0.00000000,0.00000000,0.00000000
199.14000000,4.57781500,4.89000000,0.15197422,481.76105834,0.14147719,554.97632048,0.00076386,0.15328065,570.89121338,-0.08902391,-0.06425674,0.00000000,0.00000000,0.00000000,0.00000000
199.64000000,4.59219700,4.89100000,0.15247056,481.85957798,0.14190795,555.32897554,0.00086152,0.15372515,571.14701002,-0.08927134,-0.06445381,0.00000000,0.00000000,0.00000000,0.00000000
200.14000000,4.60644200,4.89200000,0.15291422,481.95809763,0.14229284,555.65634527,0.00076979,0.15413620,571.50038377,-0.08950884,-0.06462736,0.00000000,0.00000000,0.00000000,0.00000000
200.64000000,4.62068800,4.89300000,0.15336167,482.05661727,0.14268087,555.98562352,0.00077605,0.15454707,571.85385383,-0.08976003,-0.06478704,0.00000000,0.00000000,0.00000000,0.00000000
201.14000000,4.63490000,4.89400000,0.15385033,482.15513691,0.14310447,556.33486545,0.00084720,0.15498944,572.22568320,-0.09001817,-0.06497127,0.00000000,0.00000000,0.00000000,0.00000000
201.64000000,4.64914600,4.89500000,0.15431667,482.25365656,0.14350854,556.67343332,0.00080814,0.15540152,572.46337239,-0.09026826,-0.06513326,0.00000000,0.00000000,0.00000000,0.00000000
202.14000000,4.66322200,4.89600000,0.15477911,482.35217620,0.14390908,557.01021728,0.00080108,0.15584350,572.83535362,-0.09052630,-0.06531720,0.00000000,0.00000000,0.00000000,0.00000000
202.64000000,4.67746800,4.89700000,0.15524522,482.45069584,0.14431264,557.34886133,0.00080711,0.15628537,573.20749262,-0.09077861,-0.06550676,0.00000000,0.00000000,0.00000000,0.00000000
203.14000000,4.69151100,4.89800000,0.15576789,482.54921549,0.14476496,557.71488807,0.00090465,0.15666363,573.54307901,-0.09099198,-0.06567165,0.00000000,0.00000000,0.00000000,0.00000000
203.64000000,4.70616200,4.89900000,0.15627922,482.64773513,0.14520728,558.07554779,0.00088464,0.15710670,573.79924083,-0.09124043,-0.06586626,0.00000000,0.00000000,0.00000000,0.00000000
204.14000000,4.72034100,4.90000000,0.15670778,482.74625478,0.14557785,558.39634759,0.00074113,0.15761274,574.09195086,-0.09157826,-0.06603448,0.00000000,0.00000000,0.00000000,0.00000000
204.64000000,4.73478900,4.90200000,0.15715522,482.94329406,0.14596460,558.84035476,0.00077350,0.15799048,574.42773726,-0.09174842,-0.06624206,0.00000000,0.00000000,0.00000000,0.00000000
205.14000000,4.74947500,4.90300000,0.15765156,483.04181371,0.14639343,559.19410704,0.00085767,0.15843129,574.80022965,-0.09203770,-0.06639359,0.00000000,0.00000000,0.00000000,0.00000000
205.64000000,4.76368700,4.90400000,0.15814778,483.14033335,0.14682199,559.54790343,0.00085711,0.15884192,575.03815961,-0.09224992,-0.06659200,0.00000000,0.00000000,0.00000000,0.00000000
206.14000000,4.77840700,4.90500000,0.15861022,483.23885299,0.14722120,559.88547485,0.00079843,0.15928401,575.29442517,-0.09249888,-0.06678513,0.00000000,0.00000000,0.00000000,0.00000000
206.64000000,4.79319400,4.90600000,0.15909533,483.33737264,0.14763982,560.23409305,0.00083723,0.15972423,575.66712128,-0.09275402,-0.06697021,0.00000000,0.00000000,0.00000000,0.00000000
207.14000000,4.80730500,4.90700000,0.15956522,483.43589228,0.14804513,560.57544786,0.00081062,0.16013275,576.02163220,-0.09299915,-0.06713360,0.00000000,0.00000000,0.00000000,0.00000000
207.64000000,4.82144900,4.90800000,0.16005400,483.53441193,0.14846656,560.92602869,0.00084286,0.16054267,576.25965847,-0.09321779,-0.06732488,0.00000000,0.00000000,0.00000000,0.00000000
208.14000000,4.83599900,4.90800000,0.16054278,483.53441193,0.14888781,561.16236957,0.00084250,0.16098232,576.63260646,-0.09347667,-0.06750565,0.00000000,0.00000000,0.00000000,0.00000000
208.64000000,4.85095500,4.90900000,0.16099400,483.63293157,0.14927653,561.49493176,0.00077745,0.16148479,577.04230488,-0.09379860,-0.06768619,0.00000000,0.00000000,0.00000000,0.00000000
209.14000000,4.86540400,4.91100000,0.16148278,483.82997086,0.14969745,561.96017852,0.00084182,0.16183116,577.24378073,-0.09396392,-0.06786724,0.00000000,0.00000000,0.00000000,0.00000000
209.64000000,4.88012300,4.91100000,0.16197156,483.82997086,0.15011818,562.19666386,0.00084147,0.16230176,577.63533843,-0.09427840,-0.06802336,0.00000000,0.00000000,0.00000000,0.00000000
210.14000000,4.89467400,4.91200000,0.16246022,483.92849050,0.15053864,562.54762061,0.00084092,0.16277371,577.91016331,-0.09455093,-0.06822278,0.00000000,0.00000000,0.00000000,0.00000000
210.64000000,4.90898700,4.91300000,0.16291144,484.02701015,0.15092673,562.88054952,0.00077617,0.16318253,578.14833404,-0.09477469,-0.06840783,0.00000000,0.00000000,0.00000000,0.00000000
211.14000000,4.92387600,4.91400000,0.16340022,484.12552979,0.15134694,563.23174894,0.00084043,0.16362099,578.52174874,-0.09503231,-0.06858868,0.00000000,0.00000000,0.00000000,0.00000000
211.64000000,4.93862900,4.91500000,0.16388900,484.22404943,0.15176698,563.58304467,0.00084008,0.16405925,578.89526714,-0.09526452,-0.06879473,0.00000000,0.00000000,0.00000000,0.00000000
212.14000000,4.95280700,4.91600000,0.16441533,484.32256908,0.15221910,563.95262571,0.00090423,0.16446754,579.13353418,-0.09551067,-0.06895687,0.00000000,0.00000000,0.00000000,0.00000000
212.64000000,4.96779700,4.91700000,0.16490411,484.42108872,0.15263878,564.30411776,0.00083935,0.16493686,579.52556972,-0.09577645,-0.06916042,0.00000000,0.00000000,0.00000000,0.00000000
213.14000000,4.98244900,4.91800000,0.16531767,484.51960836,0.15299373,564.61925947,0.00070990,0.16537612,579.78219602,-0.09604069,-0.06933543,0.00000000,0.00000000,0.00000000,0.00000000
213.64000000,4.99720300,4.91900000,0.16580644,484.61812801,0.15341307,564.97093673,0.00083870,0.16584659,580.05718760,-0.09630061,-0.06954598,0.00000000,0.00000000,0.00000000,0.00000000
214.14000000,5.01178700,4.91900000,0.16633289,484.61812801,0.15386454,565.22606125,0.00090294,0.16622115,580.39438891,-0.09651570,-0.06970545,0.00000000,0.00000000,0.00000000,0.00000000
214.64000000,5.02647200,4.92000000,0.16678400,484.71664765,0.15425125,565.55962901,0.00077341,0.16668963,580.78674301,-0.09678251,-0.06990712,0.00000000,0.00000000,0.00000000,0.00000000
215.14000000,5.04102300,4.92100000,0.16731044,484.81516730,0.15470234,565.92980841,0.00090218,0.16715948,581.06184572,-0.09708338,-0.07007610,0.00000000,0.00000000,0.00000000,0.00000000
