Repository: noberito/ethz

**MODELLING AND CALIBRATING A POLYN YIELD SURFACE FUNCTION**

---

In the context of my research assistant internship at ETH Zurich, I have to implement and find an operationnal strategy to calibrate a yield surface function based on the polyN model which is a homogenous polynomial of degree N.

To make the calibration operationnal please copy paste a folder "{material}_results" containing the csv files for a given material in the lab_data directory and then change the parameters you want in the polyN_optimization/param.txt. Then run polyN_optimization/optimize_polyN.py. The coefficients of the polyN function will be accessible in the polyN_coeff.npy file.

File: polyN_optimization/AA7020-T6_results/DATA/UT_30_2.csv (part 2 of 2)
Time[s],Displacement[mm],Force[kN],EngStrain_longi,EngStress[MPa],TrueStrain,TrueStress[MPa],TrueStrainRate[1/s],PlasticStrain_longi,PlasticStress[MPa],PlasticStrain_thick,PlasticStrain_width,R-Value,Thickness[mm],Width[mm], Young's Modulus [MPa]
108.14000000,2.20712300,4.36600000,0.07339589,431.42292490,0.07082735,463.08759396,0.00076366,0.08095653,487.82948595,-0.04534300,-0.03561354,0.00000000,0.00000000,0.00000000,0.00000000
108.64000000,2.21913600,4.37000000,0.07379444,431.81818182,0.07119859,463.68396465,0.00074247,0.08135056,488.24024649,-0.04559493,-0.03575563,0.00000000,0.00000000,0.00000000,0.00000000
109.14000000,2.23199600,4.37400000,0.07423822,432.21343874,0.07161178,464.30019605,0.00082639,0.08172766,488.86025005,-0.04578484,-0.03594283,0.00000000,0.00000000,0.00000000,0.00000000
109.64000000,2.24465200,4.37900000,0.07467056,432.70750988,0.07201415,465.01802004,0.00080475,0.08210076,489.26129015,-0.04599590,-0.03610486,0.00000000,0.00000000,0.00000000,0.00000000
110.14000000,2.25723900,4.38300000,0.07507667,433.10276680,0.07239198,465.61867885,0.00075564,0.08248453,489.88530879,-0.04621701,-0.03626752,0.00000000,0.00000000,0.00000000,0.00000000
110.64000000,2.26969100,4.38600000,0.07549756,433.39920949,0.07278340,466.11979038,0.00078284,0.08289155,490.30364726,-0.04646236,-0.03642919,0.00000000,0.00000000,0.00000000,0.00000000
111.14000000,2.28193900,4.39100000,0.07590744,433.89328063,0.07316444,466.82901073,0.00076209,0.08324412,490.91301151,-0.04663542,-0.03660870,0.00000000,0.00000000,0.00000000,0.00000000
111.64000000,2.29506700,4.39400000,0.07634356,434.18972332,0.07356970,467.33731058,0.00081052,0.08364395,491.32839287,-0.04684891,-0.03679504,0.00000000,0.00000000,0.00000000,0.00000000
112.14000000,2.30752100,4.39800000,0.07675344,434.58498024,0.07395044,467.94087437,0.00076149,0.08400995,491.94511202,-0.04708688,-0.03692307,0.00000000,0.00000000,0.00000000,0.00000000
112.64000000,2.31997300,4.40100000,0.07717444,434.88142292,0.07434136,468.44315514,0.00078183,0.08441974,492.36601950,-0.04734160,-0.03707814,0.00000000,0.00000000,0.00000000,0.00000000
113.14000000,2.33235800,4.40700000,0.07758056,435.47430830,0.07471830,469.25864707,0.00075389,0.08481606,492.99852007,-0.04752001,-0.03729605,0.00000000,0.00000000,0.00000000,0.00000000
113.64000000,2.34508100,4.40900000,0.07799411,435.67193676,0.07510201,469.65178220,0.00076742,0.08520164,493.40802229,-0.04776256,-0.03743908,0.00000000,0.00000000,0.00000000,0.00000000
114.14000000,2.35729700,4.41300000,0.07841522,436.06719368,0.07549258,470.26149957,0.00078113,0.08556019,494.02251017,-0.04795264,-0.03760755,0.00000000,0.00000000,0.00000000,0.00000000
114.64000000,2.36985100,4.41700000,0.07883622,436.46245059,0.07588289,470.87150134,0.00078062,0.08595915,494.43924119,-0.04820462,-0.03775453,0.00000000,0.00000000,0.00000000,0.00000000
115.14000000,2.38267500,4.42100000,0.07926489,436.85770751,0.07628015,471.48518516,0.00079453,0.08632903,494.95091739,-0.04839468,-0.03793434,0.00000000,0.00000000,0.00000000,0.00000000
115.64000000,2.39506100,4.42400000,0.07966722,437.15415020,0.07665287,471.98100703,0.00074543,0.08674651,495.48665651,-0.04869418,-0.03805233,0.00000000,0.00000000,0.00000000,0.00000000
116.14000000,2.40768200,4.42900000,0.08007711,437.64822134,0.07703244,472.69382659,0.00075914,0.08710945,495.99552701,-0.04882010,-0.03828935,0.00000000,0.00000000,0.00000000,0.00000000
116.64000000,2.42023600,4.43200000,0.08052078,437.94466403,0.07744313,473.20830900,0.00082138,0.08748386,496.40113518,-0.04903210,-0.03845175,0.00000000,0.00000000,0.00000000,0.00000000
117.14000000,2.43265500,4.43700000,0.08092311,438.43873518,0.07781541,473.91856166,0.00074456,0.08787898,497.03604638,-0.04930727,-0.03857171,0.00000000,0.00000000,0.00000000,0.00000000
117.64000000,2.44564900,4.43900000,0.08136678,438.63636364,0.07822578,474.32679116,0.00082073,0.08825650,497.44378109,-0.04950591,-0.03875059,0.00000000,0.00000000,0.00000000,0.00000000
118.14000000,2.45799900,4.44400000,0.08178400,439.13043478,0.07861153,475.04427826,0.00077151,0.08865607,497.97225346,-0.04974513,-0.03891095,0.00000000,0.00000000,0.00000000,0.00000000
118.64000000,2.47028200,4.44700000,0.08218256,439.42687747,0.07897989,475.54010124,0.00073671,0.08902841,498.48740211,-0.04994833,-0.03908007,0.00000000,0.00000000,0.00000000,0.00000000
119.14000000,2.48303900,4.45100000,0.08258867,439.82213439,0.07935509,476.14645804,0.00075040,0.08940741,499.00622283,-0.05017035,-0.03923706,0.00000000,0.00000000,0.00000000,0.00000000
119.64000000,2.49589700,4.45300000,0.08301344,440.01976285,0.07974738,476.54731898,0.00078459,0.08978616,499.52524506,-0.05038549,-0.03940066,0.00000000,0.00000000,0.00000000,0.00000000
120.14000000,2.50834900,4.45800000,0.08344589,440.51383399,0.08014660,477.27290244,0.00079844,0.09019200,500.05823561,-0.05060506,-0.03958694,0.00000000,0.00000000,0.00000000,0.00000000
120.64000000,2.52107200,4.46100000,0.08387822,440.81027668,0.08054556,477.78465903,0.00079791,0.09058212,500.47400044,-0.05085646,-0.03972566,0.00000000,0.00000000,0.00000000,0.00000000
121.14000000,2.53369400,4.46500000,0.08428044,441.20553360,0.08091658,478.39053206,0.00074205,0.09095222,501.09932451,-0.05106805,-0.03988416,0.00000000,0.00000000,0.00000000,0.00000000
121.64000000,2.54618000,4.46800000,0.08472422,441.50197628,0.08132578,478.90788783,0.00081840,0.09133872,501.51384954,-0.05124638,-0.04009234,0.00000000,0.00000000,0.00000000,0.00000000
122.14000000,2.55907200,4.47300000,0.08514533,441.99604743,0.08171393,479.62994822,0.00077629,0.09174187,501.93703588,-0.05151286,-0.04022901,0.00000000,0.00000000,0.00000000,0.00000000
122.64000000,2.57172700,4.47500000,0.08555511,442.19367589,0.08209148,480.02560496,0.00075511,0.09212648,502.46094425,-0.05175018,-0.04037630,0.00000000,0.00000000,0.00000000,0.00000000
123.14000000,2.58451900,4.47800000,0.08599122,442.49011858,0.08249314,480.54038469,0.00080332,0.09251444,502.98688007,-0.05196138,-0.04055306,0.00000000,0.00000000,0.00000000,0.00000000
123.64000000,2.59686900,4.48200000,0.08641233,442.88537549,0.08288083,481.15613419,0.00077538,0.09288673,503.39529358,-0.05216185,-0.04072487,0.00000000,0.00000000,0.00000000,0.00000000
124.14000000,2.61010000,4.48500000,0.08684478,443.18181818,0.08327880,481.66984470,0.00079594,0.09326216,503.80554341,-0.05238830,-0.04087386,0.00000000,0.00000000,0.00000000,0.00000000
124.64000000,2.62255200,4.48900000,0.08725833,443.57707510,0.08365924,482.28287138,0.00076088,0.09367139,504.23318736,-0.05263676,-0.04103463,0.00000000,0.00000000,0.00000000,0.00000000
125.14000000,2.63544400,4.49100000,0.08769811,443.77470356,0.08406364,482.69290682,0.00080880,0.09404504,504.75307870,-0.05283595,-0.04120910,0.00000000,0.00000000,0.00000000,0.00000000
125.64000000,2.64789600,4.49600000,0.08810800,444.26877470,0.08444041,483.41240791,0.00075354,0.09440179,505.26469606,-0.05306285,-0.04133895,0.00000000,0.00000000,0.00000000,0.00000000
126.14000000,2.66055100,4.49800000,0.08856289,444.46640316,0.08485838,483.82963184,0.00083594,0.09481043,505.69290530,-0.05330274,-0.04150769,0.00000000,0.00000000,0.00000000,0.00000000
126.64000000,2.67317200,4.50200000,0.08895011,444.86166008,0.08521403,484.43215417,0.00071131,0.09520725,506.22554684,-0.05349825,-0.04170900,0.00000000,0.00000000,0.00000000,0.00000000
127.14000000,2.68599700,4.50500000,0.08937878,445.15810277,0.08560761,484.94578991,0.00078715,0.09558378,506.74818725,-0.05371472,-0.04186906,0.00000000,0.00000000,0.00000000,0.00000000
127.64000000,2.69865300,4.50800000,0.08978489,445.45454545,0.08598033,485.44963232,0.00074544,0.09597032,507.27626693,-0.05394666,-0.04202366,0.00000000,0.00000000,0.00000000,0.00000000
128.14000000,2.71093500,4.51100000,0.09022844,445.75098814,0.08638726,485.97040641,0.00081386,0.09638157,507.70700294,-0.05419498,-0.04218659,0.00000000,0.00000000,0.00000000,0.00000000
128.64000000,2.72379400,4.51500000,0.09065333,446.14624506,0.08677691,486.59088933,0.00077930,0.09674749,508.22517861,-0.05438065,-0.04236684,0.00000000,0.00000000,0.00000000,0.00000000
129.14000000,2.73661900,4.51800000,0.09106689,446.44268775,0.08715601,487.09883439,0.00075822,0.09717351,508.55364466,-0.05464722,-0.04252629,0.00000000,0.00000000,0.00000000,0.00000000
129.64000000,2.74961200,4.52300000,0.09149556,446.93675889,0.08754883,487.82948595,0.00078562,0.09753574,509.07051548,-0.05487085,-0.04266489,0.00000000,0.00000000,0.00000000,0.00000000
130.14000000,2.76226800,4.52500000,0.09193178,447.13438735,0.08794840,488.24024649,0.00079915,0.09792634,509.49176471,-0.05505155,-0.04287479,0.00000000,0.00000000,0.00000000,0.00000000
130.64000000,2.77505900,4.52900000,0.09235278,447.52964427,0.08833388,488.86025005,0.00077096,0.09827815,510.00388687,-0.05521831,-0.04305985,0.00000000,0.00000000,0.00000000,0.00000000
131.14000000,2.78768000,4.53100000,0.09276633,447.72727273,0.08871240,489.26129015,0.00075704,0.09868176,510.43235749,-0.05547729,-0.04320447,0.00000000,0.00000000,0.00000000,0.00000000
131.64000000,2.80104600,4.53500000,0.09319500,448.12252964,0.08910460,489.88530879,0.00078440,0.09910743,510.98307502,-0.05574626,-0.04336117,0.00000000,0.00000000,0.00000000,0.00000000
132.14000000,2.81383700,4.53700000,0.09364622,448.32015810,0.08951727,490.30364726,0.00082534,0.09944014,511.37563261,-0.05589486,-0.04354529,0.00000000,0.00000000,0.00000000,0.00000000
132.64000000,2.82652600,4.54100000,0.09404089,448.71541502,0.08987808,490.91301151,0.00072161,0.09985179,511.91978762,-0.05614541,-0.04370638,0.00000000,0.00000000,0.00000000,0.00000000
133.14000000,2.83884300,4.54300000,0.09448456,448.91304348,0.09028353,491.32839287,0.00081090,0.10028159,512.36291862,-0.05642311,-0.04385848,0.00000000,0.00000000,0.00000000,0.00000000
133.64000000,2.85214000,4.54700000,0.09489433,449.30830040,0.09065786,491.94511202,0.00074866,0.10068633,512.90420833,-0.05663051,-0.04405582,0.00000000,0.00000000,0.00000000,0.00000000
134.14000000,2.86510000,4.54900000,0.09534933,449.50592885,0.09107334,492.36601950,0.00083096,0.10105197,513.31479477,-0.05685492,-0.04419705,0.00000000,0.00000000,0.00000000,0.00000000
134.64000000,2.87785700,4.55300000,0.09579289,449.90118577,0.09147820,492.99852007,0.00080972,0.10144777,513.74121756,-0.05710313,-0.04434464,0.00000000,0.00000000,0.00000000,0.00000000
135.14000000,2.89071600,4.55500000,0.09622156,450.09881423,0.09186932,493.40802229,0.00078223,0.10185489,514.06282044,-0.05729528,-0.04455961,0.00000000,0.00000000,0.00000000,0.00000000
135.64000000,2.90337100,4.55900000,0.09662378,450.49407115,0.09223617,494.02251017,0.00073370,0.10224551,514.59802828,-0.05753089,-0.04471462,0.00000000,0.00000000,0.00000000,0.00000000
136.14000000,2.91636500,4.56100000,0.09706756,450.69169960,0.09264076,494.43924119,0.00080919,0.10264418,515.02672678,-0.05778947,-0.04485471,0.00000000,0.00000000,0.00000000,0.00000000
136.64000000,2.92959400,4.56400000,0.09748100,450.98814229,0.09301755,494.95091739,0.00075358,0.10299909,515.43297744,-0.05795538,-0.04504371,0.00000000,0.00000000,0.00000000,0.00000000
137.14000000,2.94228400,4.56700000,0.09794722,451.28458498,0.09344227,495.48665651,0.00084944,0.10341750,515.87244263,-0.05820097,-0.04521654,0.00000000,0.00000000,0.00000000,0.00000000
137.64000000,2.95534600,4.57000000,0.09835333,451.58102767,0.09381209,495.99552701,0.00073963,0.10384235,516.31553557,-0.05846916,-0.04537319,0.00000000,0.00000000,0.00000000,0.00000000
138.14000000,2.96776400,4.57200000,0.09877067,451.77865613,0.09419198,496.40113518,0.00075978,0.10420214,516.83627273,-0.05864253,-0.04555961,0.00000000,0.00000000,0.00000000,0.00000000
138.64000000,2.98079200,4.57600000,0.09921433,452.17391304,0.09459568,497.03604638,0.00080741,0.10457660,517.25371702,-0.05885191,-0.04572469,0.00000000,0.00000000,0.00000000,0.00000000
139.14000000,2.99344700,4.57800000,0.09963544,452.37154150,0.09497871,497.44378109,0.00076606,0.10496759,517.68002047,-0.05905498,-0.04591261,0.00000000,0.00000000,0.00000000,0.00000000
139.64000000,3.00633800,4.58100000,0.10008278,452.66798419,0.09538543,497.97225346,0.00081344,0.10535497,518.10469855,-0.05929613,-0.04605884,0.00000000,0.00000000,0.00000000,0.00000000
140.14000000,3.01906100,4.58400000,0.10050011,452.96442688,0.09576472,498.48740211,0.00075859,0.10578762,518.66466383,-0.05955346,-0.04623416,0.00000000,0.00000000,0.00000000,0.00000000
140.64000000,3.03225800,4.58700000,0.10092500,453.26086957,0.09615074,499.00622283,0.00077203,0.10616806,519.08629270,-0.05973992,-0.04642814,0.00000000,0.00000000,0.00000000,0.00000000
141.14000000,3.04498100,4.59000000,0.10134978,453.55731225,0.09653650,499.52524506,0.00077153,0.10655170,519.50984433,-0.05998006,-0.04657165,0.00000000,0.00000000,0.00000000,0.00000000
141.64000000,3.05817800,4.59300000,0.10180478,453.85375494,0.09694954,500.05823561,0.00082609,0.10696187,519.94753788,-0.06019845,-0.04676342,0.00000000,0.00000000,0.00000000,0.00000000
142.14000000,3.07127300,4.59500000,0.10224089,454.05138340,0.09734528,500.47400044,0.00079147,0.10737855,520.38892246,-0.06043664,-0.04694191,0.00000000,0.00000000,0.00000000,0.00000000
142.64000000,3.08433400,4.59900000,0.10265822,454.44664032,0.09772383,501.09932451,0.00075710,0.10776506,520.81475875,-0.06068984,-0.04707521,0.00000000,0.00000000,0.00000000,0.00000000
143.14000000,3.09722700,4.60100000,0.10309067,454.64426877,0.09811594,501.51384954,0.00078421,0.10817945,521.14382301,-0.06092733,-0.04725212,0.00000000,0.00000000,0.00000000,0.00000000
143.64000000,3.11018600,4.60300000,0.10354178,454.84189723,0.09852481,501.93703588,0.00081774,0.10856757,521.68270189,-0.06113435,-0.04743322,0.00000000,0.00000000,0.00000000,0.00000000
144.14000000,3.12314700,4.60600000,0.10397411,455.13833992,0.09891650,502.46094425,0.00078338,0.10894507,521.99282951,-0.06135314,-0.04759193,0.00000000,0.00000000,0.00000000,0.00000000
144.64000000,3.13617300,4.60900000,0.10441033,455.43478261,0.09931156,502.98688007,0.00079012,0.10933946,522.53560494,-0.06158179,-0.04775767,0.00000000,0.00000000,0.00000000,0.00000000
145.14000000,3.14886400,4.61100000,0.10482767,455.63241107,0.09968937,503.39529358,0.00075561,0.10974499,522.97276103,-0.06181051,-0.04793449,0.00000000,0.00000000,0.00000000,0.00000000
145.64000000,3.16219500,4.61300000,0.10524867,455.83003953,0.10007035,503.80554341,0.00076196,0.11013064,523.39970339,-0.06200933,-0.04812131,0.00000000,0.00000000,0.00000000,0.00000000
146.14000000,3.17491900,4.61500000,0.10570744,456.02766798,0.10048535,504.23318736,0.00083001,0.11055252,523.84601733,-0.06228439,-0.04826813,0.00000000,0.00000000,0.00000000,0.00000000
146.64000000,3.18838500,4.61800000,0.10612844,456.32411067,0.10086603,504.75307870,0.00076136,0.11091127,524.25928662,-0.06248261,-0.04842866,0.00000000,0.00000000,0.00000000,0.00000000
147.14000000,3.20137800,4.62100000,0.10653078,456.62055336,0.10122970,505.26469606,0.00072733,0.11133097,524.59296917,-0.06272180,-0.04860918,0.00000000,0.00000000,0.00000000,0.00000000
147.64000000,3.21389900,4.62300000,0.10698944,456.81818182,0.10164412,505.69290530,0.00082885,0.11171255,525.01876028,-0.06294763,-0.04876492,0.00000000,0.00000000,0.00000000,0.00000000
148.14000000,3.22716300,4.62600000,0.10743678,457.11462451,0.10204814,506.22554684,0.00080803,0.11209398,525.44472376,-0.06314523,-0.04894875,0.00000000,0.00000000,0.00000000,0.00000000
148.64000000,3.24029200,4.62900000,0.10786167,457.41106719,0.10243173,506.74818725,0.00076719,0.11248524,525.87614776,-0.06337720,-0.04910803,0.00000000,0.00000000,0.00000000,0.00000000
149.14000000,3.25338700,4.63200000,0.10829789,457.70750988,0.10282540,507.27626693,0.00078735,0.11288107,526.19804839,-0.06359983,-0.04928124,0.00000000,0.00000000,0.00000000,0.00000000
149.64000000,3.26638100,4.63400000,0.10876022,457.90513834,0.10324247,507.70700294,0.00083414,0.11326718,526.73947444,-0.06382108,-0.04944609,0.00000000,0.00000000,0.00000000,0.00000000
150.14000000,3.27947600,4.63700000,0.10917378,458.20158103,0.10361539,508.22517861,0.00074584,0.11368928,527.07575843,-0.06408180,-0.04960748,0.00000000,0.00000000,0.00000000,0.00000000
150.64000000,3.29243600,4.63800000,0.10965133,458.30039526,0.10404585,508.55364466,0.00086092,0.11407324,527.50432166,-0.06426563,-0.04980761,0.00000000,0.00000000,0.00000000,0.00000000
151.14000000,3.30570000,4.64100000,0.11006111,458.59683794,0.10441507,509.07051548,0.00073843,0.11447698,527.94365520,-0.06453374,-0.04994324,0.00000000,0.00000000,0.00000000,0.00000000
151.64000000,3.31852400,4.64300000,0.11050111,458.79446640,0.10481136,509.49176471,0.00079259,0.11486727,528.37610429,-0.06475312,-0.05011415,0.00000000,0.00000000,0.00000000,0.00000000
152.14000000,3.33192400,4.64600000,0.11089956,459.09090909,0.10517010,510.00388687,0.00071747,0.11529692,528.82978508,-0.06497855,-0.05031838,0.00000000,0.00000000,0.00000000,0.00000000
152.64000000,3.34471500,4.64800000,0.11135444,459.28853755,0.10557949,510.43235749,0.00081879,0.11567039,529.25380721,-0.06519564,-0.05047475,0.00000000,0.00000000,0.00000000,0.00000000
153.14000000,3.35784400,4.65100000,0.11183589,459.58498024,0.10601260,510.98307502,0.00086622,0.11609978,529.70791671,-0.06545259,-0.05064719,0.00000000,0.00000000,0.00000000,0.00000000
153.64000000,3.37093900,4.65300000,0.11221178,459.78260870,0.10635063,511.37563261,0.00067604,0.11646781,530.01693281,-0.06564545,-0.05082236,0.00000000,0.00000000,0.00000000,0.00000000
154.14000000,3.38423700,4.65600000,0.11267789,460.07905138,0.10676962,511.91978762,0.00083799,0.11687366,530.45897762,-0.06586762,-0.05100604,0.00000000,0.00000000,0.00000000,0.00000000
154.64000000,3.39794100,4.65800000,0.11316289,460.27667984,0.10720541,512.36291862,0.00087158,0.11725635,530.88891436,-0.06610885,-0.05114750,0.00000000,0.00000000,0.00000000,0.00000000
155.14000000,3.41113700,4.66100000,0.11362167,460.57312253,0.10761747,512.90420833,0.00082411,0.11768324,531.22999676,-0.06636858,-0.05131465,0.00000000,0.00000000,0.00000000,0.00000000
155.64000000,3.42473900,4.66300000,0.11403511,460.77075099,0.10798866,513.31479477,0.00074238,0.11808697,531.55887826,-0.06659242,-0.05149455,0.00000000,0.00000000,0.00000000,0.00000000
156.14000000,3.43824100,4.66500000,0.11448256,460.96837945,0.10839022,513.74121756,0.00080312,0.11848079,532.10834776,-0.06680990,-0.05167089,0.00000000,0.00000000,0.00000000,0.00000000
156.64000000,3.45106600,4.66600000,0.11494122,461.06719368,0.10880169,514.06282044,0.00082293,0.11887748,532.43390426,-0.06704011,-0.05183737,0.00000000,0.00000000,0.00000000,0.00000000
157.14000000,3.46460100,4.66900000,0.11538489,461.36363636,0.10919954,514.59802828,0.00079570,0.11928571,532.87878261,-0.06727363,-0.05201209,0.00000000,0.00000000,0.00000000,0.00000000
157.64000000,3.47762900,4.67100000,0.11583611,461.56126482,0.10960400,515.02672678,0.00080892,0.11967886,533.20284325,-0.06746515,-0.05221372,0.00000000,0.00000000,0.00000000,0.00000000
158.14000000,3.49065600,4.67300000,0.11623833,461.75889328,0.10996440,515.43297744,0.00072080,0.12003081,533.61797184,-0.06765639,-0.05237442,0.00000000,0.00000000,0.00000000,0.00000000
158.64000000,3.50419100,4.67500000,0.11671211,461.95652174,0.11038875,515.87244263,0.00084870,0.12046317,533.96350360,-0.06792423,-0.05253895,0.00000000,0.00000000,0.00000000,0.00000000
159.14000000,3.51769200,4.67700000,0.11719333,462.15415020,0.11081959,516.31553557,0.00086167,0.12085744,534.40186416,-0.06811534,-0.05274210,0.00000000,0.00000000,0.00000000,0.00000000
159.64000000,3.53051800,4.68000000,0.11760322,462.45059289,0.11118641,516.83627273,0.00073365,0.12126153,534.84578744,-0.06836122,-0.05290031,0.00000000,0.00000000,0.00000000,0.00000000
160.14000000,3.54442500,4.68200000,0.11802811,462.64822134,0.11156652,517.25371702,0.00076021,0.12166697,535.17748636,-0.06859201,-0.05307496,0.00000000,0.00000000,0.00000000,0.00000000
160.64000000,3.55725100,4.68400000,0.11847178,462.84584980,0.11196327,517.68002047,0.00079350,0.12206423,535.61822838,-0.06884250,-0.05322172,0.00000000,0.00000000,0.00000000,0.00000000
161.14000000,3.57058200,4.68600000,0.11891156,463.04347826,0.11235639,518.10469855,0.00078624,0.12247262,535.95193531,-0.06903602,-0.05343660,0.00000000,0.00000000,0.00000000,0.00000000
161.64000000,3.58401600,4.68900000,0.11940422,463.33992095,0.11279660,518.66466383,0.00088042,0.12289418,536.51967404,-0.06928566,-0.05360851,0.00000000,0.00000000,0.00000000,0.00000000
162.14000000,3.59775400,4.69100000,0.11983656,463.53754941,0.11318274,519.08629270,0.00077229,0.12326940,536.83591498,-0.06950132,-0.05376808,0.00000000,0.00000000,0.00000000,0.00000000
162.64000000,3.61139100,4.69300000,0.12027267,463.73517787,0.11357211,519.50984433,0.00077873,0.12368387,537.17355210,-0.06973901,-0.05394487,0.00000000,0.00000000,0.00000000,0.00000000
163.14000000,3.62475600,4.69500000,0.12073889,463.93280632,0.11398819,519.94753788,0.00083216,0.12406714,537.60799273,-0.06993880,-0.05412834,0.00000000,0.00000000,0.00000000,0.00000000
163.64000000,3.63805500,4.69700000,0.12121267,464.13043478,0.11441084,520.38892246,0.00084530,0.12447131,537.94046592,-0.07017633,-0.05429498,0.00000000,0.00000000,0.00000000,0.00000000
164.14000000,3.65159000,4.69900000,0.12165256,464.32806324,0.11480309,520.81475875,0.00078451,0.12490336,538.40184493,-0.07043447,-0.05446889,0.00000000,0.00000000,0.00000000,0.00000000
164.64000000,3.66519300,4.70000000,0.12212244,464.42687747,0.11522193,521.14382301,0.00083768,0.12527629,538.83143478,-0.07064921,-0.05462708,0.00000000,0.00000000,0.00000000,0.00000000
165.14000000,3.67822100,4.70300000,0.12256622,464.72332016,0.11561733,521.68270189,0.00079081,0.12568157,539.05146219,-0.07085790,-0.05482367,0.00000000,0.00000000,0.00000000,0.00000000
165.64000000,3.69175600,4.70400000,0.12299478,464.82213439,0.11599903,521.99282951,0.00076338,0.12607555,539.60665998,-0.07109497,-0.05498058,0.00000000,0.00000000,0.00000000,0.00000000
166.14000000,3.70485200,4.70700000,0.12344600,465.11857708,0.11640075,522.53560494,0.00080344,0.12651487,539.95930676,-0.07134828,-0.05516659,0.00000000,0.00000000,0.00000000,0.00000000
166.64000000,3.71859000,4.70900000,0.12390833,465.31620553,0.11681219,522.97276103,0.00082289,0.12690519,540.28549274,-0.07156552,-0.05533967,0.00000000,0.00000000,0.00000000,0.00000000
167.14000000,3.73192300,4.71100000,0.12434833,465.51383399,0.11720361,523.39970339,0.00078283,0.12730818,540.61875086,-0.07178789,-0.05552028,0.00000000,0.00000000,0.00000000,0.00000000
167.64000000,3.74552600,4.71300000,0.12482956,465.71146245,0.11763152,523.84601733,0.00085582,0.12771929,541.07055758,-0.07204357,-0.05567573,0.00000000,0.00000000,0.00000000,0.00000000
168.14000000,3.75872300,4.71500000,0.12523944,465.90909091,0.11799585,524.25928662,0.00072867,0.12812204,541.40409964,-0.07226787,-0.05585416,0.00000000,0.00000000,0.00000000,0.00000000
168.64000000,3.77286700,4.71600000,0.12571689,466.00790514,0.11842007,524.59296917,0.00084843,0.12855398,541.75376074,-0.07251152,-0.05604246,0.00000000,0.00000000,0.00000000,0.00000000
169.14000000,3.78613100,4.71800000,0.12615300,466.20553360,0.11880740,525.01876028,0.00077466,0.12891568,542.17933636,-0.07272370,-0.05619197,0.00000000,0.00000000,0.00000000,0.00000000
169.64000000,3.79993700,4.72000000,0.12658911,466.40316206,0.11919458,525.44472376,0.00077436,0.12932446,542.51677524,-0.07295562,-0.05636884,0.00000000,0.00000000,0.00000000,0.00000000
170.14000000,3.81299800,4.72200000,0.12703656,466.60079051,0.11959167,525.87614776,0.00079418,0.12974453,542.97473979,-0.07319457,-0.05654996,0.00000000,0.00000000,0.00000000,0.00000000
170.64000000,3.82660100,4.72300000,0.12748767,466.69960474,0.11999185,526.19804839,0.00080037,0.13016268,543.31772815,-0.07342437,-0.05673830,0.00000000,0.00000000,0.00000000,0.00000000
171.14000000,3.83989900,4.72600000,0.12793133,466.99604743,0.12038528,526.73947444,0.00078685,0.13054499,543.64128883,-0.07363285,-0.05691214,0.00000000,0.00000000,0.00000000,0.00000000
171.64000000,3.85360300,4.72700000,0.12841267,467.09486166,0.12081193,527.07575843,0.00085330,0.13096443,544.09967408,-0.07386116,-0.05710327,0.00000000,0.00000000,0.00000000,0.00000000
172.14000000,3.86700300,4.72900000,0.12885256,467.29249012,0.12120168,527.50432166,0.00077951,0.13137879,544.44120386,-0.07411490,-0.05726389,0.00000000,0.00000000,0.00000000,0.00000000
172.64000000,3.88053900,4.73100000,0.12931511,467.49011858,0.12161135,527.94365520,0.00081935,0.13179297,544.78282875,-0.07435498,-0.05743799,0.00000000,0.00000000,0.00000000,0.00000000
173.14000000,3.89444700,4.73300000,0.12976256,467.68774704,0.12200748,528.37610429,0.00079226,0.13221532,545.24359077,-0.07459991,-0.05761540,0.00000000,0.00000000,0.00000000,0.00000000
173.64000000,3.90825200,4.73500000,0.13025500,467.88537549,0.12244327,528.82978508,0.00087158,0.13260315,545.57117260,-0.07479714,-0.05780602,0.00000000,0.00000000,0.00000000,0.00000000
174.14000000,3.92256600,4.73700000,0.13068367,468.08300395,0.12282246,529.25380721,0.00075839,0.13302333,545.91671291,-0.07504384,-0.05797948,0.00000000,0.00000000,0.00000000,0.00000000
174.64000000,3.93576400,4.73900000,0.13117622,468.28063241,0.12325800,529.70791671,0.00087106,0.13345625,546.26946741,-0.07531369,-0.05814257,0.00000000,0.00000000,0.00000000,0.00000000
175.14000000,3.94980700,4.74000000,0.13159733,468.37944664,0.12363020,530.01693281,0.00074442,0.13385508,546.71830224,-0.07551946,-0.05833562,0.00000000,0.00000000,0.00000000,0.00000000
175.64000000,3.96327400,4.74200000,0.13206344,468.57707510,0.12404202,530.45897762,0.00082364,0.13427471,547.06417990,-0.07577379,-0.05850092,0.00000000,0.00000000,0.00000000,0.00000000
176.14000000,3.97684300,4.74400000,0.13250333,468.77470356,0.12443052,530.88891436,0.00077699,0.13466010,547.27662758,-0.07597089,-0.05868922,0.00000000,0.00000000,0.00000000,0.00000000
176.64000000,3.99037800,4.74500000,0.13299211,468.87351779,0.12486202,531.22999676,0.00086299,0.13510367,547.75084167,-0.07623923,-0.05886444,0.00000000,0.00000000,0.00000000,0.00000000
177.14000000,4.00411600,4.74600000,0.13345467,468.97233202,0.12527020,531.55887826,0.00081635,0.13552927,548.10059763,-0.07646921,-0.05906005,0.00000000,0.00000000,0.00000000,0.00000000
177.64000000,4.01829400,4.74900000,0.13390956,469.26877470,0.12567145,532.10834776,0.00080250,0.13593373,548.55377778,-0.07670480,-0.05922893,0.00000000,0.00000000,0.00000000,0.00000000
178.14000000,4.03139000,4.75000000,0.13436444,469.36758893,0.12607253,532.43390426,0.00080218,0.13636041,548.78963043,-0.07696228,-0.05939813,0.00000000,0.00000000,0.00000000,0.00000000
178.64000000,4.04546600,4.75200000,0.13483444,469.56521739,0.12648678,532.87878261,0.00082849,0.13674019,549.11464094,-0.07714246,-0.05959773,0.00000000,0.00000000,0.00000000,0.00000000
179.14000000,4.05944100,4.75300000,0.13528567,469.66403162,0.12688431,533.20284325,0.00079506,0.13716992,549.58250871,-0.07737857,-0.05979135,0.00000000,0.00000000,0.00000000,0.00000000
179.64000000,4.07318000,4.75500000,0.13569167,469.86166008,0.12724186,533.61797184,0.00071511,0.13758821,549.92925619,-0.07761430,-0.05997391,0.00000000,0.00000000,0.00000000,0.00000000
180.14000000,4.08664700,4.75600000,0.13618811,469.96047431,0.12767890,533.96350360,0.00087407,0.13800623,550.27604743,-0.07786416,-0.06014208,0.00000000,0.00000000,0.00000000,0.00000000
180.64000000,4.10052100,4.75800000,0.13664289,470.15810277,0.12807908,534.40186416,0.00080037,0.13840627,550.49787154,-0.07808449,-0.06032178,0.00000000,0.00000000,0.00000000,0.00000000
181.14000000,4.11395500,4.76000000,0.13710911,470.35573123,0.12848917,534.84578744,0.00082018,0.13884488,550.97166499,-0.07833941,-0.06050546,0.00000000,0.00000000,0.00000000,0.00000000
181.64000000,4.12782900,4.76100000,0.13757533,470.45454545,0.12889910,535.17748636,0.00081985,0.13923988,551.30626232,-0.07854126,-0.06069862,0.00000000,0.00000000,0.00000000,0.00000000
182.14000000,4.14173700,4.76300000,0.13803411,470.65217391,0.12930231,535.61822838,0.00080643,0.13967004,551.66058050,-0.07878600,-0.06088404,0.00000000,0.00000000,0.00000000,0.00000000
182.64000000,4.15547500,4.76400000,0.13850411,470.75098814,0.12971522,535.95193531,0.00082582,0.14006461,551.99531181,-0.07900498,-0.06105964,0.00000000,0.00000000,0.00000000,0.00000000
183.14000000,4.16941700,4.76700000,0.13899289,471.04743083,0.13014444,536.51967404,0.00085845,0.14048325,552.45904947,-0.07923928,-0.06124397,0.00000000,0.00000000,0.00000000,0.00000000
183.64000000,4.18349300,4.76800000,0.13942522,471.14624506,0.13052394,536.83591498,0.00075901,0.14092903,552.82271301,-0.07948784,-0.06144118,0.00000000,0.00000000,0.00000000,0.00000000
184.14000000,4.19763600,4.76900000,0.13990278,471.24505929,0.13094298,537.17355210,0.00083806,0.14136490,553.18107747,-0.07974244,-0.06162246,0.00000000,0.00000000,0.00000000,0.00000000
184.64000000,4.21103700,4.77100000,0.14034644,471.44268775,0.13133211,537.60799273,0.00077828,0.14177807,553.52698781,-0.07998786,-0.06179021,0.00000000,0.00000000,0.00000000,0.00000000
185.14000000,4.22521400,4.77200000,0.14081256,471.54150198,0.13174078,537.94046592,0.00081732,0.14221669,553.88730033,-0.08023768,-0.06197901,0.00000000,0.00000000,0.00000000,0.00000000
185.64000000,4.23898600,4.77400000,0.14131267,471.73913043,0.13217906,538.40184493,0.00087657,0.14261346,554.22444878,-0.08046625,-0.06214720,0.00000000,0.00000000,0.00000000,0.00000000
186.14000000,4.25286000,4.77600000,0.14174500,471.93675889,0.13255779,538.83143478,0.00075746,0.14305502,554.58681533,-0.08070995,-0.06234507,0.00000000,0.00000000,0.00000000,0.00000000
186.64000000,4.26700400,4.77600000,0.14221122,471.93675889,0.13296605,539.05146219,0.00081652,0.14346580,554.81639447,-0.08093710,-0.06252870,0.00000000,0.00000000,0.00000000,0.00000000
187.14000000,4.28111500,4.77900000,0.14266989,472.23320158,0.13336753,539.60665998,0.00080296,0.14384771,555.26158333,-0.08115519,-0.06269252,0.00000000,0.00000000,0.00000000,0.00000000
187.64000000,4.29492000,4.78000000,0.14317744,472.33201581,0.13381162,539.95930676,0.00088817,0.14429662,555.51278788,-0.08141373,-0.06288289,0.00000000,0.00000000,0.00000000,0.00000000
188.14000000,4.30879500,4.78100000,0.14362878,472.43083004,0.13420635,540.28549274,0.00078946,0.14471176,555.86112948,-0.08163554,-0.06307622,0.00000000,0.00000000,0.00000000,0.00000000
188.64000000,4.32280300,4.78200000,0.14409489,472.52964427,0.13461383,540.61875086,0.00081498,0.14516037,556.11243908,-0.08190546,-0.06325491,0.00000000,0.00000000,0.00000000,0.00000000
189.14000000,4.33667700,4.78400000,0.14457233,472.72727273,0.13503106,541.07055758,0.00083445,0.14557349,556.57603785,-0.08212778,-0.06344571,0.00000000,0.00000000,0.00000000,0.00000000
189.64000000,4.35071900,4.78500000,0.14503856,472.82608696,0.13543831,541.40409964,0.00081450,0.14598809,556.92467295,-0.08236864,-0.06361945,0.00000000,0.00000000,0.00000000,0.00000000
190.14000000,4.36472800,4.78600000,0.14553867,472.92490119,0.13587498,541.75376074,0.00087334,0.14643455,557.29140053,-0.08261541,-0.06381914,0.00000000,0.00000000,0.00000000,0.00000000
190.64000000,4.37883800,4.78800000,0.14595967,473.12252964,0.13624242,542.17933636,0.00073489,0.14684878,557.64023254,-0.08282782,-0.06402097,0.00000000,0.00000000,0.00000000,0.00000000
191.14000000,4.39308400,4.78900000,0.14643344,473.22134387,0.13665577,542.51677524,0.00082670,0.14726283,557.98916116,-0.08308264,-0.06418020,0.00000000,0.00000000,0.00000000,0.00000000
191.64000000,4.40682200,4.79100000,0.14692222,473.41897233,0.13708203,542.97473979,0.00085251,0.14767671,558.33818636,-0.08330423,-0.06437248,0.00000000,0.00000000,0.00000000,0.00000000
192.14000000,4.42079600,4.79200000,0.14740722,473.51778656,0.13750481,543.31772815,0.00084556,0.14812387,558.58980698,-0.08358553,-0.06453834,0.00000000,0.00000000,0.00000000,0.00000000
192.64000000,4.43494000,4.79300000,0.14785100,473.61660079,0.13789150,543.64128883,0.00077338,0.14856926,558.95693844,-0.08384245,-0.06472681,0.00000000,0.00000000,0.00000000,0.00000000
193.14000000,4.44881400,4.79500000,0.14833967,473.81422925,0.13831713,544.09967408,0.00085126,0.14898258,559.30621256,-0.08406684,-0.06491574,0.00000000,0.00000000,0.00000000,0.00000000
193.64000000,4.46285700,4.79600000,0.14882089,473.91304348,0.13873610,544.44120386,0.00083794,0.14939729,559.53997585,-0.08429793,-0.06509936,0.00000000,0.00000000,0.00000000,0.00000000
194.14000000,4.47693300,4.79700000,0.14930211,474.01185771,0.13915490,544.78282875,0.00083759,0.14984229,559.90746623,-0.08454258,-0.06529970,0.00000000,0.00000000,0.00000000,0.00000000
194.64000000,4.49168700,4.79900000,0.14979478,474.20948617,0.13958347,545.24359077,0.00085715,0.15031872,560.29292312,-0.08484273,-0.06547600,0.00000000,0.00000000,0.00000000,0.00000000
195.14000000,4.50583100,4.80000000,0.15024589,474.30830040,0.13997574,545.57117260,0.00078453,0.15069949,560.62457400,-0.08503517,-0.06566432,0.00000000,0.00000000,0.00000000,0.00000000
195.64000000,4.52051700,4.80100000,0.15073467,474.40711462,0.14040058,545.91671291,0.00084969,0.15114380,560.99231963,-0.08528104,-0.06586275,0.00000000,0.00000000,0.00000000,0.00000000
196.14000000,4.53462700,4.80200000,0.15123844,474.50592885,0.14083827,546.26946741,0.00087538,0.15158938,561.24425231,-0.08555337,-0.06603600,0.00000000,0.00000000,0.00000000,0.00000000
196.64000000,4.54877100,4.80400000,0.15170467,474.70355731,0.14124316,546.71830224,0.00080979,0.15200151,561.59417408,-0.08576656,-0.06623494,0.00000000,0.00000000,0.00000000,0.00000000
197.14000000,4.56325400,4.80500000,0.15219344,474.80237154,0.14166747,547.06417990,0.00084861,0.15244522,561.96217609,-0.08601375,-0.06643147,0.00000000,0.00000000,0.00000000,0.00000000
197.64000000,4.57719400,4.80500000,0.15264089,474.80237154,0.14205573,547.27662758,0.00077653,0.15289031,562.21426599,-0.08629465,-0.06659566,0.00000000,0.00000000,0.00000000,0.00000000
198.14000000,4.59120300,4.80700000,0.15315967,475.00000000,0.14250571,547.75084167,0.00089995,0.15330189,562.56443673,-0.08651016,-0.06679173,0.00000000,0.00000000,0.00000000,0.00000000
198.64000000,4.60588900,4.80800000,0.15365600,475.09881423,0.14293603,548.10059763,0.00086064,0.15371486,562.79859132,-0.08673619,-0.06697867,0.00000000,0.00000000,0.00000000,0.00000000
199.14000000,4.62006600,4.81000000,0.15412978,475.29644269,0.14334662,548.55377778,0.00082118,0.15412610,563.14890698,-0.08697021,-0.06715589,0.00000000,0.00000000,0.00000000,0.00000000
199.64000000,4.63485300,4.81000000,0.15462600,475.29644269,0.14377648,548.78963043,0.00085972,0.00000000,0.00000000,0.00000000,0.00000000,0.00000000,0.00000000,0.00000000,0.00000000
200.14000000,4.64913400,4.81100000,0.15506967,475.39525692,0.14416066,549.11464094,0.00076836,0.00000000,0.00000000,0.00000000,0.00000000,0.00000000,0.00000000,0.00000000,0.00000000
200.64000000,4.66337900,4.81300000,0.15557344,475.59288538,0.14459671,549.58250871,0.00087210,0.00000000,0.00000000,0.00000000,0.00000000,0.00000000,0.00000000,0.00000000,0.00000000
201.14000000,4.67796300,4.81400000,0.15606233,475.69169960,0.14501969,549.92925619,0.00084596,0.00000000,0.00000000,0.00000000,0.00000000,0.00000000,0.00000000,0.00000000,0.00000000
201.64000000,4.69231000,4.81500000,0.15655111,475.79051383,0.14544240,550.27604743,0.00084541,0.00000000,0.00000000,0.00000000,0.00000000,0.00000000,0.00000000,0.00000000,0.00000000
202.14000000,4.70645500,4.81500000,0.15701733,475.79051383,0.14584543,550.49787154,0.00080607,0.00000000,0.00000000,0.00000000,0.00000000,0.00000000,0.00000000,0.00000000,0.00000000
202.64000000,4.72066700,4.81700000,0.15753233,475.98814229,0.14629044,550.97166499,0.00089002,0.00000000,0.00000000,0.00000000,0.00000000,0.00000000,0.00000000,0.00000000,0.00000000
203.14000000,4.73518300,4.81800000,0.15799489,476.08695652,0.14668997,551.30626232,0.00079905,0.00000000,0.00000000,0.00000000,0.00000000,0.00000000,0.00000000,0.00000000,0.00000000
203.64000000,4.74970000,4.81900000,0.15849867,476.18577075,0.14712491,551.66058050,0.00086990,0.00000000,0.00000000,0.00000000,0.00000000,0.00000000,0.00000000,0.00000000,0.00000000
204.14000000,4.76404800,4.82000000,0.15896111,476.28458498,0.14752401,551.99531181,0.00079819,0.00000000,0.00000000,0.00000000,0.00000000,0.00000000,0.00000000,0.00000000,0.00000000
204.64000000,4.77842900,4.82200000,0.15945367,476.48221344,0.14794892,552.45904947,0.00084981,0.00000000,0.00000000,0.00000000,0.00000000,0.00000000,0.00000000,0.00000000,0.00000000
205.14000000,4.79294600,4.82300000,0.15997633,476.58102767,0.14839960,552.82271301,0.00090137,0.00000000,0.00000000,0.00000000,0.00000000,0.00000000,0.00000000,0.00000000,0.00000000
205.64000000,4.80783400,4.82400000,0.16048767,476.67984190,0.14884032,553.18107747,0.00088143,0.00000000,0.00000000,0.00000000,0.00000000,0.00000000,0.00000000,0.00000000,0.00000000
206.14000000,4.82279000,4.82500000,0.16097267,476.77865613,0.14925816,553.52698781,0.00083568,0.00000000,0.00000000,0.00000000,0.00000000,0.00000000,0.00000000,0.00000000,0.00000000
206.64000000,4.83730600,4.82600000,0.16148767,476.87747036,0.14970165,553.88730033,0.00088699,0.00000000,0.00000000,0.00000000,0.00000000,0.00000000,0.00000000,0.00000000,0.00000000
207.14000000,4.85189100,4.82700000,0.16195389,476.97628458,0.15010298,554.22444878,0.00080264,0.00000000,0.00000000,0.00000000,0.00000000,0.00000000,0.00000000,0.00000000,0.00000000
207.64000000,4.86691400,4.82800000,0.16247278,477.07509881,0.15054944,554.58681533,0.00089293,0.00000000,0.00000000,0.00000000,0.00000000,0.00000000,0.00000000,0.00000000,0.00000000
208.14000000,4.88153200,4.82800000,0.16295400,477.07509881,0.15096332,554.81639447,0.00082776,0.00000000,0.00000000,0.00000000,0.00000000,0.00000000,0.00000000,0.00000000,0.00000000
208.64000000,4.89635400,4.83000000,0.16340522,477.27272727,0.15135124,555.26158333,0.00077584,0.00000000,0.00000000,0.00000000,0.00000000,0.00000000,0.00000000,0.00000000,0.00000000
209.14000000,4.91100500,4.83000000,0.16393156,477.27272727,0.15180355,555.51278788,0.00090461,0.00000000,0.00000000,0.00000000,0.00000000,0.00000000,0.00000000,0.00000000,0.00000000
209.64000000,4.92555500,4.83100000,0.16442033,477.37154150,0.15222340,555.86112948,0.00083970,0.00000000,0.00000000,0.00000000,0.00000000,0.00000000,0.00000000,0.00000000,0.00000000
210.14000000,4.94024200,4.83100000,0.16494678,477.37154150,0.15267540,556.11243908,0.00090401,0.00000000,0.00000000,0.00000000,0.00000000,0.00000000,0.00000000,0.00000000,0.00000000
210.64000000,4.95492700,4.83300000,0.16543544,477.56916996,0.15309479,556.57603785,0.00083878,0.00000000,0.00000000,0.00000000,0.00000000,0.00000000,0.00000000,0.00000000,0.00000000
211.14000000,4.96974800,4.83400000,0.16592422,477.66798419,0.15351410,556.92467295,0.00083861,0.00000000,0.00000000,0.00000000,0.00000000,0.00000000,0.00000000,0.00000000,0.00000000
211.64000000,4.98463700,4.83500000,0.16645067,477.76679842,0.15396552,557.29140053,0.00090285,0.00000000,0.00000000,0.00000000,0.00000000,0.00000000,0.00000000,0.00000000,0.00000000
212.14000000,4.99922100,4.83600000,0.16693944,477.86561265,0.15438446,557.64023254,0.00083788,0.00000000,0.00000000,0.00000000,0.00000000,0.00000000,0.00000000,0.00000000,0.00000000
212.64000000,5.01428000,4.83700000,0.16742822,477.96442688,0.15480323,557.98916116,0.00083753,0.00000000,0.00000000,0.00000000,0.00000000,0.00000000,0.00000000,0.00000000,0.00000000
213.14000000,5.02910000,4.83800000,0.16791700,478.06324111,0.15522182,558.33818636,0.00083718,0.00000000,0.00000000,0.00000000,0.00000000,0.00000000,0.00000000,0.00000000,0.00000000
213.64000000,5.04412400,4.83800000,0.16844333,478.06324111,0.15567238,558.58980698,0.00090112,0.00000000,0.00000000,0.00000000,0.00000000,0.00000000,0.00000000,0.00000000,0.00000000
214.14000000,5.05924900,4.83900000,0.16896967,478.16205534,0.15612273,558.95693844,0.00090071,0.00000000,0.00000000,0.00000000,0.00000000,0.00000000,0.00000000,0.00000000,0.00000000
214.64000000,5.07396900,4.84000000,0.16945844,478.26086957,0.15654077,559.30621256,0.00083608,0.00000000,0.00000000,0.00000000,0.00000000,0.00000000,0.00000000,0.00000000,0.00000000
215.14000000,5.08916200,4.84000000,0.16994722,478.26086957,0.15695864,559.53997585,0.00083573,0.00000000,0.00000000,0.00000000,0.00000000,0.00000000,0.00000000,0.00000000,0.00000000
215.64000000,5.10364500,4.84100000,0.17047378,478.35968379,0.15740861,559.90746623,0.00089993,0.00000000,0.00000000,0.00000000,0.00000000,0.00000000,0.00000000,0.00000000,0.00000000
216.14000000,5.11900700,4.84200000,0.17103767,478.45849802,0.15789025,560.29292312,0.00096329,0.00000000,0.00000000,0.00000000,0.00000000,0.00000000,0.00000000,0.00000000,0.00000000
216.64000000,5.13386300,4.84300000,0.17148889,478.55731225,0.15827549,560.62457400,0.00077049,0.00000000,0.00000000,0.00000000,0.00000000,0.00000000,0.00000000,0.00000000,0.00000000
217.14000000,5.14902100,4.84400000,0.17201533,478.65612648,0.15872477,560.99231963,0.00089856,0.00000000,0.00000000,0.00000000,0.00000000,0.00000000,0.00000000,0.00000000,0.00000000
217.64000000,5.16472300,4.84400000,0.17254167,478.65612648,0.15917376,561.24425231,0.00089797,0.00000000,0.00000000,0.00000000,0.00000000,0.00000000,0.00000000,0.00000000,0.00000000
218.14000000,5.17978100,4.84500000,0.17303056,478.75494071,0.15959062,561.59417408,0.00083372,0.00000000,0.00000000,0.00000000,0.00000000,0.00000000,0.00000000,0.00000000,0.00000000
218.64000000,5.19500800,4.84600000,0.17355700,478.85375494,0.16003931,561.96217609,0.00089738,0.00000000,0.00000000,0.00000000,0.00000000,0.00000000,0.00000000,0.00000000,0.00000000
219.14000000,5.21057600,4.84600000,0.17408344,478.85375494,0.16048780,562.21426599,0.00089698,0.00000000,0.00000000,0.00000000,0.00000000,0.00000000,0.00000000,0.00000000,0.00000000
219.64000000,5.22593700,4.84700000,0.17457233,478.95256917,0.16090411,562.56443673,0.00083263,0.00000000,0.00000000,0.00000000,0.00000000,0.00000000,0.00000000,0.00000000,0.00000000
220.14000000,5.24184200,4.84700000,0.17506122,478.95256917,0.16132025,562.79859132,0.00083228,0.00000000,0.00000000,0.00000000,0.00000000,0.00000000,0.00000000,0.00000000,0.00000000
220.64000000,5.25723900,4.84800000,0.17555011,479.05138340,0.16173622,563.14890698,0.00083193,0.00000000,0.00000000,0.00000000,0.00000000,0.00000000,0.00000000,0.00000000,0.00000000
221.14000000,5.27287400,4.84700000,0.17603911,478.95256917,0.00000000,0.00000000,0.00000000,0.00000000,0.00000000,0.00000000,0.00000000,0.00000000,0.00000000,0.00000000,0.00000000
221.64000000,5.28915300,4.84700000,0.17652833,478.95256917,0.00000000,0.00000000,0.00000000,0.00000000,0.00000000,0.00000000,0.00000000,0.00000000,0.00000000,0.00000000,0.00000000
