Repository: noberito/ethz

**MODELLING AND CALIBRATING A POLYN YIELD SURFACE FUNCTION**

---

In the context of my research assistant internship at ETH Zurich, I have to implement and find an operationnal strategy to calibrate a yield surface function based on the polyN model which is a homogenous polynomial of degree N.

To make the calibration operationnal please copy paste a folder "{material}_results" containing the csv files for a given material in the lab_data directory and then change the parameters you want in the polyN_optimization/param.txt. Then run polyN_optimization/optimize_polyN.py. The coefficients of the polyN function will be accessible in the polyN_coeff.npy file.

File: polyN_optimization/AA7020-T6_results/DATA/UT_60_2.csv (part 2 of 3)
Time[s],Displacement[mm],Force[kN],EngStrain_longi,EngStress[MPa],TrueStrain,TrueStress[MPa],TrueStrainRate[1/s],PlasticStrain_longi,PlasticStress[MPa],PlasticStrain_thick,PlasticStrain_width,R-Value,Thickness[mm],Width[mm], Young's Modulus [MPa]
108.16000000,2.20397400,4.26200000,0.07340678,419.88079405,0.07083750,450.70289019,0.00076365,0.07568540,467.09612229,-0.04416714,-0.03151827,0.00000000,0.00000000,0.00000000,0.00000000
108.66000000,2.21683300,4.26600000,0.07383167,420.27486331,0.07123325,451.30445692,0.00079151,0.07609251,467.71816753,-0.04439178,-0.03170073,0.00000000,0.00000000,0.00000000,0.00000000
109.16000000,2.22908200,4.26900000,0.07423022,420.57041525,0.07160433,451.78945063,0.00074217,0.07645626,468.21251964,-0.04459528,-0.03186099,0.00000000,0.00000000,0.00000000,0.00000000
109.66000000,2.24183900,4.27400000,0.07465878,421.06300182,0.07200320,452.49905091,0.00079772,0.07687139,468.73140662,-0.04485723,-0.03201416,0.00000000,0.00000000,0.00000000,0.00000000
110.16000000,2.25408800,4.27700000,0.07506489,421.35855377,0.07238102,452.98778679,0.00075565,0.07723139,469.22462051,-0.04506565,-0.03216574,0.00000000,0.00000000,0.00000000,0.00000000
110.66000000,2.26671000,4.28200000,0.07545211,421.85114034,0.07274114,453.68069945,0.00072024,0.07757946,469.82031772,-0.04524942,-0.03233003,0.00000000,0.00000000,0.00000000,0.00000000
111.16000000,2.27895900,4.28500000,0.07590711,422.14669228,0.07316413,454.19062816,0.00084598,0.07797149,470.22145543,-0.04549670,-0.03247479,0.00000000,0.00000000,0.00000000,0.00000000
111.66000000,2.29158000,4.29000000,0.07633189,422.63927885,0.07355886,454.90013333,0.00078946,0.07832617,470.82097295,-0.04570672,-0.03261945,0.00000000,0.00000000,0.00000000,0.00000000
112.16000000,2.30332100,4.29300000,0.07671167,422.93483080,0.07391164,455.37886656,0.00070556,0.07871310,471.32820862,-0.04590050,-0.03281259,0.00000000,0.00000000,0.00000000,0.00000000
112.66000000,2.31658600,4.29600000,0.07714778,423.23038274,0.07431660,455.88166626,0.00080992,0.07911554,471.95114224,-0.04617824,-0.03293731,0.00000000,0.00000000,0.00000000,0.00000000
113.16000000,2.32863200,4.30000000,0.07755000,423.62445200,0.07468995,456.47652825,0.00074669,0.07945746,472.43768731,-0.04633769,-0.03311978,0.00000000,0.00000000,0.00000000,0.00000000
113.66000000,2.34169400,4.30400000,0.07796733,424.01852126,0.07507717,457.07811464,0.00077445,0.07984237,473.05305825,-0.04656547,-0.03327690,0.00000000,0.00000000,0.00000000,0.00000000
114.16000000,2.35367200,4.30800000,0.07836967,424.41259051,0.07545033,457.67366376,0.00074633,0.08025756,473.46702392,-0.04683904,-0.03341852,0.00000000,0.00000000,0.00000000,0.00000000
114.66000000,2.36629300,4.31200000,0.07878700,424.80665977,0.07583726,458.27590207,0.00077386,0.08063682,473.97228609,-0.04705929,-0.03357752,0.00000000,0.00000000,0.00000000,0.00000000
115.16000000,2.37833900,4.31500000,0.07919311,425.10221171,0.07621364,458.76737840,0.00075276,0.08103500,474.59512379,-0.04730238,-0.03373262,0.00000000,0.00000000,0.00000000,0.00000000
115.66000000,2.39116400,4.31800000,0.07964800,425.39776366,0.07663506,459.27984474,0.00084284,0.08140852,474.99008298,-0.04749786,-0.03391066,0.00000000,0.00000000,0.00000000,0.00000000
116.16000000,2.40348100,4.32300000,0.08003900,425.89035023,0.07699715,459.97818797,0.00072418,0.08179752,475.50098192,-0.04772481,-0.03407271,0.00000000,0.00000000,0.00000000,0.00000000
116.66000000,2.41606900,4.32600000,0.08044878,426.18590217,0.07737649,460.47203711,0.00075868,0.08215908,475.99906711,-0.04792700,-0.03423208,0.00000000,0.00000000,0.00000000,0.00000000
117.16000000,2.42845300,4.33000000,0.08088122,426.57997143,0.07777665,461.08228089,0.00080033,0.08255953,476.40772183,-0.04814960,-0.03440992,0.00000000,0.00000000,0.00000000,0.00000000
117.66000000,2.44114200,4.33400000,0.08130233,426.97404069,0.07816618,461.68802647,0.00077905,0.08292610,477.01722950,-0.04835802,-0.03456809,0.00000000,0.00000000,0.00000000,0.00000000
118.16000000,2.45379800,4.33800000,0.08167822,427.36810995,0.07851374,462.27477740,0.00069513,0.08331594,477.42136841,-0.04860796,-0.03470798,0.00000000,0.00000000,0.00000000,0.00000000
118.66000000,2.46638500,4.34100000,0.08212189,427.66366189,0.07892383,462.78420961,0.00082016,0.08369594,478.03805106,-0.04883496,-0.03486097,0.00000000,0.00000000,0.00000000,0.00000000
119.16000000,2.47873600,4.34500000,0.08252422,428.05773115,0.07929556,463.38286248,0.00074346,0.08408057,478.54881760,-0.04904666,-0.03503391,0.00000000,0.00000000,0.00000000,0.00000000
119.66000000,2.49139100,4.34700000,0.08293400,428.25476578,0.07967402,463.77164652,0.00075694,0.08444811,479.05167233,-0.04926980,-0.03517830,0.00000000,0.00000000,0.00000000,0.00000000
120.16000000,2.50394500,4.35100000,0.08337011,428.64883503,0.08007666,464.38533604,0.00080526,0.08483243,479.56293999,-0.04947918,-0.03535325,0.00000000,0.00000000,0.00000000,0.00000000
120.66000000,2.51670200,4.35400000,0.08377622,428.94438698,0.08045144,464.87972726,0.00074958,0.08520642,480.06954554,-0.04970990,-0.03549653,0.00000000,0.00000000,0.00000000,0.00000000
121.16000000,2.52962800,4.35900000,0.08419733,429.43697355,0.08083993,465.59442156,0.00077697,0.08561576,480.48483584,-0.04995930,-0.03565646,0.00000000,0.00000000,0.00000000,0.00000000
121.66000000,2.54218200,4.36200000,0.08465600,429.73252549,0.08126289,466.11196217,0.00084592,0.08597782,481.09504648,-0.05017407,-0.03580375,0.00000000,0.00000000,0.00000000,0.00000000
122.16000000,2.55453200,4.36600000,0.08504322,430.12659475,0.08161982,466.70594633,0.00071387,0.08633094,481.59250037,-0.05034826,-0.03598268,0.00000000,0.00000000,0.00000000,0.00000000
122.66000000,2.56718800,4.36800000,0.08545311,430.32362938,0.08199751,467.09612229,0.00075538,0.08673979,482.00844143,-0.05056779,-0.03617201,0.00000000,0.00000000,0.00000000,0.00000000
123.16000000,2.57981000,4.37200000,0.08590422,430.71769864,0.08241302,467.71816753,0.00083102,0.08711645,482.51791143,-0.05081930,-0.03629715,0.00000000,0.00000000,0.00000000,0.00000000
123.66000000,2.59222800,4.37500000,0.08630656,431.01325058,0.08278346,468.21251964,0.00074087,0.08754058,483.05078698,-0.05108280,-0.03645778,0.00000000,0.00000000,0.00000000,0.00000000
124.16000000,2.60549200,4.37800000,0.08676522,431.30880252,0.08320560,468.73140662,0.00084427,0.08788580,483.32765322,-0.05125778,-0.03662802,0.00000000,0.00000000,0.00000000,0.00000000
124.66000000,2.61747100,4.38100000,0.08716378,431.60435447,0.08357227,469.22462051,0.00073334,0.08825225,484.05109255,-0.05142955,-0.03682270,0.00000000,0.00000000,0.00000000,0.00000000
125.16000000,2.63002500,4.38500000,0.08755100,431.99842372,0.08392838,469.82031772,0.00071223,0.08862977,484.45320587,-0.05166281,-0.03696696,0.00000000,0.00000000,0.00000000,0.00000000
125.66000000,2.64237600,4.38700000,0.08798333,432.19545835,0.08432583,470.22145543,0.00079490,0.08902945,484.97548804,-0.05188519,-0.03714426,0.00000000,0.00000000,0.00000000,0.00000000
126.16000000,2.65540300,4.39100000,0.08837811,432.58952761,0.08468862,470.82097295,0.00072557,0.08939643,485.37298235,-0.05208288,-0.03731356,0.00000000,0.00000000,0.00000000,0.00000000
126.66000000,2.66755100,4.39400000,0.08880678,432.88507955,0.08508240,471.32820862,0.00078756,0.08976034,485.98759689,-0.05229337,-0.03746697,0.00000000,0.00000000,0.00000000,0.00000000
127.16000000,2.68030800,4.39800000,0.08925422,433.27914881,0.08549326,471.95114224,0.00082173,0.09019157,486.41709059,-0.05257134,-0.03762023,0.00000000,0.00000000,0.00000000,0.00000000
127.66000000,2.69289500,4.40100000,0.08963389,433.57470075,0.08584176,472.43768731,0.00069699,0.09055664,486.92373134,-0.05277291,-0.03778373,0.00000000,0.00000000,0.00000000,0.00000000
128.16000000,2.70609200,4.40500000,0.09006244,433.96877001,0.08623498,473.05305825,0.00078645,0.09093996,487.33030745,-0.05300606,-0.03793390,0.00000000,0.00000000,0.00000000,0.00000000
128.66000000,2.71884900,4.40700000,0.09052122,434.16580464,0.08665577,473.46702392,0.00084157,0.09131348,487.95106192,-0.05320342,-0.03811006,0.00000000,0.00000000,0.00000000,0.00000000
129.16000000,2.73147100,4.41000000,0.09094233,434.46135658,0.08704185,473.97228609,0.00077216,0.09171349,488.36641971,-0.05341416,-0.03829934,0.00000000,0.00000000,0.00000000,0.00000000
129.66000000,2.74422800,4.41400000,0.09138600,434.85542584,0.08744845,474.59512379,0.00081320,0.09210314,488.77693502,-0.05366237,-0.03844078,0.00000000,0.00000000,0.00000000,0.00000000
130.16000000,2.75681500,4.41600000,0.09179956,435.05246047,0.08782730,474.99008298,0.00075771,0.09248924,489.18594851,-0.05388998,-0.03859925,0.00000000,0.00000000,0.00000000,0.00000000
130.66000000,2.76984300,4.41900000,0.09223189,435.34801241,0.08822321,475.50098192,0.00079181,0.09285012,489.69233043,-0.05409184,-0.03875829,0.00000000,0.00000000,0.00000000,0.00000000
131.16000000,2.78216000,4.42200000,0.09263422,435.64356436,0.08859150,475.99906711,0.00073658,0.09325959,490.11340157,-0.05430925,-0.03895033,0.00000000,0.00000000,0.00000000,0.00000000
131.66000000,2.79471300,4.42400000,0.09307789,435.84059899,0.08899747,476.40772183,0.00081194,0.09363026,490.62521978,-0.05454679,-0.03908347,0.00000000,0.00000000,0.00000000,0.00000000
132.16000000,2.80801200,4.42800000,0.09348767,436.23466824,0.08937228,477.01722950,0.00074963,0.09398732,491.13062292,-0.05474983,-0.03923749,0.00000000,0.00000000,0.00000000,0.00000000
132.66000000,2.82039700,4.43000000,0.09392000,436.43170287,0.08976758,477.42136841,0.00079059,0.09439482,491.66129908,-0.05497895,-0.03941587,0.00000000,0.00000000,0.00000000,0.00000000
133.16000000,2.83345800,4.43400000,0.09434489,436.82577213,0.09015591,478.03805106,0.00077667,0.09476652,492.06483237,-0.05519350,-0.03957302,0.00000000,0.00000000,0.00000000,0.00000000
133.66000000,2.84553800,4.43700000,0.09477344,437.12132407,0.09054744,478.54881760,0.00078307,0.09514338,492.58096549,-0.05540311,-0.03974028,0.00000000,0.00000000,0.00000000,0.00000000
134.16000000,2.85903900,4.44000000,0.09518333,437.41687602,0.09092178,479.05167233,0.00074867,0.09554170,492.99822334,-0.05563698,-0.03990472,0.00000000,0.00000000,0.00000000,0.00000000
134.66000000,2.87155900,4.44300000,0.09561189,437.71242796,0.09131301,479.56293999,0.00078247,0.09589951,493.39561904,-0.05582977,-0.04006974,0.00000000,0.00000000,0.00000000,0.00000000
135.16000000,2.88451900,4.44600000,0.09602922,438.00797990,0.09169385,480.06954554,0.00076168,0.09628407,493.80653816,-0.05605745,-0.04022662,0.00000000,0.00000000,0.00000000,0.00000000
135.66000000,2.89751300,4.44800000,0.09648411,438.20501453,0.09210880,480.48483584,0.00082989,0.09669397,494.34029440,-0.05634398,-0.04034999,0.00000000,0.00000000,0.00000000,0.00000000
136.16000000,2.91030300,4.45200000,0.09689022,438.59908379,0.09247911,481.09504648,0.00074061,0.09706478,494.74491296,-0.05653222,-0.04053256,0.00000000,0.00000000,0.00000000,0.00000000
136.66000000,2.92255300,4.45500000,0.09728500,438.89463573,0.09283895,481.59250037,0.00071968,0.09745087,495.26745448,-0.05676657,-0.04068430,0.00000000,0.00000000,0.00000000,0.00000000
137.16000000,2.93561400,4.45700000,0.09773989,439.09167036,0.09325342,482.00844143,0.00082895,0.09784823,495.68584120,-0.05701104,-0.04083719,0.00000000,0.00000000,0.00000000,0.00000000
137.66000000,2.94860800,4.46000000,0.09816100,439.38722230,0.09363696,482.51791143,0.00076709,0.09821721,496.20046927,-0.05719131,-0.04102590,0.00000000,0.00000000,0.00000000,0.00000000
138.16000000,2.96167000,4.46300000,0.09863478,439.68277425,0.09406830,483.05078698,0.00086267,0.09862438,496.62431243,-0.05744950,-0.04117488,0.00000000,0.00000000,0.00000000,0.00000000
138.66000000,2.97425800,4.46400000,0.09901822,439.78129156,0.09441726,483.32765322,0.00069792,0.09901122,497.03825017,-0.05770146,-0.04130976,0.00000000,0.00000000,0.00000000,0.00000000
139.16000000,2.98735300,4.46900000,0.09943178,440.27387813,0.09479348,484.05109255,0.00075245,0.09936435,497.43555864,-0.05787866,-0.04148569,0.00000000,0.00000000,0.00000000,0.00000000
139.66000000,3.00014300,4.47100000,0.09985289,440.47091276,0.09517643,484.45320587,0.00076591,0.09978969,497.97961340,-0.05812956,-0.04166013,0.00000000,0.00000000,0.00000000,0.00000000
140.16000000,3.01303600,4.47400000,0.10030033,440.76646471,0.09558317,484.97548804,0.00081348,0.10018280,498.39749499,-0.05835106,-0.04183175,0.00000000,0.00000000,0.00000000,0.00000000
140.66000000,3.02579200,4.47600000,0.10071011,440.96349934,0.09595553,485.37298235,0.00074471,0.10055414,498.91512103,-0.05858738,-0.04196676,0.00000000,0.00000000,0.00000000,0.00000000
141.16000000,3.03865100,4.48000000,0.10111989,441.35756859,0.09632774,485.98759689,0.00074443,0.10096180,499.23039588,-0.05884119,-0.04212061,0.00000000,0.00000000,0.00000000,0.00000000
141.66000000,3.05150900,4.48200000,0.10160122,441.55460322,0.09676478,486.41709059,0.00087407,0.10133274,499.74839804,-0.05902643,-0.04230631,0.00000000,0.00000000,0.00000000,0.00000000
142.16000000,3.06457000,4.48500000,0.10201100,441.85015516,0.09713669,486.92373134,0.00074383,0.10172195,500.16537133,-0.05927272,-0.04244923,0.00000000,0.00000000,0.00000000,0.00000000
142.66000000,3.07763200,4.48700000,0.10243956,442.04718979,0.09752550,487.33030745,0.00077762,0.10213099,500.59259429,-0.05950970,-0.04262130,0.00000000,0.00000000,0.00000000,0.00000000
143.16000000,3.09052400,4.49100000,0.10286067,442.44125905,0.09790741,487.95106192,0.00076382,0.10247625,500.98791090,-0.05969737,-0.04277888,0.00000000,0.00000000,0.00000000,0.00000000
143.66000000,3.10314600,4.49300000,0.10330811,442.63829368,0.09831304,488.36641971,0.00081126,0.10289160,501.41882932,-0.05997129,-0.04292031,0.00000000,0.00000000,0.00000000,0.00000000
144.16000000,3.11607200,4.49500000,0.10374422,442.83532831,0.09870824,488.77693502,0.00079040,0.10326188,501.93798326,-0.06016666,-0.04309522,0.00000000,0.00000000,0.00000000,0.00000000
144.66000000,3.12903200,4.49700000,0.10417656,443.03236294,0.09909986,489.18594851,0.00078324,0.10364359,502.35246507,-0.06040857,-0.04323501,0.00000000,0.00000000,0.00000000,0.00000000
145.16000000,3.14182200,4.50000000,0.10458267,443.32791488,0.09946759,489.69233043,0.00073546,0.10401496,502.76196697,-0.06059314,-0.04342182,0.00000000,0.00000000,0.00000000,0.00000000
145.66000000,3.15508700,4.50200000,0.10504133,443.52494951,0.09988274,490.11340157,0.00083031,0.10443795,503.08698869,-0.06084661,-0.04359133,0.00000000,0.00000000,0.00000000,0.00000000
146.16000000,3.16743800,4.50500000,0.10545867,443.82050145,0.10026033,490.62521978,0.00075518,0.10478946,503.70868287,-0.06103258,-0.04375688,0.00000000,0.00000000,0.00000000,0.00000000
146.66000000,3.18066900,4.50800000,0.10586100,444.11605340,0.10062422,491.13062292,0.00072777,0.10522048,504.14922992,-0.06127891,-0.04394157,0.00000000,0.00000000,0.00000000,0.00000000
147.16000000,3.19335800,4.51100000,0.10631967,444.41160534,0.10103889,491.66129908,0.00082935,0.10561620,504.46114125,-0.06152697,-0.04408923,0.00000000,0.00000000,0.00000000,0.00000000
147.66000000,3.20716400,4.51300000,0.10673700,444.60863997,0.10141605,492.06483237,0.00075431,0.10599027,504.87325261,-0.06173537,-0.04425490,0.00000000,0.00000000,0.00000000,0.00000000
148.16000000,3.21948000,4.51600000,0.10716189,444.90419191,0.10179988,492.58096549,0.00076768,0.10640744,505.30754041,-0.06197239,-0.04443505,0.00000000,0.00000000,0.00000000,0.00000000
148.66000000,3.23288000,4.51800000,0.10760922,445.10122654,0.10220384,492.99822334,0.00080791,0.10677971,505.83036727,-0.06217624,-0.04460347,0.00000000,0.00000000,0.00000000,0.00000000
149.16000000,3.24516300,4.52000000,0.10801156,445.29826117,0.10256702,493.39561904,0.00072636,0.10713147,506.12072732,-0.06236281,-0.04476866,0.00000000,0.00000000,0.00000000,0.00000000
149.66000000,3.25863000,4.52200000,0.10844389,445.49529580,0.10295713,493.80653816,0.00078022,0.10751674,506.65074348,-0.06257252,-0.04494421,0.00000000,0.00000000,0.00000000,0.00000000
150.16000000,3.27145500,4.52500000,0.10890633,445.79084774,0.10337424,494.34029440,0.00083423,0.10798137,506.99909841,-0.06289136,-0.04509002,0.00000000,0.00000000,0.00000000,0.00000000
150.66000000,3.28455000,4.52700000,0.10932367,445.98788237,0.10375052,494.74491296,0.00075255,0.10831459,507.39184277,-0.06304316,-0.04527142,0.00000000,0.00000000,0.00000000,0.00000000
151.15000000,3.29754400,4.53000000,0.10975989,446.28343431,0.10414368,495.26745448,0.00080236,0.10872417,507.82384351,-0.06329593,-0.04542824,0.00000000,0.00000000,0.00000000,0.00000000
151.65000000,3.31070700,4.53200000,0.11020722,446.48046894,0.10454668,495.68584120,0.00080602,0.10911871,508.35982212,-0.06352520,-0.04559351,0.00000000,0.00000000,0.00000000,0.00000000
152.16000000,3.32353200,4.53500000,0.11062467,446.77602089,0.10492262,496.20046927,0.00073713,0.10951459,508.78538969,-0.06374018,-0.04577441,0.00000000,0.00000000,0.00000000,0.00000000
152.65000000,3.33693100,4.53700000,0.11108333,446.97305551,0.10533552,496.62431243,0.00084264,0.10991857,509.10388574,-0.06399007,-0.04592850,0.00000000,0.00000000,0.00000000,0.00000000
153.15000000,3.35023000,4.53900000,0.11151944,447.17009014,0.10572795,497.03825017,0.00078487,0.11031412,509.52976591,-0.06421539,-0.04609873,0.00000000,0.00000000,0.00000000,0.00000000
153.66000000,3.36349400,4.54100000,0.11191800,447.36712477,0.10608645,497.43555864,0.00070295,0.11065643,509.92857087,-0.06440155,-0.04625488,0.00000000,0.00000000,0.00000000,0.00000000
154.16000000,3.37669100,4.54400000,0.11239922,447.66267672,0.10651914,497.97961340,0.00086538,0.11107651,510.25593634,-0.06465035,-0.04642615,0.00000000,0.00000000,0.00000000,0.00000000
154.65000000,3.39009100,4.54600000,0.11284289,447.85971134,0.10691790,498.39749499,0.00081379,0.11141704,510.76591942,-0.06482406,-0.04659298,0.00000000,0.00000000,0.00000000,0.00000000
155.16000000,3.40298300,4.54900000,0.11326400,448.15526329,0.10729624,498.91512103,0.00074184,0.11187981,511.11569738,-0.06510637,-0.04677344,0.00000000,0.00000000,0.00000000,0.00000000
155.66000000,3.41651900,4.55000000,0.11372267,448.25378060,0.10770816,499.23039588,0.00082383,0.11224144,511.52536558,-0.06534330,-0.04689815,0.00000000,0.00000000,0.00000000,0.00000000
156.16000000,3.42910600,4.55300000,0.11414367,448.54933255,0.10808610,499.74839804,0.00075588,0.11262281,511.94544292,-0.06556790,-0.04705492,0.00000000,0.00000000,0.00000000,0.00000000
156.66000000,3.44254000,4.55500000,0.11458367,448.74636717,0.10848094,500.16537133,0.00078969,0.11301069,512.36912581,-0.06576572,-0.04724497,0.00000000,0.00000000,0.00000000,0.00000000
157.16000000,3.45553300,4.55700000,0.11504611,448.94340180,0.10889576,500.59259429,0.00082963,0.11342492,512.80667378,-0.06602880,-0.04739612,0.00000000,0.00000000,0.00000000,0.00000000
157.66000000,3.46890000,4.55900000,0.11543711,449.14043643,0.10924636,500.98791090,0.00070119,0.11378929,513.21873445,-0.06624656,-0.04754273,0.00000000,0.00000000,0.00000000,0.00000000
158.15000000,3.48202800,4.56100000,0.11590700,449.33747106,0.10966753,501.41882932,0.00085953,0.11418989,513.64976836,-0.06647036,-0.04771953,0.00000000,0.00000000,0.00000000,0.00000000
158.65000000,3.49522500,4.56400000,0.11632811,449.63302300,0.11004483,501.93798326,0.00075460,0.11460361,514.08786234,-0.06671767,-0.04788594,0.00000000,0.00000000,0.00000000,0.00000000
159.15000000,3.50849000,4.56600000,0.11676056,449.83005763,0.11043213,502.35246507,0.00077461,0.11498726,514.51065787,-0.06694756,-0.04803970,0.00000000,0.00000000,0.00000000,0.00000000
159.66000000,3.52165300,4.56800000,0.11718156,450.02709226,0.11080905,502.76196697,0.00073904,0.11541864,514.84633230,-0.06721978,-0.04819887,0.00000000,0.00000000,0.00000000,0.00000000
160.16000000,3.53522200,4.56900000,0.11765911,450.12560958,0.11123642,503.08698869,0.00085475,0.11578558,515.26093434,-0.06739816,-0.04838742,0.00000000,0.00000000,0.00000000,0.00000000
160.65000000,3.54811400,4.57300000,0.11806144,450.51967883,0.11159633,503.70868287,0.00073452,0.11618685,515.58139646,-0.06760741,-0.04857943,0.00000000,0.00000000,0.00000000,0.00000000
161.15000000,3.56131000,4.57500000,0.11855011,450.71671346,0.11203330,504.14922992,0.00087394,0.11660956,516.02543198,-0.06792427,-0.04868529,0.00000000,0.00000000,0.00000000,0.00000000
161.65000000,3.57430400,4.57600000,0.11899756,450.81523078,0.11243324,504.46114125,0.00079988,0.11698417,516.33243858,-0.06813376,-0.04885041,0.00000000,0.00000000,0.00000000,0.00000000
162.16000000,3.58807600,4.57800000,0.11942244,451.01226541,0.11281288,504.87325261,0.00074438,0.11735372,516.74931613,-0.06831230,-0.04904142,0.00000000,0.00000000,0.00000000,0.00000000
162.66000000,3.60117100,4.58000000,0.11989611,451.20930003,0.11323592,505.30754041,0.00084609,0.11778736,517.08741864,-0.06860428,-0.04918308,0.00000000,0.00000000,0.00000000,0.00000000
163.15000000,3.61480800,4.58300000,0.12032100,451.50485198,0.11361525,505.83036727,0.00077414,0.11817977,517.51667849,-0.06883632,-0.04934345,0.00000000,0.00000000,0.00000000,0.00000000
163.66000000,3.62800400,4.58400000,0.12071956,451.60336929,0.11397094,506.12072732,0.00069743,0.11854886,517.93403567,-0.06902858,-0.04952028,0.00000000,0.00000000,0.00000000,0.00000000
164.16000000,3.64066000,4.58700000,0.12115944,451.89892124,0.11436337,506.65074348,0.00078486,0.11894427,518.36537247,-0.06929106,-0.04965321,0.00000000,0.00000000,0.00000000,0.00000000
164.66000000,3.65490500,4.58800000,0.12168578,451.99743855,0.11483271,506.99909841,0.00093869,0.11934754,518.68850598,-0.06951426,-0.04983328,0.00000000,0.00000000,0.00000000,0.00000000
165.15000000,3.66769500,4.59000000,0.12206556,452.19447318,0.11517123,507.39184277,0.00069086,0.11972609,519.11151980,-0.06972949,-0.04999660,0.00000000,0.00000000,0.00000000,0.00000000
165.66000000,3.68106200,4.59200000,0.12253178,452.39150781,0.11558665,507.82384351,0.00081454,0.12011771,519.54161903,-0.06994656,-0.05017115,0.00000000,0.00000000,0.00000000,0.00000000
166.15000000,3.69480000,4.59500000,0.12298289,452.68705975,0.11598844,508.35982212,0.00081998,0.12052548,519.98044002,-0.07020390,-0.05032158,0.00000000,0.00000000,0.00000000,0.00000000
166.65000000,3.70786100,4.59700000,0.12343400,452.88409438,0.11639007,508.78538969,0.00080325,0.12091980,520.18696960,-0.07043383,-0.05048598,0.00000000,0.00000000,0.00000000,0.00000000
167.16000000,3.72136200,4.59800000,0.12389278,452.98261169,0.11679835,509.10388574,0.00080056,0.12134043,520.63298417,-0.07068351,-0.05065692,0.00000000,0.00000000,0.00000000,0.00000000
167.66000000,3.73462600,4.60000000,0.12434389,453.17964632,0.11719966,509.52976591,0.00080260,0.12170831,521.05160173,-0.07084539,-0.05086292,0.00000000,0.00000000,0.00000000,0.00000000
168.15000000,3.74856800,4.60200000,0.12473489,453.37668095,0.11754735,509.92857087,0.00070959,0.12214659,521.39453975,-0.07115501,-0.05099158,0.00000000,0.00000000,0.00000000,0.00000000
168.66000000,3.76156100,4.60300000,0.12521244,453.47519827,0.11797186,510.25593634,0.00083236,0.12248621,521.68583980,-0.07130949,-0.05117672,0.00000000,0.00000000,0.00000000,0.00000000
169.15000000,3.77408100,4.60600000,0.12560344,453.77075021,0.11831929,510.76591942,0.00070904,0.12289957,522.12903242,-0.07154814,-0.05135143,0.00000000,0.00000000,0.00000000,0.00000000
169.66000000,3.78883500,4.60700000,0.12612978,453.86926752,0.11878678,511.11569738,0.00091665,0.12333402,522.47057173,-0.07183006,-0.05150396,0.00000000,0.00000000,0.00000000,0.00000000
170.15000000,3.80172700,4.60900000,0.12654333,454.06630215,0.11915395,511.52536558,0.00074932,0.12372914,523.01776668,-0.07205599,-0.05167315,0.00000000,0.00000000,0.00000000,0.00000000
170.65000000,3.81512600,4.61100000,0.12697944,454.26333678,0.11954100,511.94544292,0.00077410,0.12409762,523.32502011,-0.07223856,-0.05185906,0.00000000,0.00000000,0.00000000,0.00000000
171.15000000,3.82839000,4.61300000,0.12742311,454.46037141,0.11993460,512.36912581,0.00078720,0.12450203,523.65138400,-0.07247365,-0.05202838,0.00000000,0.00000000,0.00000000,0.00000000
171.66000000,3.84175600,4.61500000,0.12789689,454.65740604,0.12035474,512.80667378,0.00082381,0.12488185,524.07816265,-0.07270540,-0.05217645,0.00000000,0.00000000,0.00000000,0.00000000
172.16000000,3.85546100,4.61700000,0.12831422,454.85444067,0.12072468,513.21873445,0.00073988,0.12530075,524.52584251,-0.07295917,-0.05234158,0.00000000,0.00000000,0.00000000,0.00000000
172.66000000,3.86909700,4.61900000,0.12877289,455.05147530,0.12113110,513.64976836,0.00081285,0.12572260,524.74874367,-0.07319887,-0.05252373,0.00000000,0.00000000,0.00000000,0.00000000
173.15000000,3.88300500,4.62100000,0.12924667,455.24850993,0.12155074,514.08786234,0.00085641,0.12608233,525.16560511,-0.07340455,-0.05267778,0.00000000,0.00000000,0.00000000,0.00000000
173.65000000,3.89650600,4.62300000,0.12968644,455.44554455,0.12194011,514.51065787,0.00077874,0.12649567,525.49767623,-0.07365960,-0.05283607,0.00000000,0.00000000,0.00000000,0.00000000
174.15000000,3.91061600,4.62400000,0.13017900,455.54406187,0.12237603,514.84633230,0.00087183,0.12690883,525.82984142,-0.07389225,-0.05301658,0.00000000,0.00000000,0.00000000,0.00000000
174.65000000,3.92377900,4.62600000,0.13060011,455.74109650,0.12274856,515.26093434,0.00074507,0.12731863,526.16041410,-0.07415556,-0.05316307,0.00000000,0.00000000,0.00000000,0.00000000
175.15000000,3.93711100,4.62700000,0.13105878,455.83961381,0.12315417,515.58139646,0.00081120,0.12769087,526.58479858,-0.07434949,-0.05334138,0.00000000,0.00000000,0.00000000,0.00000000
175.66000000,3.95078200,4.62900000,0.13154378,456.03664844,0.12358288,516.02543198,0.00084061,0.12810352,526.91728823,-0.07460175,-0.05350177,0.00000000,0.00000000,0.00000000,0.00000000
176.15000000,3.96482400,4.63000000,0.13197244,456.13516576,0.12396164,516.33243858,0.00077298,0.12846882,527.33844953,-0.07480017,-0.05366865,0.00000000,0.00000000,0.00000000,0.00000000
176.65000000,3.97798700,4.63200000,0.13239722,456.33220038,0.12433682,516.74931613,0.00075037,0.12889096,527.67638896,-0.07504591,-0.05384505,0.00000000,0.00000000,0.00000000,0.00000000
177.16000000,3.99162400,4.63300000,0.13289356,456.43071770,0.12477503,517.08741864,0.00085923,0.12932775,528.13604814,-0.07530253,-0.05402523,0.00000000,0.00000000,0.00000000,0.00000000
177.65000000,4.00498900,4.63500000,0.13334478,456.62775233,0.12517324,517.51667849,0.00081268,0.12967305,528.54730145,-0.07548011,-0.05419293,0.00000000,0.00000000,0.00000000,0.00000000
178.15000000,4.01832100,4.63700000,0.13376956,456.82478696,0.12554797,517.93403567,0.00074946,0.13008812,528.88213586,-0.07573572,-0.05435240,0.00000000,0.00000000,0.00000000,0.00000000
178.65000000,4.03172100,4.63900000,0.13422456,457.02182159,0.12594921,518.36537247,0.00080247,0.13052089,529.11271760,-0.07603551,-0.05448538,0.00000000,0.00000000,0.00000000,0.00000000
179.16000000,4.04552700,4.64000000,0.13468700,457.12033890,0.12635684,518.68850598,0.00079929,0.13091130,529.54865532,-0.07621237,-0.05469894,0.00000000,0.00000000,0.00000000,0.00000000
179.65000000,4.05940000,4.64200000,0.13512311,457.31737353,0.12674111,519.11151980,0.00078423,0.13132912,529.88551635,-0.07647511,-0.05485401,0.00000000,0.00000000,0.00000000,0.00000000
180.15000000,4.07324000,4.64400000,0.13557433,457.51440816,0.12713854,519.54161903,0.00079486,0.13167705,530.29926013,-0.07664038,-0.05503667,0.00000000,0.00000000,0.00000000,0.00000000
180.65000000,4.08674100,4.64600000,0.13604422,457.71144279,0.12755225,519.98044002,0.00082741,0.13206210,530.61901470,-0.07686706,-0.05519504,0.00000000,0.00000000,0.00000000,0.00000000
181.15000000,4.10088500,4.64600000,0.13649544,457.71144279,0.12794936,520.18696960,0.00079422,0.13255731,530.99785889,-0.07718082,-0.05537649,0.00000000,0.00000000,0.00000000,0.00000000
181.65000000,4.11455600,4.64800000,0.13698044,457.90847741,0.12837602,520.63298417,0.00085332,0.13289828,531.40855396,-0.07737209,-0.05552619,0.00000000,0.00000000,0.00000000,0.00000000
182.15000000,4.12809100,4.65000000,0.13740522,458.10551204,0.12874955,521.05160173,0.00074706,0.13332971,531.63952781,-0.07763800,-0.05569171,0.00000000,0.00000000,0.00000000,0.00000000
182.65000000,4.14132100,4.65100000,0.13790911,458.20402936,0.12919247,521.39453975,0.00088584,0.13371726,531.96134213,-0.07786026,-0.05585700,0.00000000,0.00000000,0.00000000,0.00000000
183.15000000,4.15516100,4.65200000,0.13830011,458.30254667,0.12953602,521.68583980,0.00068711,0.13417131,532.43328296,-0.07812851,-0.05604280,0.00000000,0.00000000,0.00000000,0.00000000
183.65000000,4.16893300,4.65400000,0.13877756,458.49958130,0.12995537,522.12903242,0.00083870,0.13456829,532.76056716,-0.07836970,-0.05619859,0.00000000,0.00000000,0.00000000,0.00000000
184.15000000,4.18270500,4.65500000,0.13927767,458.59809862,0.13039444,522.47057173,0.00087814,0.13494893,533.07925889,-0.07858036,-0.05636857,0.00000000,0.00000000,0.00000000,0.00000000
184.66000000,4.19651100,4.65800000,0.13973633,458.89365056,0.13079695,523.01776668,0.00078924,0.13532943,533.39803803,-0.07879355,-0.05653588,0.00000000,0.00000000,0.00000000,0.00000000
185.15000000,4.20991000,4.65900000,0.14016111,458.99216787,0.13116958,523.32502011,0.00076047,0.13578731,533.75859335,-0.07908816,-0.05669916,0.00000000,0.00000000,0.00000000,0.00000000
185.65000000,4.22408800,4.66000000,0.14062733,459.09068519,0.13157840,523.65138400,0.00081765,0.13621124,534.21563824,-0.07934446,-0.05686678,0.00000000,0.00000000,0.00000000,0.00000000
186.16000000,4.23813100,4.66200000,0.14106722,459.28771982,0.13196398,524.07816265,0.00075604,0.13656535,534.52079799,-0.07953820,-0.05702716,0.00000000,0.00000000,0.00000000,0.00000000
186.65000000,4.25170000,4.66400000,0.14155222,459.48475445,0.13238893,524.52584251,0.00086725,0.13698552,534.74706929,-0.07978704,-0.05719849,0.00000000,0.00000000,0.00000000,0.00000000
187.15000000,4.26604700,4.66400000,0.14203733,459.48475445,0.13281380,524.74874367,0.00084973,0.13742506,535.21323301,-0.08005642,-0.05736864,0.00000000,0.00000000,0.00000000,0.00000000
187.65000000,4.27944700,4.66600000,0.14245467,459.68178907,0.13317916,525.16560511,0.00073072,0.13780782,535.53435292,-0.08025898,-0.05754884,0.00000000,0.00000000,0.00000000,0.00000000
188.15000000,4.29362500,4.66700000,0.14293211,459.78030639,0.13359699,525.49767623,0.00083565,0.13822592,535.87471184,-0.08051049,-0.05771544,0.00000000,0.00000000,0.00000000,0.00000000
188.65000000,4.30689000,4.66800000,0.14340956,459.87882370,0.13401464,525.82984142,0.00083530,0.13862124,536.20296353,-0.08074940,-0.05787184,0.00000000,0.00000000,0.00000000,0.00000000
189.15000000,4.32093200,4.66900000,0.14388333,459.97734102,0.13442891,526.16041410,0.00082854,0.13899552,536.63488336,-0.08094100,-0.05805452,0.00000000,0.00000000,0.00000000,0.00000000
189.65000000,4.33453500,4.67100000,0.14431578,460.17437565,0.13480688,526.58479858,0.00075596,0.13944530,536.99298724,-0.08121060,-0.05823470,0.00000000,0.00000000,0.00000000,0.00000000
190.16000000,4.34851000,4.67200000,0.14479322,460.27289296,0.13522403,526.91728823,0.00081793,0.13988032,537.22835141,-0.08148120,-0.05839912,0.00000000,0.00000000,0.00000000,0.00000000
190.65000000,4.36224800,4.67400000,0.14521800,460.46992759,0.13559501,527.33844953,0.00075711,0.14026536,537.55177100,-0.08166578,-0.05859958,0.00000000,0.00000000,0.00000000,0.00000000
191.15000000,4.37649400,4.67500000,0.14570678,460.56844490,0.13602172,527.67638896,0.00085342,0.14068076,538.00687717,-0.08193672,-0.05874404,0.00000000,0.00000000,0.00000000,0.00000000
191.65000000,4.39026600,4.67700000,0.14621444,460.76547953,0.13646473,528.13604814,0.00088601,0.14109448,538.34625105,-0.08216841,-0.05892607,0.00000000,0.00000000,0.00000000,0.00000000
192.15000000,4.40410600,4.67900000,0.14661667,460.96251416,0.13681558,528.54730145,0.00070170,0.14154329,538.70485644,-0.08245283,-0.05909046,0.00000000,0.00000000,0.00000000,0.00000000
192.65000000,4.41814800,4.68000000,0.14709789,461.06103148,0.13723518,528.88213586,0.00083920,0.14194527,538.92303683,-0.08267292,-0.05927235,0.00000000,0.00000000,0.00000000,0.00000000
193.15000000,4.43215700,4.68000000,0.14759800,461.06103148,0.13767106,529.11271760,0.00087177,0.14230857,539.35080750,-0.08286768,-0.05944089,0.00000000,0.00000000,0.00000000,0.00000000
193.65000000,4.44592900,4.68200000,0.14805289,461.25806611,0.13806737,529.54865532,0.00079261,0.14272627,539.57780109,-0.08311801,-0.05960826,0.00000000,0.00000000,0.00000000,0.00000000
194.15000000,4.46068300,4.68300000,0.14853789,461.35658342,0.13848973,529.88551635,0.00084473,0.14315184,539.92451850,-0.08335775,-0.05979409,0.00000000,0.00000000,0.00000000,0.00000000
194.65000000,4.47435300,4.68500000,0.14894400,461.55361805,0.13884326,530.29926013,0.00070705,0.14356932,540.38243629,-0.08361914,-0.05995018,0.00000000,0.00000000,0.00000000,0.00000000
195.15000000,4.48822600,4.68600000,0.14939144,461.65213536,0.13923262,530.61901470,0.00077873,0.14400097,540.73291111,-0.08388335,-0.06011762,0.00000000,0.00000000,0.00000000,0.00000000
195.65000000,4.50298000,4.68700000,0.14996667,461.75065268,0.13973296,530.99785889,0.00100067,0.14436346,540.93040146,-0.08407610,-0.06028735,0.00000000,0.00000000,0.00000000,0.00000000
196.15000000,4.51607500,4.68900000,0.15036522,461.94768731,0.14007948,531.40855396,0.00069304,0.14477874,541.27228829,-0.08430458,-0.06047416,0.00000000,0.00000000,0.00000000,0.00000000
196.65000000,4.53194500,4.68900000,0.15086522,461.94768731,0.14051403,531.63952781,0.00086910,0.14522263,541.62997816,-0.08458465,-0.06063799,0.00000000,0.00000000,0.00000000,0.00000000
197.15000000,4.54514200,4.69000000,0.15131633,462.04620462,0.14090593,531.96134213,0.00078380,0.14563755,541.97206094,-0.08481766,-0.06081989,0.00000000,0.00000000,0.00000000,0.00000000
197.65000000,4.55959100,4.69200000,0.15184656,462.24323925,0.14136636,532.43328296,0.00092086,0.14602031,542.29676922,-0.08501711,-0.06100320,0.00000000,0.00000000,0.00000000,0.00000000
198.15000000,4.57353200,4.69300000,0.15230900,462.34175656,0.14176776,532.76056716,0.00080280,0.14640292,542.62156641,-0.08523970,-0.06116322,0.00000000,0.00000000,0.00000000,0.00000000
198.65000000,4.58767600,4.69400000,0.15275267,462.44027388,0.14215271,533.07925889,0.00076990,0.14688124,542.99888710,-0.08553048,-0.06135076,0.00000000,0.00000000,0.00000000,0.00000000
199.15000000,4.60209100,4.69500000,0.15319633,462.53879119,0.14253751,533.39803803,0.00076960,0.14732738,543.35883700,-0.08585541,-0.06147197,0.00000000,0.00000000,0.00000000,0.00000000
199.65000000,4.61640500,4.69600000,0.15373011,462.63730851,0.14300027,533.75859335,0.00092552,0.14767910,543.55139648,-0.08600552,-0.06167358,0.00000000,0.00000000,0.00000000,0.00000000
200.15000000,4.63051500,4.69800000,0.15422644,462.83434314,0.14343037,534.21563824,0.00086021,0.14809288,543.89395351,-0.08623922,-0.06185366,0.00000000,0.00000000,0.00000000,0.00000000
200.65000000,4.64476100,4.69900000,0.15464000,462.93286045,0.14378861,534.52079799,0.00071647,0.14853701,544.36933695,-0.08652617,-0.06201084,0.00000000,0.00000000,0.00000000,0.00000000
201.16000000,4.65880300,4.69900000,0.15512878,462.93286045,0.14421183,534.74706929,0.00082986,0.14895207,544.59700468,-0.08673787,-0.06221420,0.00000000,0.00000000,0.00000000,0.00000000
201.65000000,4.67311600,4.70100000,0.15564389,463.12989508,0.14465767,535.21323301,0.00090987,0.14936539,544.93990606,-0.08696735,-0.06239805,0.00000000,0.00000000,0.00000000,0.00000000
202.15000000,4.68709200,4.70200000,0.15609133,463.22841239,0.14504478,535.53435292,0.00077421,0.14974659,545.26535157,-0.08718640,-0.06256019,0.00000000,0.00000000,0.00000000,0.00000000
202.65000000,4.70133700,4.70300000,0.15658011,463.32692971,0.14546747,535.87471184,0.00084539,0.15019143,545.62594595,-0.08744692,-0.06274451,0.00000000,0.00000000,0.00000000,0.00000000
203.15000000,4.71551500,4.70400000,0.15704256,463.42544702,0.14586723,536.20296353,0.00079952,0.15063615,545.98669583,-0.08770563,-0.06293052,0.00000000,0.00000000,0.00000000,0.00000000
203.65000000,4.72965900,4.70600000,0.15748244,463.62248165,0.14624734,536.63488336,0.00076022,0.15108058,546.34749763,-0.08800149,-0.06307908,0.00000000,0.00000000,0.00000000,0.00000000
204.15000000,4.74437900,4.70700000,0.15800878,463.72099897,0.14670196,536.99298724,0.00090924,0.15149456,546.57540613,-0.08824108,-0.06325348,0.00000000,0.00000000,0.00000000,0.00000000
204.65000000,4.75865800,4.70700000,0.15851633,463.72099897,0.14714016,537.22835141,0.00087641,0.15187502,546.90132939,-0.08844087,-0.06343415,0.00000000,0.00000000,0.00000000,0.00000000
205.15000000,4.77337700,4.70800000,0.15896756,463.81951628,0.14752957,537.55177100,0.00077881,0.15231888,547.26237936,-0.08870868,-0.06361020,0.00000000,0.00000000,0.00000000,0.00000000
205.65000000,4.78803000,4.71000000,0.15945622,464.01655091,0.14795112,538.00687717,0.00084310,0.15273234,547.49038416,-0.08893008,-0.06380226,0.00000000,0.00000000,0.00000000,0.00000000
206.15000000,4.80227500,4.71100000,0.15994133,464.11506822,0.14836943,538.34625105,0.00083662,0.15314406,547.83406339,-0.08918615,-0.06395791,0.00000000,0.00000000,0.00000000,0.00000000
206.65000000,4.81682500,4.71200000,0.16046767,464.21358554,0.14882308,538.70485644,0.00090731,0.15355561,548.17783892,-0.08940937,-0.06414624,0.00000000,0.00000000,0.00000000,0.00000000
207.15000000,4.83113900,4.71200000,0.16093767,464.21358554,0.14922801,538.92303683,0.00080985,0.15396846,548.40588818,-0.08966973,-0.06429873,0.00000000,0.00000000,0.00000000,0.00000000
207.65000000,4.84528300,4.71400000,0.16136622,464.41062017,0.14959709,539.35080750,0.00073816,0.15437966,548.74980816,-0.08991973,-0.06445992,0.00000000,0.00000000,0.00000000,0.00000000
208.15000000,4.85990000,4.71400000,0.16185500,464.41062017,0.15001787,539.57780109,0.00084155,0.15482238,549.11135815,-0.09017909,-0.06464329,0.00000000,0.00000000,0.00000000,0.00000000
208.65000000,4.87438300,4.71500000,0.16235500,464.50913748,0.15044812,539.92451850,0.00086051,0.15523322,549.45547444,-0.09038032,-0.06485289,0.00000000,0.00000000,0.00000000,0.00000000
209.15000000,4.88869600,4.71700000,0.16284756,464.70617211,0.15087179,540.38243629,0.00084733,0.15564388,549.79968704,-0.09062650,-0.06501738,0.00000000,0.00000000,0.00000000,0.00000000
209.65000000,4.90307800,4.71800000,0.16335511,464.80468942,0.15130817,540.73291111,0.00087276,0.15608769,550.04557376,-0.09088316,-0.06520453,0.00000000,0.00000000,0.00000000,0.00000000
210.15000000,4.91776300,4.71800000,0.16378000,464.80468942,0.15167333,540.93040146,0.00073032,0.15649643,550.50600158,-0.09111308,-0.06538335,0.00000000,0.00000000,0.00000000,0.00000000
210.65000000,4.93265200,4.71900000,0.16426878,464.90320674,0.15209323,541.27228829,0.00083981,0.15693975,550.75194010,-0.09138833,-0.06555142,0.00000000,0.00000000,0.00000000,0.00000000
211.15000000,4.94679600,4.72000000,0.16479133,465.00172405,0.15254196,541.62997816,0.00089745,0.15738131,551.11404938,-0.09167499,-0.06570632,0.00000000,0.00000000,0.00000000,0.00000000
211.65000000,4.96158300,4.72100000,0.16528011,465.10024137,0.15296150,541.97206094,0.00083908,0.15776104,551.32493537,-0.09187289,-0.06588815,0.00000000,0.00000000,0.00000000,0.00000000
212.15000000,4.97630300,4.72200000,0.16573133,465.19875868,0.15334864,542.29676922,0.00077429,0.15820223,551.68719280,-0.09211499,-0.06608724,0.00000000,0.00000000,0.00000000,0.00000000
212.65000000,4.99061600,4.72300000,0.16618256,465.29727600,0.15373564,542.62156641,0.00077399,0.15861321,551.91567914,-0.09236033,-0.06625288,0.00000000,0.00000000,0.00000000,0.00000000
213.15000000,5.00553900,4.72400000,0.16674644,465.39579331,0.15421906,542.99888710,0.00096683,0.15905401,552.27808844,-0.09261791,-0.06643610,0.00000000,0.00000000,0.00000000,0.00000000
213.65000000,5.02039300,4.72500000,0.16727278,465.49431063,0.15467007,543.35883700,0.00090202,0.15949628,552.52423447,-0.09291205,-0.06658423,0.00000000,0.00000000,0.00000000,0.00000000
214.15000000,5.03419900,4.72500000,0.16768644,465.49431063,0.15502439,543.55139648,0.00070865,0.15990506,552.86918408,-0.09310224,-0.06680282,0.00000000,0.00000000,0.00000000,0.00000000
214.65000000,5.04918900,4.72600000,0.16817511,465.59282794,0.15544280,543.89395351,0.00083681,0.16037688,553.24946791,-0.09342666,-0.06695023,0.00000000,0.00000000,0.00000000,0.00000000
215.15000000,5.06363800,4.72800000,0.16870156,465.78986257,0.15589335,544.36933695,0.00090111,0.16078538,553.59466949,-0.09365889,-0.06712650,0.00000000,0.00000000,0.00000000,0.00000000
