Repository: noberito/ethz

**MODELLING AND CALIBRATING A POLYN YIELD SURFACE FUNCTION**

---

In the context of my research assistant internship at ETH Zurich, I have to implement and find an operationnal strategy to calibrate a yield surface function based on the polyN model which is a homogenous polynomial of degree N.

To make the calibration operationnal please copy paste a folder "{material}_results" containing the csv files for a given material in the lab_data directory and then change the parameters you want in the polyN_optimization/param.txt. Then run polyN_optimization/optimize_polyN.py. The coefficients of the polyN function will be accessible in the polyN_coeff.npy file.

File: polyN_optimization/DP600_results/DATA/UT_00_3.csv (part 1 of 3)
Time[s],Displacement[mm],Force[kN],EngStrain_longi,EngStress[MPa],TrueStrain,TrueStress[MPa],TrueStrainRate[1/s],PlasticStrain_longi,PlasticStress[MPa],PlasticStrain_thick,PlasticStrain_width,R-Value,Thickness[mm],Width[mm], Young's Modulus [MPa]
0.64000000,0.00000000,-0.01300000,0.00000000,-0.84939562,0.00000000,-0.84939562,0.00000000,0.00064108,319.67153118,0.00000374,-0.00064482,0.90861213,1.53050000,10.00000000,205861.29027191
1.14000000,0.00011600,-0.01800000,0.00000467,-1.17608625,0.00000467,-1.17609173,0.00000933,0.00072064,324.61597079,-0.00002838,-0.00069226,0.00000000,0.00000000,0.00000000,0.00000000
1.64000000,0.00108900,-0.02000000,0.00003189,-1.30676250,0.00003189,-1.30680417,0.00005444,0.00070754,330.58028845,0.00003461,-0.00074215,0.00000000,0.00000000,0.00000000,0.00000000
2.14000000,0.00172500,0.06800000,0.00005633,4.44299249,0.00005633,4.44324277,0.00004889,0.00095394,335.18885375,-0.00012882,-0.00082512,0.00000000,0.00000000,0.00000000,0.00000000
2.64000000,0.00215300,0.18700000,0.00004289,12.21822934,0.00004289,12.21875336,-0.00002689,0.00114948,341.94822073,-0.00021341,-0.00093607,0.00000000,0.00000000,0.00000000,0.00000000
3.14000000,0.00354900,0.31600000,0.00012044,20.64684744,0.00012044,20.64933423,0.00015510,0.00124534,345.13148847,-0.00024182,-0.00100352,0.00000000,0.00000000,0.00000000,0.00000000
3.64000000,0.00381100,0.46200000,0.00012467,30.18621366,0.00012466,30.18997687,0.00000844,0.00140804,350.37387873,-0.00032220,-0.00108583,0.00000000,0.00000000,0.00000000,0.00000000
4.14000000,0.00394700,0.53100000,0.00010789,34.69454427,0.00010788,34.69828742,-0.00003355,0.00166067,354.46823127,-0.00045881,-0.00120185,0.00000000,0.00000000,0.00000000,0.00000000
4.64000000,0.00501300,0.67400000,0.00015500,44.03789611,0.00015499,44.04472199,0.00009421,0.00180698,359.24909423,-0.00047962,-0.00132737,0.00000000,0.00000000,0.00000000,0.00000000
5.14000000,0.00653300,0.74800000,0.00021100,48.87291735,0.00021098,48.88322953,0.00011198,0.00205063,362.95016915,-0.00055978,-0.00149085,0.00000000,0.00000000,0.00000000,0.00000000
5.64000000,0.00618600,0.87500000,0.00021433,57.17085920,0.00021431,57.18311282,0.00000667,0.00222094,367.34906385,-0.00064385,-0.00157709,0.00000000,0.00000000,0.00000000,0.00000000
6.14000000,0.00668000,0.97700000,0.00020389,63.83534793,0.00020387,63.84836324,-0.00002088,0.00242182,369.92062218,-0.00068984,-0.00173198,0.00000000,0.00000000,0.00000000,0.00000000
6.64000000,0.00849400,1.10500000,0.00025444,72.19862790,0.00025441,72.21699844,0.00010109,0.00276189,374.84654009,-0.00086910,-0.00189278,0.00000000,0.00000000,0.00000000,0.00000000
7.14000000,0.00950200,1.25900000,0.00032211,82.26069912,0.00032206,82.28719620,0.00013529,0.00295641,377.28720181,-0.00094960,-0.00200681,0.00000000,0.00000000,0.00000000,0.00000000
7.64000000,0.00896700,1.33800000,0.00028422,87.42241098,0.00028418,87.44725837,-0.00007575,0.00307863,381.74045711,-0.00093781,-0.00214082,0.00000000,0.00000000,0.00000000,0.00000000
8.14000000,0.01016000,1.41500000,0.00032022,92.45344659,0.00032017,92.48305223,0.00007198,0.00345304,384.71324685,-0.00121263,-0.00224041,0.00000000,0.00000000,0.00000000,0.00000000
8.64000000,0.01253900,1.57100000,0.00040856,102.64619405,0.00040847,102.68813073,0.00017660,0.00379162,388.26683634,-0.00144307,-0.00234854,0.00000000,0.00000000,0.00000000,0.00000000
9.14000000,0.01225200,1.67500000,0.00038056,109.44135903,0.00038048,109.48300755,-0.00005598,0.00389206,390.28101097,-0.00141802,-0.00247405,0.00000000,0.00000000,0.00000000,0.00000000
9.64000000,0.01232400,1.82900000,0.00036967,119.50343025,0.00036960,119.54760669,-0.00002177,0.00418047,393.62080723,-0.00157867,-0.00260180,0.00000000,0.00000000,0.00000000,0.00000000
10.14000000,0.01480700,1.90600000,0.00044422,124.53446586,0.00044412,124.58978684,0.00014905,0.00461403,396.29556228,-0.00189868,-0.00271535,0.00000000,0.00000000,0.00000000,0.00000000
10.64000000,0.01583500,2.00700000,0.00053456,131.13361647,0.00053441,131.20371467,0.00018058,0.00479674,399.46549050,-0.00198458,-0.00281216,0.00000000,0.00000000,0.00000000,0.00000000
11.14000000,0.01496500,2.16000000,0.00047311,141.13034956,0.00047300,141.19711990,-0.00012283,0.00505511,402.00797009,-0.00210219,-0.00295292,0.00000000,0.00000000,0.00000000,0.00000000
11.64000000,0.01678500,2.23700000,0.00050756,146.16138517,0.00050743,146.23557019,0.00006886,0.00535595,405.62410106,-0.00228955,-0.00306640,0.00000000,0.00000000,0.00000000,0.00000000
12.14000000,0.01885200,2.36300000,0.00064089,154.39398889,0.00064068,154.49293828,0.00026651,0.00564689,407.52336513,-0.00245395,-0.00319294,0.00000000,0.00000000,0.00000000,0.00000000
12.64000000,0.01842100,2.46400000,0.00058633,160.99313950,0.00058616,161.08753514,-0.00010904,0.00598353,410.43229469,-0.00266279,-0.00332074,0.00000000,0.00000000,0.00000000,0.00000000
13.14000000,0.01865100,2.61800000,0.00057489,171.05521072,0.00057472,171.15354846,-0.00002288,0.00622123,412.70819968,-0.00279432,-0.00342692,0.00000000,0.00000000,0.00000000,0.00000000
13.64000000,0.02152800,2.71800000,0.00068100,177.58902320,0.00068077,177.70996132,0.00021209,0.00644537,415.50773978,-0.00286960,-0.00357576,0.00000000,0.00000000,0.00000000,0.00000000
14.14000000,0.02229400,2.84400000,0.00076211,185.82162692,0.00076182,185.96324365,0.00016211,0.00685034,417.78994459,-0.00316648,-0.00368386,0.00000000,0.00000000,0.00000000,0.00000000
14.64000000,0.02187900,2.92000000,0.00066833,190.78732440,0.00066811,190.91483393,-0.00018742,0.00719076,420.57540015,-0.00337339,-0.00381737,0.00000000,0.00000000,0.00000000,0.00000000
15.14000000,0.02397000,3.04600000,0.00072889,199.01992813,0.00072862,199.16499154,0.00012103,0.00733253,422.22116058,-0.00338391,-0.00394862,0.00000000,0.00000000,0.00000000,0.00000000
15.64000000,0.02584600,3.14700000,0.00091900,205.61907873,0.00091858,205.80804267,0.00037991,0.00767078,425.47135289,-0.00357823,-0.00409255,0.00000000,0.00000000,0.00000000,0.00000000
16.14000000,0.02630600,3.27200000,0.00084856,213.78634433,0.00084820,213.96775392,-0.00014076,0.00804145,427.08435577,-0.00380183,-0.00423962,0.00000000,0.00000000,0.00000000,0.00000000
16.64000000,0.02742500,3.37000000,0.00082522,220.18948056,0.00082488,220.37118581,-0.00004663,0.00826362,430.15619157,-0.00390433,-0.00435928,0.00000000,0.00000000,0.00000000,0.00000000
17.14000000,0.02942200,3.51800000,0.00100967,229.85952303,0.00100916,230.09160453,0.00036855,0.00855870,432.33470617,-0.00400106,-0.00455764,0.00000000,0.00000000,0.00000000,0.00000000
17.64000000,0.03044500,3.59100000,0.00106344,234.62920614,0.00106288,234.87872127,0.00010744,0.00888545,434.85927826,-0.00419850,-0.00468695,0.00000000,0.00000000,0.00000000,0.00000000
18.14000000,0.03187100,3.71000000,0.00095878,242.40444299,0.00095832,242.63685499,-0.00020912,0.00916551,436.50426083,-0.00434340,-0.00482211,0.00000000,0.00000000,0.00000000,0.00000000
18.64000000,0.03374200,3.80600000,0.00104678,248.67690297,0.00104623,248.93721243,0.00017582,0.00954574,439.05527083,-0.00452593,-0.00501980,0.00000000,0.00000000,0.00000000,0.00000000
19.14000000,0.03508300,3.92500000,0.00124767,256.45213982,0.00124689,256.77210661,0.00040132,0.00978381,441.01524781,-0.00461874,-0.00516507,0.00000000,0.00000000,0.00000000,0.00000000
19.64000000,0.03714500,4.01900000,0.00118478,262.59392355,0.00118408,262.90503900,-0.00012562,0.01002301,443.44059882,-0.00471577,-0.00530724,0.00000000,0.00000000,0.00000000,0.00000000
20.14000000,0.03959200,4.13500000,0.00117789,270.17314603,0.00117720,270.49137998,-0.00001376,0.01048181,445.50111983,-0.00499598,-0.00548583,0.00000000,0.00000000,0.00000000,0.00000000
20.64000000,0.04066200,4.20500000,0.00142089,274.74681477,0.00141988,275.13719946,0.00048537,0.01074082,448.33611669,-0.00508082,-0.00565999,0.00000000,0.00000000,0.00000000,0.00000000
21.14000000,0.04358200,4.34000000,0.00147267,283.56746161,0.00147158,283.98506196,0.00010341,0.01092637,449.74627679,-0.00510424,-0.00582213,0.00000000,0.00000000,0.00000000,0.00000000
21.64000000,0.04755900,4.40700000,0.00139222,287.94511598,0.00139125,288.34599956,-0.00016066,0.01135787,452.13097986,-0.00540997,-0.00594790,0.00000000,0.00000000,0.00000000,0.00000000
22.14000000,0.04905500,4.53600000,0.00157644,296.37373407,0.00157520,296.84095080,0.00036790,0.01169647,454.07703973,-0.00556981,-0.00612666,0.00000000,0.00000000,0.00000000,0.00000000
22.64000000,0.05137600,4.62100000,0.00182644,301.92747468,0.00182478,302.47892844,0.00049915,0.01193206,456.37578343,-0.00567163,-0.00626043,0.00000000,0.00000000,0.00000000,0.00000000
23.14000000,0.05667900,4.72500000,0.00175678,308.72263966,0.00175524,309.26499673,-0.00013908,0.01227841,458.26151282,-0.00589872,-0.00637969,0.00000000,0.00000000,0.00000000,0.00000000
23.64000000,0.06006100,4.78400000,0.00183456,312.57758902,0.00183287,313.15102998,0.00015528,0.01257183,460.52285168,-0.00602729,-0.00654454,0.00000000,0.00000000,0.00000000,0.00000000
24.14000000,0.06374200,4.88200000,0.00216567,318.98072525,0.00216332,319.67153118,0.00066090,0.01291358,461.87723075,-0.00622593,-0.00668766,0.00000000,0.00000000,0.00000000,0.00000000
24.64000000,0.06822200,4.95700000,0.00226900,323.88108461,0.00226643,324.61597079,0.00020621,0.01324189,464.48980362,-0.00643338,-0.00680851,0.00000000,0.00000000,0.00000000,0.00000000
25.14000000,0.07240100,5.04800000,0.00228433,329.82685397,0.00228173,330.58028845,0.00003060,0.01345976,465.85507340,-0.00650923,-0.00695053,0.00000000,0.00000000,0.00000000,0.00000000
25.64000000,0.07824100,5.11700000,0.00255333,334.33518458,0.00255008,335.18885375,0.00053670,0.01381699,468.41742796,-0.00672388,-0.00709310,0.00000000,0.00000000,0.00000000,0.00000000
26.14000000,0.08421200,5.21900000,0.00278167,340.99967331,0.00277780,341.94822073,0.00045545,0.01421363,470.20136935,-0.00699866,-0.00721497,0.00000000,0.00000000,0.00000000,0.00000000
26.64000000,0.08813300,5.26700000,0.00289300,344.13590330,0.00288882,345.13148847,0.00022204,0.01446103,472.24902839,-0.00708311,-0.00737792,0.00000000,0.00000000,0.00000000,0.00000000
27.14000000,0.09516700,5.34600000,0.00308122,349.29761516,0.00307648,350.37387873,0.00037532,0.01475891,473.52239464,-0.00726071,-0.00749819,0.00000000,0.00000000,0.00000000,0.00000000
27.64000000,0.10107700,5.40700000,0.00335422,353.28324077,0.00334861,354.46823127,0.00054425,0.01516478,475.64754018,-0.00753552,-0.00762926,0.00000000,0.00000000,0.00000000,0.00000000
28.14000000,0.10804300,5.47900000,0.00352389,357.98758576,0.00351769,359.24909423,0.00033817,0.01547110,477.32674575,-0.00770172,-0.00776938,0.00000000,0.00000000,0.00000000,0.00000000
28.64000000,0.11583800,5.53400000,0.00378611,361.58118262,0.00377896,362.95016915,0.00052253,0.01574720,479.32585208,-0.00782177,-0.00792543,0.00000000,0.00000000,0.00000000,0.00000000
29.14000000,0.12161400,5.60000000,0.00397811,365.89349886,0.00397022,367.34906385,0.00038252,0.01609717,480.96148017,-0.00800483,-0.00809234,0.00000000,0.00000000,0.00000000,0.00000000
29.64000000,0.12940800,5.63800000,0.00419211,368.37634760,0.00418335,369.92062218,0.00042626,0.01639642,483.37438228,-0.00815754,-0.00823888,0.00000000,0.00000000,0.00000000,0.00000000
30.14000000,0.13686800,5.71100000,0.00455722,373.14603071,0.00454687,374.84654009,0.00072704,0.01676218,484.61961924,-0.00836677,-0.00839541,0.00000000,0.00000000,0.00000000,0.00000000
30.64000000,0.14512100,5.74700000,0.00476433,375.49820320,0.00475302,377.28720181,0.00041230,0.01707441,486.57413847,-0.00848836,-0.00858605,0.00000000,0.00000000,0.00000000,0.00000000
31.14000000,0.15430200,5.81400000,0.00490844,379.87585756,0.00489644,381.74045711,0.00028683,0.01733409,488.10339177,-0.00859623,-0.00873786,0.00000000,0.00000000,0.00000000,0.00000000
31.64000000,0.16129600,5.85700000,0.00529900,382.68539693,0.00528501,384.71324685,0.00077714,0.01775780,490.04804168,-0.00885637,-0.00890143,0.00000000,0.00000000,0.00000000,0.00000000
32.14000000,0.17017700,5.90900000,0.00565644,386.08297942,0.00564051,388.26683634,0.00071099,0.01811492,491.56037524,-0.00901818,-0.00909674,0.00000000,0.00000000,0.00000000,0.00000000
32.64000000,0.17790000,5.93900000,0.00576711,388.04312316,0.00575054,390.28101097,0.00022008,0.01834426,493.41177135,-0.00906243,-0.00928183,0.00000000,0.00000000,0.00000000,0.00000000
33.14000000,0.18724300,5.98800000,0.00607322,391.24469128,0.00605485,393.62080723,0.00060862,0.01871012,494.59604187,-0.00927016,-0.00943996,0.00000000,0.00000000,0.00000000,0.00000000
33.64000000,0.19651900,6.02600000,0.00652233,393.72754002,0.00650115,396.29556228,0.00089260,0.01907356,496.78360675,-0.00946812,-0.00960544,0.00000000,0.00000000,0.00000000,0.00000000
34.14000000,0.20549800,6.07300000,0.00672144,396.79843189,0.00669896,399.46549050,0.00039560,0.01937828,497.93936820,-0.00960541,-0.00977287,0.00000000,0.00000000,0.00000000,0.00000000
34.64000000,0.21520500,6.11000000,0.00699378,399.21594250,0.00696943,402.00797009,0.00054096,0.01971738,500.05039810,-0.00977651,-0.00994087,0.00000000,0.00000000,0.00000000,0.00000000
35.14000000,0.22275900,6.16300000,0.00731411,402.67886312,0.00728749,405.62410106,0.00063612,0.02004544,501.48748350,-0.00994040,-0.01010504,0.00000000,0.00000000,0.00000000,0.00000000
35.64000000,0.23253200,6.19000000,0.00761633,404.44299249,0.00758748,407.52336513,0.00059997,0.02039292,503.27029177,-0.01011542,-0.01027750,0.00000000,0.00000000,0.00000000,0.00000000
36.14000000,0.24081700,6.23200000,0.00796956,407.18719373,0.00793797,410.43229469,0.00070098,0.02075786,504.39284482,-0.01033164,-0.01042622,0.00000000,0.00000000,0.00000000,0.00000000
36.64000000,0.25078500,6.26500000,0.00822011,409.34335185,0.00818651,412.70819968,0.00049709,0.02106588,506.15783582,-0.01045969,-0.01060619,0.00000000,0.00000000,0.00000000,0.00000000
37.14000000,0.26032600,6.30600000,0.00845956,412.02221496,0.00842397,415.50773978,0.00047493,0.02137960,507.52435704,-0.01061443,-0.01076517,0.00000000,0.00000000,0.00000000,0.00000000
37.64000000,0.26923300,6.33800000,0.00887900,414.11303496,0.00883981,417.78994459,0.00083168,0.02179159,509.21024397,-0.01088057,-0.01091102,0.00000000,0.00000000,0.00000000,0.00000000
38.14000000,0.27877500,6.37800000,0.00923589,416.72655995,0.00919350,420.57540015,0.00070737,0.02209761,510.57469418,-0.01102001,-0.01107759,0.00000000,0.00000000,0.00000000,0.00000000
38.64000000,0.28698900,6.40200000,0.00938689,418.29467494,0.00934311,422.22116058,0.00029921,0.02244314,512.56456336,-0.01120400,-0.01123914,0.00000000,0.00000000,0.00000000,0.00000000
39.14000000,0.29699300,6.44900000,0.00974400,421.36556681,0.00969683,425.47135289,0.00070746,0.02278620,513.61409637,-0.01134973,-0.01143647,0.00000000,0.00000000,0.00000000,0.00000000
39.64000000,0.30600100,6.47100000,0.01012611,422.80300555,0.01007519,427.08435577,0.00075670,0.02313393,515.20427821,-0.01157882,-0.01155511,0.00000000,0.00000000,0.00000000,0.00000000
40.14000000,0.31636700,6.51600000,0.01036533,425.74322117,0.01031198,430.15619157,0.00047359,0.02347891,516.52522562,-0.01175155,-0.01172737,0.00000000,0.00000000,0.00000000,0.00000000
40.64000000,0.32587600,6.54700000,0.01067400,427.76870304,0.01061744,432.33470617,0.00061091,0.02381915,518.18079658,-0.01192336,-0.01189580,0.00000000,0.00000000,0.00000000,0.00000000
41.14000000,0.33518300,6.58300000,0.01101644,430.12087553,0.01095621,434.85927826,0.00067754,0.02415299,519.49778300,-0.01210558,-0.01204741,0.00000000,0.00000000,0.00000000,0.00000000
41.64000000,0.34452300,6.60600000,0.01130756,431.62365240,0.01124410,436.50426083,0.00057580,0.02453591,521.11041688,-0.01235304,-0.01218287,0.00000000,0.00000000,0.00000000,0.00000000
42.14000000,0.35330300,6.64200000,0.01170444,433.97582489,0.01163648,439.05527083,0.00078475,0.02487874,522.09736016,-0.01250175,-0.01237699,0.00000000,0.00000000,0.00000000,0.00000000
42.64000000,0.36383400,6.67000000,0.01195478,435.80529239,0.01188388,441.01524781,0.00049481,0.02518161,523.93938364,-0.01266674,-0.01251486,0.00000000,0.00000000,0.00000000,0.00000000
43.14000000,0.37294300,6.70500000,0.01220856,438.09212676,0.01213463,443.44059882,0.00050150,0.02556257,524.94791140,-0.01289173,-0.01267084,0.00000000,0.00000000,0.00000000,0.00000000
43.64000000,0.38367500,6.73300000,0.01268300,439.92159425,0.01260324,445.50111983,0.00093722,0.02591961,526.68582671,-0.01307522,-0.01284439,0.00000000,0.00000000,0.00000000,0.00000000
44.14000000,0.39271700,6.77400000,0.01295900,442.60045737,0.01287575,448.33611669,0.00054501,0.02621779,527.92188418,-0.01320542,-0.01301237,0.00000000,0.00000000,0.00000000,0.00000000
44.64000000,0.40245400,6.79400000,0.01315378,443.90721986,0.01306802,449.74627679,0.00038453,0.02659954,529.47273303,-0.01343696,-0.01316259,0.00000000,0.00000000,0.00000000,0.00000000
45.14000000,0.41166100,6.82700000,0.01360256,446.06337798,0.01351087,452.13097986,0.00088571,0.02694873,530.40020528,-0.01361428,-0.01333445,0.00000000,0.00000000,0.00000000,0.00000000
45.64000000,0.42153300,6.85400000,0.01395522,447.82750735,0.01385874,454.07703973,0.00069575,0.02731716,531.87843333,-0.01381871,-0.01349845,0.00000000,0.00000000,0.00000000,0.00000000
46.14000000,0.43186500,6.88700000,0.01420522,449.98366547,0.01410527,456.37578343,0.00049306,0.02764727,532.99964536,-0.01399543,-0.01365183,0.00000000,0.00000000,0.00000000,0.00000000
46.64000000,0.44156800,6.91300000,0.01456567,451.68245671,0.01446061,458.26151282,0.00071067,0.02800425,534.47362632,-0.01414945,-0.01385480,0.00000000,0.00000000,0.00000000,0.00000000
47.14000000,0.45226800,6.94500000,0.01487433,453.77327671,0.01476480,460.52285168,0.00060838,0.02836946,535.68278972,-0.01433790,-0.01403156,0.00000000,0.00000000,0.00000000,0.00000000
47.64000000,0.46140700,6.96300000,0.01522778,454.94936295,0.01511300,461.87723075,0.00069641,0.02875732,537.37809086,-0.01457435,-0.01418297,0.00000000,0.00000000,0.00000000,0.00000000
48.14000000,0.47190800,7.00000000,0.01557378,457.36687357,0.01545375,464.48980362,0.00068150,0.02907017,538.29038777,-0.01470803,-0.01436214,0.00000000,0.00000000,0.00000000,0.00000000
48.64000000,0.48064700,7.01900000,0.01580167,458.60829794,0.01567812,465.85507340,0.00044874,0.02941619,539.69459509,-0.01486484,-0.01455135,0.00000000,0.00000000,0.00000000,0.00000000
49.14000000,0.49144400,7.05500000,0.01617700,460.96047043,0.01604755,468.41742796,0.00073885,0.02979932,540.84920668,-0.01507788,-0.01472144,0.00000000,0.00000000,0.00000000,0.00000000
49.64000000,0.50131200,7.07900000,0.01658878,462.52858543,0.01645269,470.20136935,0.00081028,0.03015237,542.19135339,-0.01525724,-0.01489513,0.00000000,0.00000000,0.00000000,0.00000000
50.14000000,0.51167800,7.10800000,0.01685022,464.42339105,0.01670983,472.24902839,0.00051429,0.03049552,543.32587480,-0.01541656,-0.01507896,0.00000000,0.00000000,0.00000000,0.00000000
50.64000000,0.52154300,7.12500000,0.01715933,465.53413917,0.01701377,473.52239464,0.00060789,0.03086310,544.67766315,-0.01561187,-0.01525123,0.00000000,0.00000000,0.00000000,0.00000000
51.14000000,0.53154500,7.15400000,0.01758256,467.42894479,0.01742977,475.64754018,0.00083199,0.03122850,545.55486181,-0.01582507,-0.01540343,0.00000000,0.00000000,0.00000000,0.00000000
51.64000000,0.54190900,7.17700000,0.01790244,468.93172166,0.01774408,477.32674575,0.00062862,0.03160147,547.11466263,-0.01600478,-0.01559669,0.00000000,0.00000000,0.00000000,0.00000000
52.14000000,0.55154500,7.20500000,0.01819322,470.76118915,0.01802971,479.32585208,0.00057125,0.03195609,548.05516568,-0.01618645,-0.01576964,0.00000000,0.00000000,0.00000000,0.00000000
52.64000000,0.56270300,7.22700000,0.01855756,472.19862790,0.01838747,480.96148017,0.00071552,0.03228661,549.52569309,-0.01634192,-0.01594468,0.00000000,0.00000000,0.00000000,0.00000000
53.14000000,0.57243700,7.26100000,0.01887411,474.42012414,0.01869821,483.37438228,0.00062148,0.03265477,550.54292088,-0.01653606,-0.01611871,0.00000000,0.00000000,0.00000000,0.00000000
53.64000000,0.58356400,7.27700000,0.01925289,475.46553414,0.01906990,484.61961924,0.00074338,0.03304257,551.91113638,-0.01673934,-0.01630323,0.00000000,0.00000000,0.00000000,0.00000000
54.14000000,0.59343000,7.30400000,0.01958067,477.22966351,0.01939143,486.57413847,0.00064307,0.03338255,552.77842826,-0.01691180,-0.01647076,0.00000000,0.00000000,0.00000000,0.00000000
54.64000000,0.60419200,7.32500000,0.01985289,478.60176413,0.01965839,488.10339177,0.00053392,0.03375585,554.07238022,-0.01712776,-0.01662809,0.00000000,0.00000000,0.00000000,0.00000000
55.14000000,0.61415900,7.35100000,0.02029456,480.30055537,0.02009137,490.04804168,0.00086595,0.03414064,555.16974387,-0.01733286,-0.01680778,0.00000000,0.00000000,0.00000000,0.00000000
55.64000000,0.62458900,7.37100000,0.02066633,481.60731787,0.02045568,491.56037524,0.00072863,0.03448929,556.38370369,-0.01749970,-0.01698960,0.00000000,0.00000000,0.00000000,0.00000000
56.14000000,0.63502000,7.39700000,0.02090944,483.30610911,0.02069384,493.41177135,0.00047632,0.03483537,557.39297243,-0.01769609,-0.01713928,0.00000000,0.00000000,0.00000000,0.00000000
56.64000000,0.64531600,7.41200000,0.02128878,484.28618099,0.02106534,494.59604187,0.00074299,0.03518750,558.61039016,-0.01788377,-0.01730373,0.00000000,0.00000000,0.00000000,0.00000000
57.14000000,0.65620900,7.44200000,0.02167067,486.24632473,0.02143920,496.78360675,0.00074772,0.03557962,559.44265867,-0.01807895,-0.01750067,0.00000000,0.00000000,0.00000000,0.00000000
57.64000000,0.66654200,7.45700000,0.02198767,487.22639660,0.02174942,497.93936820,0.00062046,0.03595514,560.81091478,-0.01830387,-0.01765127,0.00000000,0.00000000,0.00000000,0.00000000
58.14000000,0.67713500,7.48600000,0.02234456,489.12120222,0.02209857,500.05039810,0.00069830,0.03627649,561.80902690,-0.01843614,-0.01784034,0.00000000,0.00000000,0.00000000,0.00000000
58.64000000,0.68730300,7.50500000,0.02268700,490.36262659,0.02243348,501.48748350,0.00066981,0.03664545,562.97088527,-0.01858136,-0.01806409,0.00000000,0.00000000,0.00000000,0.00000000
59.14000000,0.69842900,7.52900000,0.02305111,491.93074159,0.02278945,503.27029177,0.00071194,0.03701896,563.99977622,-0.01885217,-0.01816680,0.00000000,0.00000000,0.00000000,0.00000000
59.64000000,0.70852600,7.54300000,0.02343000,492.84547533,0.02315973,504.39284482,0.00074057,0.03739871,565.16928673,-0.01903019,-0.01836853,0.00000000,0.00000000,0.00000000,0.00000000
60.14000000,0.71958700,7.56700000,0.02375389,494.41359033,0.02347615,506.15783582,0.00063285,0.03774481,565.97941603,-0.01917457,-0.01857024,0.00000000,0.00000000,0.00000000,0.00000000
60.64000000,0.73038000,7.58500000,0.02408178,495.58967658,0.02379638,507.52435704,0.00064046,0.03812470,567.08222896,-0.01940592,-0.01871878,0.00000000,0.00000000,0.00000000,0.00000000
61.14000000,0.74117700,7.60700000,0.02451200,497.02711532,0.02421640,509.21024397,0.00084003,0.03850827,568.11963533,-0.01962769,-0.01888058,0.00000000,0.00000000,0.00000000,0.00000000
61.64000000,0.75157100,7.62500000,0.02483222,498.20320157,0.02452891,510.57469418,0.00062502,0.03885817,569.48003496,-0.01979163,-0.01906654,0.00000000,0.00000000,0.00000000,0.00000000
62.14000000,0.76240000,7.65200000,0.02519611,499.96733094,0.02488392,512.56456336,0.00071002,0.03924583,570.24802717,-0.01997056,-0.01927526,0.00000000,0.00000000,0.00000000,0.00000000
62.64000000,0.77339500,7.66500000,0.02555300,500.81672656,0.02523198,513.61409637,0.00069611,0.03959248,571.60819465,-0.02021123,-0.01938125,0.00000000,0.00000000,0.00000000,0.00000000
63.14000000,0.78402000,7.68600000,0.02591744,502.18882718,0.02558728,515.20427821,0.00071060,0.03997315,572.37341997,-0.02037891,-0.01959424,0.00000000,0.00000000,0.00000000,0.00000000
63.64000000,0.79527900,7.70300000,0.02627789,503.29957530,0.02593856,516.52522562,0.00070255,0.04034844,573.47806238,-0.02059292,-0.01975552,0.00000000,0.00000000,0.00000000,0.00000000
64.14000000,0.80597600,7.72500000,0.02663522,504.73701405,0.02628668,518.18079658,0.00069625,0.04072433,574.44696008,-0.02080153,-0.01992280,0.00000000,0.00000000,0.00000000,0.00000000
64.64000000,0.81703000,7.74200000,0.02698444,505.84776217,0.02662678,519.49778300,0.00068021,0.04107843,575.47239399,-0.02095504,-0.02012340,0.00000000,0.00000000,0.00000000,0.00000000
65.14000000,0.82805900,7.76300000,0.02738567,507.21986279,0.02701739,521.11041688,0.00078121,0.04147557,576.38640764,-0.02117181,-0.02030376,0.00000000,0.00000000,0.00000000,0.00000000
65.64000000,0.83885100,7.77500000,0.02774278,508.00392029,0.02736492,522.09736016,0.00069506,0.04181868,577.47530633,-0.02133807,-0.02048062,0.00000000,0.00000000,0.00000000,0.00000000
66.14000000,0.84967800,7.80000000,0.02806311,509.63737341,0.02767656,523.93938364,0.00062328,0.04220842,578.38634605,-0.02154816,-0.02066026,0.00000000,0.00000000,0.00000000,0.00000000
66.64000000,0.86107100,7.81200000,0.02845978,510.42143090,0.02806232,524.94791140,0.00077153,0.04256950,579.28137752,-0.02173307,-0.02083643,0.00000000,0.00000000,0.00000000,0.00000000
67.14000000,0.87182900,7.83500000,0.02883556,511.92420778,0.02842763,526.68582671,0.00073062,0.04294758,580.39262187,-0.02192685,-0.02102074,0.00000000,0.00000000,0.00000000,0.00000000
67.64000000,0.88308700,7.85100000,0.02914844,512.96961777,0.02873171,527.92188418,0.00060815,0.04335759,581.31742045,-0.02213658,-0.02122101,0.00000000,0.00000000,0.00000000,0.00000000
68.14000000,0.89411400,7.87100000,0.02954900,514.27638027,0.02912084,529.47273303,0.00077827,0.04371770,582.35102812,-0.02230539,-0.02141232,0.00000000,0.00000000,0.00000000,0.00000000
68.64000000,0.90523900,7.88200000,0.02991311,514.99509964,0.02947444,530.40020528,0.00070720,0.04407516,583.24643527,-0.02249994,-0.02157522,0.00000000,0.00000000,0.00000000,0.00000000
69.14000000,0.91603300,7.90100000,0.03029989,516.23652401,0.02984991,531.87843333,0.00075095,0.04446922,584.43862424,-0.02270388,-0.02176534,0.00000000,0.00000000,0.00000000,0.00000000
69.64000000,0.92695900,7.91500000,0.03064556,517.15125776,0.03018536,532.99964536,0.00067089,0.04484819,585.14178630,-0.02293019,-0.02191800,0.00000000,0.00000000,0.00000000,0.00000000
70.14000000,0.93824700,7.93400000,0.03102078,518.39268213,0.03054936,534.47362632,0.00072800,0.04520641,585.83321684,-0.02310626,-0.02210015,0.00000000,0.00000000,0.00000000,0.00000000
70.64000000,0.94947500,7.94900000,0.03140333,519.37275400,0.03092033,535.68278972,0.00074195,0.04555853,586.93408520,-0.02327622,-0.02228232,0.00000000,0.00000000,0.00000000,0.00000000
71.14000000,0.96072800,7.97100000,0.03181178,520.81019275,0.03131626,537.37809086,0.00079186,0.04597819,587.86910805,-0.02352015,-0.02245804,0.00000000,0.00000000,0.00000000,0.00000000
71.64000000,0.97205200,7.98200000,0.03213911,521.52891212,0.03163346,538.29038777,0.00063438,0.04637256,588.85870805,-0.02368481,-0.02268775,0.00000000,0.00000000,0.00000000,0.00000000
72.14000000,0.98287900,8.00000000,0.03250322,522.70499837,0.03198617,539.69459509,0.00070542,0.04673969,589.69519342,-0.02388817,-0.02285152,0.00000000,0.00000000,0.00000000,0.00000000
72.64000000,0.99397000,8.01400000,0.03290456,523.61973211,0.03237479,540.84920668,0.00077725,0.04709189,590.73000501,-0.02407367,-0.02301822,0.00000000,0.00000000,0.00000000,0.00000000
73.14000000,1.00552600,8.03100000,0.03327589,524.73048024,0.03273423,542.19135339,0.00071888,0.04749090,591.44874648,-0.02427830,-0.02321259,0.00000000,0.00000000,0.00000000,0.00000000
73.64000000,1.01681600,8.04500000,0.03363611,525.64521398,0.03308279,543.32587480,0.00069712,0.04789528,592.44688954,-0.02447945,-0.02341583,0.00000000,0.00000000,0.00000000,0.00000000
74.14000000,1.02807500,8.06200000,0.03402278,526.75596210,0.03345680,544.67766315,0.00074803,0.04826172,593.28525763,-0.02467950,-0.02358222,0.00000000,0.00000000,0.00000000,0.00000000
74.64000000,1.03933300,8.07200000,0.03440500,527.40934335,0.03382638,545.55486181,0.00073916,0.04862724,594.39955078,-0.02490439,-0.02372285,0.00000000,0.00000000,0.00000000,0.00000000
75.14000000,1.05082200,8.09200000,0.03479856,528.71610585,0.03420678,547.11466263,0.00076079,0.04902205,595.04900658,-0.02505823,-0.02396382,0.00000000,0.00000000,0.00000000,0.00000000
75.64000000,1.06214500,8.10300000,0.03517022,529.43482522,0.03456588,548.05516568,0.00071821,0.04940789,596.17679422,-0.02527094,-0.02413695,0.00000000,0.00000000,0.00000000,0.00000000
76.14000000,1.07347000,8.12200000,0.03551967,530.67624959,0.03490339,549.52569309,0.00067503,0.04979240,596.82111923,-0.02544365,-0.02434875,0.00000000,0.00000000,0.00000000,0.00000000
76.64000000,1.08505900,8.13400000,0.03590600,531.46030709,0.03527641,550.54292088,0.00074602,0.05017112,597.80785054,-0.02563827,-0.02453286,0.00000000,0.00000000,0.00000000,0.00000000
77.14000000,1.09595300,8.15100000,0.03631456,532.57105521,0.03567072,551.91113638,0.00078863,0.05053388,598.57830840,-0.02582329,-0.02471059,0.00000000,0.00000000,0.00000000,0.00000000
77.64000000,1.10770400,8.16100000,0.03667122,533.22443646,0.03601483,552.77842826,0.00068822,0.05091631,599.49937177,-0.02601677,-0.02489954,0.00000000,0.00000000,0.00000000,0.00000000
78.14000000,1.11945600,8.17700000,0.03706467,534.26984646,0.03639429,554.07238022,0.00075891,0.05132371,600.29774133,-0.02623410,-0.02508961,0.00000000,0.00000000,0.00000000,0.00000000
78.64000000,1.13094200,8.19000000,0.03746922,535.11924208,0.03678431,555.16974387,0.00078004,0.05167163,601.19921391,-0.02641099,-0.02526064,0.00000000,0.00000000,0.00000000,0.00000000
79.14000000,1.14246700,8.20500000,0.03783700,536.09931395,0.03713874,556.38370369,0.00070886,0.05210023,601.87305423,-0.02664470,-0.02545552,0.00000000,0.00000000,0.00000000,0.00000000
79.64000000,1.15372200,8.21700000,0.03820122,536.88337145,0.03748962,557.39297243,0.00070176,0.05247782,602.93207379,-0.02686740,-0.02561042,0.00000000,0.00000000,0.00000000,0.00000000
80.14000000,1.16550900,8.23200000,0.03857289,537.86344332,0.03784755,558.61039016,0.00071585,0.05286444,603.72015407,-0.02705980,-0.02580464,0.00000000,0.00000000,0.00000000,0.00000000
80.64000000,1.17693000,8.24100000,0.03898433,538.45148644,0.03824363,559.44265867,0.00079217,0.05323936,604.57098073,-0.02726510,-0.02597426,0.00000000,0.00000000,0.00000000,0.00000000
81.14000000,1.18858500,8.25800000,0.03938133,539.56223456,0.03862566,560.81091478,0.00076406,0.05360043,605.41395054,-0.02742830,-0.02617213,0.00000000,0.00000000,0.00000000,0.00000000
81.64000000,1.19987500,8.27000000,0.03972033,540.34629206,0.03895177,561.80902690,0.00065220,0.05401317,606.28887605,-0.02766613,-0.02634704,0.00000000,0.00000000,0.00000000,0.00000000
82.14000000,1.21169300,8.28400000,0.04010978,541.26102581,0.03932626,562.97088527,0.00074899,0.05442672,606.95674294,-0.02788332,-0.02654340,0.00000000,0.00000000,0.00000000,0.00000000
82.64000000,1.22308300,8.29600000,0.04050344,542.04508331,0.03970468,563.99977622,0.00075683,0.05478431,607.79921572,-0.02803927,-0.02674503,0.00000000,0.00000000,0.00000000,0.00000000
83.14000000,1.23440200,8.31000000,0.04090444,542.95981705,0.04008999,565.16928673,0.00077063,0.05517984,608.52649388,-0.02827616,-0.02690369,0.00000000,0.00000000,0.00000000,0.00000000
83.64000000,1.24625900,8.31900000,0.04126878,543.54786018,0.04043995,565.97941603,0.00069991,0.05556377,609.52505366,-0.02847013,-0.02709363,0.00000000,0.00000000,0.00000000,0.00000000
84.14000000,1.25821100,8.33200000,0.04166989,544.39725580,0.04082509,567.08222896,0.00077028,0.05595307,610.11058478,-0.02867172,-0.02728135,0.00000000,0.00000000,0.00000000,0.00000000
84.64000000,1.26989900,8.34400000,0.04207467,545.18131330,0.04121360,568.11963533,0.00077702,0.05634378,611.11452187,-0.02888237,-0.02746141,0.00000000,0.00000000,0.00000000,0.00000000
85.14000000,1.28158600,8.36100000,0.04244611,546.29206142,0.04156998,569.48003496,0.00071277,0.05673202,611.76985821,-0.02907710,-0.02765493,0.00000000,0.00000000,0.00000000,0.00000000
85.64000000,1.29377000,8.36900000,0.04285411,546.81476642,0.04196129,570.24802717,0.00078262,0.05710211,612.62321405,-0.02924797,-0.02785414,0.00000000,0.00000000,0.00000000,0.00000000
86.14000000,1.30565600,8.38600000,0.04322244,547.92551454,0.04231443,571.60819465,0.00070627,0.05754553,613.31340248,-0.02947829,-0.02806724,0.00000000,0.00000000,0.00000000,0.00000000
86.64000000,1.31737600,8.39400000,0.04362344,548.44821954,0.04269874,572.37341997,0.00076862,0.05791896,614.16990766,-0.02970676,-0.02821220,0.00000000,0.00000000,0.00000000,0.00000000
87.14000000,1.32919600,8.40700000,0.04402067,549.29761516,0.04307928,573.47806238,0.00076109,0.05826464,614.94019680,-0.02982737,-0.02843727,0.00000000,0.00000000,0.00000000,0.00000000
87.64000000,1.34108300,8.41800000,0.04441800,550.01633453,0.04345979,574.44696008,0.00076102,0.05868958,615.75989285,-0.03005117,-0.02863841,0.00000000,0.00000000,0.00000000,0.00000000
88.14000000,1.35250300,8.43000000,0.04479300,550.80039203,0.04381878,575.47239399,0.00071797,0.05907743,616.34807420,-0.03027012,-0.02880730,0.00000000,0.00000000,0.00000000,0.00000000
88.64000000,1.36425700,8.44000000,0.04521256,551.45377328,0.04422027,576.38640764,0.00080298,0.05947751,617.29295278,-0.03048589,-0.02899162,0.00000000,0.00000000,0.00000000,0.00000000
89.14000000,1.37620700,8.45300000,0.04557667,552.30316890,0.04456857,577.47530633,0.00069660,0.05984047,617.93636708,-0.03067860,-0.02916187,0.00000000,0.00000000,0.00000000,0.00000000
89.64000000,1.38859100,8.46300000,0.04598878,552.95655015,0.04496264,578.38634605,0.00078814,0.06024057,618.81263180,-0.03086192,-0.02937865,0.00000000,0.00000000,0.00000000,0.00000000
90.14000000,1.40051000,8.47300000,0.04637100,553.60993139,0.04532799,579.28137752,0.00073070,0.06060366,619.45700792,-0.03102274,-0.02958091,0.00000000,0.00000000,0.00000000,0.00000000
90.64000000,1.41226400,8.48600000,0.04677222,554.45932702,0.04571136,580.39262187,0.00076674,0.06102726,620.27913423,-0.03127981,-0.02974745,0.00000000,0.00000000,0.00000000,0.00000000
91.14000000,1.42435000,8.49600000,0.04720611,555.11270827,0.04612577,581.31742045,0.00082883,0.06138739,620.78276781,-0.03145699,-0.02993040,0.00000000,0.00000000,0.00000000,0.00000000
91.64000000,1.43649800,8.50800000,0.04758844,555.89676576,0.04649080,582.35102812,0.00073006,0.06179039,621.66297119,-0.03166826,-0.03012213,0.00000000,0.00000000,0.00000000,0.00000000
92.14000000,1.44845400,8.51800000,0.04796744,556.55014701,0.04685252,583.24643527,0.00072344,0.06219680,622.33609354,-0.03190646,-0.03029035,0.00000000,0.00000000,0.00000000,0.00000000
92.64000000,1.46060200,8.53200000,0.04838644,557.46488076,0.04725226,584.43862424,0.00079948,0.06259593,623.21503008,-0.03210083,-0.03049510,0.00000000,0.00000000,0.00000000,0.00000000
93.14000000,1.47218600,8.53900000,0.04878733,557.92224763,0.04763458,585.14178630,0.00076463,0.06300307,623.81958115,-0.03234337,-0.03065970,0.00000000,0.00000000,0.00000000,0.00000000
93.64000000,1.48433500,8.54600000,0.04916656,558.37961451,0.04799609,585.83321684,0.00072303,0.06337045,624.67974136,-0.03250062,-0.03086983,0.00000000,0.00000000,0.00000000,0.00000000
94.14000000,1.49634900,8.55900000,0.04954156,559.22901013,0.04835346,586.93408520,0.00071473,0.06376006,625.27417741,-0.03273129,-0.03102877,0.00000000,0.00000000,0.00000000,0.00000000
94.64000000,1.50863600,8.56900000,0.04998678,559.88239138,0.04877757,587.86910805,0.00084823,0.06418646,626.03224689,-0.03294469,-0.03124177,0.00000000,0.00000000,0.00000000,0.00000000
95.14000000,1.52048800,8.58000000,0.05040589,560.60111075,0.04917665,588.85870805,0.00079816,0.06455085,626.75187744,-0.03313374,-0.03141711,0.00000000,0.00000000,0.00000000,0.00000000
95.64000000,1.53283600,8.58900000,0.05079578,561.18915387,0.04954776,589.69519342,0.00074222,0.06494626,627.49147566,-0.03333486,-0.03161139,0.00000000,0.00000000,0.00000000,0.00000000
96.14000000,1.54469200,8.60100000,0.05117111,561.97321137,0.04990489,590.73000501,0.00071425,0.06535210,628.09780358,-0.03356353,-0.03178857,0.00000000,0.00000000,0.00000000,0.00000000
96.64000000,1.55674200,8.60800000,0.05159422,562.43057824,0.05030732,591.44874648,0.00080487,0.06574665,628.90798895,-0.03376807,-0.03197858,0.00000000,0.00000000,0.00000000,0.00000000
97.14000000,1.56932400,8.61900000,0.05202456,563.14929762,0.05071646,592.44688954,0.00081827,0.06615973,629.44952332,-0.03398234,-0.03217739,0.00000000,0.00000000,0.00000000,0.00000000
97.64000000,1.58176900,8.62800000,0.05241433,563.73734074,0.05108689,593.28525763,0.00074087,0.06653987,630.32185453,-0.03420166,-0.03233821,0.00000000,0.00000000,0.00000000,0.00000000
98.14000000,1.59395800,8.64100000,0.05280467,564.58673636,0.05145771,594.39955078,0.00074165,0.06693183,630.92112114,-0.03438173,-0.03255011,0.00000000,0.00000000,0.00000000,0.00000000
98.64000000,1.60627200,8.64700000,0.05322367,564.97876511,0.05185562,595.04900658,0.00079581,0.06736345,631.68650593,-0.03463898,-0.03272447,0.00000000,0.00000000,0.00000000,0.00000000
99.14000000,1.61839000,8.66000000,0.05363578,565.82816073,0.05224683,596.17679422,0.00078242,0.06774752,632.35194236,-0.03481898,-0.03292854,0.00000000,0.00000000,0.00000000,0.00000000
99.64000000,1.63050700,8.66600000,0.05404422,566.22018948,0.05263441,596.82111923,0.00077515,0.06816206,633.10751432,-0.03506080,-0.03310126,0.00000000,0.00000000,0.00000000,0.00000000
100.14000000,1.64289100,8.67700000,0.05444844,566.93890885,0.05301783,597.80785054,0.00076685,0.06853277,633.62455491,-0.03524796,-0.03328481,0.00000000,0.00000000,0.00000000,0.00000000
100.64000000,1.65481000,8.68500000,0.05483489,567.46161385,0.05338425,598.57830840,0.00073285,0.06892648,634.29737624,-0.03542991,-0.03349657,0.00000000,0.00000000,0.00000000,0.00000000
101.14000000,1.66719100,8.69500000,0.05524300,568.11499510,0.05377107,599.49937177,0.00077364,0.06934436,634.98602025,-0.03566464,-0.03367972,0.00000000,0.00000000,0.00000000,0.00000000
101.64000000,1.67944100,8.70300000,0.05567700,568.63770010,0.05418227,600.29774133,0.00082239,0.06974398,635.80446094,-0.03586228,-0.03388170,0.00000000,0.00000000,0.00000000,0.00000000
102.14000000,1.69188900,8.71300000,0.05604889,569.29108135,0.05453448,601.19921391,0.00070443,0.07009041,636.30746330,-0.03602753,-0.03406288,0.00000000,0.00000000,0.00000000,0.00000000
102.64000000,1.70407100,8.71900000,0.05650500,569.68311009,0.05496629,601.87305423,0.00086362,0.07053092,637.08245335,-0.03627846,-0.03425246,0.00000000,0.00000000,0.00000000,0.00000000
103.14000000,1.71635400,8.73100000,0.05690933,570.46716759,0.05534893,602.93207379,0.00076527,0.07095173,637.70426902,-0.03646674,-0.03448500,0.00000000,0.00000000,0.00000000,0.00000000
103.64000000,1.72847100,8.73900000,0.05732200,570.98987259,0.05573930,603.72015407,0.00078074,0.07132115,638.29359493,-0.03668135,-0.03463980,0.00000000,0.00000000,0.00000000,0.00000000
104.14000000,1.74088800,8.74800000,0.05772278,571.57791571,0.05611827,604.57098073,0.00075796,0.07172084,638.97328977,-0.03688730,-0.03483354,0.00000000,0.00000000,0.00000000,0.00000000
104.64000000,1.75313800,8.75700000,0.05810900,572.16595884,0.05648335,605.41395054,0.00073016,0.07211655,639.65088572,-0.03708463,-0.03503192,0.00000000,0.00000000,0.00000000,0.00000000
105.14000000,1.76565100,8.76600000,0.05855022,572.75400196,0.05690026,606.28887605,0.00083381,0.07254018,640.27616221,-0.03731367,-0.03522650,0.00000000,0.00000000,0.00000000,0.00000000
105.64000000,1.77823200,8.77200000,0.05899144,573.14603071,0.05731699,606.95674294,0.00083346,0.07293574,641.02524271,-0.03752251,-0.03541323,0.00000000,0.00000000,0.00000000,0.00000000
106.14000000,1.79068400,8.78100000,0.05937444,573.73407383,0.05767859,607.79921572,0.00072320,0.07331142,641.54980242,-0.03770766,-0.03560377,0.00000000,0.00000000,0.00000000,0.00000000
106.64000000,1.80296600,8.78800000,0.05979722,574.19144071,0.05807759,608.52649388,0.00079801,0.07372339,642.31034912,-0.03791279,-0.03581060,0.00000000,0.00000000,0.00000000,0.00000000
107.14000000,1.81551400,8.79900000,0.06020922,574.91016008,0.05846627,609.52505366,0.00077736,0.07414263,642.93450707,-0.03818502,-0.03595761,0.00000000,0.00000000,0.00000000,0.00000000
