Repository: noberito/ethz

**MODELLING AND CALIBRATING A POLYN YIELD SURFACE FUNCTION**

---

In the context of my research assistant internship at ETH Zurich, I have to implement and find an operationnal strategy to calibrate a yield surface function based on the polyN model which is a homogenous polynomial of degree N.

To make the calibration operationnal please copy paste a folder "{material}_results" containing the csv files for a given material in the lab_data directory and then change the parameters you want in the polyN_optimization/param.txt. Then run polyN_optimization/optimize_polyN.py. The coefficients of the polyN function will be accessible in the polyN_coeff.npy file.

File: polyN_optimization/DP600_results/DATA/UT_15_1.csv (part 1 of 4)
Time[s],Displacement[mm],Force[kN],EngStrain_longi,EngStress[MPa],TrueStrain,TrueStress[MPa],TrueStrainRate[1/s],PlasticStrain_longi,PlasticStress[MPa],PlasticStrain_thick,PlasticStrain_width,R-Value,Thickness[mm],Width[mm], Young's Modulus [MPa]
0.56000000,0.00000000,-0.01400000,0.00000000,-0.91330159,0.00000000,-0.91330159,0.00000000,0.00079428,339.39103660,0.00019352,-0.00098780,0.87787392,1.53290000,10.00000000,216637.81638544
1.06000000,0.00000300,-0.01800000,0.00001256,-1.17424490,0.00001256,-1.17425964,0.00002511,0.00097197,342.92357568,0.00006453,-0.00103650,0.00000000,0.00000000,0.00000000,0.00000000
1.56000000,0.00074600,-0.02100000,0.00001344,-1.36995238,0.00001344,-1.36997080,0.00000178,0.00093485,348.41385574,0.00010159,-0.00103644,0.00000000,0.00000000,0.00000000,0.00000000
2.06000000,0.00123300,-0.01200000,0.00003889,-0.78282993,0.00003889,-0.78286037,0.00005089,0.00118897,352.82766570,-0.00009551,-0.00109346,0.00000000,0.00000000,0.00000000,0.00000000
2.56000000,0.00174700,0.21500000,0.00008589,14.02570292,0.00008589,14.02690757,0.00009399,0.00143957,357.96370525,-0.00028312,-0.00115646,0.00000000,0.00000000,0.00000000,0.00000000
3.06000000,0.00261800,0.33300000,0.00009478,21.72353056,0.00009477,21.72558947,0.00001778,0.00157801,362.01271190,-0.00034252,-0.00123549,0.00000000,0.00000000,0.00000000,0.00000000
3.56000000,0.00318800,0.45300000,0.00007100,29.55182986,0.00007100,29.55392804,-0.00004755,0.00172027,366.78573922,-0.00040913,-0.00131115,0.00000000,0.00000000,0.00000000,0.00000000
4.06000000,0.00348300,0.54500000,0.00011111,35.55352600,0.00011110,35.55747639,0.00008021,0.00197826,369.56992675,-0.00055687,-0.00142139,0.00000000,0.00000000,0.00000000,0.00000000
4.56000000,0.00423100,0.66400000,0.00013311,43.31658947,0.00013310,43.32235539,0.00004399,0.00221338,374.84038396,-0.00068529,-0.00152809,0.00000000,0.00000000,0.00000000,0.00000000
5.06000000,0.00570700,0.74000000,0.00015667,48.27451236,0.00015665,48.28207537,0.00004710,0.00251568,378.30131713,-0.00085168,-0.00166400,0.00000000,0.00000000,0.00000000,0.00000000
5.56000000,0.00550200,0.86800000,0.00013833,56.62469828,0.00013832,56.63253137,-0.00003666,0.00262130,382.28001664,-0.00082957,-0.00179173,0.00000000,0.00000000,0.00000000,0.00000000
6.06000000,0.00581000,0.97000000,0.00020189,63.27875269,0.00020187,63.29152797,0.00012709,0.00281872,385.44163775,-0.00088493,-0.00193379,0.00000000,0.00000000,0.00000000,0.00000000
6.56000000,0.00776300,1.12700000,0.00024356,73.52077761,0.00024353,73.53868400,0.00008331,0.00325835,389.22443346,-0.00115207,-0.00210628,0.00000000,0.00000000,0.00000000,0.00000000
7.06000000,0.00812700,1.20500000,0.00024133,78.60917216,0.00024130,78.62814317,-0.00000444,0.00350014,391.48711100,-0.00123921,-0.00226093,0.00000000,0.00000000,0.00000000,0.00000000
7.56000000,0.00789900,1.36200000,0.00023833,88.85119708,0.00023830,88.87237328,-0.00000600,0.00355703,394.92655542,-0.00120162,-0.00235541,0.00000000,0.00000000,0.00000000,0.00000000
8.06000000,0.00918000,1.44000000,0.00029756,93.93959162,0.00029751,93.96754387,0.00011841,0.00398610,397.79187523,-0.00148009,-0.00250600,0.00000000,0.00000000,0.00000000,0.00000000
8.56000000,0.01113300,1.57200000,0.00036411,102.55072086,0.00036404,102.58806071,0.00013307,0.00433626,401.81185395,-0.00170348,-0.00263279,0.00000000,0.00000000,0.00000000,0.00000000
9.06000000,0.01062000,1.67700000,0.00028356,109.40048275,0.00028352,109.43150386,-0.00016106,0.00444765,403.76427686,-0.00168198,-0.00276566,0.00000000,0.00000000,0.00000000,0.00000000
9.56000000,0.01098400,1.80700000,0.00033178,117.88114032,0.00033172,117.92025067,0.00009641,0.00473332,407.49881724,-0.00186295,-0.00287037,0.00000000,0.00000000,0.00000000,0.00000000
10.06000000,0.01348400,1.91000000,0.00042489,124.60043056,0.00042480,124.65337189,0.00018615,0.00511509,409.43202395,-0.00210420,-0.00301089,0.00000000,0.00000000,0.00000000,0.00000000
10.56000000,0.01436800,2.04000000,0.00042267,133.08108813,0.00042258,133.13733707,-0.00000444,0.00536743,412.43270272,-0.00225567,-0.00311176,0.00000000,0.00000000,0.00000000,0.00000000
11.06000000,0.01367300,2.11700000,0.00038878,138.10424685,0.00038870,138.15793871,-0.00006775,0.00565893,414.85846437,-0.00242260,-0.00323633,0.00000000,0.00000000,0.00000000,0.00000000
11.56000000,0.01530500,2.27100000,0.00044878,148.15056429,0.00044868,148.21705097,0.00011995,0.00587864,417.78269633,-0.00252523,-0.00335340,0.00000000,0.00000000,0.00000000,0.00000000
12.06000000,0.01742700,2.37400000,0.00055989,154.86985452,0.00055973,154.95656443,0.00022211,0.00616696,420.07817651,-0.00271119,-0.00345577,0.00000000,0.00000000,0.00000000,0.00000000
12.56000000,0.01690100,2.50300000,0.00050611,163.28527627,0.00050598,163.36791677,-0.00010750,0.00658737,422.95835574,-0.00299592,-0.00359145,0.00000000,0.00000000,0.00000000,0.00000000
13.06000000,0.01741700,2.60500000,0.00055100,169.93933068,0.00055085,170.03296725,0.00008973,0.00680915,424.63509627,-0.00306343,-0.00374573,0.00000000,0.00000000,0.00000000,0.00000000
13.56000000,0.02014800,2.73300000,0.00065144,178.28951660,0.00065123,178.40566232,0.00020077,0.00698324,427.87527635,-0.00310499,-0.00387826,0.00000000,0.00000000,0.00000000,0.00000000
14.06000000,0.02082000,2.81000000,0.00068644,183.31267532,0.00068621,183.43850929,0.00006995,0.00743870,430.18234727,-0.00343448,-0.00400421,0.00000000,0.00000000,0.00000000,0.00000000
14.56000000,0.02029100,2.93800000,0.00063856,191.66286124,0.00063835,191.78524863,-0.00009571,0.00777526,432.96809127,-0.00362276,-0.00415250,0.00000000,0.00000000,0.00000000,0.00000000
15.06000000,0.02231300,3.04000000,0.00069822,198.31691565,0.00069798,198.45538493,0.00011925,0.00794019,435.02050519,-0.00362381,-0.00431638,0.00000000,0.00000000,0.00000000,0.00000000
15.56000000,0.02415700,3.19100000,0.00084567,208.16752561,0.00084531,208.34356594,0.00029466,0.00826983,437.67418908,-0.00381676,-0.00445307,0.00000000,0.00000000,0.00000000,0.00000000
16.06000000,0.02412100,3.26800000,0.00073600,213.19068432,0.00073573,213.34759267,-0.00021916,0.00863694,439.28893164,-0.00401553,-0.00462142,0.00000000,0.00000000,0.00000000,0.00000000
16.56000000,0.02535600,3.41800000,0.00076333,222.97605845,0.00076304,223.14626351,0.00005463,0.00891980,441.79296452,-0.00412769,-0.00479210,0.00000000,0.00000000,0.00000000,0.00000000
17.06000000,0.02778600,3.49200000,0.00094944,227.80350969,0.00094899,228.01979646,0.00037190,0.00921199,443.83976662,-0.00424517,-0.00496682,0.00000000,0.00000000,0.00000000,0.00000000
17.56000000,0.02868000,3.61500000,0.00093656,235.82751647,0.00093612,236.04838204,-0.00002575,0.00943830,446.71808472,-0.00433334,-0.00510496,0.00000000,0.00000000,0.00000000,0.00000000
18.06000000,0.02933900,3.71400000,0.00087989,242.28586340,0.00087950,242.49904804,-0.00011323,0.00978686,448.32965083,-0.00450840,-0.00527846,0.00000000,0.00000000,0.00000000,0.00000000
18.56000000,0.03142500,3.83600000,0.00101533,250.24463435,0.00101482,250.49871607,0.00027063,0.01018013,451.22002212,-0.00476105,-0.00541908,0.00000000,0.00000000,0.00000000,0.00000000
19.06000000,0.03298100,3.93200000,0.00117011,256.50727379,0.00116943,256.80741581,0.00030922,0.01041310,452.64944450,-0.00485185,-0.00556125,0.00000000,0.00000000,0.00000000,0.00000000
19.56000000,0.03495400,4.05200000,0.00103367,264.33557310,0.00103313,264.60880797,-0.00027259,0.01063788,455.00287800,-0.00493788,-0.00570000,0.00000000,0.00000000,0.00000000,0.00000000
20.06000000,0.03668300,4.12300000,0.00110356,268.96731685,0.00110295,269.26413723,0.00013963,0.01110431,456.93815591,-0.00524000,-0.00586431,0.00000000,0.00000000,0.00000000,0.00000000
20.56000000,0.03787400,4.26400000,0.00139044,278.16556853,0.00138948,278.55234230,0.00057306,0.01136161,459.30917777,-0.00536256,-0.00599905,0.00000000,0.00000000,0.00000000,0.00000000
21.06000000,0.04078800,4.35600000,0.00132800,284.16726466,0.00132712,284.54463879,-0.00012472,0.01159599,461.14053511,-0.00546678,-0.00612921,0.00000000,0.00000000,0.00000000,0.00000000
21.56000000,0.04426400,4.46800000,0.00128378,291.47367734,0.00128295,291.84786477,-0.00008833,0.01197325,463.43694319,-0.00568935,-0.00628390,0.00000000,0.00000000,0.00000000,0.00000000
22.06000000,0.04539000,4.55700000,0.00150456,297.27966599,0.00150342,297.72693977,0.00044094,0.01233240,464.93054542,-0.00592654,-0.00640586,0.00000000,0.00000000,0.00000000,0.00000000
22.56000000,0.04813800,4.66400000,0.00169211,304.25989954,0.00169068,304.77474109,0.00037451,0.01261374,467.51690634,-0.00608568,-0.00652806,0.00000000,0.00000000,0.00000000,0.00000000
23.06000000,0.05287300,4.72700000,0.00157444,308.36975667,0.00157321,308.85526772,-0.00023495,0.01293162,469.25901204,-0.00628451,-0.00664712,0.00000000,0.00000000,0.00000000,0.00000000
23.56000000,0.05545500,4.83000000,0.00170689,315.08904690,0.00170543,315.62686890,0.00026446,0.01320014,471.44370409,-0.00641824,-0.00678190,0.00000000,0.00000000,0.00000000,0.00000000
24.06000000,0.05810500,4.91000000,0.00204911,320.30791311,0.00204701,320.96425961,0.00068316,0.01357565,473.21538913,-0.00663989,-0.00693576,0.00000000,0.00000000,0.00000000,0.00000000
24.56000000,0.06297300,5.02500000,0.00206011,327.81003327,0.00205799,328.48535836,0.00002195,0.01394509,475.45064287,-0.00687693,-0.00706816,0.00000000,0.00000000,0.00000000,0.00000000
25.06000000,0.06731100,5.08200000,0.00206389,331.52847544,0.00206176,332.21271338,0.00000754,0.01414924,476.67786183,-0.00692482,-0.00722442,0.00000000,0.00000000,0.00000000,0.00000000
25.56000000,0.07257500,5.19000000,0.00241333,338.57394481,0.00241043,339.39103660,0.00069733,0.01448659,478.76726676,-0.00711653,-0.00737006,0.00000000,0.00000000,0.00000000,0.00000000
26.06000000,0.07741000,5.24300000,0.00260833,342.03144367,0.00260494,342.92357568,0.00038902,0.01491562,480.56965676,-0.00737865,-0.00753697,0.00000000,0.00000000,0.00000000,0.00000000
26.56000000,0.08174800,5.32700000,0.00259733,347.51125318,0.00259397,348.41385574,-0.00002194,0.01517223,482.88902514,-0.00745830,-0.00771393,0.00000000,0.00000000,0.00000000,0.00000000
27.06000000,0.08880000,5.39300000,0.00287322,351.81681780,0.00286910,352.82766570,0.00055027,0.01548424,484.17158060,-0.00759632,-0.00788791,0.00000000,0.00000000,0.00000000,0.00000000
27.56000000,0.09495900,5.47000000,0.00314911,356.83997652,0.00314416,357.96370525,0.00055012,0.01580514,486.59113644,-0.00775929,-0.00804585,0.00000000,0.00000000,0.00000000,0.00000000
28.06000000,0.10115100,5.53100000,0.00330733,360.81936199,0.00330188,362.01271190,0.00031543,0.01613848,487.88604068,-0.00789999,-0.00823849,0.00000000,0.00000000,0.00000000,0.00000000
28.56000000,0.10813800,5.60300000,0.00347289,365.51634157,0.00346687,366.78573922,0.00032999,0.01649378,489.85884320,-0.00808881,-0.00840497,0.00000000,0.00000000,0.00000000,0.00000000
29.06000000,0.11350300,5.64400000,0.00374511,368.19101050,0.00373812,369.56992675,0.00054249,0.01679679,491.40733323,-0.00824041,-0.00855638,0.00000000,0.00000000,0.00000000,0.00000000
29.56000000,0.12171400,5.72300000,0.00400633,373.34464088,0.00399833,374.84038396,0.00052043,0.01707639,493.34520031,-0.00835824,-0.00871814,0.00000000,0.00000000,0.00000000,0.00000000
30.06000000,0.12933100,5.77400000,0.00432644,376.67166808,0.00431711,378.30131713,0.00063757,0.01750178,494.88962637,-0.00860569,-0.00889609,0.00000000,0.00000000,0.00000000,0.00000000
30.56000000,0.13671500,5.83400000,0.00445156,380.58581773,0.00444168,382.28001664,0.00024913,0.01780319,496.70722058,-0.00876262,-0.00904057,0.00000000,0.00000000,0.00000000,0.00000000
31.06000000,0.14529100,5.88100000,0.00466500,383.65190162,0.00465415,385.44163775,0.00042495,0.01806782,497.90684669,-0.00884774,-0.00922008,0.00000000,0.00000000,0.00000000,0.00000000
31.56000000,0.15171500,5.93600000,0.00512489,387.23987214,0.00511180,389.22443346,0.00091530,0.01842858,500.08990958,-0.00908043,-0.00934816,0.00000000,0.00000000,0.00000000,0.00000000
32.06000000,0.16098600,5.96900000,0.00537878,389.39265445,0.00536436,391.48711100,0.00050512,0.01881028,501.61713568,-0.00932198,-0.00948830,0.00000000,0.00000000,0.00000000,0.00000000
32.56000000,0.16899900,6.02100000,0.00545244,392.78491748,0.00543763,394.92655542,0.00014654,0.01910409,503.43522607,-0.00948245,-0.00962165,0.00000000,0.00000000,0.00000000,0.00000000
33.06000000,0.17830300,6.06200000,0.00589767,395.45958640,0.00588034,397.79187523,0.00088542,0.01943529,504.93912454,-0.00966041,-0.00977488,0.00000000,0.00000000,0.00000000,0.00000000
33.56000000,0.18727500,6.12100000,0.00626922,399.30850023,0.00624965,401.81185395,0.00073862,0.01977942,506.71798920,-0.00985829,-0.00992113,0.00000000,0.00000000,0.00000000,0.00000000
34.06000000,0.19508900,6.15000000,0.00639067,401.20033923,0.00637033,403.76427686,0.00024136,0.02012869,508.16624316,-0.01006655,-0.01006214,0.00000000,0.00000000,0.00000000,0.00000000
34.56000000,0.20449200,6.20500000,0.00669611,404.78830974,0.00667379,407.49881724,0.00060692,0.02047803,509.54859740,-0.01026690,-0.01021113,0.00000000,0.00000000,0.00000000,0.00000000
35.06000000,0.21247100,6.23200000,0.00708978,406.54967708,0.00706476,409.43202395,0.00078194,0.02074502,511.62590694,-0.01038250,-0.01036252,0.00000000,0.00000000,0.00000000,0.00000000
35.56000000,0.22230500,6.27600000,0.00735833,409.42005349,0.00733139,412.43270272,0.00053326,0.02112431,512.69087902,-0.01061825,-0.01050606,0.00000000,0.00000000,0.00000000,0.00000000
36.06000000,0.23124400,6.31100000,0.00766367,411.70330746,0.00763445,414.85846437,0.00060611,0.02151844,514.43406456,-0.01086305,-0.01065538,0.00000000,0.00000000,0.00000000,0.00000000
36.56000000,0.24077900,6.35400000,0.00789911,414.50844804,0.00786808,417.78269633,0.00046725,0.02179922,515.78491269,-0.01096751,-0.01083171,0.00000000,0.00000000,0.00000000,0.00000000
37.06000000,0.24981800,6.38700000,0.00820078,416.66123035,0.00816733,420.07817651,0.00059852,0.02212712,517.76415097,-0.01114974,-0.01097738,0.00000000,0.00000000,0.00000000,0.00000000
37.56000000,0.25832700,6.42800000,0.00863856,419.33589928,0.00860146,422.95835574,0.00086825,0.02249168,518.82506227,-0.01135650,-0.01113518,0.00000000,0.00000000,0.00000000,0.00000000
38.06000000,0.26806100,6.45200000,0.00887033,420.90155914,0.00883122,424.63509627,0.00045953,0.02286782,520.42933394,-0.01155333,-0.01131449,0.00000000,0.00000000,0.00000000,0.00000000
38.56000000,0.27657000,6.50000000,0.00906156,424.03287886,0.00902075,427.87527635,0.00037905,0.02319464,521.80765555,-0.01171522,-0.01147943,0.00000000,0.00000000,0.00000000,0.00000000
39.06000000,0.28743000,6.53200000,0.00953233,426.12042534,0.00948719,430.18234727,0.00093288,0.02351338,523.38396255,-0.01187310,-0.01164028,0.00000000,0.00000000,0.00000000,0.00000000
39.56000000,0.29636900,6.57200000,0.00988556,428.72985844,0.00983701,432.96809127,0.00069965,0.02386209,524.64129380,-0.01203448,-0.01182761,0.00000000,0.00000000,0.00000000,0.00000000
40.06000000,0.30636800,6.60200000,0.01006200,430.68693326,0.01001172,435.02050519,0.00034940,0.02424124,526.25136047,-0.01225344,-0.01198780,0.00000000,0.00000000,0.00000000,0.00000000
40.56000000,0.31501000,6.64000000,0.01040778,433.16589471,0.01035399,437.67418908,0.00068455,0.02458591,527.57556757,-0.01244537,-0.01214054,0.00000000,0.00000000,0.00000000,0.00000000
41.06000000,0.32391600,6.66200000,0.01078656,434.60108291,0.01072880,439.28893164,0.00074961,0.02489014,529.08085124,-0.01260418,-0.01228596,0.00000000,0.00000000,0.00000000,0.00000000
41.56000000,0.33378300,6.69800000,0.01108456,436.94957271,0.01102357,441.79296452,0.00058955,0.02526107,530.08455521,-0.01278651,-0.01247456,0.00000000,0.00000000,0.00000000,0.00000000
42.06000000,0.34275600,6.72700000,0.01138989,438.84141170,0.01132551,443.83976662,0.00060388,0.02563200,531.82890660,-0.01296829,-0.01266372,0.00000000,0.00000000,0.00000000,0.00000000
42.56000000,0.35321800,6.76900000,0.01163267,441.58131646,0.01156553,446.71808472,0.00048003,0.02597637,533.08924244,-0.01317244,-0.01280393,0.00000000,0.00000000,0.00000000,0.00000000
43.06000000,0.36225700,6.79100000,0.01199311,443.01650466,0.01192176,448.32965083,0.00071247,0.02629080,534.60362228,-0.01329845,-0.01299235,0.00000000,0.00000000,0.00000000,0.00000000
43.56000000,0.37225500,6.83200000,0.01240511,445.69117359,0.01232880,451.22002212,0.00081407,0.02665784,535.54112957,-0.01348973,-0.01316811,0.00000000,0.00000000,0.00000000,0.00000000
44.06000000,0.38122900,6.85200000,0.01264789,446.99589014,0.01256857,452.64944450,0.00047955,0.02701757,537.28372047,-0.01369115,-0.01332642,0.00000000,0.00000000,0.00000000,0.00000000
44.56000000,0.39083000,6.88600000,0.01288689,449.21390828,0.01280456,455.00287800,0.00047197,0.02739121,538.29373049,-0.01391770,-0.01347351,0.00000000,0.00000000,0.00000000,0.00000000
45.06000000,0.40049800,6.91200000,0.01336878,450.91003979,0.01328020,456.93815591,0.00095129,0.02770946,539.67896530,-0.01404913,-0.01366033,0.00000000,0.00000000,0.00000000,0.00000000
45.56000000,0.41056200,6.94600000,0.01364100,453.12805793,0.01354880,459.30917777,0.00053719,0.02808531,540.89397107,-0.01428118,-0.01380413,0.00000000,0.00000000,0.00000000,0.00000000
46.06000000,0.42095800,6.97200000,0.01388744,454.82418944,0.01379190,461.14053511,0.00048620,0.02843052,542.56542474,-0.01447306,-0.01395746,0.00000000,0.00000000,0.00000000,0.00000000
46.56000000,0.43012900,7.00400000,0.01428111,456.91173593,0.01418010,463.43694319,0.00077640,0.02881123,543.51496272,-0.01467594,-0.01413529,0.00000000,0.00000000,0.00000000,0.00000000
47.06000000,0.44052400,7.02400000,0.01465267,458.21645248,0.01454635,464.93054542,0.00073251,0.02913232,544.90520672,-0.01487021,-0.01426211,0.00000000,0.00000000,0.00000000,0.00000000
47.56000000,0.44933100,7.06100000,0.01495067,460.63017809,0.01484001,467.51690634,0.00058731,0.02949752,546.05030404,-0.01510191,-0.01439561,0.00000000,0.00000000,0.00000000,0.00000000
48.06000000,0.45992500,7.08500000,0.01528178,462.19583795,0.01516619,469.25901204,0.00065236,0.02988242,547.47725566,-0.01530992,-0.01457250,0.00000000,0.00000000,0.00000000,0.00000000
48.56000000,0.46959300,7.11600000,0.01556500,464.21814861,0.01544511,471.44370409,0.00055784,0.03022631,548.54471861,-0.01549431,-0.01473200,0.00000000,0.00000000,0.00000000,0.00000000
49.06000000,0.48038500,7.14000000,0.01595500,465.78380847,0.01582906,473.21538913,0.00076790,0.03056514,549.88053219,-0.01567806,-0.01488708,0.00000000,0.00000000,0.00000000,0.00000000
49.56000000,0.49044900,7.17100000,0.01634122,467.80611912,0.01620914,475.45064287,0.00076017,0.03092292,550.95712324,-0.01588794,-0.01503499,0.00000000,0.00000000,0.00000000,0.00000000
50.06000000,0.50008400,7.18800000,0.01655467,468.91512819,0.01641913,476.67786183,0.00041998,0.03127221,552.30037898,-0.01606202,-0.01521020,0.00000000,0.00000000,0.00000000,0.00000000
50.56000000,0.51011500,7.21700000,0.01690778,470.80696719,0.01676643,478.76726676,0.00069460,0.03165061,553.45761011,-0.01626491,-0.01538570,0.00000000,0.00000000,0.00000000,0.00000000
51.06000000,0.51998100,7.24100000,0.01735289,472.37262705,0.01720405,480.56965676,0.00087523,0.03203185,554.75266554,-0.01651000,-0.01552185,0.00000000,0.00000000,0.00000000,0.00000000
51.56000000,0.53041000,7.27400000,0.01762522,474.52540935,0.01747170,482.88902514,0.00053530,0.03235709,555.81420221,-0.01667230,-0.01568479,0.00000000,0.00000000,0.00000000,0.00000000
52.06000000,0.54060700,7.29100000,0.01794900,475.63441842,0.01778982,484.17158060,0.00063624,0.03271301,557.16457408,-0.01684127,-0.01587174,0.00000000,0.00000000,0.00000000,0.00000000
52.56000000,0.55149900,7.32500000,0.01828744,477.85243656,0.01812224,486.59113644,0.00066484,0.03310303,557.99261563,-0.01705779,-0.01604524,0.00000000,0.00000000,0.00000000,0.00000000
53.06000000,0.56126500,7.34200000,0.01863322,478.96144563,0.01846175,487.88604068,0.00067902,0.03344018,559.46975067,-0.01721703,-0.01622315,0.00000000,0.00000000,0.00000000,0.00000000
53.56000000,0.57195800,7.36900000,0.01900478,480.72281297,0.01882644,489.85884320,0.00072938,0.03379112,560.27719824,-0.01740263,-0.01638849,0.00000000,0.00000000,0.00000000,0.00000000
54.06000000,0.58162500,7.39000000,0.01932111,482.09276535,0.01913683,491.40733323,0.00062077,0.03415633,561.77182610,-0.01759441,-0.01656192,0.00000000,0.00000000,0.00000000,0.00000000
54.56000000,0.59205400,7.41700000,0.01961556,483.85413269,0.01942565,493.34520031,0.00057764,0.03454586,562.60231110,-0.01779619,-0.01674967,0.00000000,0.00000000,0.00000000,0.00000000
55.06000000,0.60241600,7.43700000,0.02005689,485.15884924,0.01985840,494.88962637,0.00086550,0.03493906,564.11462596,-0.01803017,-0.01690888,0.00000000,0.00000000,0.00000000,0.00000000
55.56000000,0.61284500,7.46200000,0.02037322,486.78974493,0.02016846,496.70722058,0.00062013,0.03525787,564.83851651,-0.01815672,-0.01710115,0.00000000,0.00000000,0.00000000,0.00000000
56.06000000,0.62360500,7.47800000,0.02064911,487.83351817,0.02043881,497.90684669,0.00054069,0.03559212,566.04733055,-0.01831452,-0.01727760,0.00000000,0.00000000,0.00000000,0.00000000
56.56000000,0.63390200,7.50800000,0.02102800,489.79059299,0.02080996,500.08990958,0.00074231,0.03602627,567.04174187,-0.01856837,-0.01745790,0.00000000,0.00000000,0.00000000,0.00000000
57.06000000,0.64419800,7.52800000,0.02142522,491.09530954,0.02119893,501.61713568,0.00077793,0.03636345,568.32178577,-0.01872495,-0.01763850,0.00000000,0.00000000,0.00000000,0.00000000
57.56000000,0.65429600,7.55300000,0.02173422,492.72620523,0.02150140,503.43522607,0.00060495,0.03671586,569.33916897,-0.01890223,-0.01781362,0.00000000,0.00000000,0.00000000,0.00000000
58.06000000,0.66522000,7.57300000,0.02208000,494.03092178,0.02183977,504.93912454,0.00067673,0.03707452,570.49692133,-0.01906092,-0.01801360,0.00000000,0.00000000,0.00000000,0.00000000
58.56000000,0.67535200,7.59700000,0.02244044,495.59658164,0.02219236,506.71798920,0.00070519,0.03745860,571.46572966,-0.01928866,-0.01816995,0.00000000,0.00000000,0.00000000,0.00000000
59.06000000,0.68677400,7.61600000,0.02280467,496.83606237,0.02254853,508.16624316,0.00071233,0.03785901,572.71707004,-0.01949662,-0.01836239,0.00000000,0.00000000,0.00000000,0.00000000
59.56000000,0.69697000,7.63400000,0.02316878,498.01030726,0.02290446,509.54859740,0.00071186,0.03819704,573.66084938,-0.01970178,-0.01849526,0.00000000,0.00000000,0.00000000,0.00000000
60.06000000,0.70829300,7.66300000,0.02345211,499.90214626,0.02318134,511.62590694,0.00055376,0.03854133,574.74515415,-0.01986828,-0.01867305,0.00000000,0.00000000,0.00000000,0.00000000
60.56000000,0.71835700,7.67600000,0.02384556,500.75021202,0.02356569,512.69087902,0.00076871,0.03893227,575.65249240,-0.02004262,-0.01888965,0.00000000,0.00000000,0.00000000,0.00000000
61.06000000,0.72918300,7.69900000,0.02425767,502.25063605,0.02396812,514.43406456,0.00080486,0.03931825,576.83049527,-0.02028125,-0.01903700,0.00000000,0.00000000,0.00000000,0.00000000
61.56000000,0.73967800,7.71700000,0.02455189,503.42488094,0.02425534,515.78491269,0.00057443,0.03966375,577.57637208,-0.02043795,-0.01922580,0.00000000,0.00000000,0.00000000,0.00000000
62.06000000,0.75057000,7.74400000,0.02489756,505.18624829,0.02459266,517.76415097,0.00067465,0.04002776,578.87964229,-0.02060566,-0.01942211,0.00000000,0.00000000,0.00000000,0.00000000
62.56000000,0.76149400,7.75700000,0.02527644,506.03431405,0.02496228,518.82506227,0.00073923,0.04041864,579.65300498,-0.02085578,-0.01956286,0.00000000,0.00000000,0.00000000,0.00000000
63.06000000,0.77198900,7.77800000,0.02567000,507.40426642,0.02534606,520.42933394,0.00076756,0.04080020,580.89976950,-0.02107048,-0.01972972,0.00000000,0.00000000,0.00000000,0.00000000
63.56000000,0.78298000,7.79600000,0.02601200,508.57851132,0.02567944,521.80765555,0.00066677,0.04114877,581.64968343,-0.02124408,-0.01990469,0.00000000,0.00000000,0.00000000,0.00000000
64.06000000,0.79367400,7.81700000,0.02634678,509.94846370,0.02600568,523.38396255,0.00065247,0.04151243,582.88752581,-0.02144762,-0.02006481,0.00000000,0.00000000,0.00000000,0.00000000
64.56000000,0.80479700,7.83300000,0.02671089,510.99223694,0.02636038,524.64129380,0.00070940,0.04187823,583.64861817,-0.02164771,-0.02023052,0.00000000,0.00000000,0.00000000,0.00000000
65.06000000,0.81545800,7.85400000,0.02710811,512.36218931,0.02674719,526.25136047,0.00077363,0.04228781,584.77802333,-0.02183465,-0.02045316,0.00000000,0.00000000,0.00000000,0.00000000
65.56000000,0.82671300,7.87100000,0.02746867,513.47119838,0.02709817,527.57556757,0.00070196,0.04265277,585.67667232,-0.02206446,-0.02058831,0.00000000,0.00000000,0.00000000,0.00000000
66.06000000,0.83770500,7.89100000,0.02778867,514.77591493,0.02740957,529.08085124,0.00062279,0.04296772,586.68345693,-0.02218955,-0.02077817,0.00000000,0.00000000,0.00000000,0.00000000
66.56000000,0.84836500,7.90300000,0.02817489,515.55874486,0.02778528,530.08455521,0.00075142,0.04339538,587.62022524,-0.02244595,-0.02094943,0.00000000,0.00000000,0.00000000,0.00000000
67.06000000,0.85945600,7.92600000,0.02856489,517.05916890,0.02816452,531.82890660,0.00075848,0.04379394,588.74614875,-0.02265249,-0.02114146,0.00000000,0.00000000,0.00000000,0.00000000
67.56000000,0.87031500,7.94200000,0.02892533,518.10294214,0.02851489,533.08924244,0.00070075,0.04412356,589.55784954,-0.02279300,-0.02133056,0.00000000,0.00000000,0.00000000,0.00000000
68.06000000,0.88140500,7.96200000,0.02925633,519.40765869,0.02883653,534.60362228,0.00064329,0.04450493,590.53785074,-0.02301035,-0.02149458,0.00000000,0.00000000,0.00000000,0.00000000
68.56000000,0.89246300,7.97300000,0.02963878,520.12525279,0.02920804,535.54112957,0.00074301,0.04488637,591.44994687,-0.02321094,-0.02167543,0.00000000,0.00000000,0.00000000,0.00000000
69.06000000,0.90381800,7.99600000,0.03001778,521.62567682,0.02957606,537.28372047,0.00073605,0.04529542,592.44770794,-0.02343787,-0.02185755,0.00000000,0.00000000,0.00000000,0.00000000
69.56000000,0.91487500,8.00800000,0.03040767,522.40850675,0.02995452,538.29373049,0.00075691,0.04566959,593.35676010,-0.02365601,-0.02201357,0.00000000,0.00000000,0.00000000,0.00000000
70.06000000,0.92596500,8.02600000,0.03074244,523.58275165,0.03027936,539.67896530,0.00064969,0.04601183,594.31609342,-0.02380999,-0.02220184,0.00000000,0.00000000,0.00000000,0.00000000
70.56000000,0.93722100,8.04100000,0.03113589,524.56128906,0.03066100,540.89397107,0.00076327,0.04641823,595.03942367,-0.02399864,-0.02241959,0.00000000,0.00000000,0.00000000,0.00000000
71.06000000,0.94851000,8.06300000,0.03150011,525.99647727,0.03101416,542.56542474,0.00070632,0.04681891,596.17234790,-0.02422772,-0.02259120,0.00000000,0.00000000,0.00000000,0.00000000
71.56000000,0.95943600,8.07400000,0.03189756,526.71407137,0.03139939,543.51496272,0.00077047,0.04717922,596.93802440,-0.02443703,-0.02274219,0.00000000,0.00000000,0.00000000,0.00000000
72.06000000,0.97085700,8.09200000,0.03223578,527.88831626,0.03172711,544.90520672,0.00065543,0.04752734,598.04087989,-0.02457692,-0.02295042,0.00000000,0.00000000,0.00000000,0.00000000
72.56000000,0.98211300,8.10600000,0.03261844,528.80161785,0.03209776,546.05030404,0.00074130,0.04791594,598.68696700,-0.02483160,-0.02308435,0.00000000,0.00000000,0.00000000,0.00000000
73.06000000,0.99350200,8.12400000,0.03302300,529.97586274,0.03248946,547.47725566,0.00078340,0.04832295,599.82653463,-0.02506052,-0.02326243,0.00000000,0.00000000,0.00000000,0.00000000
73.56000000,1.00455900,8.13700000,0.03338356,530.82392850,0.03283842,548.54471861,0.00069794,0.04867998,600.45464392,-0.02524577,-0.02343422,0.00000000,0.00000000,0.00000000,0.00000000
74.06000000,1.01594800,8.15400000,0.03374033,531.93293757,0.03318362,549.88053219,0.00069038,0.04903537,601.35776667,-0.02540240,-0.02363297,0.00000000,0.00000000,0.00000000,0.00000000
74.56000000,1.02710500,8.16700000,0.03411556,532.78100333,0.03354653,550.95712324,0.00072582,0.04944299,602.29301195,-0.02566161,-0.02378138,0.00000000,0.00000000,0.00000000,0.00000000
75.06000000,1.03832700,8.18400000,0.03448344,533.89001239,0.03390221,552.30037898,0.00071138,0.04983298,603.21826882,-0.02586250,-0.02397049,0.00000000,0.00000000,0.00000000,0.00000000
75.56000000,1.04971600,8.19800000,0.03488067,534.80331398,0.03428612,553.45761011,0.00076782,0.05022001,604.00438095,-0.02606667,-0.02415334,0.00000000,0.00000000,0.00000000,0.00000000
76.06000000,1.06093900,8.21400000,0.03528167,535.84708722,0.03467353,554.75266554,0.00077482,0.05058544,604.91594799,-0.02626295,-0.02432248,0.00000000,0.00000000,0.00000000,0.00000000
76.56000000,1.07275700,8.22700000,0.03562367,536.69515298,0.03500382,555.81420221,0.00066058,0.05098212,605.77805832,-0.02648504,-0.02449708,0.00000000,0.00000000,0.00000000,0.00000000
77.06000000,1.08424500,8.24400000,0.03599900,537.80416205,0.03536618,557.16457408,0.00072471,0.05136771,606.77215474,-0.02666221,-0.02470550,0.00000000,0.00000000,0.00000000,0.00000000
77.56000000,1.09553400,8.25300000,0.03640722,538.39128449,0.03576014,557.99261563,0.00078792,0.05177143,607.57068872,-0.02689881,-0.02487262,0.00000000,0.00000000,0.00000000,0.00000000
78.06000000,1.10672400,8.27200000,0.03676400,539.63076522,0.03610432,559.46975067,0.00068837,0.05212264,608.40686613,-0.02709570,-0.02502694,0.00000000,0.00000000,0.00000000,0.00000000
78.56000000,1.11837700,8.28100000,0.03713189,540.21788766,0.03645910,560.27719824,0.00070956,0.05251222,609.19784450,-0.02726254,-0.02524967,0.00000000,0.00000000,0.00000000,0.00000000
79.06000000,1.12979900,8.30000000,0.03751811,541.45736839,0.03683143,561.77182610,0.00074465,0.05291134,610.13356365,-0.02747606,-0.02543528,0.00000000,0.00000000,0.00000000,0.00000000
79.56000000,1.14105500,8.30900000,0.03792644,542.04449083,0.03722492,562.60231110,0.00078698,0.05327383,610.70144715,-0.02769014,-0.02558369,0.00000000,0.00000000,0.00000000,0.00000000
80.06000000,1.15264300,8.32800000,0.03834211,543.28397156,0.03762532,564.11462596,0.00080080,0.05365827,611.76776654,-0.02790085,-0.02575742,0.00000000,0.00000000,0.00000000,0.00000000
80.56000000,1.16426300,8.33600000,0.03867678,543.80585818,0.03794757,564.83851651,0.00064451,0.05405512,612.35761272,-0.02810179,-0.02595333,0.00000000,0.00000000,0.00000000,0.00000000
81.06000000,1.17588300,8.35100000,0.03903000,544.78439559,0.03828759,566.04733055,0.00068002,0.05444638,613.36013858,-0.02830820,-0.02613817,0.00000000,0.00000000,0.00000000,0.00000000
81.56000000,1.18707300,8.36200000,0.03948611,545.50198969,0.03872647,567.04174187,0.00087776,0.05484613,614.02200570,-0.02852818,-0.02631795,0.00000000,0.00000000,0.00000000,0.00000000
82.06000000,1.19892500,8.37800000,0.03984300,546.54576293,0.03906974,568.32178577,0.00068655,0.05522004,614.94575931,-0.02872460,-0.02649544,0.00000000,0.00000000,0.00000000,0.00000000
82.56000000,1.21031300,8.39000000,0.04021456,547.32859286,0.03942700,569.33916897,0.00071451,0.05558479,615.58697820,-0.02889291,-0.02669188,0.00000000,0.00000000,0.00000000,0.00000000
83.06000000,1.22216600,8.40400000,0.04059344,548.24189445,0.03979117,570.49692133,0.00072835,0.05599988,616.53730576,-0.02914716,-0.02685272,0.00000000,0.00000000,0.00000000,0.00000000
83.56000000,1.23362100,8.41500000,0.04099800,548.95948855,0.04017987,571.46572966,0.00077740,0.05637100,617.25281043,-0.02935021,-0.02702078,0.00000000,0.00000000,0.00000000,0.00000000
84.06000000,1.24553900,8.43000000,0.04142111,549.93802596,0.04058623,572.71707004,0.00081273,0.05676886,618.12425454,-0.02956662,-0.02720225,0.00000000,0.00000000,0.00000000,0.00000000
84.56000000,1.25739100,8.44100000,0.04177789,550.65562007,0.04092876,573.66084938,0.00068506,0.05715001,618.84696048,-0.02977177,-0.02737824,0.00000000,0.00000000,0.00000000,0.00000000
85.06000000,1.26911100,8.45400000,0.04214200,551.50368582,0.04127821,574.74515415,0.00069890,0.05756831,619.73223844,-0.02999644,-0.02757187,0.00000000,0.00000000,0.00000000,0.00000000
85.56000000,1.28049900,8.46400000,0.04255400,552.15604410,0.04167347,575.65249240,0.00079052,0.05793571,620.37786821,-0.03014559,-0.02779012,0.00000000,0.00000000,0.00000000,0.00000000
86.06000000,1.29218600,8.47800000,0.04296233,553.06934568,0.04206506,576.83049527,0.00078318,0.05829834,621.22960521,-0.03031606,-0.02798228,0.00000000,0.00000000,0.00000000,0.00000000
86.56000000,1.30367400,8.48600000,0.04332644,553.59123230,0.04241411,577.57637208,0.00069810,0.05869274,621.96252776,-0.03054258,-0.02815016,0.00000000,0.00000000,0.00000000,0.00000000
87.06000000,1.31536000,8.50200000,0.04371278,554.63500555,0.04278433,578.87964229,0.00074044,0.05908622,622.83459586,-0.03078962,-0.02829660,0.00000000,0.00000000,0.00000000,0.00000000
87.56000000,1.32717900,8.51000000,0.04412467,555.15689217,0.04317889,579.65300498,0.00078912,0.05946679,623.49025061,-0.03099310,-0.02847369,0.00000000,0.00000000,0.00000000,0.00000000
88.06000000,1.33893200,8.52500000,0.04452933,556.13542958,0.04356639,580.89976950,0.00077498,0.05986382,624.29596924,-0.03120533,-0.02865849,0.00000000,0.00000000,0.00000000,0.00000000
88.56000000,1.35104900,8.53300000,0.04489722,556.65731620,0.04391853,581.64968343,0.00070429,0.06022705,624.87194590,-0.03137114,-0.02885590,0.00000000,0.00000000,0.00000000,0.00000000
89.06000000,1.36273500,8.54800000,0.04528344,557.63585361,0.04428809,582.88752581,0.00073912,0.06064015,625.82819332,-0.03160302,-0.02903713,0.00000000,0.00000000,0.00000000,0.00000000
89.56000000,1.37471900,8.55600000,0.04566967,558.15774023,0.04465751,583.64861817,0.00073884,0.06104798,626.43302747,-0.03180551,-0.02924248,0.00000000,0.00000000,0.00000000,0.00000000
90.06000000,1.38647300,8.56900000,0.04610367,559.00580599,0.04507247,584.77802333,0.00082992,0.06142679,627.29914153,-0.03204561,-0.02938118,0.00000000,0.00000000,0.00000000,0.00000000
90.56000000,1.39845700,8.57900000,0.04649000,559.65816426,0.04544171,585.67667232,0.00073848,0.06182048,627.89595488,-0.03224155,-0.02957894,0.00000000,0.00000000,0.00000000,0.00000000
91.06000000,1.41027600,8.59100000,0.04682467,560.44099419,0.04576146,586.68345693,0.00063950,0.06221236,628.84120119,-0.03244620,-0.02976615,0.00000000,0.00000000,0.00000000,0.00000000
91.56000000,1.42239300,8.60100000,0.04727711,561.09335247,0.04619357,587.62022524,0.00086423,0.06257867,629.35175618,-0.03262969,-0.02994898,0.00000000,0.00000000,0.00000000,0.00000000
92.06000000,1.43437700,8.61400000,0.04770022,561.94141823,0.04659750,588.74614875,0.00080786,0.06297775,630.16287836,-0.03285241,-0.03012534,0.00000000,0.00000000,0.00000000,0.00000000
92.56000000,1.44636200,8.62300000,0.04804967,562.52854067,0.04693098,589.55784954,0.00066696,0.06337743,630.83508884,-0.03304775,-0.03032968,0.00000000,0.00000000,0.00000000,0.00000000
93.06000000,1.45818100,8.63400000,0.04845433,563.24613478,0.04731702,590.53785074,0.00077208,0.06376615,631.57074779,-0.03326750,-0.03049864,0.00000000,0.00000000,0.00000000,0.00000000
93.56000000,1.47039700,8.64400000,0.04885889,563.89849305,0.04770280,591.44994687,0.00077157,0.06417223,632.24792543,-0.03347825,-0.03069399,0.00000000,0.00000000,0.00000000,0.00000000
94.06000000,1.48231500,8.65500000,0.04929300,564.61608716,0.04811660,592.44770794,0.00082761,0.06454717,632.97578553,-0.03369791,-0.03084926,0.00000000,0.00000000,0.00000000,0.00000000
94.56000000,1.49439900,8.66500000,0.04969022,565.26844543,0.04849509,593.35676010,0.00075698,0.06493586,633.64281047,-0.03390482,-0.03103104,0.00000000,0.00000000,0.00000000,0.00000000
95.06000000,1.50648200,8.67600000,0.05005433,565.98603953,0.04884191,594.31609342,0.00069363,0.06535830,634.40180373,-0.03413124,-0.03122706,0.00000000,0.00000000,0.00000000,0.00000000
95.56000000,1.51830200,8.68300000,0.05048478,566.44269033,0.04925175,595.03942367,0.00081968,0.06574325,635.06735312,-0.03432872,-0.03141453,0.00000000,0.00000000,0.00000000,0.00000000
96.06000000,1.53051700,8.69600000,0.05091144,567.29075608,0.04965783,596.17234790,0.00081216,0.06611373,635.86433870,-0.03451533,-0.03159840,0.00000000,0.00000000,0.00000000,0.00000000
96.56000000,1.54276700,8.70400000,0.05129400,567.81264270,0.05002179,596.93802440,0.00072791,0.06651236,636.46936210,-0.03471221,-0.03180015,0.00000000,0.00000000,0.00000000,0.00000000
97.06000000,1.55485100,8.71700000,0.05166556,568.66070846,0.05037515,598.04087989,0.00070673,0.06693071,637.22772810,-0.03495953,-0.03197117,0.00000000,0.00000000,0.00000000,0.00000000
97.56000000,1.56726600,8.72300000,0.05207756,569.05212343,0.05076683,598.68696700,0.00078337,0.06732933,637.76338472,-0.03516921,-0.03216012,0.00000000,0.00000000,0.00000000,0.00000000
98.06000000,1.57898500,8.73600000,0.05251156,569.90018918,0.05117927,599.82653463,0.00082486,0.06771250,638.64063736,-0.03536883,-0.03234367,0.00000000,0.00000000,0.00000000,0.00000000
98.56000000,1.59120200,8.74200000,0.05289056,570.29160415,0.05153929,600.45464392,0.00072005,0.06811398,639.24917555,-0.03558140,-0.03253258,0.00000000,0.00000000,0.00000000,0.00000000
99.06000000,1.60321900,8.75200000,0.05326933,570.94396242,0.05189898,601.35776667,0.00071937,0.06851759,640.07034160,-0.03578579,-0.03273180,0.00000000,0.00000000,0.00000000,0.00000000
99.56000000,1.61523700,8.76200000,0.05370344,571.59632070,0.05231105,602.29301195,0.00082414,0.06890503,640.67072194,-0.03597849,-0.03292654,0.00000000,0.00000000,0.00000000,0.00000000
100.06000000,1.62732000,8.77200000,0.05411911,572.24867897,0.05270545,603.21826882,0.00078881,0.06930898,641.35244344,-0.03622433,-0.03308465,0.00000000,0.00000000,0.00000000,0.00000000
100.56000000,1.63963700,8.78000000,0.05453111,572.77056559,0.05309622,604.00438095,0.00078154,0.06968624,641.87668011,-0.03639115,-0.03329509,0.00000000,0.00000000,0.00000000,0.00000000
101.06000000,1.65188500,8.79000000,0.05492111,573.42292387,0.05346599,604.91594799,0.00073953,0.07010662,642.64022180,-0.03661127,-0.03349535,0.00000000,0.00000000,0.00000000,0.00000000
101.56000000,1.66449800,8.79900000,0.05534400,574.01004632,0.05386678,605.77805832,0.00080158,0.07050033,643.24621444,-0.03681354,-0.03368678,0.00000000,0.00000000,0.00000000,0.00000000
102.06000000,1.67684700,8.81000000,0.05575600,574.72764042,0.05425710,606.77215474,0.00078064,0.07089649,643.99509914,-0.03703639,-0.03386011,0.00000000,0.00000000,0.00000000,0.00000000
102.56000000,1.68893100,8.81800000,0.05618633,575.24952704,0.05466462,607.57068872,0.00081505,0.07130345,644.61048210,-0.03726106,-0.03404239,0.00000000,0.00000000,0.00000000,0.00000000
103.06000000,1.70137800,8.82700000,0.05656156,575.83664949,0.05501982,608.40686613,0.00071040,0.07168562,645.35125188,-0.03742978,-0.03425584,0.00000000,0.00000000,0.00000000,0.00000000
103.56000000,1.71356200,8.83500000,0.05697722,576.35853611,0.05541316,609.19784450,0.00078667,0.07210625,645.90578520,-0.03767936,-0.03442689,0.00000000,0.00000000,0.00000000,0.00000000
104.06000000,1.72624200,8.84500000,0.05740389,577.01089438,0.05581674,610.13356365,0.00080717,0.07251576,646.59461377,-0.03788333,-0.03463243,0.00000000,0.00000000,0.00000000,0.00000000
104.56000000,1.73849000,8.85000000,0.05779011,577.33707352,0.05618193,610.70144715,0.00073038,0.07289134,647.19127569,-0.03808060,-0.03481074,0.00000000,0.00000000,0.00000000,0.00000000
105.06000000,1.75074000,8.86200000,0.05820222,578.11990345,0.05657145,611.76776654,0.00077904,0.07331068,647.88736025,-0.03833314,-0.03497754,0.00000000,0.00000000,0.00000000,0.00000000
105.56000000,1.76312200,8.86700000,0.05862522,578.44608259,0.05697111,612.35761272,0.00079931,0.07370638,648.49787611,-0.03851581,-0.03519057,0.00000000,0.00000000,0.00000000,0.00000000
106.06000000,1.77553600,8.87800000,0.05904456,579.16367669,0.05736714,613.36013858,0.00079207,0.07409153,649.17260002,-0.03873649,-0.03535504,0.00000000,0.00000000,0.00000000,0.00000000
106.56000000,1.78765400,8.88400000,0.05947133,579.55509166,0.05777004,614.02200570,0.00080581,0.07447710,649.70659012,-0.03893085,-0.03554625,0.00000000,0.00000000,0.00000000,0.00000000
107.06000000,1.80016800,8.89400000,0.05987222,580.20744993,0.05814836,614.94575931,0.00075663,0.07489575,650.40397482,-0.03919192,-0.03570383,0.00000000,0.00000000,0.00000000,0.00000000
