Repository: noberito/ethz

**MODELLING AND CALIBRATING A POLYN YIELD SURFACE FUNCTION**

---

In the context of my research assistant internship at ETH Zurich, I have to implement and find an operationnal strategy to calibrate a yield surface function based on the polyN model which is a homogenous polynomial of degree N.

To make the calibration operationnal please copy paste a folder "{material}_results" containing the csv files for a given material in the lab_data directory and then change the parameters you want in the polyN_optimization/param.txt. Then run polyN_optimization/optimize_polyN.py. The coefficients of the polyN function will be accessible in the polyN_coeff.npy file.

File: polyN_optimization/DP600_results/DATA/UT_15_3.csv (part 1 of 3)
Time[s],Displacement[mm],Force[kN],EngStrain_longi,EngStress[MPa],TrueStrain,TrueStress[MPa],TrueStrainRate[1/s],PlasticStrain_longi,PlasticStress[MPa],PlasticStrain_thick,PlasticStrain_width,R-Value,Thickness[mm],Width[mm], Young's Modulus [MPa]
0.65000000,0.00000000,-0.01500000,0.00000000,-0.98515697,0.00000000,-0.98515697,0.00000000,0.00053646,320.24440177,0.00029177,-0.00082822,0.83955462,1.52260000,10.00000000,219753.47151367
1.15000000,0.00021000,-0.01900000,0.00001900,-1.24786549,0.00001900,-1.24788920,0.00003800,0.00053675,327.89070410,0.00029780,-0.00083454,0.00000000,0.00000000,0.00000000,0.00000000
1.65000000,0.00100900,-0.02200000,0.00002711,-1.44489689,0.00002711,-1.44493606,0.00001622,0.00051951,331.51053323,0.00032566,-0.00084517,0.00000000,0.00000000,0.00000000,0.00000000
2.15000000,0.00142300,0.07900000,0.00003800,5.18849337,0.00003800,5.18869053,0.00002178,0.00082613,338.80000126,0.00004923,-0.00087537,0.00000000,0.00000000,0.00000000,0.00000000
2.65000000,0.00186200,0.23500000,0.00003556,15.43412584,0.00003555,15.43467461,-0.00000489,0.00098762,343.40577488,-0.00009091,-0.00089672,0.00000000,0.00000000,0.00000000,0.00000000
3.15000000,0.00291800,0.37900000,0.00006567,24.89163273,0.00006566,24.89326728,0.00006022,0.00097631,348.87643548,-0.00001698,-0.00095933,0.00000000,0.00000000,0.00000000,0.00000000
3.65000000,0.00347300,0.44800000,0.00008678,29.42335479,0.00008677,29.42590808,0.00004222,0.00123185,352.19867327,-0.00019147,-0.00104038,0.00000000,0.00000000,0.00000000,0.00000000
4.15000000,0.00357500,0.56200000,0.00009900,36.91054775,0.00009900,36.91420189,0.00002444,0.00146737,357.42948648,-0.00030036,-0.00116702,0.00000000,0.00000000,0.00000000,0.00000000
4.65000000,0.00429700,0.65600000,0.00010444,43.08419808,0.00010444,43.08869799,0.00001089,0.00162423,361.44622586,-0.00037602,-0.00124820,0.00000000,0.00000000,0.00000000,0.00000000
5.15000000,0.00590600,0.78000000,0.00020456,51.22816235,0.00020453,51.23864136,0.00020019,0.00179562,366.26199409,-0.00040725,-0.00138837,0.00000000,0.00000000,0.00000000,0.00000000
5.65000000,0.00563800,0.88100000,0.00017989,57.86155261,0.00017987,57.87196126,-0.00004932,0.00199419,369.96702719,-0.00047139,-0.00152280,0.00000000,0.00000000,0.00000000,0.00000000
6.15000000,0.00559500,0.95700000,0.00017367,62.85301458,0.00017365,62.86393005,-0.00001244,0.00221444,375.26715804,-0.00056504,-0.00164940,0.00000000,0.00000000,0.00000000,0.00000000
6.65000000,0.00747200,1.11100000,0.00023722,72.96729279,0.00023719,72.98460225,0.00012709,0.00252790,377.89605936,-0.00075585,-0.00177204,0.00000000,0.00000000,0.00000000,0.00000000
7.15000000,0.00822300,1.18900000,0.00027478,78.09010902,0.00027474,78.11156645,0.00007509,0.00267722,381.91811599,-0.00074163,-0.00193559,0.00000000,0.00000000,0.00000000,0.00000000
7.65000000,0.00782900,1.34500000,0.00022622,88.33574149,0.00022620,88.35572500,-0.00009709,0.00285288,385.02620123,-0.00080120,-0.00205168,0.00000000,0.00000000,0.00000000,0.00000000
8.15000000,0.00902100,1.44900000,0.00028400,95.16616314,0.00028396,95.19319033,0.00011553,0.00324420,388.94681413,-0.00105830,-0.00218589,0.00000000,0.00000000,0.00000000,0.00000000
8.65000000,0.01124200,1.57800000,0.00037633,103.63851307,0.00037626,103.67751570,0.00018461,0.00352646,391.90147536,-0.00124930,-0.00227716,0.00000000,0.00000000,0.00000000,0.00000000
9.15000000,0.01057000,1.65500000,0.00031267,108.69565217,0.00031262,108.72963768,-0.00012729,0.00359009,395.43299680,-0.00117445,-0.00241564,0.00000000,0.00000000,0.00000000,0.00000000
9.65000000,0.01088800,1.78400000,0.00032478,117.16800210,0.00032473,117.20605567,0.00002421,0.00397864,397.57261728,-0.00145282,-0.00252582,0.00000000,0.00000000,0.00000000,0.00000000
10.15000000,0.01342100,1.88600000,0.00041056,123.86706949,0.00041047,123.91792380,0.00017149,0.00433221,401.62010235,-0.00169179,-0.00264042,0.00000000,0.00000000,0.00000000,0.00000000
10.65000000,0.01426500,2.01400000,0.00046233,132.27374228,0.00046223,132.33489684,0.00010351,0.00448364,403.60159165,-0.00173725,-0.00274639,0.00000000,0.00000000,0.00000000,0.00000000
11.15000000,0.01328500,2.11600000,0.00041311,138.97280967,0.00041303,139.03022088,-0.00009840,0.00473262,407.34571400,-0.00187898,-0.00285364,0.00000000,0.00000000,0.00000000,0.00000000
11.65000000,0.01535700,2.26700000,0.00044800,148.89005648,0.00044790,148.95675923,0.00006975,0.00510016,409.94776194,-0.00211555,-0.00298462,0.00000000,0.00000000,0.00000000,0.00000000
12.15000000,0.01736000,2.34400000,0.00058156,153.94719559,0.00058139,154.03672443,0.00026697,0.00534867,412.96655484,-0.00225607,-0.00309260,0.00000000,0.00000000,0.00000000,0.00000000
12.65000000,0.01641700,2.47100000,0.00052567,162.28819125,0.00052553,162.37350074,-0.00011172,0.00569401,414.83361589,-0.00246455,-0.00322945,0.00000000,0.00000000,0.00000000,0.00000000
13.15000000,0.01711900,2.57100000,0.00050833,168.85590437,0.00050820,168.94173946,-0.00003465,0.00591713,417.77853782,-0.00256338,-0.00335374,0.00000000,0.00000000,0.00000000,0.00000000
13.65000000,0.02017100,2.69700000,0.00063633,177.13122291,0.00063613,177.24393741,0.00025585,0.00619054,420.14888480,-0.00269248,-0.00349806,0.00000000,0.00000000,0.00000000,0.00000000
14.15000000,0.02055200,2.80000000,0.00066722,183.89596742,0.00066700,184.01866690,0.00006174,0.00658886,423.03808474,-0.00292868,-0.00366018,0.00000000,0.00000000,0.00000000,0.00000000
14.65000000,0.02003800,2.92700000,0.00060544,192.23696309,0.00060526,192.35335189,-0.00012348,0.00684082,425.26956714,-0.00303719,-0.00380363,0.00000000,0.00000000,0.00000000,0.00000000
15.15000000,0.02309400,3.00300000,0.00068522,197.22842506,0.00068499,197.36357036,0.00015945,0.00699305,428.52200685,-0.00302408,-0.00396897,0.00000000,0.00000000,0.00000000,0.00000000
15.65000000,0.02449800,3.15300000,0.00085189,207.07999475,0.00085153,207.25640389,0.00033308,0.00742196,430.30072508,-0.00329076,-0.00413120,0.00000000,0.00000000,0.00000000,0.00000000
16.15000000,0.02419300,3.25300000,0.00072100,213.64770787,0.00072074,213.80174787,-0.00026157,0.00778763,433.05050202,-0.00351846,-0.00426917,0.00000000,0.00000000,0.00000000,0.00000000
16.65000000,0.02589500,3.37800000,0.00077578,221.85734927,0.00077548,222.02946127,0.00010947,0.00795996,435.11958184,-0.00352580,-0.00443416,0.00000000,0.00000000,0.00000000,0.00000000
17.15000000,0.02815900,3.47700000,0.00096522,228.35938526,0.00096476,228.57980282,0.00037856,0.00826436,437.71276261,-0.00370157,-0.00456280,0.00000000,0.00000000,0.00000000,0.00000000
17.65000000,0.02883800,3.59900000,0.00094344,236.37199527,0.00094300,236.59499912,-0.00004351,0.00861474,439.79564105,-0.00389821,-0.00471653,0.00000000,0.00000000,0.00000000,0.00000000
18.15000000,0.02991000,3.67400000,0.00087322,241.29778011,0.00087284,241.50848670,-0.00014032,0.00889391,442.31423755,-0.00406557,-0.00482834,0.00000000,0.00000000,0.00000000,0.00000000
18.65000000,0.03200900,3.79500000,0.00103511,249.24471299,0.00103458,249.50270896,0.00032347,0.00922113,443.85719184,-0.00423702,-0.00498412,0.00000000,0.00000000,0.00000000,0.00000000
19.15000000,0.03342300,3.89100000,0.00117967,255.54971759,0.00117897,255.85118107,0.00028879,0.00946555,446.76243455,-0.00436501,-0.00510054,0.00000000,0.00000000,0.00000000,0.00000000
19.65000000,0.03541600,4.03400000,0.00104100,264.94154735,0.00104046,265.21735150,-0.00027703,0.00975781,448.75823798,-0.00451886,-0.00523895,0.00000000,0.00000000,0.00000000,0.00000000
20.15000000,0.03764100,4.10500000,0.00109978,269.60462367,0.00109917,269.90112884,0.00011743,0.01018947,451.21799383,-0.00485814,-0.00533133,0.00000000,0.00000000,0.00000000,0.00000000
20.65000000,0.03879900,4.24400000,0.00137567,278.73374491,0.00137472,279.11718963,0.00055110,0.01040168,453.18017791,-0.00490592,-0.00549576,0.00000000,0.00000000,0.00000000,0.00000000
21.15000000,0.04171200,4.31300000,0.00134622,283.26546696,0.00134532,283.64680523,-0.00005881,0.01064127,455.48903774,-0.00504214,-0.00559912,0.00000000,0.00000000,0.00000000,0.00000000
21.65000000,0.04535400,4.42600000,0.00128378,290.68698279,0.00128295,291.06016028,-0.00012472,0.01106610,457.01695534,-0.00533968,-0.00572642,0.00000000,0.00000000,0.00000000,0.00000000
22.15000000,0.04638000,4.51500000,0.00153022,296.53224747,0.00152905,296.98600771,0.00049220,0.01138545,459.29827936,-0.00552675,-0.00585870,0.00000000,0.00000000,0.00000000,0.00000000
22.65000000,0.04909500,4.62200000,0.00172511,303.55970051,0.00172362,304.08337472,0.00038914,0.01159451,461.12963224,-0.00559034,-0.00600417,0.00000000,0.00000000,0.00000000,0.00000000
23.15000000,0.05445800,4.70500000,0.00161111,309.01090240,0.00160981,309.50875330,-0.00022762,0.01194805,463.82993470,-0.00583330,-0.00611474,0.00000000,0.00000000,0.00000000,0.00000000
23.65000000,0.05714000,4.80700000,0.00175822,315.70996979,0.00175668,316.26505807,0.00029373,0.01229655,465.26087615,-0.00604714,-0.00624941,0.00000000,0.00000000,0.00000000,0.00000000
24.15000000,0.05968900,4.86600000,0.00206356,319.58492053,0.00206143,320.24440177,0.00060950,0.01260305,467.87565864,-0.00619849,-0.00640456,0.00000000,0.00000000,0.00000000,0.00000000
24.65000000,0.06452200,4.98200000,0.00210033,327.20346775,0.00209813,327.89070410,0.00007340,0.01294452,469.23875944,-0.00640751,-0.00653701,0.00000000,0.00000000,0.00000000,0.00000000
25.15000000,0.06859400,5.03700000,0.00210033,330.81570997,0.00209813,331.51053323,0.00000000,0.01316263,471.34673472,-0.00642817,-0.00673446,0.00000000,0.00000000,0.00000000,0.00000000
25.65000000,0.07415600,5.14600000,0.00244244,337.97451727,0.00243947,338.80000126,0.00068267,0.01348748,473.10507862,-0.00659611,-0.00689136,0.00000000,0.00000000,0.00000000,0.00000000
26.15000000,0.07918800,5.21500000,0.00262633,342.50623933,0.00262289,343.40577488,0.00036685,0.01394381,475.32854280,-0.00693449,-0.00700933,0.00000000,0.00000000,0.00000000,0.00000000
26.65000000,0.08296200,5.29800000,0.00264111,347.95744122,0.00263763,348.87643548,0.00002948,0.01414623,476.89712978,-0.00696972,-0.00717651,0.00000000,0.00000000,0.00000000,0.00000000
27.15000000,0.09014600,5.34700000,0.00291322,351.17562065,0.00290899,352.19867327,0.00054272,0.01445442,479.05259004,-0.00709776,-0.00735666,0.00000000,0.00000000,0.00000000,0.00000000
27.65000000,0.09607200,5.42500000,0.00317444,356.29843688,0.00316942,357.42948648,0.00052086,0.01487834,480.39461834,-0.00737383,-0.00750451,0.00000000,0.00000000,0.00000000,0.00000000
28.15000000,0.10229600,5.48500000,0.00335100,360.23906476,0.00334540,361.44622586,0.00035196,0.01515973,482.80769018,-0.00748961,-0.00767012,0.00000000,0.00000000,0.00000000,0.00000000
28.65000000,0.10951300,5.55700000,0.00354600,364.96781821,0.00353973,366.26199409,0.00038866,0.01542307,484.40927643,-0.00758044,-0.00784264,0.00000000,0.00000000,0.00000000,0.00000000
29.15000000,0.11477600,5.61200000,0.00376300,368.58006042,0.00375594,369.96702719,0.00043242,0.01578546,486.46213986,-0.00783010,-0.00795536,0.00000000,0.00000000,0.00000000,0.00000000
29.65000000,0.12335100,5.69100000,0.00400944,373.76855379,0.00400143,375.26715804,0.00049098,0.01612827,488.03749099,-0.00803932,-0.00808896,0.00000000,0.00000000,0.00000000,0.00000000
30.15000000,0.13076700,5.72900000,0.00433678,376.26428478,0.00432740,377.89605936,0.00065195,0.01647993,490.02071169,-0.00821052,-0.00826941,0.00000000,0.00000000,0.00000000,0.00000000
30.65000000,0.13841400,5.78900000,0.00450600,380.20491265,0.00449588,381.91811599,0.00033695,0.01678481,491.17701074,-0.00839193,-0.00839288,0.00000000,0.00000000,0.00000000,0.00000000
31.15000000,0.14679000,5.83500000,0.00469733,383.22606069,0.00468634,385.02620123,0.00038091,0.01707880,493.06695893,-0.00857211,-0.00850669,0.00000000,0.00000000,0.00000000,0.00000000
31.65000000,0.15301400,5.89200000,0.00510933,386.96965717,0.00509632,388.94681413,0.00081998,0.01748232,494.67659425,-0.00883090,-0.00865141,0.00000000,0.00000000,0.00000000,0.00000000
32.15000000,0.16241600,5.93500000,0.00540722,389.79377381,0.00539266,391.90147536,0.00059266,0.01780012,496.84939882,-0.00901250,-0.00878762,0.00000000,0.00000000,0.00000000,0.00000000
32.65000000,0.17009600,5.98800000,0.00548811,393.27466176,0.00547311,395.43299680,0.00016090,0.01809023,498.00181202,-0.00916426,-0.00892597,0.00000000,0.00000000,0.00000000,0.00000000
33.15000000,0.17943200,6.01800000,0.00588911,395.24497570,0.00587184,397.57261728,0.00079746,0.01842573,500.18584125,-0.00935175,-0.00907398,0.00000000,0.00000000,0.00000000,0.00000000
33.65000000,0.18820500,6.07700000,0.00626422,399.11992644,0.00624468,401.62010235,0.00074569,0.01880930,501.31961240,-0.00958500,-0.00922429,0.00000000,0.00000000,0.00000000,0.00000000
34.15000000,0.19601800,6.10600000,0.00642611,401.02456325,0.00640555,403.60159165,0.00032174,0.01910306,503.14888150,-0.00972089,-0.00938217,0.00000000,0.00000000,0.00000000,0.00000000
34.65000000,0.20528800,6.16100000,0.00669467,404.63680546,0.00667236,407.34571400,0.00053361,0.01945570,504.67256395,-0.00996346,-0.00949224,0.00000000,0.00000000,0.00000000,0.00000000
35.15000000,0.21286900,6.19800000,0.00707722,407.06685932,0.00705230,409.94776194,0.00075988,0.01978903,506.45674228,-0.01012028,-0.00966875,0.00000000,0.00000000,0.00000000,0.00000000
35.65000000,0.22319800,6.24200000,0.00734200,409.95665309,0.00731518,412.96655484,0.00052576,0.02015288,507.85359517,-0.01032254,-0.00983035,0.00000000,0.00000000,0.00000000,0.00000000
36.15000000,0.23200400,6.26800000,0.00769889,411.66425851,0.00766940,414.83361589,0.00070845,0.02049311,509.64353816,-0.01050620,-0.00998692,0.00000000,0.00000000,0.00000000,0.00000000
36.65000000,0.24167000,6.31100000,0.00793789,414.48837515,0.00790655,417.77853782,0.00047429,0.02081887,510.68600257,-0.01064014,-0.01017873,0.00000000,0.00000000,0.00000000,0.00000000
37.15000000,0.25057500,6.34500000,0.00822489,416.72139761,0.00819125,420.14888480,0.00056940,0.02113278,512.66673736,-0.01077983,-0.01035295,0.00000000,0.00000000,0.00000000,0.00000000
37.65000000,0.25881900,6.38600000,0.00864044,419.41415999,0.00860333,423.03808474,0.00082416,0.02149967,514.06913219,-0.01097806,-0.01052162,0.00000000,0.00000000,0.00000000,0.00000000
38.15000000,0.26878300,6.41800000,0.00890533,421.51582819,0.00886591,425.26956714,0.00052517,0.02183983,515.79598078,-0.01117414,-0.01066569,0.00000000,0.00000000,0.00000000,0.00000000
38.65000000,0.27709300,6.46600000,0.00907456,424.66833049,0.00903363,428.52200685,0.00033543,0.02217454,517.11625680,-0.01132124,-0.01085330,0.00000000,0.00000000,0.00000000,0.00000000
39.15000000,0.28798400,6.49000000,0.00951600,426.24458164,0.00947101,430.30072508,0.00087476,0.02252180,518.78142546,-0.01148854,-0.01103326,0.00000000,0.00000000,0.00000000,0.00000000
39.65000000,0.29695600,6.52900000,0.00989844,428.80598975,0.00984978,433.05050202,0.00075754,0.02285074,519.76286606,-0.01167192,-0.01117881,0.00000000,0.00000000,0.00000000,0.00000000
40.15000000,0.30675500,6.55900000,0.01008244,430.77630369,0.01003196,435.11958184,0.00036436,0.02321211,521.43737842,-0.01184541,-0.01136670,0.00000000,0.00000000,0.00000000,0.00000000
40.65000000,0.31552800,6.59600000,0.01040244,433.20635755,0.01034871,437.71276261,0.00063351,0.02354277,522.75906399,-0.01200553,-0.01153723,0.00000000,0.00000000,0.00000000,0.00000000
41.15000000,0.32440000,6.62500000,0.01076656,435.11099435,0.01070901,439.79564105,0.00072060,0.02388531,524.56103895,-0.01221667,-0.01166863,0.00000000,0.00000000,0.00000000,0.00000000
41.65000000,0.33426500,6.66100000,0.01106089,437.47537108,0.01100016,442.31423755,0.00058231,0.02424916,525.63156624,-0.01242038,-0.01182878,0.00000000,0.00000000,0.00000000,0.00000000
42.15000000,0.34323700,6.68200000,0.01139922,438.85459083,0.01133474,443.85719184,0.00066915,0.02458756,527.50118153,-0.01258636,-0.01200120,0.00000000,0.00000000,0.00000000,0.00000000
42.65000000,0.35393000,6.72400000,0.01166044,441.61303034,0.01159299,446.76243455,0.00051649,0.02494435,528.50200568,-0.01280716,-0.01213719,0.00000000,0.00000000,0.00000000,0.00000000
43.15000000,0.36276900,6.75200000,0.01196578,443.45199002,0.01189475,448.75823798,0.00060354,0.02529509,529.97417890,-0.01301503,-0.01228007,0.00000000,0.00000000,0.00000000,0.00000000
43.65000000,0.37299900,6.78600000,0.01241456,445.68501248,0.01233813,451.21799383,0.00088675,0.02565388,531.24845297,-0.01317998,-0.01247391,0.00000000,0.00000000,0.00000000,0.00000000
44.15000000,0.38160600,6.81400000,0.01263889,447.52397215,0.01255968,453.18017791,0.00044312,0.02600436,532.72239877,-0.01341365,-0.01259071,0.00000000,0.00000000,0.00000000,0.00000000
44.65000000,0.39137200,6.84700000,0.01289267,449.69131748,0.01281026,455.48903774,0.00050116,0.02634156,533.98690289,-0.01360063,-0.01274093,0.00000000,0.00000000,0.00000000,0.00000000
45.15000000,0.40117200,6.86700000,0.01333044,451.00486011,0.01324238,457.01695534,0.00086422,0.02668855,535.39306128,-0.01374711,-0.01294143,0.00000000,0.00000000,0.00000000,0.00000000
45.65000000,0.41080500,6.89900000,0.01366511,453.10652831,0.01357259,459.29827936,0.00066042,0.02706585,536.40951589,-0.01395880,-0.01310705,0.00000000,0.00000000,0.00000000,0.00000000
46.15000000,0.42136600,6.92500000,0.01388589,454.81413372,0.01379036,461.12963224,0.00043556,0.02741139,538.08804747,-0.01418888,-0.01322250,0.00000000,0.00000000,0.00000000,0.00000000
46.65000000,0.43050300,6.96300000,0.01425744,457.30986471,0.01415676,463.82993470,0.00073280,0.02774475,539.28600400,-0.01436992,-0.01337483,0.00000000,0.00000000,0.00000000,0.00000000
47.15000000,0.44093200,6.98200000,0.01461789,458.55773020,0.01451208,465.26087615,0.00071063,0.02812324,540.71286635,-0.01460123,-0.01352201,0.00000000,0.00000000,0.00000000,0.00000000
47.65000000,0.44977100,7.01900000,0.01494156,460.98778405,0.01483103,467.87565864,0.00063791,0.02847064,541.92007936,-0.01475478,-0.01371586,0.00000000,0.00000000,0.00000000,0.00000000
48.15000000,0.46053000,7.03700000,0.01529478,462.16997242,0.01517899,469.23875944,0.00069592,0.02881684,543.33126869,-0.01496376,-0.01385308,0.00000000,0.00000000,0.00000000,0.00000000
48.65000000,0.46920400,7.06700000,0.01552644,464.14028635,0.01540714,471.34673472,0.00045630,0.02919394,544.21647130,-0.01517908,-0.01401486,0.00000000,0.00000000,0.00000000,0.00000000
49.15000000,0.47953200,7.09100000,0.01586489,465.71653750,0.01574036,473.10507862,0.00066643,0.02953998,545.62928463,-0.01534421,-0.01419577,0.00000000,0.00000000,0.00000000,0.00000000
49.65000000,0.49062300,7.12100000,0.01633933,467.68685144,0.01620728,475.32854280,0.00093385,0.02991904,546.78904143,-0.01559240,-0.01432664,0.00000000,0.00000000,0.00000000,0.00000000
50.15000000,0.50029000,7.14300000,0.01655267,469.13174833,0.01641716,476.89712978,0.00041976,0.03027124,548.34315585,-0.01573168,-0.01453956,0.00000000,0.00000000,0.00000000,0.00000000
50.65000000,0.51065200,7.17300000,0.01687644,471.10206226,0.01673562,479.05259004,0.00063691,0.03060167,549.20558107,-0.01588585,-0.01471582,0.00000000,0.00000000,0.00000000,0.00000000
51.15000000,0.52005400,7.19000000,0.01731411,472.21857349,0.01716593,480.39461834,0.00086062,0.03099616,550.78486234,-0.01613204,-0.01486412,0.00000000,0.00000000,0.00000000,0.00000000
51.65000000,0.53084600,7.22400000,0.01761211,474.45159595,0.01745882,482.80769018,0.00058577,0.03131209,551.64058896,-0.01628113,-0.01503096,0.00000000,0.00000000,0.00000000,0.00000000
52.15000000,0.54077700,7.24600000,0.01788789,475.89649284,0.01772978,484.40927643,0.00054194,0.03167534,553.00006200,-0.01645835,-0.01521699,0.00000000,0.00000000,0.00000000,0.00000000
52.65000000,0.55176800,7.27400000,0.01826678,477.73545252,0.01810194,486.46213986,0.00074432,0.03203621,554.08644828,-0.01661922,-0.01541699,0.00000000,0.00000000,0.00000000,0.00000000
53.15000000,0.56156700,7.29500000,0.01862356,479.11467227,0.01845226,488.03749099,0.00070063,0.03241362,555.38737076,-0.01684897,-0.01556466,0.00000000,0.00000000,0.00000000,0.00000000
53.65000000,0.57209500,7.32200000,0.01899144,480.88795481,0.01881336,490.02071169,0.00072220,0.03275293,556.46326529,-0.01701597,-0.01573695,0.00000000,0.00000000,0.00000000,0.00000000
54.15000000,0.58199300,7.33700000,0.01930778,481.87311178,0.01912375,491.17701074,0.00062078,0.03313754,557.70167245,-0.01721313,-0.01592442,0.00000000,0.00000000,0.00000000,0.00000000
54.65000000,0.59215600,7.36300000,0.01961667,483.58071719,0.01942674,493.06695893,0.00060598,0.03347756,558.57459138,-0.01740027,-0.01607729,0.00000000,0.00000000,0.00000000,0.00000000
55.15000000,0.60228700,7.38400000,0.02003600,484.95993695,0.01983792,494.67659425,0.00082236,0.03386091,560.01877466,-0.01761289,-0.01624802,0.00000000,0.00000000,0.00000000,0.00000000
55.65000000,0.61278000,7.41400000,0.02037078,486.93025089,0.02016607,496.84939882,0.00065630,0.03422480,561.04307624,-0.01779942,-0.01642538,0.00000000,0.00000000,0.00000000,0.00000000
56.15000000,0.62360600,7.42900000,0.02067244,487.91540785,0.02046167,498.00181202,0.00059120,0.03456953,562.33067124,-0.01802164,-0.01654789,0.00000000,0.00000000,0.00000000,0.00000000
56.65000000,0.63373600,7.45900000,0.02102556,489.88572179,0.02080757,500.18584125,0.00069180,0.03491938,563.28011355,-0.01820641,-0.01671297,0.00000000,0.00000000,0.00000000,0.00000000
57.15000000,0.64469400,7.47300000,0.02142278,490.80520163,0.02119654,501.31961240,0.00077793,0.03534547,564.54692029,-0.01843924,-0.01690623,0.00000000,0.00000000,0.00000000,0.00000000
57.65000000,0.65475800,7.49800000,0.02173178,492.44712991,0.02149901,503.14888150,0.00060495,0.03567415,565.41730202,-0.01863128,-0.01704286,0.00000000,0.00000000,0.00000000,0.00000000
58.15000000,0.66561600,7.51800000,0.02209956,493.76067253,0.02185890,504.67256395,0.00071978,0.03601580,566.50093695,-0.01882359,-0.01719222,0.00000000,0.00000000,0.00000000,0.00000000
58.65000000,0.67597800,7.54200000,0.02244900,495.33692368,0.02220073,506.45674228,0.00068366,0.03644238,567.56510443,-0.01907722,-0.01736516,0.00000000,0.00000000,0.00000000,0.00000000
59.15000000,0.68693600,7.56000000,0.02282789,496.51911205,0.02257123,507.85359517,0.00074100,0.03678213,568.99163571,-0.01924147,-0.01754067,0.00000000,0.00000000,0.00000000,0.00000000
59.65000000,0.69772800,7.58400000,0.02318467,498.09536319,0.02291999,509.64353816,0.00069751,0.03715675,569.75368309,-0.01948113,-0.01767562,0.00000000,0.00000000,0.00000000,0.00000000
60.15000000,0.70848700,7.59700000,0.02352311,498.94916590,0.02325071,510.68600257,0.00066144,0.03751040,571.18982931,-0.01968629,-0.01782411,0.00000000,0.00000000,0.00000000,0.00000000
60.65000000,0.71888200,7.62400000,0.02385411,500.72244844,0.02357405,512.66673736,0.00064668,0.03787069,571.94489784,-0.01984410,-0.01802659,0.00000000,0.00000000,0.00000000,0.00000000
61.15000000,0.72957500,7.64200000,0.02423667,501.90463681,0.02394762,514.06913219,0.00074715,0.03828898,573.07682674,-0.02013436,-0.01815462,0.00000000,0.00000000,0.00000000,0.00000000
61.65000000,0.74023500,7.66500000,0.02459356,503.41521082,0.02429600,515.79598078,0.00069677,0.03862695,574.02608779,-0.02030834,-0.01831861,0.00000000,0.00000000,0.00000000,0.00000000
62.15000000,0.75092800,7.68200000,0.02494300,504.53172205,0.02463700,517.11625680,0.00068200,0.03897456,575.11881899,-0.02045918,-0.01851538,0.00000000,0.00000000,0.00000000,0.00000000
62.65000000,0.76188600,7.70400000,0.02530711,505.97661894,0.02499219,518.78142546,0.00071037,0.03936498,576.09960645,-0.02071528,-0.01864970,0.00000000,0.00000000,0.00000000,0.00000000
63.15000000,0.77267800,7.71600000,0.02564922,506.76474452,0.02532580,519.76286606,0.00066722,0.03975109,577.21601840,-0.02093937,-0.01881172,0.00000000,0.00000000,0.00000000,0.00000000
63.65000000,0.78390100,7.73800000,0.02602811,508.20964140,0.02569515,521.43737842,0.00073869,0.04010342,577.96992451,-0.02111950,-0.01898392,0.00000000,0.00000000,0.00000000,0.00000000
64.15000000,0.79432900,7.75500000,0.02637389,509.32615263,0.02603209,522.75906399,0.00067390,0.04047096,579.21449366,-0.02131393,-0.01915703,0.00000000,0.00000000,0.00000000,0.00000000
64.65000000,0.80528700,7.77900000,0.02673433,510.90240378,0.02638322,524.56103895,0.00070224,0.04082566,580.17726803,-0.02150903,-0.01931663,0.00000000,0.00000000,0.00000000,0.00000000
65.15000000,0.81621200,7.79200000,0.02711322,511.75620649,0.02675217,525.63156624,0.00073791,0.04124627,581.31671841,-0.02176992,-0.01947634,0.00000000,0.00000000,0.00000000,0.00000000
65.65000000,0.82707000,7.81700000,0.02747000,513.39813477,0.02709947,527.50118153,0.00069460,0.04164308,582.23658712,-0.02197879,-0.01966429,0.00000000,0.00000000,0.00000000,0.00000000
66.15000000,0.83819300,7.82900000,0.02784156,514.18626034,0.02746103,528.50200568,0.00072311,0.04195485,583.24511552,-0.02210201,-0.01985284,0.00000000,0.00000000,0.00000000,0.00000000
66.65000000,0.84911800,7.84800000,0.02820933,515.43412584,0.02781878,529.97417890,0.00071550,0.04230998,584.00403914,-0.02228443,-0.02002555,0.00000000,0.00000000,0.00000000,0.00000000
67.15000000,0.86017500,7.86400000,0.02858456,516.48495994,0.02818364,531.24845297,0.00072972,0.04276171,585.09580046,-0.02255413,-0.02020757,0.00000000,0.00000000,0.00000000,0.00000000
67.65000000,0.87106700,7.88300000,0.02895233,517.73282543,0.02854113,532.72239877,0.00071499,0.04311239,585.99113788,-0.02270773,-0.02040467,0.00000000,0.00000000,0.00000000,0.00000000
68.15000000,0.88179300,7.89900000,0.02930556,518.78365953,0.02888436,533.98690289,0.00068645,0.04345073,587.22466633,-0.02287042,-0.02058031,0.00000000,0.00000000,0.00000000,0.00000000
68.65000000,0.89294900,7.91700000,0.02966967,519.96584789,0.02923804,535.39306128,0.00070736,0.04386168,587.94976663,-0.02307612,-0.02078556,0.00000000,0.00000000,0.00000000,0.00000000
69.15000000,0.90430500,7.92900000,0.03006322,520.75397347,0.02962018,536.40951589,0.00076428,0.04422810,589.13231032,-0.02328571,-0.02094238,0.00000000,0.00000000,0.00000000,0.00000000
69.65000000,0.91546100,7.95100000,0.03042744,522.19887035,0.02997371,538.08804747,0.00070706,0.04463513,589.85626308,-0.02351059,-0.02112454,0.00000000,0.00000000,0.00000000,0.00000000
70.15000000,0.92658400,7.96600000,0.03077689,523.18402732,0.03031278,539.28600400,0.00067814,0.04499177,590.82722151,-0.02367086,-0.02132091,0.00000000,0.00000000,0.00000000,0.00000000
70.65000000,0.93777400,7.98400000,0.03117411,524.36621568,0.03069807,540.71286635,0.00077058,0.04534513,591.72774176,-0.02387020,-0.02147493,0.00000000,0.00000000,0.00000000,0.00000000
71.15000000,0.94903000,7.99900000,0.03153833,525.35137265,0.03105122,541.92007936,0.00070630,0.04575734,592.73295504,-0.02411079,-0.02164655,0.00000000,0.00000000,0.00000000,0.00000000
71.65000000,0.96048500,8.01700000,0.03190244,526.53356101,0.03140413,543.33126869,0.00070583,0.04614218,593.58427053,-0.02429444,-0.02184774,0.00000000,0.00000000,0.00000000,0.00000000
72.15000000,0.97177300,8.02700000,0.03229600,527.19033233,0.03178545,544.21647130,0.00076263,0.04648749,594.62017734,-0.02447038,-0.02201711,0.00000000,0.00000000,0.00000000,0.00000000
72.65000000,0.98319500,8.04500000,0.03266022,528.37252069,0.03213821,545.62928463,0.00070553,0.04687292,595.26537904,-0.02467869,-0.02219423,0.00000000,0.00000000,0.00000000,0.00000000
73.15000000,0.99425200,8.05900000,0.03305744,529.29200053,0.03252280,546.78904143,0.00076917,0.04726644,596.40056292,-0.02492134,-0.02234509,0.00000000,0.00000000,0.00000000,0.00000000
73.65000000,1.00583900,8.07900000,0.03342900,530.60554315,0.03288240,548.34315585,0.00071920,0.04763329,597.24348864,-0.02511449,-0.02251880,0.00000000,0.00000000,0.00000000,0.00000000
74.15000000,1.01676400,8.08900000,0.03377478,531.26231446,0.03321694,549.20558107,0.00066907,0.04804105,598.25009845,-0.02532940,-0.02271165,0.00000000,0.00000000,0.00000000,0.00000000
74.65000000,1.02835000,8.10900000,0.03419044,532.57585709,0.03361894,550.78486234,0.00080401,0.04838689,599.01224546,-0.02550841,-0.02287849,0.00000000,0.00000000,0.00000000,0.00000000
75.15000000,1.03920900,8.11900000,0.03452144,533.23262840,0.03393895,551.64058896,0.00064001,0.04877350,600.00744017,-0.02571323,-0.02306027,0.00000000,0.00000000,0.00000000,0.00000000
75.65000000,1.05106100,8.13600000,0.03490400,534.34913963,0.03430867,553.00006200,0.00073944,0.04918252,600.66991707,-0.02593041,-0.02325212,0.00000000,0.00000000,0.00000000,0.00000000
76.15000000,1.06225000,8.14900000,0.03528289,535.20294234,0.03467471,554.08644828,0.00073209,0.04952383,601.56963221,-0.02611443,-0.02340940,0.00000000,0.00000000,0.00000000,0.00000000
76.65000000,1.07367100,8.16500000,0.03568011,536.25377644,0.03505832,555.38737076,0.00076722,0.04988658,602.34399273,-0.02630364,-0.02358294,0.00000000,0.00000000,0.00000000,0.00000000
77.15000000,1.08492700,8.17800000,0.03603689,537.10757914,0.03540275,556.46326529,0.00068885,0.05029977,603.49666128,-0.02655689,-0.02374288,0.00000000,0.00000000,0.00000000,0.00000000
77.65000000,1.09654700,8.19300000,0.03644156,538.09273611,0.03579326,557.70167245,0.00078103,0.05068715,604.14810849,-0.02677972,-0.02390742,0.00000000,0.00000000,0.00000000,0.00000000
78.15000000,1.10816700,8.20300000,0.03679833,538.74950742,0.03613744,558.57459138,0.00068835,0.05105831,605.27675908,-0.02697970,-0.02407861,0.00000000,0.00000000,0.00000000,0.00000000
78.65000000,1.11925700,8.22100000,0.03720300,539.93169578,0.03652767,560.01877466,0.00078046,0.05144929,605.86186279,-0.02714377,-0.02430552,0.00000000,0.00000000,0.00000000,0.00000000
79.15000000,1.13084400,8.23300000,0.03758556,540.71982136,0.03689643,561.04307624,0.00073753,0.05184159,606.86557625,-0.02738925,-0.02445234,0.00000000,0.00000000,0.00000000,0.00000000
79.65000000,1.14200100,8.24900000,0.03794967,541.77065546,0.03724729,562.33067124,0.00070172,0.05224164,607.66591439,-0.02762860,-0.02461303,0.00000000,0.00000000,0.00000000,0.00000000
80.15000000,1.15378600,8.26000000,0.03831756,542.49310390,0.03760167,563.28011355,0.00070875,0.05262390,608.52557508,-0.02783655,-0.02478735,0.00000000,0.00000000,0.00000000,0.00000000
80.65000000,1.16520800,8.27500000,0.03876633,543.47826087,0.03803379,564.54692029,0.00086425,0.05295427,609.28444667,-0.02797259,-0.02498168,0.00000000,0.00000000,0.00000000,0.00000000
81.15000000,1.17709300,8.28500000,0.03911211,544.13503218,0.03836661,565.41730202,0.00066564,0.05334661,610.15135790,-0.02820505,-0.02514156,0.00000000,0.00000000,0.00000000,0.00000000
81.65000000,1.18851400,8.29800000,0.03947256,544.98883489,0.03871343,566.50093695,0.00069363,0.05375740,610.75132497,-0.02843011,-0.02532729,0.00000000,0.00000000,0.00000000,0.00000000
82.15000000,1.20036600,8.31000000,0.03992133,545.77696046,0.03914507,567.56510443,0.00086329,0.05411724,611.80859499,-0.02861705,-0.02550019,0.00000000,0.00000000,0.00000000,0.00000000
82.65000000,1.21158800,8.32800000,0.04028178,546.95914882,0.03949162,568.99163571,0.00069309,0.05448216,612.52087383,-0.02880135,-0.02568081,0.00000000,0.00000000,0.00000000,0.00000000
83.15000000,1.22367200,8.33600000,0.04067533,547.48456587,0.03986986,569.75368309,0.00075649,0.05492197,613.48903087,-0.02904981,-0.02587216,0.00000000,0.00000000,0.00000000,0.00000000
83.65000000,1.23486100,8.35400000,0.04105056,548.66675424,0.04023035,571.18982931,0.00072098,0.05531073,614.21701392,-0.02926316,-0.02604757,0.00000000,0.00000000,0.00000000,0.00000000
84.15000000,1.24694500,8.36200000,0.04142944,549.19217129,0.04059424,571.94489784,0.00072776,0.05571247,615.09317221,-0.02947048,-0.02624198,0.00000000,0.00000000,0.00000000,0.00000000
84.65000000,1.25836600,8.37500000,0.04187078,550.04597399,0.04101792,573.07682674,0.00084737,0.05606356,615.65916549,-0.02967761,-0.02638595,0.00000000,0.00000000,0.00000000,0.00000000
85.15000000,1.27011800,8.38600000,0.04222767,550.76842244,0.04136041,574.02608779,0.00068498,0.05646154,616.53406536,-0.02987346,-0.02658807,0.00000000,0.00000000,0.00000000,0.00000000
85.65000000,1.28150600,8.39900000,0.04259544,551.62222514,0.04171322,575.11881899,0.00070563,0.05687733,617.28074517,-0.03011877,-0.02675856,0.00000000,0.00000000,0.00000000,0.00000000
86.15000000,1.29335800,8.41000000,0.04300744,552.34467358,0.04210831,576.09960645,0.00079018,0.05727464,618.22636232,-0.03030267,-0.02697197,0.00000000,0.00000000,0.00000000,0.00000000
86.65000000,1.30497800,8.42300000,0.04341578,553.19847629,0.04249973,577.21601840,0.00078284,0.05760409,618.85056792,-0.03048619,-0.02711790,0.00000000,0.00000000,0.00000000,0.00000000
87.15000000,1.31620100,8.43100000,0.04378722,553.72389334,0.04285566,577.96992451,0.00071185,0.05800464,619.79934856,-0.03070240,-0.02730225,0.00000000,0.00000000,0.00000000,0.00000000
87.65000000,1.32825100,8.44600000,0.04417711,554.70905031,0.04322912,579.21449366,0.00074693,0.05841003,620.40160241,-0.03090324,-0.02750679,0.00000000,0.00000000,0.00000000,0.00000000
88.15000000,1.33987100,8.45700000,0.04455233,555.43149875,0.04358840,580.17726803,0.00071857,0.05878331,621.19445554,-0.03111453,-0.02766879,0.00000000,0.00000000,0.00000000,0.00000000
88.65000000,1.35215300,8.47000000,0.04499744,556.28530146,0.04401444,581.31671841,0.00085207,0.05918427,621.93498797,-0.03132114,-0.02786314,0.00000000,0.00000000,0.00000000,0.00000000
89.15000000,1.36357500,8.48000000,0.04541678,556.94207277,0.04441564,582.23658712,0.00080239,0.05957787,622.74154265,-0.03153850,-0.02803936,0.00000000,0.00000000,0.00000000,0.00000000
89.65000000,1.37575700,8.49200000,0.04574778,557.73019834,0.04473221,583.24511552,0.00063314,0.05996510,623.40436153,-0.03174482,-0.02822028,0.00000000,0.00000000,0.00000000,0.00000000
90.15000000,1.38760900,8.50000000,0.04612300,558.25561539,0.04509095,584.00403914,0.00071749,0.06037564,624.22255250,-0.03197622,-0.02839941,0.00000000,0.00000000,0.00000000,0.00000000
90.65000000,1.39969200,8.51200000,0.04660111,559.04374097,0.04554788,585.09580046,0.00091385,0.06074187,624.87312760,-0.03216362,-0.02857825,0.00000000,0.00000000,0.00000000,0.00000000
91.15000000,1.41151100,8.52200000,0.04697267,559.70051228,0.04590283,585.99113788,0.00070990,0.06115164,625.76212508,-0.03240311,-0.02874853,0.00000000,0.00000000,0.00000000,0.00000000
91.65000000,1.42366000,8.53700000,0.04733311,560.68566925,0.04624704,587.22466633,0.00068843,0.06156234,626.44154131,-0.03263805,-0.02892429,0.00000000,0.00000000,0.00000000,0.00000000
92.15000000,1.43528000,8.54400000,0.04776722,561.14540917,0.04666145,587.94976663,0.00082881,0.06194093,627.31209547,-0.03282166,-0.02911927,0.00000000,0.00000000,0.00000000,0.00000000
92.65000000,1.44762900,8.55800000,0.04815711,562.06488901,0.04703349,589.13231032,0.00074409,0.06230315,627.96195287,-0.03302415,-0.02927900,0.00000000,0.00000000,0.00000000,0.00000000
93.15000000,1.45898400,8.56500000,0.04858744,562.52462892,0.04744397,589.85626308,0.00082096,0.06270961,628.71044529,-0.03327238,-0.02943723,0.00000000,0.00000000,0.00000000,0.00000000
93.65000000,1.47123300,8.57600000,0.04896633,563.24707737,0.04780523,590.82722151,0.00072253,0.06312330,629.32326251,-0.03347458,-0.02964872,0.00000000,0.00000000,0.00000000,0.00000000
94.15000000,1.48315100,8.58600000,0.04934156,563.90384868,0.04816288,591.72774176,0.00071529,0.06352248,630.06811717,-0.03369770,-0.02982478,0.00000000,0.00000000,0.00000000,0.00000000
94.65000000,1.49556500,8.59700000,0.04977922,564.62629712,0.04857988,592.73295504,0.00083400,0.06389105,630.72367739,-0.03389131,-0.02999974,0.00000000,0.00000000,0.00000000,0.00000000
95.15000000,1.50754900,8.60600000,0.05018756,565.21739130,0.04896877,593.58427053,0.00077779,0.06426565,631.52437453,-0.03409434,-0.03017131,0.00000000,0.00000000,0.00000000,0.00000000
95.65000000,1.51936800,8.61800000,0.05055544,566.00551688,0.04931902,594.62017734,0.00070049,0.06467185,632.13417017,-0.03432317,-0.03034868,0.00000000,0.00000000,0.00000000,0.00000000
96.15000000,1.53151800,8.62400000,0.05096367,566.39957967,0.04970752,595.26537904,0.00077700,0.06508040,632.95740177,-0.03454579,-0.03053461,0.00000000,0.00000000,0.00000000,0.00000000
96.65000000,1.54360100,8.63700000,0.05138300,567.25338237,0.05010644,596.40056292,0.00079784,0.06546237,633.55267487,-0.03474594,-0.03071643,0.00000000,0.00000000,0.00000000,0.00000000
97.15000000,1.55555200,8.64600000,0.05177300,567.84447655,0.05047731,597.24348864,0.00074174,0.06586399,634.30196287,-0.03498199,-0.03088201,0.00000000,0.00000000,0.00000000,0.00000000
97.65000000,1.56760300,8.65700000,0.05220700,568.56692500,0.05088986,598.25009845,0.00082510,0.06624873,634.97039868,-0.03517520,-0.03107354,0.00000000,0.00000000,0.00000000,0.00000000
98.15000000,1.57985100,8.66500000,0.05257478,569.09234205,0.05123933,599.01224546,0.00069894,0.06664970,635.79086439,-0.03541453,-0.03123517,0.00000000,0.00000000,0.00000000,0.00000000
98.65000000,1.59186900,8.67600000,0.05298678,569.81479049,0.05163068,600.00744017,0.00078269,0.06703787,636.39174892,-0.03561617,-0.03142170,0.00000000,0.00000000,0.00000000,0.00000000
99.15000000,1.60431600,8.68200000,0.05342089,570.20885328,0.05204286,600.66991707,0.00082436,0.06744236,637.14480416,-0.03582880,-0.03161356,0.00000000,0.00000000,0.00000000,0.00000000
99.65000000,1.61630000,8.69200000,0.05378500,570.86562459,0.05238844,601.56963221,0.00069117,0.06785108,637.68893537,-0.03607151,-0.03177958,0.00000000,0.00000000,0.00000000,0.00000000
100.15000000,1.62845000,8.70000000,0.05417122,571.39104164,0.05275489,602.34399273,0.00073288,0.06827191,638.52414221,-0.03630535,-0.03196656,0.00000000,0.00000000,0.00000000,0.00000000
100.65000000,1.64053300,8.71300000,0.05461267,572.24484435,0.05317356,603.49666128,0.00083734,0.06864199,639.18584936,-0.03650308,-0.03213890,0.00000000,0.00000000,0.00000000,0.00000000
101.15000000,1.65278200,8.71900000,0.05502456,572.63890713,0.05356404,604.14810849,0.00078097,0.06902563,639.85667061,-0.03670449,-0.03232114,0.00000000,0.00000000,0.00000000,0.00000000
101.65000000,1.66513100,8.73200000,0.05542189,573.49270984,0.05394058,605.27675908,0.00075308,0.06943336,640.47256236,-0.03691793,-0.03251544,0.00000000,0.00000000,0.00000000,0.00000000
102.15000000,1.67757800,8.73700000,0.05583756,573.82109549,0.05433434,605.86186279,0.00078752,0.06981976,641.21684924,-0.03712281,-0.03269695,0.00000000,0.00000000,0.00000000,0.00000000
102.65000000,1.68972800,8.74800000,0.05625689,574.54354394,0.05473142,606.86557625,0.00079416,0.07023123,641.69421633,-0.03733339,-0.03289784,0.00000000,0.00000000,0.00000000,0.00000000
103.15000000,1.70227500,8.75600000,0.05668356,575.06896099,0.05513528,607.66591439,0.00080772,0.07062749,642.44574093,-0.03756935,-0.03305814,0.00000000,0.00000000,0.00000000,0.00000000
103.65000000,1.71449100,8.76500000,0.05709189,575.66005517,0.05552164,608.52557508,0.00077271,0.07100390,643.04306882,-0.03775715,-0.03324675,0.00000000,0.00000000,0.00000000,0.00000000
104.15000000,1.72700500,8.77300000,0.05744500,576.18547222,0.05585562,609.28444667,0.00066797,0.07143355,643.88805333,-0.03799817,-0.03343538,0.00000000,0.00000000,0.00000000,0.00000000
104.65000000,1.73888900,8.78200000,0.05786433,576.77656640,0.05625210,610.15135790,0.00079295,0.07184061,644.43503154,-0.03821407,-0.03362654,0.00000000,0.00000000,0.00000000,0.00000000
105.15000000,1.75133700,8.78700000,0.05830200,577.10495206,0.05666574,610.75132497,0.00082728,0.07222232,645.25007464,-0.03841486,-0.03380746,0.00000000,0.00000000,0.00000000,0.00000000
105.65000000,1.76332100,8.79900000,0.05868822,577.89307763,0.05703062,611.80859499,0.00072976,0.07265989,645.74653907,-0.03867620,-0.03398370,0.00000000,0.00000000,0.00000000,0.00000000
106.15000000,1.77610000,8.80600000,0.05907822,578.35281755,0.05739893,612.52087383,0.00073663,0.07304873,646.42499975,-0.03889536,-0.03415338,0.00000000,0.00000000,0.00000000,0.00000000
106.65000000,1.78831600,8.81600000,0.05954900,579.00958886,0.05784335,613.48903087,0.00088884,0.07343098,647.02849849,-0.03908409,-0.03434690,0.00000000,0.00000000,0.00000000,0.00000000
107.15000000,1.80089600,8.82300000,0.05996467,579.46932878,0.05823557,614.21701392,0.00078446,0.07384703,647.65432578,-0.03931444,-0.03453260,0.00000000,0.00000000,0.00000000,0.00000000
