Repository: noberito/ethz

**MODELLING AND CALIBRATING A POLYN YIELD SURFACE FUNCTION**

---

In the context of my research assistant internship at ETH Zurich, I have to implement and find an operationnal strategy to calibrate a yield surface function based on the polyN model which is a homogenous polynomial of degree N.

To make the calibration operationnal please copy paste a folder "{material}_results" containing the csv files for a given material in the lab_data directory and then change the parameters you want in the polyN_optimization/param.txt. Then run polyN_optimization/optimize_polyN.py. The coefficients of the polyN function will be accessible in the polyN_coeff.npy file.

File: polyN_optimization/DP600_results/DATA/UT_30_1.csv (part 1 of 3)
Time[s],Displacement[mm],Force[kN],EngStrain_longi,EngStress[MPa],TrueStrain,TrueStress[MPa],TrueStrainRate[1/s],PlasticStrain_longi,PlasticStress[MPa],PlasticStrain_thick,PlasticStrain_width,R-Value,Thickness[mm],Width[mm], Young's Modulus [MPa]
0.65000000,0.00000000,-0.01500000,0.00000000,-0.98000784,0.00000000,-0.98000784,0.00000000,0.00062242,343.12273473,0.00029083,-0.00091325,0.80962664,1.53060000,10.00000000,236521.49224068
1.15000000,-0.00008200,-0.02000000,-0.00000211,-1.30667712,-0.00000211,-1.30667436,-0.00000422,0.00070087,346.69182132,0.00031956,-0.00102043,0.00000000,0.00000000,0.00000000,0.00000000
1.65000000,0.00065600,-0.02300000,0.00003233,-1.50267869,0.00003233,-1.50272727,0.00006889,0.00069057,353.51037805,0.00039312,-0.00108369,0.00000000,0.00000000,0.00000000,0.00000000
2.15000000,0.00137500,0.01900000,0.00005411,1.24134326,0.00005411,1.24141043,0.00004355,0.00101961,356.84239907,0.00009716,-0.00111677,0.00000000,0.00000000,0.00000000,0.00000000
2.65000000,0.00172000,0.22100000,0.00005822,14.43878218,0.00005822,14.43962283,0.00000822,0.00116553,363.19550430,0.00003243,-0.00119796,0.00000000,0.00000000,0.00000000,0.00000000
3.15000000,0.00291500,0.30700000,0.00012033,20.05749379,0.00012033,20.05990738,0.00012421,0.00123533,366.24045041,0.00002205,-0.00125738,0.00000000,0.00000000,0.00000000,0.00000000
3.65000000,0.00295000,0.45200000,0.00011000,29.53090291,0.00010999,29.53415131,-0.00002066,0.00148618,372.11071306,-0.00019521,-0.00129096,0.00000000,0.00000000,0.00000000,0.00000000
4.15000000,0.00322800,0.54500000,0.00010156,35.60695152,0.00010155,35.61056761,-0.00001689,0.00171459,374.95440251,-0.00036769,-0.00134690,0.00000000,0.00000000,0.00000000,0.00000000
4.65000000,0.00423100,0.66500000,0.00009522,43.44701424,0.00009522,43.45115136,-0.00001267,0.00186928,379.41386072,-0.00048344,-0.00138584,0.00000000,0.00000000,0.00000000,0.00000000
5.15000000,0.00533000,0.74100000,0.00018322,48.41238730,0.00018321,48.42125752,0.00017598,0.00214936,382.93739584,-0.00067749,-0.00147187,0.00000000,0.00000000,0.00000000,0.00000000
5.65000000,0.00528700,0.89400000,0.00019456,58.40846727,0.00019454,58.41983096,0.00002266,0.00231656,387.07655966,-0.00078391,-0.00153265,0.00000000,0.00000000,0.00000000,0.00000000
6.15000000,0.00581300,0.97200000,0.00017367,63.50450804,0.00017365,63.51553665,-0.00004177,0.00251359,390.30855966,-0.00086185,-0.00165174,0.00000000,0.00000000,0.00000000,0.00000000
6.65000000,0.00729600,1.10200000,0.00021478,71.99790932,0.00021475,72.01337287,0.00008221,0.00285371,394.25600771,-0.00110014,-0.00175357,0.00000000,0.00000000,0.00000000,0.00000000
7.15000000,0.00777000,1.20600000,0.00025533,78.79263034,0.00025530,78.81274873,0.00008109,0.00306654,397.23449555,-0.00122879,-0.00183775,0.00000000,0.00000000,0.00000000,0.00000000
7.65000000,0.00763400,1.33700000,0.00025567,87.35136548,0.00025563,87.37369831,0.00000067,0.00319586,400.83877155,-0.00121412,-0.00198174,0.00000000,0.00000000,0.00000000,0.00000000
8.15000000,0.00880900,1.44200000,0.00025233,94.21142036,0.00025230,94.23519304,-0.00000666,0.00362130,403.70839787,-0.00145281,-0.00216848,0.00000000,0.00000000,0.00000000,0.00000000
8.65000000,0.01060700,1.59900000,0.00032922,104.46883575,0.00032917,104.50322921,0.00015373,0.00388704,407.04216730,-0.00163117,-0.00225587,0.00000000,0.00000000,0.00000000,0.00000000
9.15000000,0.00997500,1.67600000,0.00033656,109.49954266,0.00033650,109.53639534,0.00001466,0.00397350,409.64557042,-0.00157638,-0.00239712,0.00000000,0.00000000,0.00000000,0.00000000
9.65000000,0.01062700,1.80600000,0.00031489,117.99294394,0.00031484,118.03009861,-0.00004332,0.00434233,412.82727098,-0.00180408,-0.00253824,0.00000000,0.00000000,0.00000000,0.00000000
10.15000000,0.01302400,1.90900000,0.00037478,124.72233111,0.00037471,124.76907427,0.00011974,0.00469108,414.81676602,-0.00199505,-0.00269603,0.00000000,0.00000000,0.00000000,0.00000000
10.65000000,0.01317600,2.03900000,0.00044100,133.21573239,0.00044090,133.27448053,0.00013239,0.00487473,418.45247949,-0.00208323,-0.00279150,0.00000000,0.00000000,0.00000000,0.00000000
11.15000000,0.01311000,2.14300000,0.00041233,140.01045342,0.00041225,140.06818439,-0.00005731,0.00518757,420.29802008,-0.00224740,-0.00294017,0.00000000,0.00000000,0.00000000,0.00000000
11.65000000,0.01508300,2.27300000,0.00042856,148.50385470,0.00042846,148.56749685,0.00003243,0.00547376,423.84834123,-0.00238310,-0.00309066,0.00000000,0.00000000,0.00000000,0.00000000
12.15000000,0.01662600,2.35100000,0.00056800,153.59989547,0.00056784,153.68714021,0.00027875,0.00573190,425.60738662,-0.00255632,-0.00317558,0.00000000,0.00000000,0.00000000,0.00000000
12.65000000,0.01592100,2.50600000,0.00051311,163.72664315,0.00051298,163.81065311,-0.00010972,0.00610234,429.06550101,-0.00281146,-0.00329088,0.00000000,0.00000000,0.00000000,0.00000000
13.15000000,0.01699700,2.58400000,0.00053856,168.82268391,0.00053841,168.91360431,0.00005086,0.00633158,430.74852241,-0.00289965,-0.00343194,0.00000000,0.00000000,0.00000000,0.00000000
13.65000000,0.01948300,2.73900000,0.00062900,178.94943160,0.00062880,179.06199079,0.00018078,0.00655189,433.48501416,-0.00299869,-0.00355321,0.00000000,0.00000000,0.00000000,0.00000000
14.15000000,0.01943300,2.84100000,0.00065078,185.61348491,0.00065057,185.73427804,0.00004353,0.00698981,435.72329934,-0.00335678,-0.00363302,0.00000000,0.00000000,0.00000000,0.00000000
14.65000000,0.01936100,2.97000000,0.00059956,194.04155233,0.00059938,194.15789102,-0.00010238,0.00725409,438.41599199,-0.00346712,-0.00378697,0.00000000,0.00000000,0.00000000,0.00000000
15.15000000,0.02201200,3.04700000,0.00068489,199.07225924,0.00068465,199.20860162,0.00017056,0.00740822,440.46658683,-0.00352429,-0.00388393,0.00000000,0.00000000,0.00000000,0.00000000
15.65000000,0.02289000,3.17400000,0.00077611,207.36965896,0.00077581,207.53060085,0.00018231,0.00780024,443.08621909,-0.00381000,-0.00399025,0.00000000,0.00000000,0.00000000,0.00000000
16.15000000,0.02237000,3.27400000,0.00071256,213.90304456,0.00071230,214.05546236,-0.00012702,0.00815806,445.16343360,-0.00402231,-0.00413575,0.00000000,0.00000000,0.00000000,0.00000000
16.65000000,0.02435600,3.40100000,0.00073567,222.20044427,0.00073540,222.36390973,0.00004619,0.00837895,447.71006836,-0.00409331,-0.00428563,0.00000000,0.00000000,0.00000000,0.00000000
17.15000000,0.02606100,3.50100000,0.00091556,228.73382987,0.00091514,228.94324840,0.00035948,0.00868618,449.70114989,-0.00429284,-0.00439334,0.00000000,0.00000000,0.00000000,0.00000000
17.65000000,0.02672700,3.65000000,0.00086556,238.46857442,0.00086518,238.67498221,-0.00009991,0.00901239,452.23171973,-0.00450082,-0.00451157,0.00000000,0.00000000,0.00000000,0.00000000
18.15000000,0.02807700,3.72500000,0.00083389,243.36861362,0.00083354,243.57155600,-0.00006328,0.00928312,454.20883632,-0.00460349,-0.00467963,0.00000000,0.00000000,0.00000000,0.00000000
18.65000000,0.02993100,3.84900000,0.00098700,251.47001176,0.00098651,251.71821266,0.00030594,0.00966399,456.70117206,-0.00485364,-0.00481035,0.00000000,0.00000000,0.00000000,0.00000000
19.15000000,0.03104100,3.94700000,0.00105578,257.87272965,0.00105522,258.14498595,0.00013742,0.00988249,458.12661086,-0.00493038,-0.00495211,0.00000000,0.00000000,0.00000000,0.00000000
19.65000000,0.03234500,4.06800000,0.00099322,265.77812623,0.00099273,266.04210297,-0.00012498,0.01016714,460.90896572,-0.00503250,-0.00513464,0.00000000,0.00000000,0.00000000,0.00000000
20.15000000,0.03439800,4.16400000,0.00107411,272.05017640,0.00107353,272.34238852,0.00016161,0.01062842,462.44855592,-0.00529022,-0.00533821,0.00000000,0.00000000,0.00000000,0.00000000
20.65000000,0.03585500,4.28400000,0.00126911,279.89023912,0.00126831,280.24545093,0.00038954,0.01082955,465.19529608,-0.00539645,-0.00543310,0.00000000,0.00000000,0.00000000,0.00000000
21.15000000,0.03817300,4.35400000,0.00119556,284.46360904,0.00119484,284.80370109,-0.00014693,0.01108409,466.64110435,-0.00549139,-0.00559270,0.00000000,0.00000000,0.00000000,0.00000000
21.65000000,0.04045800,4.49300000,0.00123233,293.54501503,0.00123157,293.90676033,0.00007347,0.01148850,469.35287700,-0.00571484,-0.00577366,0.00000000,0.00000000,0.00000000,0.00000000
22.15000000,0.04164900,4.56000000,0.00146044,297.92238338,0.00145938,298.35748247,0.00045561,0.01179017,470.75651222,-0.00590746,-0.00588271,0.00000000,0.00000000,0.00000000,0.00000000
22.65000000,0.04472900,4.69400000,0.00149722,306.67712008,0.00149610,307.13628388,0.00007345,0.01205528,472.94076478,-0.00600546,-0.00604982,0.00000000,0.00000000,0.00000000,0.00000000
23.15000000,0.04880100,4.78100000,0.00144944,312.36116556,0.00144840,312.81391571,-0.00009541,0.01242731,474.77839634,-0.00622707,-0.00620024,0.00000000,0.00000000,0.00000000,0.00000000
23.65000000,0.05058900,4.88700000,0.00164067,319.28655429,0.00163932,319.81039710,0.00038185,0.01271067,476.90736639,-0.00637966,-0.00633101,0.00000000,0.00000000,0.00000000,0.00000000
24.15000000,0.05383400,4.94900000,0.00185044,323.33725336,0.00184873,323.93557099,0.00041882,0.01304649,478.66376965,-0.00657655,-0.00646994,0.00000000,0.00000000,0.00000000,0.00000000
24.65000000,0.05883400,5.04900000,0.00181733,329.87063897,0.00181568,330.47012387,-0.00006610,0.01339471,480.82640533,-0.00678191,-0.00661279,0.00000000,0.00000000,0.00000000,0.00000000
25.15000000,0.06251000,5.12700000,0.00194244,334.96667973,0.00194056,335.61733390,0.00024975,0.01362194,482.53276171,-0.00688006,-0.00674188,0.00000000,0.00000000,0.00000000,0.00000000
25.65000000,0.06665000,5.24000000,0.00225889,342.34940546,0.00225634,343.12273473,0.00063156,0.01398835,484.64025267,-0.00714526,-0.00684309,0.00000000,0.00000000,0.00000000,0.00000000
26.15000000,0.07145200,5.29400000,0.00235456,345.87743369,0.00235179,346.69182132,0.00019089,0.01437809,486.36112249,-0.00739404,-0.00698405,0.00000000,0.00000000,0.00000000,0.00000000
26.65000000,0.07575700,5.39800000,0.00237678,352.67215471,0.00237396,353.51037805,0.00004434,0.01460381,488.33607256,-0.00747097,-0.00713284,0.00000000,0.00000000,0.00000000,0.00000000
27.15000000,0.08251200,5.44700000,0.00272256,355.87351365,0.00271886,356.84239907,0.00068980,0.01490710,489.95029616,-0.00765673,-0.00725037,0.00000000,0.00000000,0.00000000,0.00000000
27.65000000,0.08781000,5.54300000,0.00289922,362.14556383,0.00289503,363.19550430,0.00035234,0.01530227,492.01067253,-0.00794632,-0.00735596,0.00000000,0.00000000,0.00000000,0.00000000
28.15000000,0.09294300,5.58900000,0.00298378,365.15092121,0.00297934,366.24045041,0.00016862,0.01557108,493.21000018,-0.00803772,-0.00753336,0.00000000,0.00000000,0.00000000,0.00000000
28.65000000,0.09969800,5.67700000,0.00326344,370.90030054,0.00325813,372.11071306,0.00055759,0.01592138,495.51747880,-0.00825474,-0.00766664,0.00000000,0.00000000,0.00000000,0.00000000
29.15000000,0.10572500,5.71900000,0.00350622,373.64432249,0.00350009,374.95440251,0.00048392,0.01622983,496.73818799,-0.00845703,-0.00777280,0.00000000,0.00000000,0.00000000,0.00000000
29.65000000,0.11337400,5.78600000,0.00368278,378.02169084,0.00367601,379.41386072,0.00035185,0.01651896,498.95104660,-0.00857830,-0.00794066,0.00000000,0.00000000,0.00000000,0.00000000
30.15000000,0.12102300,5.83800000,0.00398078,381.41905135,0.00397288,382.93739584,0.00059372,0.01691354,500.21667944,-0.00876946,-0.00814408,0.00000000,0.00000000,0.00000000,0.00000000
30.65000000,0.12711700,5.90000000,0.00416844,385.46975042,0.00415978,387.07655966,0.00037381,0.01723157,502.37979921,-0.00895728,-0.00827429,0.00000000,0.00000000,0.00000000,0.00000000
31.15000000,0.13532900,5.94800000,0.00438178,388.60577551,0.00437221,390.30855966,0.00042485,0.01749633,503.58205317,-0.00905939,-0.00843694,0.00000000,0.00000000,0.00000000,0.00000000
31.65000000,0.14231600,6.00600000,0.00474233,392.39513916,0.00473112,394.25600771,0.00071784,0.01788406,505.44864907,-0.00928045,-0.00860361,0.00000000,0.00000000,0.00000000,0.00000000
32.15000000,0.15129000,6.05000000,0.00497044,395.26982883,0.00495813,397.23449555,0.00045402,0.01824771,507.03696581,-0.00947846,-0.00876925,0.00000000,0.00000000,0.00000000,0.00000000
32.65000000,0.15983300,6.10400000,0.00511767,398.79785705,0.00510462,400.83877155,0.00029297,0.01850964,508.77517170,-0.00955834,-0.00895131,0.00000000,0.00000000,0.00000000,0.00000000
33.15000000,0.16758200,6.14500000,0.00555911,401.47654515,0.00554372,403.70839787,0.00087820,0.01886262,510.29326515,-0.00975157,-0.00911104,0.00000000,0.00000000,0.00000000,0.00000000
33.65000000,0.17658800,6.19400000,0.00584233,404.67790409,0.00582533,407.04216730,0.00056323,0.01923240,512.02179767,-0.00998479,-0.00924761,0.00000000,0.00000000,0.00000000,0.00000000
34.15000000,0.18364100,6.23300000,0.00594178,407.22592447,0.00592420,409.64557042,0.00019772,0.01954595,513.45480616,-0.01015549,-0.00939046,0.00000000,0.00000000,0.00000000,0.00000000
34.65000000,0.19357400,6.27900000,0.00632811,410.23128185,0.00630817,412.82727098,0.00076796,0.01990115,515.17808198,-0.01033411,-0.00956704,0.00000000,0.00000000,0.00000000,0.00000000
35.15000000,0.20185200,6.30700000,0.00668867,412.06062982,0.00666640,414.81676602,0.00071645,0.02018608,516.53115607,-0.01046930,-0.00971678,0.00000000,0.00000000,0.00000000,0.00000000
35.65000000,0.21142100,6.36100000,0.00689100,415.58865804,0.00686737,418.45247949,0.00040194,0.02053009,518.25074960,-0.01068933,-0.00984076,0.00000000,0.00000000,0.00000000,0.00000000
36.15000000,0.22052600,6.38700000,0.00721489,417.28733830,0.00718899,420.29802008,0.00064324,0.02093328,519.66710310,-0.01093811,-0.00999517,0.00000000,0.00000000,0.00000000,0.00000000
36.65000000,0.22887000,6.43900000,0.00752022,420.68469881,0.00749209,423.84834123,0.00060620,0.02117711,521.26955018,-0.01103619,-0.01014092,0.00000000,0.00000000,0.00000000,0.00000000
37.15000000,0.23837200,6.46400000,0.00778878,422.31804521,0.00775860,425.60738662,0.00053303,0.02152373,522.38994804,-0.01125275,-0.01027097,0.00000000,0.00000000,0.00000000,0.00000000
37.65000000,0.24678100,6.51400000,0.00817878,425.58473801,0.00814551,429.06550101,0.00077382,0.02193422,524.41711531,-0.01154334,-0.01039088,0.00000000,0.00000000,0.00000000,0.00000000
38.15000000,0.25727700,6.53800000,0.00841800,427.15275056,0.00838277,430.74852241,0.00047451,0.02224184,525.38452600,-0.01169425,-0.01054759,0.00000000,0.00000000,0.00000000,0.00000000
38.65000000,0.26601700,6.57800000,0.00865333,429.76610480,0.00861611,433.48501416,0.00046668,0.02255927,527.29791922,-0.01187225,-0.01068702,0.00000000,0.00000000,0.00000000,0.00000000
39.15000000,0.27614900,6.60900000,0.00910589,431.79145433,0.00906468,435.72329934,0.00089714,0.02294742,528.64533798,-0.01211250,-0.01083492,0.00000000,0.00000000,0.00000000,0.00000000
39.65000000,0.28495600,6.64800000,0.00938556,434.33947472,0.00934178,438.41599199,0.00055421,0.02324104,530.21234631,-0.01225165,-0.01098939,0.00000000,0.00000000,0.00000000,0.00000000
40.15000000,0.29356400,6.67800000,0.00955100,436.29949040,0.00950568,440.46658683,0.00032779,0.02363763,531.23002957,-0.01251230,-0.01112533,0.00000000,0.00000000,0.00000000,0.00000000
40.65000000,0.30296600,6.71500000,0.00995944,438.71684307,0.00991018,443.08621909,0.00080900,0.02394937,532.74123366,-0.01269633,-0.01125304,0.00000000,0.00000000,0.00000000,0.00000000
41.15000000,0.31180600,6.74400000,0.01033089,440.61152489,0.01027789,445.16343360,0.00073543,0.02429433,534.00201363,-0.01287664,-0.01141769,0.00000000,0.00000000,0.00000000,0.00000000
41.65000000,0.32240100,6.78100000,0.01056633,443.02887756,0.01051090,447.71006836,0.00046602,0.02465578,535.54169792,-0.01309126,-0.01156453,0.00000000,0.00000000,0.00000000,0.00000000
42.15000000,0.33157200,6.80900000,0.01088644,444.85822553,0.01082761,449.70114989,0.00063343,0.02502194,536.81564524,-0.01331591,-0.01170603,0.00000000,0.00000000,0.00000000,0.00000000
42.65000000,0.34153800,6.84500000,0.01122844,447.21024435,0.01116587,452.23171973,0.00067652,0.02531436,538.52217013,-0.01345505,-0.01185931,0.00000000,0.00000000,0.00000000,0.00000000
43.15000000,0.35001400,6.87300000,0.01151178,449.03959232,0.01144602,454.20883632,0.00056030,0.02567798,539.52706834,-0.01367415,-0.01200383,0.00000000,0.00000000,0.00000000,0.00000000
43.65000000,0.35998000,6.90800000,0.01190911,451.32627728,0.01183876,456.70117206,0.00078547,0.02602457,541.06263374,-0.01384106,-0.01218352,0.00000000,0.00000000,0.00000000,0.00000000
44.15000000,0.36941600,6.92800000,0.01213711,452.63295440,0.01206405,458.12661086,0.00045058,0.02636585,542.19176862,-0.01402669,-0.01233916,0.00000000,0.00000000,0.00000000,0.00000000
44.65000000,0.37941500,6.96800000,0.01243867,455.24630864,0.01236194,460.90896572,0.00059579,0.02673393,543.67348210,-0.01421314,-0.01252079,0.00000000,0.00000000,0.00000000,0.00000000
45.15000000,0.38958000,6.98800000,0.01291322,456.55298576,0.01283056,462.44855592,0.00093723,0.02710669,544.88888099,-0.01442954,-0.01267715,0.00000000,0.00000000,0.00000000,0.00000000
45.65000000,0.39894900,7.02800000,0.01313022,459.16634000,0.01304477,465.19529608,0.00042842,0.02745308,546.36069287,-0.01462328,-0.01282980,0.00000000,0.00000000,0.00000000,0.00000000
46.15000000,0.40914700,7.04800000,0.01339511,460.47301712,0.01330619,466.64110435,0.00052284,0.02780910,547.29855262,-0.01479602,-0.01301308,0.00000000,0.00000000,0.00000000,0.00000000
46.65000000,0.41788800,7.08600000,0.01381811,462.95570365,0.01372351,469.35287700,0.00083464,0.02814395,548.90088699,-0.01495819,-0.01318576,0.00000000,0.00000000,0.00000000,0.00000000
47.15000000,0.42828400,7.10500000,0.01413078,464.19704691,0.01403187,470.75651222,0.00061672,0.02849617,549.83809004,-0.01514508,-0.01335108,0.00000000,0.00000000,0.00000000,0.00000000
47.65000000,0.43775300,7.13600000,0.01441022,466.22239645,0.01430738,472.94076478,0.00055103,0.02885568,551.45592664,-0.01533481,-0.01352087,0.00000000,0.00000000,0.00000000,0.00000000
48.15000000,0.44804900,7.16100000,0.01479656,467.85574285,0.01468815,474.77839634,0.00076155,0.02919615,552.52332407,-0.01549588,-0.01370026,0.00000000,0.00000000,0.00000000,0.00000000
48.65000000,0.45837800,7.19100000,0.01509444,469.81575853,0.01498166,476.90736639,0.00058700,0.02952834,553.85739348,-0.01565118,-0.01387717,0.00000000,0.00000000,0.00000000,0.00000000
49.15000000,0.46821200,7.21500000,0.01544389,471.38377107,0.01532585,478.66376965,0.00068838,0.02989088,554.73548451,-0.01587684,-0.01401404,0.00000000,0.00000000,0.00000000,0.00000000
49.65000000,0.47837500,7.24500000,0.01580800,473.34378675,0.01568435,480.82640533,0.00071702,0.03027216,556.16618169,-0.01608242,-0.01418974,0.00000000,0.00000000,0.00000000,0.00000000
50.15000000,0.48777800,7.26900000,0.01604711,474.91179929,0.01591972,482.53276171,0.00047072,0.03061223,557.23625267,-0.01624850,-0.01436372,0.00000000,0.00000000,0.00000000,0.00000000
50.65000000,0.49827200,7.29800000,0.01642967,476.80648112,0.01629616,484.64025267,0.00075289,0.03096160,558.58319937,-0.01647841,-0.01448319,0.00000000,0.00000000,0.00000000,0.00000000
51.15000000,0.50790700,7.32100000,0.01683422,478.30915981,0.01669410,486.36112249,0.00079587,0.03132616,559.66846988,-0.01664402,-0.01468214,0.00000000,0.00000000,0.00000000,0.00000000
51.65000000,0.51893100,7.34900000,0.01707333,480.13850777,0.01692922,488.33607256,0.00047025,0.03166039,561.14419213,-0.01682337,-0.01483701,0.00000000,0.00000000,0.00000000,0.00000000
52.15000000,0.52853200,7.37100000,0.01738967,481.57585261,0.01724020,489.95029616,0.00062195,0.03201516,562.02205321,-0.01700569,-0.01500947,0.00000000,0.00000000,0.00000000,0.00000000
52.65000000,0.53922600,7.39900000,0.01780178,483.40520057,0.01764518,492.01067253,0.00080997,0.03239622,563.32240135,-0.01721035,-0.01518587,0.00000000,0.00000000,0.00000000,0.00000000
53.15000000,0.54886000,7.41500000,0.01808122,484.45054227,0.01791970,493.21000018,0.00054904,0.03274644,564.33472187,-0.01739716,-0.01534927,0.00000000,0.00000000,0.00000000,0.00000000
53.65000000,0.55892500,7.44700000,0.01844911,486.54122566,0.01828099,495.51747880,0.00072258,0.03310240,565.62253941,-0.01762035,-0.01548204,0.00000000,0.00000000,0.00000000,0.00000000
54.15000000,0.56908800,7.46300000,0.01876922,487.58656736,0.01859525,496.73818799,0.00062853,0.03347009,566.64619546,-0.01785635,-0.01561374,0.00000000,0.00000000,0.00000000,0.00000000
54.65000000,0.57948400,7.49400000,0.01907456,489.61191690,0.01889492,498.95104660,0.00059933,0.03381863,567.93141908,-0.01803061,-0.01578801,0.00000000,0.00000000,0.00000000,0.00000000
55.15000000,0.59021000,7.51000000,0.01948289,490.65725859,0.01929553,500.21667944,0.00080122,0.03420859,568.69733402,-0.01828621,-0.01592238,0.00000000,0.00000000,0.00000000,0.00000000
55.65000000,0.60037400,7.54000000,0.01981767,492.61727427,0.01962385,502.37979921,0.00065665,0.03457392,570.12970618,-0.01848975,-0.01608418,0.00000000,0.00000000,0.00000000,0.00000000
56.15000000,0.61133200,7.55600000,0.02009356,493.66261597,0.01989434,503.58205317,0.00054098,0.03489966,570.92816052,-0.01865162,-0.01624804,0.00000000,0.00000000,0.00000000,0.00000000
56.65000000,0.62123100,7.58100000,0.02049822,495.29596237,0.02029096,505.44864907,0.00079323,0.03529299,572.37829515,-0.01890562,-0.01638737,0.00000000,0.00000000,0.00000000,0.00000000
57.15000000,0.63199100,7.60200000,0.02087711,496.66797334,0.02066217,507.03696581,0.00074242,0.03564214,573.39562546,-0.01910237,-0.01653977,0.00000000,0.00000000,0.00000000,0.00000000
57.65000000,0.64218800,7.62600000,0.02115300,498.23598589,0.02093238,508.77517170,0.00054042,0.03599766,574.55347445,-0.01925930,-0.01673836,0.00000000,0.00000000,0.00000000,0.00000000
58.15000000,0.65334500,7.64600000,0.02152089,499.54266301,0.02129258,510.29326515,0.00072041,0.03639739,575.32884385,-0.01950295,-0.01689445,0.00000000,0.00000000,0.00000000,0.00000000
58.65000000,0.66364100,7.66900000,0.02190711,501.04534170,0.02167060,512.02179767,0.00075603,0.03673133,576.47564432,-0.01967599,-0.01705534,0.00000000,0.00000000,0.00000000,0.00000000
59.15000000,0.67440100,7.68800000,0.02223456,502.28668496,0.02199097,513.45480616,0.00064075,0.03710827,577.51171784,-0.01987318,-0.01723509,0.00000000,0.00000000,0.00000000,0.00000000
59.65000000,0.68512700,7.71100000,0.02260611,503.78936365,0.02235438,515.17808198,0.00072682,0.03747368,578.67820942,-0.02005401,-0.01741966,0.00000000,0.00000000,0.00000000,0.00000000
60.15000000,0.69549000,7.72900000,0.02290411,504.96537306,0.02264575,516.53115607,0.00058274,0.03781927,579.56106185,-0.02023723,-0.01758204,0.00000000,0.00000000,0.00000000,0.00000000
60.65000000,0.70585200,7.75200000,0.02326444,506.46805174,0.02299795,518.25074960,0.00070441,0.03815567,580.84861968,-0.02041656,-0.01773911,0.00000000,0.00000000,0.00000000,0.00000000
61.15000000,0.71634800,7.77000000,0.02368400,507.64406115,0.02340789,519.66710310,0.00081987,0.03852984,581.61282093,-0.02060447,-0.01792537,0.00000000,0.00000000,0.00000000,0.00000000
61.65000000,0.72720700,7.79200000,0.02394144,509.08140598,0.02365934,521.26955018,0.00050291,0.03888768,582.77779677,-0.02078859,-0.01809909,0.00000000,0.00000000,0.00000000,0.00000000
62.15000000,0.73790100,7.80600000,0.02430189,509.99607997,0.02401130,522.38994804,0.00070391,0.03923244,583.73090428,-0.02098546,-0.01824699,0.00000000,0.00000000,0.00000000,0.00000000
62.65000000,0.74889200,7.83300000,0.02473233,511.76009408,0.02443144,524.41711531,0.00084029,0.03961509,584.84352890,-0.02119198,-0.01842310,0.00000000,0.00000000,0.00000000,0.00000000
63.15000000,0.75935400,7.84500000,0.02505233,512.54410035,0.02474367,525.38452600,0.00062446,0.03998443,585.74397731,-0.02138703,-0.01859740,0.00000000,0.00000000,0.00000000,0.00000000
63.65000000,0.77044400,7.87100000,0.02538711,514.24278061,0.02507021,527.29791922,0.00065308,0.04037028,586.85994577,-0.02160757,-0.01876270,0.00000000,0.00000000,0.00000000,0.00000000
64.15000000,0.78067400,7.88800000,0.02579178,515.35345616,0.02546478,528.64533798,0.00078914,0.04073287,587.62083099,-0.02180252,-0.01893035,0.00000000,0.00000000,0.00000000,0.00000000
64.65000000,0.79166600,7.90900000,0.02610067,516.72546714,0.02576586,530.21234631,0.00060215,0.04109645,588.93043355,-0.02199229,-0.01910415,0.00000000,0.00000000,0.00000000,0.00000000
65.15000000,0.80259200,7.92100000,0.02651267,517.50947341,0.02616730,531.23002957,0.00080288,0.04147319,589.63236535,-0.02218016,-0.01929303,0.00000000,0.00000000,0.00000000,0.00000000
65.65000000,0.81335100,7.94100000,0.02684011,518.81615053,0.02648623,532.74123366,0.00063787,0.04186150,590.82117229,-0.02243729,-0.01942421,0.00000000,0.00000000,0.00000000,0.00000000
66.15000000,0.82437500,7.95700000,0.02720056,519.86149223,0.02683719,534.00201363,0.00070192,0.04220879,591.78086645,-0.02259635,-0.01961244,0.00000000,0.00000000,0.00000000,0.00000000
66.65000000,0.83516900,7.97700000,0.02757944,521.16816935,0.02720598,535.54169792,0.00073758,0.04258380,592.75764232,-0.02278811,-0.01979569,0.00000000,0.00000000,0.00000000,0.00000000
67.15000000,0.84625900,7.99300000,0.02796200,522.21351104,0.02757820,536.81564524,0.00074444,0.04300526,593.55695626,-0.02307583,-0.01992942,0.00000000,0.00000000,0.00000000,0.00000000
67.65000000,0.85751600,8.01600000,0.02827100,523.71618973,0.02787875,538.52217013,0.00060110,0.04333446,594.50770781,-0.02322499,-0.02010948,0.00000000,0.00000000,0.00000000,0.00000000
68.15000000,0.86820900,8.02800000,0.02864989,524.50019600,0.02824715,539.52706834,0.00073681,0.04371645,595.42190302,-0.02343364,-0.02028281,0.00000000,0.00000000,0.00000000,0.00000000
68.65000000,0.87910100,8.04800000,0.02901400,525.80687312,0.02860106,541.06263374,0.00070781,0.04409054,596.46933741,-0.02367247,-0.02041807,0.00000000,0.00000000,0.00000000,0.00000000
69.15000000,0.89025800,8.06200000,0.02937078,526.72154711,0.02894772,542.19176862,0.00069332,0.04445119,597.37203979,-0.02384950,-0.02060169,0.00000000,0.00000000,0.00000000,0.00000000
69.65000000,0.90148100,8.08100000,0.02975700,527.96289037,0.02932285,543.67348210,0.00075026,0.04486323,598.51232259,-0.02407187,-0.02079136,0.00000000,0.00000000,0.00000000,0.00000000
70.15000000,0.91260500,8.09600000,0.03014689,528.94289821,0.02970140,544.88888099,0.00075710,0.04520007,599.19575940,-0.02426832,-0.02093176,0.00000000,0.00000000,0.00000000,0.00000000
70.65000000,0.92369500,8.11500000,0.03051100,530.18424147,0.03005480,546.36069287,0.00070679,0.04555258,600.23287344,-0.02445275,-0.02109983,0.00000000,0.00000000,0.00000000,0.00000000
71.15000000,0.93498400,8.12600000,0.03088256,530.90291389,0.03041529,547.29855262,0.00072098,0.04597633,601.03840916,-0.02471601,-0.02126031,0.00000000,0.00000000,0.00000000,0.00000000
71.65000000,0.94624000,8.14700000,0.03123567,532.27492487,0.03075776,548.90088699,0.00068495,0.04634258,602.08512962,-0.02492426,-0.02141832,0.00000000,0.00000000,0.00000000,0.00000000
72.15000000,0.95723200,8.15800000,0.03160356,532.99359728,0.03111444,549.83809004,0.00071336,0.04668554,602.84305357,-0.02514798,-0.02153756,0.00000000,0.00000000,0.00000000,0.00000000
72.65000000,0.96848700,8.17900000,0.03198244,534.36560826,0.03148166,551.45592664,0.00073443,0.04706934,603.83279080,-0.02532330,-0.02174604,0.00000000,0.00000000,0.00000000,0.00000000
73.15000000,0.97947900,8.19200000,0.03233911,535.21494839,0.03182721,552.52332407,0.00069111,0.04743714,604.46898056,-0.02552822,-0.02190892,0.00000000,0.00000000,0.00000000,0.00000000
73.65000000,0.99043800,8.20900000,0.03268867,536.32562394,0.03216576,553.85739348,0.00067710,0.04784442,605.61204802,-0.02578708,-0.02205734,0.00000000,0.00000000,0.00000000,0.00000000
74.15000000,1.00175900,8.21900000,0.03306744,536.97896250,0.03253248,554.73548451,0.00073344,0.04819075,606.30512938,-0.02596124,-0.02222951,0.00000000,0.00000000,0.00000000,0.00000000
74.65000000,1.01284900,8.23700000,0.03346844,538.15497191,0.03292057,556.16618169,0.00077618,0.04855963,607.35726280,-0.02614830,-0.02241132,0.00000000,0.00000000,0.00000000,0.00000000
75.15000000,1.02423800,8.25000000,0.03382522,539.00431203,0.03326573,557.23625267,0.00069033,0.04894670,608.21417329,-0.02636748,-0.02257923,0.00000000,0.00000000,0.00000000,0.00000000
75.65000000,1.03549400,8.26700000,0.03419311,540.11498759,0.03362152,558.58319937,0.00071158,0.04935085,609.15113306,-0.02662008,-0.02273078,0.00000000,0.00000000,0.00000000,0.00000000
76.15000000,1.04698200,8.28000000,0.03457556,540.96432771,0.03399125,559.66846988,0.00073946,0.04970358,609.85010427,-0.02679006,-0.02291352,0.00000000,0.00000000,0.00000000,0.00000000
76.65000000,1.05840400,8.29900000,0.03492867,542.20567098,0.03433250,561.14419213,0.00068250,0.05009344,610.77950847,-0.02698119,-0.02311225,0.00000000,0.00000000,0.00000000,0.00000000
77.15000000,1.06979300,8.30900000,0.03530022,542.85900954,0.03469145,562.02205321,0.00071790,0.05045944,611.55667607,-0.02719191,-0.02326753,0.00000000,0.00000000,0.00000000,0.00000000
77.65000000,1.08108200,8.32500000,0.03570122,543.90435123,0.03507871,563.32240135,0.00077450,0.05085592,612.49135186,-0.02743036,-0.02342556,0.00000000,0.00000000,0.00000000,0.00000000
78.15000000,1.09250400,8.33700000,0.03606900,544.68835751,0.03543374,564.33472187,0.00071007,0.05124630,613.21540806,-0.02762834,-0.02361797,0.00000000,0.00000000,0.00000000,0.00000000
78.65000000,1.10362700,8.35300000,0.03644422,545.73369920,0.03579584,565.62253941,0.00072419,0.05160362,614.26557236,-0.02781235,-0.02379127,0.00000000,0.00000000,0.00000000,0.00000000
79.15000000,1.11518100,8.36500000,0.03683044,546.51770547,0.03616841,566.64619546,0.00074514,0.05198364,614.91508445,-0.02804171,-0.02394193,0.00000000,0.00000000,0.00000000,0.00000000
79.65000000,1.12657000,8.38100000,0.03719822,547.56304717,0.03652306,567.93141908,0.00070930,0.05238653,615.85612773,-0.02826379,-0.02412274,0.00000000,0.00000000,0.00000000,0.00000000
80.15000000,1.13828900,8.38900000,0.03760656,548.08571802,0.03691667,568.69733402,0.00078722,0.05275198,616.56684859,-0.02844204,-0.02430994,0.00000000,0.00000000,0.00000000,0.00000000
80.65000000,1.14974400,8.40700000,0.03799278,549.26172743,0.03728883,570.12970618,0.00074431,0.05311620,617.48516376,-0.02866616,-0.02445005,0.00000000,0.00000000,0.00000000,0.00000000
81.15000000,1.16123200,8.41600000,0.03833489,549.84973213,0.03761836,570.92816052,0.00065907,0.05348138,618.19667422,-0.02883757,-0.02464381,0.00000000,0.00000000,0.00000000,0.00000000
81.65000000,1.17272000,8.43400000,0.03875056,551.02574154,0.03801860,572.37829515,0.00080048,0.05388051,619.06842005,-0.02905351,-0.02482701,0.00000000,0.00000000,0.00000000,0.00000000
82.15000000,1.18400800,8.44600000,0.03911833,551.80974781,0.03837260,573.39562546,0.00070799,0.05428392,619.73526748,-0.02930269,-0.02498123,0.00000000,0.00000000,0.00000000,0.00000000
82.65000000,1.19572900,8.46000000,0.03949356,552.72442180,0.03873363,574.55347445,0.00072206,0.05461963,620.70748605,-0.02946543,-0.02515419,0.00000000,0.00000000,0.00000000,0.00000000
83.15000000,1.20708400,8.46800000,0.03991300,553.24709264,0.03913706,575.32884385,0.00080685,0.05501917,621.37290641,-0.02968584,-0.02533333,0.00000000,0.00000000,0.00000000,0.00000000
83.65000000,1.21903500,8.48200000,0.04026600,554.16176663,0.03947645,576.47564432,0.00067879,0.05540990,622.38059885,-0.02988157,-0.02552833,0.00000000,0.00000000,0.00000000,0.00000000
84.15000000,1.23025800,8.49400000,0.04066333,554.94577290,0.03985833,577.51171784,0.00076376,0.05581245,623.11839861,-0.03015340,-0.02565905,0.00000000,0.00000000,0.00000000,0.00000000
84.65000000,1.24187900,8.50800000,0.04104944,555.86044688,0.04022929,578.67820942,0.00074191,0.05615895,623.89114811,-0.03031546,-0.02584349,0.00000000,0.00000000,0.00000000,0.00000000
85.15000000,1.25326600,8.51800000,0.04141367,556.51378544,0.04057909,579.56106185,0.00069960,0.05656164,624.49092251,-0.03052143,-0.02604020,0.00000000,0.00000000,0.00000000,0.00000000
85.65000000,1.26501900,8.53400000,0.04177044,557.55912714,0.04092162,580.84861968,0.00068506,0.05693572,625.28187784,-0.03073867,-0.02619706,0.00000000,0.00000000,0.00000000,0.00000000
86.15000000,1.27624300,8.54200000,0.04216411,558.08179799,0.04129943,581.61282093,0.00075562,0.05732978,626.15548469,-0.03095746,-0.02637232,0.00000000,0.00000000,0.00000000,0.00000000
86.65000000,1.28826000,8.55600000,0.04254289,558.99647197,0.04166281,582.77779677,0.00072677,0.05769371,626.80185283,-0.03114577,-0.02654794,0.00000000,0.00000000,0.00000000,0.00000000
87.15000000,1.29958200,8.56700000,0.04290711,559.71514439,0.04201211,583.73090428,0.00069860,0.05807069,627.59614464,-0.03136022,-0.02671047,0.00000000,0.00000000,0.00000000,0.00000000
87.65000000,1.31183100,8.58000000,0.04331178,560.56448452,0.04240006,584.84352890,0.00077589,0.05848578,628.34528342,-0.03160812,-0.02687766,0.00000000,0.00000000,0.00000000,0.00000000
88.15000000,1.32328600,8.59000000,0.04370167,561.21782308,0.04277369,585.74397731,0.00074727,0.05888031,629.01225010,-0.03181863,-0.02706168,0.00000000,0.00000000,0.00000000,0.00000000
88.65000000,1.33513800,8.60300000,0.04411000,562.06716320,0.04316485,586.85994577,0.00078232,0.05924587,629.94031230,-0.03202439,-0.02722148,0.00000000,0.00000000,0.00000000,0.00000000
89.15000000,1.34685800,8.61100000,0.04449244,562.58983405,0.04353107,587.62083099,0.00073244,0.05961617,630.52315109,-0.03224763,-0.02736853,0.00000000,0.00000000,0.00000000,0.00000000
89.65000000,1.35870800,8.62700000,0.04487878,563.63517575,0.04390088,588.93043355,0.00073962,0.06000901,631.46957348,-0.03245448,-0.02755453,0.00000000,0.00000000,0.00000000,0.00000000
90.15000000,1.37032900,8.63400000,0.04527600,564.09251274,0.04428097,589.63236535,0.00076018,0.06042361,632.15115700,-0.03266345,-0.02776015,0.00000000,0.00000000,0.00000000,0.00000000
90.65000000,1.38241200,8.64800000,0.04568789,565.00718672,0.04467494,590.82117229,0.00078794,0.06082464,632.75474142,-0.03292035,-0.02790429,0.00000000,0.00000000,0.00000000,0.00000000
91.15000000,1.39443000,8.65900000,0.04605589,565.72585914,0.04502680,591.78086645,0.00070372,0.06115939,633.45635892,-0.03307781,-0.02808159,0.00000000,0.00000000,0.00000000,0.00000000
91.65000000,1.40611600,8.67000000,0.04645311,566.44453156,0.04540646,592.75764232,0.00075932,0.06155217,634.26518958,-0.03329672,-0.02825545,0.00000000,0.00000000,0.00000000,0.00000000
92.15000000,1.41803500,8.67800000,0.04689822,566.96720240,0.04583172,593.55695626,0.00085052,0.06195164,635.07882668,-0.03356144,-0.02839020,0.00000000,0.00000000,0.00000000,0.00000000
92.65000000,1.43001900,8.68900000,0.04724767,567.68587482,0.04616545,594.50770781,0.00066747,0.06232830,635.59863984,-0.03374455,-0.02858375,0.00000000,0.00000000,0.00000000,0.00000000
93.15000000,1.44173900,8.69900000,0.04765233,568.33921338,0.04655179,595.42190302,0.00077267,0.06270647,636.46964756,-0.03395607,-0.02875040,0.00000000,0.00000000,0.00000000,0.00000000
93.65000000,1.45359100,8.71100000,0.04804956,569.12321965,0.04693087,596.46933741,0.00075817,0.06307567,637.05544345,-0.03414502,-0.02893065,0.00000000,0.00000000,0.00000000,0.00000000
94.15000000,1.46577400,8.72100000,0.04843211,569.77655821,0.04729582,597.37203979,0.00072990,0.06348179,637.80528445,-0.03437143,-0.02911035,0.00000000,0.00000000,0.00000000,0.00000000
94.65000000,1.47765800,8.73400000,0.04886989,570.62589834,0.04771329,598.51232259,0.00083494,0.06390506,638.49655110,-0.03462393,-0.02928113,0.00000000,0.00000000,0.00000000,0.00000000
95.15000000,1.48984200,8.74100000,0.04922667,571.08323533,0.04805338,599.19575940,0.00068019,0.06425153,639.41943464,-0.03479214,-0.02945939,0.00000000,0.00000000,0.00000000,0.00000000
95.65000000,1.50162700,8.75300000,0.04960178,571.86724160,0.04841083,600.23287344,0.00071490,0.06463755,639.94755842,-0.03500137,-0.02963618,0.00000000,0.00000000,0.00000000,0.00000000
96.15000000,1.51397600,8.76100000,0.05005067,572.38991245,0.04883842,601.03840916,0.00085517,0.06506009,640.70991505,-0.03525933,-0.02980076,0.00000000,0.00000000,0.00000000,0.00000000
96.65000000,1.52562900,8.77300000,0.05044056,573.17391872,0.04920965,602.08512962,0.00074247,0.06544513,641.37849742,-0.03545225,-0.02999288,0.00000000,0.00000000,0.00000000,0.00000000
97.15000000,1.53771300,8.78100000,0.05080467,573.69658957,0.04955622,602.84305357,0.00069313,0.06581945,642.11080574,-0.03565077,-0.03016868,0.00000000,0.00000000,0.00000000,0.00000000
97.65000000,1.54943300,8.79200000,0.05121300,574.41526199,0.04994474,603.83279080,0.00077703,0.06621101,642.78446100,-0.03588464,-0.03032636,0.00000000,0.00000000,0.00000000,0.00000000
98.15000000,1.56161500,8.79800000,0.05160289,574.80726512,0.05031556,604.46898056,0.00074165,0.06659208,643.45177948,-0.03605308,-0.03053900,0.00000000,0.00000000,0.00000000,0.00000000
98.65000000,1.57336700,8.81100000,0.05203700,575.65660525,0.05072828,605.61204802,0.00082545,0.06700398,644.13943917,-0.03629900,-0.03070498,0.00000000,0.00000000,0.00000000,0.00000000
99.15000000,1.58571700,8.81800000,0.05240489,576.11394224,0.05107792,606.30512938,0.00069926,0.06737793,644.80300967,-0.03650266,-0.03087527,0.00000000,0.00000000,0.00000000,0.00000000
99.65000000,1.59733700,8.83000000,0.05279844,576.89794852,0.05145180,607.35726280,0.00074778,0.06776612,645.33552386,-0.03671267,-0.03105345,0.00000000,0.00000000,0.00000000,0.00000000
100.15000000,1.61028100,8.83900000,0.05321033,577.48595322,0.05184296,608.21417329,0.00078231,0.06813581,646.13785487,-0.03689901,-0.03123680,0.00000000,0.00000000,0.00000000,0.00000000
100.65000000,1.62219900,8.84900000,0.05364078,578.13929178,0.05225157,609.15113306,0.00081723,0.06855717,646.83342376,-0.03714924,-0.03140793,0.00000000,0.00000000,0.00000000,0.00000000
101.15000000,1.63461400,8.85600000,0.05401600,578.59662877,0.05260763,609.85010427,0.00071211,0.06891658,647.55966215,-0.03731813,-0.03159845,0.00000000,0.00000000,0.00000000,0.00000000
101.65000000,1.64683100,8.86600000,0.05443167,579.24996733,0.05300192,610.77950847,0.00078857,0.06931810,648.03189857,-0.03755973,-0.03175837,0.00000000,0.00000000,0.00000000,0.00000000
102.15000000,1.65884800,8.87400000,0.05482156,579.77263818,0.05337161,611.55667607,0.00073939,0.06969059,648.83794904,-0.03774864,-0.03194196,0.00000000,0.00000000,0.00000000,0.00000000
102.65000000,1.67080000,8.88400000,0.05524456,580.42597674,0.05377255,612.49135186,0.00080187,0.07009486,649.38316932,-0.03799062,-0.03210424,0.00000000,0.00000000,0.00000000,0.00000000
103.15000000,1.68311500,8.89100000,0.05566022,580.88331373,0.05416637,613.21540806,0.00078766,0.07050518,650.07376114,-0.03820346,-0.03230172,0.00000000,0.00000000,0.00000000,0.00000000
103.65000000,1.69529800,8.90300000,0.05604278,581.66732001,0.05452869,614.26557236,0.00072464,0.07086421,650.73132904,-0.03840341,-0.03246080,0.00000000,0.00000000,0.00000000,0.00000000
104.15000000,1.70777900,8.90900000,0.05644744,582.05932314,0.05491181,614.91508445,0.00076624,0.07126732,651.41809527,-0.03866940,-0.03259792,0.00000000,0.00000000,0.00000000,0.00000000
104.65000000,1.72002700,8.91900000,0.05687789,582.71266170,0.05531917,615.85612773,0.00081472,0.07167104,651.96445882,-0.03888705,-0.03278398,0.00000000,0.00000000,0.00000000,0.00000000
105.15000000,1.73234300,8.92600000,0.05726778,583.16999869,0.05568801,616.56684859,0.00073768,0.07206002,652.71347665,-0.03908505,-0.03297497,0.00000000,0.00000000,0.00000000,0.00000000
105.65000000,1.74432800,8.93600000,0.05765756,583.82333725,0.05605661,617.48516376,0.00073719,0.07241576,653.22915208,-0.03928094,-0.03313482,0.00000000,0.00000000,0.00000000,0.00000000
106.15000000,1.75641100,8.94300000,0.05804744,584.28067425,0.05642518,618.19667422,0.00073713,0.07283144,653.99655769,-0.03953745,-0.03329399,0.00000000,0.00000000,0.00000000,0.00000000
106.65000000,1.76859400,8.95200000,0.05847422,584.86867895,0.05682846,619.06842005,0.00080656,0.07321071,654.52836221,-0.03971842,-0.03349228,0.00000000,0.00000000,0.00000000,0.00000000
107.15000000,1.78081000,8.95800000,0.05890467,585.26068209,0.05723504,619.73526748,0.00081316,0.07363326,655.23046021,-0.03997867,-0.03365460,0.00000000,0.00000000,0.00000000,0.00000000
