Repository: noberito/ethz

**MODELLING AND CALIBRATING A POLYN YIELD SURFACE FUNCTION**

---

In the context of my research assistant internship at ETH Zurich, I have to implement and find an operationnal strategy to calibrate a yield surface function based on the polyN model which is a homogenous polynomial of degree N.

To make the calibration operationnal please copy paste a folder "{material}_results" containing the csv files for a given material in the lab_data directory and then change the parameters you want in the polyN_optimization/param.txt. Then run polyN_optimization/optimize_polyN.py. The coefficients of the polyN function will be accessible in the polyN_coeff.npy file.

File: polyN_optimization/DP600_results/DATA/UT_30_3.csv (part 1 of 3)
Time[s],Displacement[mm],Force[kN],EngStrain_longi,EngStress[MPa],TrueStrain,TrueStress[MPa],TrueStrainRate[1/s],PlasticStrain_longi,PlasticStress[MPa],PlasticStrain_thick,PlasticStrain_width,R-Value,Thickness[mm],Width[mm], Young's Modulus [MPa]
0.61000000,0.00000000,-0.01300000,0.00000000,-0.85357846,0.00000000,-0.85357846,0.00000000,0.00080427,344.43909893,0.00011556,-0.00091983,0.81499200,1.52300000,10.00000000,245625.95606115
1.11000000,0.00015600,-0.01700000,-0.00002433,-1.11621799,-0.00002433,-1.11619083,-0.00004867,0.00087406,349.07861215,0.00009333,-0.00096739,0.00000000,0.00000000,0.00000000,0.00000000
1.61000000,0.00098300,-0.02100000,0.00005644,-1.37885752,0.00005644,-1.37893535,0.00016155,0.00088049,354.68562880,0.00015778,-0.00103828,0.00000000,0.00000000,0.00000000,0.00000000
2.11000000,0.00163800,0.01300000,0.00006044,0.85357846,0.00006044,0.85363006,0.00000800,0.00117653,358.02289991,-0.00011642,-0.00106011,0.00000000,0.00000000,0.00000000,0.00000000
2.61000000,0.00212000,0.21400000,0.00009189,14.05121471,0.00009188,14.05250586,0.00006288,0.00138985,363.31163980,-0.00027420,-0.00111565,0.00000000,0.00000000,0.00000000,0.00000000
3.11000000,0.00329000,0.30800000,0.00009856,20.22324360,0.00009855,20.22523671,0.00001333,0.00147364,367.30129405,-0.00031527,-0.00115837,0.00000000,0.00000000,0.00000000,0.00000000
3.61000000,0.00350900,0.45100000,0.00008133,29.61260670,0.00008133,29.61501519,-0.00003444,0.00170772,372.07373160,-0.00049451,-0.00121321,0.00000000,0.00000000,0.00000000,0.00000000
4.11000000,0.00402900,0.54400000,0.00011767,35.71897571,0.00011766,35.72317864,0.00007266,0.00191757,375.78309878,-0.00062128,-0.00129629,0.00000000,0.00000000,0.00000000,0.00000000
4.61000000,0.00459200,0.66600000,0.00014378,43.72948129,0.00014377,43.73576861,0.00005222,0.00216368,381.09290827,-0.00078648,-0.00137720,0.00000000,0.00000000,0.00000000,0.00000000
5.11000000,0.00606500,0.76800000,0.00019089,50.42678923,0.00019087,50.43641515,0.00009421,0.00247371,383.72167978,-0.00097680,-0.00149692,0.00000000,0.00000000,0.00000000,0.00000000
5.61000000,0.00613400,0.89500000,0.00015633,58.76559422,0.00015632,58.77478124,-0.00006910,0.00259005,387.79683169,-0.00100954,-0.00158050,0.00000000,0.00000000,0.00000000,0.00000000
6.11000000,0.00637300,0.97500000,0.00017211,64.01838477,0.00017210,64.02940304,0.00003155,0.00286431,391.00977237,-0.00116200,-0.00170230,0.00000000,0.00000000,0.00000000,0.00000000
6.61000000,0.00846800,1.13300000,0.00026378,74.39264609,0.00026374,74.41226922,0.00018329,0.00329277,394.88057530,-0.00144286,-0.00184991,0.00000000,0.00000000,0.00000000,0.00000000
7.11000000,0.00861100,1.23800000,0.00027767,81.28693368,0.00027763,81.30950436,0.00002777,0.00343614,397.84725183,-0.00145481,-0.00198134,0.00000000,0.00000000,0.00000000,0.00000000
7.61000000,0.00852500,1.36900000,0.00025789,89.88837820,0.00025786,89.91155941,-0.00003954,0.00358459,401.34607312,-0.00146766,-0.00211693,0.00000000,0.00000000,0.00000000,0.00000000
8.11000000,0.00991200,1.47400000,0.00031233,96.78266579,0.00031228,96.81289424,0.00010886,0.00403529,403.51270912,-0.00175678,-0.00227851,0.00000000,0.00000000,0.00000000,0.00000000
8.61000000,0.01193500,1.60500000,0.00042667,105.38411031,0.00042658,105.42907420,0.00022858,0.00434177,407.54248895,-0.00194443,-0.00239734,0.00000000,0.00000000,0.00000000,0.00000000
9.11000000,0.01108700,1.68400000,0.00033689,110.57124097,0.00033683,110.60849119,-0.00017949,0.00447180,409.44950813,-0.00189864,-0.00257316,0.00000000,0.00000000,0.00000000,0.00000000
9.61000000,0.01180600,1.81400000,0.00037889,119.10702561,0.00037882,119.15215394,0.00008397,0.00480086,413.29368938,-0.00206241,-0.00273845,0.00000000,0.00000000,0.00000000,0.00000000
10.11000000,0.01420600,1.91800000,0.00042744,125.93565332,0.00042735,125.98948381,0.00009707,0.00513598,415.81782027,-0.00227828,-0.00285770,0.00000000,0.00000000,0.00000000,0.00000000
10.61000000,0.01457700,2.04800000,0.00046867,134.47143795,0.00046856,134.53446023,0.00008241,0.00539944,418.84385310,-0.00240958,-0.00298986,0.00000000,0.00000000,0.00000000,0.00000000
11.11000000,0.01386800,2.15100000,0.00045433,141.23440578,0.00045423,141.29857328,-0.00002865,0.00574153,420.64501353,-0.00261116,-0.00313036,0.00000000,0.00000000,0.00000000,0.00000000
11.61000000,0.01619900,2.30600000,0.00049511,151.41168746,0.00049499,151.48665307,0.00008152,0.00593601,423.51230860,-0.00267144,-0.00326457,0.00000000,0.00000000,0.00000000,0.00000000
12.11000000,0.01785100,2.38400000,0.00060656,156.53315824,0.00060637,156.62810430,0.00022277,0.00626812,425.84250943,-0.00291942,-0.00334869,0.00000000,0.00000000,0.00000000,0.00000000
12.61000000,0.01709300,2.51300000,0.00056167,165.00328299,0.00056151,165.09595984,-0.00008973,0.00668837,428.74305335,-0.00320649,-0.00348188,0.00000000,0.00000000,0.00000000,0.00000000
13.11000000,0.01810600,2.61600000,0.00055622,171.76625082,0.00055607,171.86179103,-0.00001088,0.00688227,430.95067374,-0.00325637,-0.00362589,0.00000000,0.00000000,0.00000000,0.00000000
13.61000000,0.02070800,2.74600000,0.00069522,180.30203546,0.00069498,180.42738544,0.00027783,0.00710701,434.30140530,-0.00338157,-0.00372544,0.00000000,0.00000000,0.00000000,0.00000000
14.11000000,0.02058900,2.84900000,0.00065544,187.06500328,0.00065523,187.18761400,-0.00007950,0.00757625,436.03365170,-0.00371299,-0.00386325,0.00000000,0.00000000,0.00000000,0.00000000
14.61000000,0.02071800,2.97800000,0.00063122,195.53512804,0.00063102,195.65855415,-0.00004841,0.00788046,438.69191661,-0.00390493,-0.00397554,0.00000000,0.00000000,0.00000000,0.00000000
15.11000000,0.02327700,3.05400000,0.00075522,200.52527905,0.00075494,200.67672020,0.00024783,0.00804563,440.75857901,-0.00394355,-0.00410208,0.00000000,0.00000000,0.00000000,0.00000000
15.61000000,0.02442300,3.20700000,0.00081922,210.57124097,0.00081889,210.74374561,0.00012790,0.00842295,443.31907833,-0.00418430,-0.00423865,0.00000000,0.00000000,0.00000000,0.00000000
16.11000000,0.02394700,3.28200000,0.00073944,215.49573211,0.00073917,215.65507923,-0.00015943,0.00875495,445.46214795,-0.00438202,-0.00437293,0.00000000,0.00000000,0.00000000,0.00000000
16.61000000,0.02612200,3.43400000,0.00080344,225.47603414,0.00080312,225.65719161,0.00012790,0.00907077,447.93208686,-0.00457361,-0.00449716,0.00000000,0.00000000,0.00000000,0.00000000
17.11000000,0.02761500,3.53500000,0.00095722,232.10768221,0.00095676,232.32986084,0.00030729,0.00936186,449.46056569,-0.00472057,-0.00464129,0.00000000,0.00000000,0.00000000,0.00000000
17.61000000,0.02837700,3.66000000,0.00087256,240.31516743,0.00087218,240.52485577,-0.00016918,0.00960261,452.36533096,-0.00482081,-0.00478180,0.00000000,0.00000000,0.00000000,0.00000000
18.11000000,0.02966500,3.73300000,0.00087667,245.10833880,0.00087628,245.32321712,0.00000822,0.00996636,453.86235483,-0.00503553,-0.00493083,0.00000000,0.00000000,0.00000000,0.00000000
18.61000000,0.03154600,3.85600000,0.00108889,253.18450427,0.00108830,253.46019406,0.00042403,0.01039962,456.72485639,-0.00531376,-0.00508586,0.00000000,0.00000000,0.00000000,0.00000000
19.11000000,0.03293300,3.95400000,0.00113744,259.61917269,0.00113680,259.91447507,0.00009700,0.01055440,458.59516883,-0.00530984,-0.00524457,0.00000000,0.00000000,0.00000000,0.00000000
19.61000000,0.03483700,4.07600000,0.00103378,267.62967827,0.00103324,267.90634788,-0.00020711,0.01084440,460.99515758,-0.00545303,-0.00539137,0.00000000,0.00000000,0.00000000,0.00000000
20.11000000,0.03632000,4.17200000,0.00115144,273.93302692,0.00115078,274.24844558,0.00023508,0.01129493,462.47062670,-0.00571752,-0.00557741,0.00000000,0.00000000,0.00000000,0.00000000
20.61000000,0.03787700,4.31300000,0.00135011,283.19107026,0.00134920,283.57340967,0.00039684,0.01158531,464.74025043,-0.00586623,-0.00571908,0.00000000,0.00000000,0.00000000,0.00000000
21.11000000,0.04072500,4.38300000,0.00125822,287.78726198,0.00125743,288.14936231,-0.00018354,0.01181936,466.65114992,-0.00592061,-0.00589875,0.00000000,0.00000000,0.00000000,0.00000000
21.61000000,0.04334100,4.49800000,0.00128400,295.33814839,0.00128318,295.71736257,0.00005149,0.01220048,468.89907958,-0.00614108,-0.00605940,0.00000000,0.00000000,0.00000000,0.00000000
22.11000000,0.04436900,4.58600000,0.00158200,301.11621799,0.00158075,301.59258385,0.00059515,0.01251814,470.71801713,-0.00630695,-0.00621118,0.00000000,0.00000000,0.00000000,0.00000000
22.61000000,0.04814500,4.69500000,0.00161511,308.27314511,0.00161381,308.77104049,0.00006612,0.01287172,473.35684590,-0.00649301,-0.00637871,0.00000000,0.00000000,0.00000000,0.00000000
23.11000000,0.05221900,4.78100000,0.00153800,313.91989494,0.00153682,314.40270374,-0.00015398,0.01318055,474.70636691,-0.00665068,-0.00652987,0.00000000,0.00000000,0.00000000,0.00000000
23.61000000,0.05417500,4.88600000,0.00180667,320.81418253,0.00180504,321.39378682,0.00053644,0.01342054,476.82604338,-0.00674091,-0.00667962,0.00000000,0.00000000,0.00000000,0.00000000
24.11000000,0.05771900,4.94700000,0.00203489,324.81943533,0.00203282,325.48040678,0.00045557,0.01386112,478.57489245,-0.00705773,-0.00680339,0.00000000,0.00000000,0.00000000,0.00000000
24.61000000,0.06265500,5.06500000,0.00194311,332.56730138,0.00194123,333.21351660,-0.00018319,0.01419512,480.67533951,-0.00724584,-0.00694929,0.00000000,0.00000000,0.00000000,0.00000000
25.11000000,0.06676300,5.12200000,0.00210144,336.30991464,0.00209924,337.01665124,0.00031603,0.01438975,482.37514573,-0.00733641,-0.00705334,0.00000000,0.00000000,0.00000000,0.00000000
25.61000000,0.07222900,5.23300000,0.00244744,343.59816152,0.00244445,344.43909893,0.00069043,0.01477063,484.43378056,-0.00756759,-0.00720304,0.00000000,0.00000000,0.00000000,0.00000000
26.11000000,0.07623900,5.30300000,0.00253956,348.19435325,0.00253634,349.07861215,0.00018376,0.01518731,485.77469592,-0.00784238,-0.00734493,0.00000000,0.00000000,0.00000000,0.00000000
26.61000000,0.08101100,5.38800000,0.00257278,353.77544320,0.00256947,354.68562880,0.00006628,0.01547230,488.19127109,-0.00798946,-0.00748284,0.00000000,0.00000000,0.00000000,0.00000000
27.11000000,0.08823200,5.43700000,0.00288556,356.99277741,0.00288140,358.02289991,0.00062385,0.01577011,489.40926155,-0.00815559,-0.00761453,0.00000000,0.00000000,0.00000000,0.00000000
27.61000000,0.09366700,5.51600000,0.00312478,362.17990808,0.00311991,363.31163980,0.00047701,0.01609865,491.71567339,-0.00835475,-0.00774390,0.00000000,0.00000000,0.00000000,0.00000000
28.11000000,0.09979800,5.57600000,0.00322789,366.11950098,0.00322269,367.30129405,0.00020557,0.01647713,493.37767897,-0.00858971,-0.00788743,0.00000000,0.00000000,0.00000000,0.00000000
28.61000000,0.10639200,5.64700000,0.00348556,370.78135259,0.00347950,372.07373160,0.00051361,0.01683973,495.30137594,-0.00881966,-0.00802007,0.00000000,0.00000000,0.00000000,0.00000000
29.11000000,0.11229100,5.70200000,0.00371389,374.39264609,0.00370701,375.78309878,0.00045503,0.01711905,496.51383322,-0.00892002,-0.00819903,0.00000000,0.00000000,0.00000000,0.00000000
29.61000000,0.12120200,5.78100000,0.00398633,379.57977676,0.00397841,381.09290827,0.00054280,0.01743140,498.34760704,-0.00908026,-0.00835113,0.00000000,0.00000000,0.00000000,0.00000000
30.11000000,0.12849100,5.81900000,0.00431022,382.07485227,0.00430096,383.72167978,0.00064510,0.01787830,499.91416159,-0.00939238,-0.00848592,0.00000000,0.00000000,0.00000000,0.00000000
30.61000000,0.13601200,5.88000000,0.00444656,386.08010506,0.00443670,387.79683169,0.00027148,0.01817562,501.80996178,-0.00950568,-0.00866994,0.00000000,0.00000000,0.00000000,0.00000000
31.11000000,0.14386400,5.92700000,0.00473744,389.16611950,0.00472626,391.00977237,0.00057912,0.01844599,503.29004789,-0.00959185,-0.00885414,0.00000000,0.00000000,0.00000000,0.00000000
31.61000000,0.15082100,5.98300000,0.00518656,392.84307288,0.00517315,394.88057530,0.00089379,0.01884255,505.50709038,-0.00982465,-0.00901791,0.00000000,0.00000000,0.00000000,0.00000000
32.11000000,0.16049400,6.02700000,0.00534489,395.73210768,0.00533066,397.84725183,0.00031501,0.01920077,506.63023263,-0.01002558,-0.00917519,0.00000000,0.00000000,0.00000000,0.00000000
32.61000000,0.16861100,6.07900000,0.00551089,399.14642154,0.00549576,401.34607312,0.00033021,0.01954471,508.48694851,-0.01018386,-0.00936085,0.00000000,0.00000000,0.00000000,0.00000000
33.11000000,0.17811700,6.10900000,0.00597456,401.11621799,0.00595678,403.51270912,0.00092204,0.01988676,509.94011334,-0.01035366,-0.00953310,0.00000000,0.00000000,0.00000000,0.00000000
33.61000000,0.18643200,6.16800000,0.00630222,404.99015102,0.00628245,407.54248895,0.00065134,0.02018081,511.63892998,-0.01048769,-0.00969312,0.00000000,0.00000000,0.00000000,0.00000000
34.11000000,0.19474700,6.19600000,0.00644222,406.82862771,0.00642156,409.44950813,0.00027823,0.02058013,513.12349451,-0.01074597,-0.00983416,0.00000000,0.00000000,0.00000000,0.00000000
34.61000000,0.20402200,6.25200000,0.00679189,410.50558109,0.00676893,413.29368938,0.00069474,0.02095278,514.86494127,-0.01092638,-0.01002640,0.00000000,0.00000000,0.00000000,0.00000000
35.11000000,0.21207200,6.28800000,0.00714144,412.86933684,0.00711607,415.81782027,0.00069427,0.02123886,515.88881183,-0.01106779,-0.01017107,0.00000000,0.00000000,0.00000000,0.00000000
35.61000000,0.22286900,6.33200000,0.00742133,415.75837163,0.00739393,418.84385310,0.00055573,0.02159579,517.89389947,-0.01128143,-0.01031436,0.00000000,0.00000000,0.00000000,0.00000000
36.11000000,0.23118400,6.35700000,0.00777467,417.39986868,0.00774460,420.64501353,0.00070134,0.02199244,519.04420287,-0.01149939,-0.01049305,0.00000000,0.00000000,0.00000000,0.00000000
36.61000000,0.24145000,6.39900000,0.00798444,420.15758372,0.00795274,423.51230860,0.00041628,0.02233134,520.97495601,-0.01170294,-0.01062840,0.00000000,0.00000000,0.00000000,0.00000000
37.11000000,0.24993100,6.43200000,0.00833044,422.32435982,0.00829594,425.84250943,0.00068640,0.02266219,522.29527247,-0.01188395,-0.01077824,0.00000000,0.00000000,0.00000000,0.00000000
37.61000000,0.25907100,6.47300000,0.00876822,425.01641497,0.00873000,428.74305335,0.00086813,0.02301336,523.89718558,-0.01207914,-0.01093422,0.00000000,0.00000000,0.00000000,0.00000000
38.11000000,0.26894100,6.50500000,0.00897444,427.11753119,0.00893441,430.95067374,0.00040882,0.02337009,525.03026950,-0.01231473,-0.01105537,0.00000000,0.00000000,0.00000000,0.00000000
38.61000000,0.27828000,6.55400000,0.00921733,430.33486540,0.00917511,434.30140530,0.00048140,0.02373546,526.57410926,-0.01252893,-0.01120653,0.00000000,0.00000000,0.00000000,0.00000000
39.11000000,0.28881000,6.57700000,0.00969933,431.84504268,0.00965260,436.03365170,0.00095497,0.02407661,527.90340991,-0.01271937,-0.01135723,0.00000000,0.00000000,0.00000000,0.00000000
39.61000000,0.29775200,6.61500000,0.01001933,434.34011819,0.00996947,438.69191661,0.00063375,0.02440210,529.49575801,-0.01289305,-0.01150905,0.00000000,0.00000000,0.00000000,0.00000000
40.11000000,0.30791800,6.64500000,0.01019611,436.30991464,0.01014448,440.75857901,0.00035002,0.02479703,530.78783244,-0.01315091,-0.01164613,0.00000000,0.00000000,0.00000000,0.00000000
40.61000000,0.31649500,6.68100000,0.01058967,438.67367039,0.01053399,443.31907833,0.00077901,0.02513953,532.52660811,-0.01333151,-0.01180802,0.00000000,0.00000000,0.00000000,0.00000000
41.11000000,0.32629800,6.71100000,0.01093556,440.64346684,0.01087619,445.46214795,0.00068441,0.02547110,533.51601933,-0.01350617,-0.01196493,0.00000000,0.00000000,0.00000000,0.00000000
41.61000000,0.33603300,6.74600000,0.01126678,442.94156271,0.01120378,447.93208686,0.00065517,0.02583208,535.06357889,-0.01368761,-0.01214447,0.00000000,0.00000000,0.00000000,0.00000000
42.11000000,0.34586800,6.76700000,0.01156856,444.32042022,0.01150215,449.46056569,0.00059674,0.02621952,536.28769137,-0.01394679,-0.01227273,0.00000000,0.00000000,0.00000000,0.00000000
42.61000000,0.35593500,6.80900000,0.01182611,447.07813526,0.01175673,452.36533096,0.00050916,0.02655869,537.82554196,-0.01411849,-0.01244019,0.00000000,0.00000000,0.00000000,0.00000000
43.11000000,0.36530600,6.82900000,0.01220144,448.39133290,0.01212761,453.86235483,0.00074176,0.02693528,539.04563526,-0.01433615,-0.01259913,0.00000000,0.00000000,0.00000000,0.00000000
43.61000000,0.37543900,6.86900000,0.01265389,451.01772817,0.01257450,456.72485639,0.00089378,0.02725687,540.50808193,-0.01449924,-0.01275763,0.00000000,0.00000000,0.00000000,0.00000000
44.11000000,0.38418200,6.89600000,0.01281967,452.79054498,0.01273819,458.59516883,0.00032739,0.02765888,541.54018086,-0.01471553,-0.01294335,0.00000000,0.00000000,0.00000000,0.00000000
44.61000000,0.39474500,6.93000000,0.01312500,455.02298096,0.01303961,460.99515758,0.00060285,0.02802945,543.16681633,-0.01492462,-0.01310483,0.00000000,0.00000000,0.00000000,0.00000000
45.11000000,0.40411700,6.94900000,0.01358867,456.27051871,0.01349717,462.47062670,0.00091511,0.02838386,544.37837327,-0.01510995,-0.01327391,0.00000000,0.00000000,0.00000000,0.00000000
45.61000000,0.41484500,6.98100000,0.01389400,458.37163493,0.01379836,464.74025043,0.00060239,0.02871912,545.85196310,-0.01521719,-0.01350193,0.00000000,0.00000000,0.00000000,0.00000000
46.11000000,0.42494500,7.00800000,0.01414056,460.14445174,0.01404151,466.65114992,0.00048629,0.02911289,547.01884063,-0.01546846,-0.01364443,0.00000000,0.00000000,0.00000000,0.00000000
46.61000000,0.43458100,7.03900000,0.01453800,462.17990808,0.01443334,468.89907958,0.00078365,0.02946281,548.36640000,-0.01563858,-0.01382424,0.00000000,0.00000000,0.00000000,0.00000000
47.11000000,0.44481400,7.06400000,0.01486911,463.82140512,0.01475965,470.71801713,0.00065263,0.02983933,549.32148473,-0.01580819,-0.01403114,0.00000000,0.00000000,0.00000000,0.00000000
47.61000000,0.45402000,7.10100000,0.01524078,466.25082075,0.01512580,473.35684590,0.00073231,0.03017118,550.66074143,-0.01600515,-0.01416602,0.00000000,0.00000000,0.00000000,0.00000000
48.11000000,0.46511400,7.11900000,0.01556089,467.43269862,0.01544106,474.70636691,0.00063051,0.03054655,551.82076953,-0.01620521,-0.01434134,0.00000000,0.00000000,0.00000000,0.00000000
48.61000000,0.47458500,7.14900000,0.01581489,469.40249508,0.01569114,476.82604338,0.00050015,0.03091619,553.38690268,-0.01638733,-0.01452886,0.00000000,0.00000000,0.00000000,0.00000000
49.11000000,0.48567700,7.17200000,0.01627100,470.91267236,0.01614005,478.57489245,0.00089782,0.03129255,554.27682556,-0.01660395,-0.01468860,0.00000000,0.00000000,0.00000000,0.00000000
49.61000000,0.49534600,7.20100000,0.01662067,472.81680893,0.01648406,480.67533951,0.00068802,0.03165966,555.57098055,-0.01678929,-0.01487037,0.00000000,0.00000000,0.00000000,0.00000000
50.11000000,0.50604200,7.22500000,0.01682678,474.39264609,0.01668678,482.37514573,0.00040544,0.03202770,556.66207638,-0.01699465,-0.01503304,0.00000000,0.00000000,0.00000000,0.00000000
50.61000000,0.51544700,7.25300000,0.01722411,476.23112278,0.01707746,484.43378056,0.00078136,0.03239066,558.02380495,-0.01718164,-0.01520902,0.00000000,0.00000000,0.00000000,0.00000000
51.11000000,0.52554600,7.27000000,0.01765456,477.34734077,0.01750052,485.77469592,0.00084613,0.03276537,559.12021561,-0.01740639,-0.01535898,0.00000000,0.00000000,0.00000000,0.00000000
51.61000000,0.53574400,7.30400000,0.01795633,479.57977676,0.01779702,488.19127109,0.00059300,0.03313554,560.41953644,-0.01761873,-0.01551681,0.00000000,0.00000000,0.00000000,0.00000000
52.11000000,0.54597600,7.32000000,0.01826544,480.63033487,0.01810064,489.40926155,0.00060722,0.03349231,561.50743667,-0.01779510,-0.01569722,0.00000000,0.00000000,0.00000000,0.00000000
52.61000000,0.55723400,7.35200000,0.01861122,482.73145108,0.01844015,491.71567339,0.00067904,0.03388367,562.75213645,-0.01802760,-0.01585608,0.00000000,0.00000000,0.00000000,0.00000000
53.11000000,0.56789700,7.37400000,0.01900489,484.17596848,0.01882655,493.37767897,0.00077280,0.03425567,563.57690605,-0.01824101,-0.01601466,0.00000000,0.00000000,0.00000000,0.00000000
53.61000000,0.57852500,7.40000000,0.01938378,485.88312541,0.01919831,495.30137594,0.00074351,0.03461350,565.07759014,-0.01843950,-0.01617400,0.00000000,0.00000000,0.00000000,0.00000000
54.11000000,0.58819400,7.41600000,0.01967444,486.93368352,0.01948340,496.51383322,0.00057020,0.03498777,566.11007346,-0.01861507,-0.01637270,0.00000000,0.00000000,0.00000000,0.00000000
54.61000000,0.59898700,7.44100000,0.02000189,488.57518056,0.01980448,498.34760704,0.00064215,0.03536443,567.34980143,-0.01884327,-0.01652116,0.00000000,0.00000000,0.00000000,0.00000000
55.11000000,0.60895300,7.46100000,0.02046544,489.88837820,0.02025884,499.91416159,0.00090872,0.03576048,568.19093441,-0.01906618,-0.01669431,0.00000000,0.00000000,0.00000000,0.00000000
55.61000000,0.61984600,7.48700000,0.02077811,491.59553513,0.02056519,501.80996178,0.00061270,0.03610399,569.61866831,-0.01927547,-0.01682853,0.00000000,0.00000000,0.00000000,0.00000000
56.11000000,0.63050700,7.50700000,0.02106133,492.90873276,0.02084261,503.29004789,0.00055484,0.03646491,570.37260293,-0.01945378,-0.01701112,0.00000000,0.00000000,0.00000000,0.00000000
56.61000000,0.64130100,7.53700000,0.02147711,494.87852922,0.02124973,505.50709038,0.00081424,0.03684450,571.61718258,-0.01968165,-0.01716285,0.00000000,0.00000000,0.00000000,0.00000000
57.11000000,0.65176400,7.55100000,0.02184856,495.79776756,0.02161330,506.63023263,0.00072714,0.03724248,572.66763099,-0.01989966,-0.01734282,0.00000000,0.00000000,0.00000000,0.00000000
57.61000000,0.66249200,7.57600000,0.02220911,497.43926461,0.02196608,508.48694851,0.00070557,0.03760706,574.04237058,-0.02012035,-0.01748671,0.00000000,0.00000000,0.00000000,0.00000000
58.11000000,0.67315300,7.59500000,0.02256589,498.68680236,0.02231505,509.94011334,0.00069793,0.03798837,574.81051200,-0.02031873,-0.01766964,0.00000000,0.00000000,0.00000000,0.00000000
58.61000000,0.68381400,7.61800000,0.02287489,500.19697965,0.02261718,511.63892998,0.00060427,0.03836417,575.98760172,-0.02052099,-0.01784318,0.00000000,0.00000000,0.00000000,0.00000000
59.11000000,0.69467400,7.63700000,0.02329067,501.44451740,0.02302358,513.12349451,0.00081279,0.03874792,576.96421865,-0.02073971,-0.01800821,0.00000000,0.00000000,0.00000000,0.00000000
59.61000000,0.70573200,7.66000000,0.02368056,502.95469468,0.02340452,514.86494127,0.00076188,0.03913383,578.14873507,-0.02099698,-0.01813685,0.00000000,0.00000000,0.00000000,0.00000000
60.11000000,0.71672400,7.67300000,0.02397844,503.80827315,0.02369548,515.88881183,0.00058191,0.03948233,579.03763187,-0.02116363,-0.01831870,0.00000000,0.00000000,0.00000000,0.00000000
60.61000000,0.72708800,7.70000000,0.02435378,505.58108995,0.02406195,517.89389947,0.00073295,0.03987188,580.15708569,-0.02136426,-0.01850762,0.00000000,0.00000000,0.00000000,0.00000000
61.11000000,0.73831100,7.71400000,0.02476578,506.50032830,0.02446408,519.04420287,0.00080425,0.04025449,581.20455148,-0.02158206,-0.01867243,0.00000000,0.00000000,0.00000000,0.00000000
61.61000000,0.74880800,7.74000000,0.02512256,508.20748523,0.02481217,520.97495601,0.00069619,0.04063016,582.24869020,-0.02180840,-0.01882175,0.00000000,0.00000000,0.00000000,0.00000000
62.11000000,0.75996600,7.75700000,0.02546822,509.32370322,0.02514931,522.29527247,0.00067428,0.04100316,583.01682887,-0.02200560,-0.01899756,0.00000000,0.00000000,0.00000000,0.00000000
62.61000000,0.77079200,7.77800000,0.02583622,510.70256074,0.02550811,523.89718558,0.00071759,0.04138422,584.34071022,-0.02219971,-0.01918450,0.00000000,0.00000000,0.00000000,0.00000000
63.11000000,0.78188300,7.79200000,0.02620778,511.62179908,0.02587024,525.03026950,0.00072426,0.04178108,585.26174309,-0.02242693,-0.01935415,0.00000000,0.00000000,0.00000000,0.00000000
63.61000000,0.79274300,7.81200000,0.02659033,512.93499672,0.02624295,526.57410926,0.00074543,0.04215243,586.30617494,-0.02260940,-0.01954303,0.00000000,0.00000000,0.00000000,0.00000000
64.11000000,0.80370100,7.82900000,0.02694711,514.05121471,0.02659043,527.90340991,0.00069495,0.04251108,587.06824404,-0.02279188,-0.01971920,0.00000000,0.00000000,0.00000000,0.00000000
64.61000000,0.81486000,7.85000000,0.02728922,515.43007223,0.02692351,529.49575801,0.00066616,0.04291960,588.34265762,-0.02304795,-0.01987164,0.00000000,0.00000000,0.00000000,0.00000000
65.11000000,0.82571900,7.86600000,0.02770133,516.48063033,0.02732459,530.78783244,0.00080217,0.04329192,589.11397715,-0.02323533,-0.02005660,0.00000000,0.00000000,0.00000000,0.00000000
65.61000000,0.83684400,7.88900000,0.02806189,517.99080762,0.02767537,532.52660811,0.00070155,0.04368385,590.17330007,-0.02345561,-0.02022823,0.00000000,0.00000000,0.00000000,0.00000000
66.11000000,0.84770300,7.90100000,0.02840767,518.77872620,0.02801165,533.51601933,0.00067257,0.04406580,591.08944984,-0.02364367,-0.02042212,0.00000000,0.00000000,0.00000000,0.00000000
66.61000000,0.85886200,7.92100000,0.02878656,520.09192383,0.02838001,535.06357889,0.00073671,0.04446689,592.36275086,-0.02388994,-0.02057695,0.00000000,0.00000000,0.00000000,0.00000000
67.11000000,0.87018500,7.93600000,0.02919122,521.07682206,0.02877327,536.28769137,0.00078653,0.04483187,593.06302076,-0.02404930,-0.02078257,0.00000000,0.00000000,0.00000000,0.00000000
67.61000000,0.88114300,7.95600000,0.02954789,522.39001970,0.02911976,537.82554196,0.00069298,0.04522676,594.05789015,-0.02429130,-0.02093546,0.00000000,0.00000000,0.00000000,0.00000000
68.11000000,0.89256600,7.97100000,0.02994167,523.37491793,0.02950217,539.04563526,0.00076481,0.04563259,594.99086954,-0.02453027,-0.02110232,0.00000000,0.00000000,0.00000000,0.00000000
68.61000000,0.90372400,7.99000000,0.03028011,524.62245568,0.02983072,540.50808193,0.00065710,0.04599223,595.96605699,-0.02470502,-0.02128721,0.00000000,0.00000000,0.00000000,0.00000000
69.11000000,0.91508000,8.00200000,0.03069944,525.41037426,0.03023764,541.54018086,0.00081385,0.04638045,596.82064754,-0.02493677,-0.02144368,0.00000000,0.00000000,0.00000000,0.00000000
69.61000000,0.92633700,8.02300000,0.03108944,526.78923178,0.03061596,543.16681633,0.00075662,0.04679546,597.89947644,-0.02515448,-0.02164099,0.00000000,0.00000000,0.00000000,0.00000000
70.11000000,0.93789200,8.03800000,0.03146089,527.77413001,0.03097614,544.37837327,0.00072036,0.04717293,598.74887453,-0.02535575,-0.02181718,0.00000000,0.00000000,0.00000000,0.00000000
70.61000000,0.94888400,8.05700000,0.03181400,529.02166776,0.03131842,545.85196310,0.00068456,0.04757044,599.74940085,-0.02557225,-0.02199819,0.00000000,0.00000000,0.00000000,0.00000000
71.11000000,0.96047200,8.07100000,0.03222611,529.94090611,0.03171774,547.01884063,0.00079865,0.04796249,600.40093570,-0.02580811,-0.02215438,0.00000000,0.00000000,0.00000000,0.00000000
71.61000000,0.97159500,8.08800000,0.03259400,531.05712410,0.03207408,548.36640000,0.00071268,0.04834175,601.53034753,-0.02601616,-0.02232560,0.00000000,0.00000000,0.00000000,0.00000000
72.11000000,0.98331600,8.09900000,0.03298756,531.77938280,0.03245514,549.32148473,0.00076212,0.04874639,602.39852569,-0.02623142,-0.02251497,0.00000000,0.00000000,0.00000000,0.00000000
72.61000000,0.99447200,8.11600000,0.03333700,532.89560079,0.03279337,550.66074143,0.00067646,0.04911202,603.38244115,-0.02640508,-0.02270694,0.00000000,0.00000000,0.00000000,0.00000000
73.11000000,1.00586300,8.13000000,0.03373067,533.81483913,0.03317427,551.82076953,0.00076179,0.04950691,604.03778858,-0.02667019,-0.02283672,0.00000000,0.00000000,0.00000000,0.00000000
73.61000000,1.01715200,8.15000000,0.03412056,535.12803677,0.03355136,553.38690268,0.00075419,0.04991711,605.11936494,-0.02690682,-0.02301029,0.00000000,0.00000000,0.00000000,0.00000000
74.11000000,1.02857500,8.16000000,0.03451422,535.78463559,0.03393197,554.27682556,0.00076121,0.05028697,605.82998469,-0.02707614,-0.02321083,0.00000000,0.00000000,0.00000000,0.00000000
74.61000000,1.04012800,8.17600000,0.03490044,536.83519370,0.03430523,555.57098055,0.00074653,0.05070767,606.84987875,-0.02734224,-0.02336543,0.00000000,0.00000000,0.00000000,0.00000000
75.11000000,1.05118800,8.18900000,0.03528678,537.68877216,0.03467847,556.66207638,0.00074647,0.05110104,607.64536427,-0.02756472,-0.02353631,0.00000000,0.00000000,0.00000000,0.00000000
75.61000000,1.06304000,8.20600000,0.03566933,538.80499015,0.03504792,558.02380495,0.00073890,0.05146554,608.70189232,-0.02773455,-0.02373100,0.00000000,0.00000000,0.00000000,0.00000000
76.11000000,1.07439600,8.21900000,0.03606289,539.65856861,0.03542785,559.12021561,0.00075986,0.05187689,609.37041035,-0.02797932,-0.02389757,0.00000000,0.00000000,0.00000000,0.00000000
76.61000000,1.08621600,8.23500000,0.03645289,540.70912672,0.03580420,560.41953644,0.00075271,0.05228295,610.38408402,-0.02822610,-0.02405685,0.00000000,0.00000000,0.00000000,0.00000000
77.11000000,1.09753800,8.24800000,0.03682811,541.56270519,0.03616616,561.50743667,0.00072392,0.05267578,611.18153502,-0.02843985,-0.02423594,0.00000000,0.00000000,0.00000000,0.00000000
77.61000000,1.10945700,8.26300000,0.03724011,542.54760341,0.03656345,562.75213645,0.00079457,0.05306801,612.11843613,-0.02861953,-0.02444848,0.00000000,0.00000000,0.00000000,0.00000000
78.11000000,1.12064600,8.27200000,0.03763011,543.13854235,0.03693937,563.57690605,0.00075185,0.05346787,612.85166726,-0.02885245,-0.02461543,0.00000000,0.00000000,0.00000000,0.00000000
78.61000000,1.13243400,8.29100000,0.03800889,544.38608011,0.03730435,565.07759014,0.00072995,0.05386668,613.79384478,-0.02905494,-0.02481174,0.00000000,0.00000000,0.00000000,0.00000000
79.11000000,1.14368900,8.30300000,0.03840256,545.17399869,0.03768353,566.11007346,0.00075836,0.05426643,614.52807340,-0.02928814,-0.02497829,0.00000000,0.00000000,0.00000000,0.00000000
79.61000000,1.15557500,8.31800000,0.03879989,546.15889691,0.03806609,567.34980143,0.00076513,0.05462318,615.44552907,-0.02945086,-0.02517232,0.00000000,0.00000000,0.00000000,0.00000000
80.11000000,1.16696400,8.32700000,0.03921556,546.74983585,0.03846616,568.19093441,0.00080012,0.05505734,616.13228248,-0.02972907,-0.02532827,0.00000000,0.00000000,0.00000000,0.00000000
80.61000000,1.17898200,8.34500000,0.03957967,547.93171372,0.03881646,569.61866831,0.00070062,0.05546249,617.08083388,-0.02992682,-0.02553567,0.00000000,0.00000000,0.00000000,0.00000000
81.11000000,1.19060400,8.35300000,0.03995867,548.45699278,0.03918097,570.37260293,0.00072901,0.05585425,617.88207161,-0.03014949,-0.02570476,0.00000000,0.00000000,0.00000000,0.00000000
81.61000000,1.20232300,8.36800000,0.04035967,549.44189100,0.03956649,571.61718258,0.00077104,0.05625565,618.75969923,-0.03037344,-0.02588221,0.00000000,0.00000000,0.00000000,0.00000000
82.11000000,1.21394400,8.38000000,0.04077900,550.22980959,0.03996947,572.66763099,0.00080597,0.05665497,619.35705461,-0.03055527,-0.02609970,0.00000000,0.00000000,0.00000000,0.00000000
82.61000000,1.22559900,8.39700000,0.04116533,551.34602758,0.04034060,574.04237058,0.00074225,0.05702782,620.35788785,-0.03075865,-0.02626917,0.00000000,0.00000000,0.00000000,0.00000000
83.11000000,1.23728600,8.40500000,0.04156622,551.87130663,0.04072556,574.81051200,0.00076993,0.05745767,621.04513303,-0.03100452,-0.02645316,0.00000000,0.00000000,0.00000000,0.00000000
83.61000000,1.24930400,8.41900000,0.04196356,552.79054498,0.04110697,575.98760172,0.00076281,0.05785540,621.85279370,-0.03121976,-0.02663564,0.00000000,0.00000000,0.00000000,0.00000000
84.11000000,1.26109000,8.43000000,0.04236833,553.51280368,0.04149537,576.96421865,0.00077680,0.05822191,622.64150989,-0.03142212,-0.02679979,0.00000000,0.00000000,0.00000000,0.00000000
84.61000000,1.27281100,8.44400000,0.04277656,554.43204202,0.04188692,578.14873507,0.00078311,0.05866355,623.61779069,-0.03170739,-0.02695616,0.00000000,0.00000000,0.00000000,0.00000000
85.11000000,1.28469500,8.45400000,0.04314444,555.08864084,0.04223966,579.03763187,0.00070547,0.05905845,624.21518782,-0.03191095,-0.02714749,0.00000000,0.00000000,0.00000000,0.00000000
85.61000000,1.29625000,8.46700000,0.04355644,555.94221930,0.04263454,580.15708569,0.00078976,0.05945165,625.09229060,-0.03210838,-0.02734326,0.00000000,0.00000000,0.00000000,0.00000000
86.11000000,1.30810200,8.47900000,0.04396100,556.73013789,0.04302213,581.20455148,0.00077519,0.05983902,625.75596228,-0.03232594,-0.02751308,0.00000000,0.00000000,0.00000000,0.00000000
86.61000000,1.31992100,8.49100000,0.04435844,557.51805647,0.04340277,582.24869020,0.00076127,0.06024574,626.64267014,-0.03254231,-0.02770342,0.00000000,0.00000000,0.00000000,0.00000000
87.11000000,1.33190600,8.49900000,0.04475189,558.04333552,0.04377943,583.01682887,0.00075332,0.06068779,627.34168655,-0.03280973,-0.02787806,0.00000000,0.00000000,0.00000000,0.00000000
87.61000000,1.34349300,8.51500000,0.04515667,559.09389363,0.04416679,584.34071022,0.00077473,0.06106351,628.13985108,-0.03301093,-0.02805258,0.00000000,0.00000000,0.00000000,0.00000000
88.11000000,1.35564300,8.52500000,0.04557611,559.75049245,0.04456804,585.26174309,0.00080248,0.06145687,628.87941709,-0.03322805,-0.02822882,0.00000000,0.00000000,0.00000000,0.00000000
88.61000000,1.36719700,8.53700000,0.04596967,560.53841103,0.04494437,586.30617494,0.00075266,0.06186334,629.69802101,-0.03343045,-0.02843290,0.00000000,0.00000000,0.00000000,0.00000000
89.11000000,1.37954800,8.54500000,0.04634867,561.06369009,0.04530664,587.06824404,0.00072456,0.06227749,630.31114922,-0.03369431,-0.02858318,0.00000000,0.00000000,0.00000000,0.00000000
89.61000000,1.39123500,8.56000000,0.04678256,562.04858831,0.04572123,588.34265762,0.00082917,0.06268980,631.27516124,-0.03392465,-0.02876515,0.00000000,0.00000000,0.00000000,0.00000000
90.11000000,1.40348500,8.56800000,0.04717622,562.57386737,0.04609723,589.11397715,0.00075200,0.06307579,631.94175036,-0.03412661,-0.02894917,0.00000000,0.00000000,0.00000000,0.00000000
90.61000000,1.41556900,8.58000000,0.04759200,563.36178595,0.04649420,590.17330007,0.00079394,0.06348490,632.76420887,-0.03436482,-0.02912007,0.00000000,0.00000000,0.00000000,0.00000000
91.11000000,1.42765400,8.59000000,0.04799678,564.01838477,0.04688051,591.08944984,0.00077263,0.06390872,633.38534028,-0.03461308,-0.02929564,0.00000000,0.00000000,0.00000000,0.00000000
91.61000000,1.43963900,8.60500000,0.04842356,565.00328299,0.04728766,592.36275086,0.00081430,0.06432089,634.21082097,-0.03482326,-0.02949764,0.00000000,0.00000000,0.00000000,0.00000000
92.11000000,1.45192000,8.61200000,0.04880978,565.46290217,0.04765598,593.06302076,0.00073663,0.06468949,634.79770260,-0.03500161,-0.02968787,0.00000000,0.00000000,0.00000000,0.00000000
92.61000000,1.46407200,8.62300000,0.04922900,566.18516087,0.04805561,594.05789015,0.00079926,0.06508801,635.54500897,-0.03523335,-0.02985465,0.00000000,0.00000000,0.00000000,0.00000000
93.11000000,1.47615500,8.63300000,0.04965956,566.84175968,0.04846588,594.99086954,0.00082054,0.06550066,636.23130593,-0.03547338,-0.03002728,0.00000000,0.00000000,0.00000000,0.00000000
93.61000000,1.48817200,8.64400000,0.05004200,567.56401838,0.04883016,595.96605699,0.00072857,0.06591514,637.13090972,-0.03567023,-0.03024491,0.00000000,0.00000000,0.00000000,0.00000000
94.11000000,1.50025800,8.65300000,0.05045400,568.15495732,0.04922245,596.82064754,0.00078458,0.06630744,637.66402439,-0.03590120,-0.03040624,0.00000000,0.00000000,0.00000000,0.00000000
94.61000000,1.51244000,8.66500000,0.05089544,568.94287590,0.04964260,597.89947644,0.00084031,0.06670837,638.48545474,-0.03609210,-0.03061627,0.00000000,0.00000000,0.00000000,0.00000000
95.11000000,1.52478900,8.67400000,0.05129644,569.53381484,0.05002411,598.74887453,0.00076301,0.06711025,639.09611253,-0.03630138,-0.03080887,0.00000000,0.00000000,0.00000000,0.00000000
95.61000000,1.53690700,8.68500000,0.05171944,570.25607354,0.05042639,599.74940085,0.00080456,0.06753830,639.93599399,-0.03654906,-0.03098924,0.00000000,0.00000000,0.00000000,0.00000000
96.11000000,1.54919000,8.69100000,0.05213511,570.65003283,0.05082154,600.40093570,0.00079030,0.06796674,640.63531124,-0.03677326,-0.03119348,0.00000000,0.00000000,0.00000000,0.00000000
96.61000000,1.56120700,8.70400000,0.05253989,571.50361129,0.05120619,601.53034753,0.00076929,0.06835360,641.37910805,-0.03700260,-0.03135100,0.00000000,0.00000000,0.00000000,0.00000000
97.11000000,1.57362300,8.71300000,0.05297022,572.09455023,0.05161495,602.39852569,0.00081754,0.06874459,641.98451886,-0.03720372,-0.03154088,0.00000000,0.00000000,0.00000000,0.00000000
97.61000000,1.58564200,8.72400000,0.05336022,572.81680893,0.05198527,603.38244115,0.00074062,0.06914836,642.74012869,-0.03742054,-0.03172782,0.00000000,0.00000000,0.00000000,0.00000000
98.11000000,1.59779200,8.73000000,0.05377956,573.21076822,0.05238328,604.03778858,0.00079602,0.06957643,643.37028666,-0.03766478,-0.03191165,0.00000000,0.00000000,0.00000000,0.00000000
98.61000000,1.61017500,8.74200000,0.05421733,573.99868680,0.05279863,605.11936494,0.00083070,0.06997305,644.12226479,-0.03787967,-0.03209338,0.00000000,0.00000000,0.00000000,0.00000000
99.11000000,1.62242400,8.74900000,0.05461089,574.45830598,0.05317187,605.82998469,0.00074649,0.07037314,644.80610546,-0.03807343,-0.03229971,0.00000000,0.00000000,0.00000000,0.00000000
99.61000000,1.63490400,8.76000000,0.05505978,575.18056467,0.05359743,606.84987875,0.00085111,0.07081062,645.51460277,-0.03832445,-0.03248618,0.00000000,0.00000000,0.00000000,0.00000000
100.11000000,1.64685600,8.76800000,0.05547889,575.70584373,0.05399459,607.64536427,0.00079432,0.07122822,646.06882633,-0.03857693,-0.03265129,0.00000000,0.00000000,0.00000000,0.00000000
100.61000000,1.65943700,8.78000000,0.05586900,576.49376231,0.05436412,608.70189232,0.00073908,0.07162373,646.89296406,-0.03874447,-0.03287926,0.00000000,0.00000000,0.00000000,0.00000000
101.11000000,1.67188500,8.78600000,0.05630678,576.88772160,0.05477865,609.37041035,0.00082906,0.07203400,647.44323828,-0.03900069,-0.03303330,0.00000000,0.00000000,0.00000000,0.00000000
101.61000000,1.68423400,8.79700000,0.05674089,577.60998030,0.05518954,610.38408402,0.00082177,0.07245673,648.21506219,-0.03921427,-0.03324246,0.00000000,0.00000000,0.00000000,0.00000000
102.11000000,1.69691400,8.80500000,0.05716011,578.13525936,0.05558617,611.18153502,0.00079327,0.07286336,648.76375744,-0.03945013,-0.03341323,0.00000000,0.00000000,0.00000000,0.00000000
102.61000000,1.70926200,8.81500000,0.05757956,578.79185817,0.05598286,612.11843613,0.00079337,0.07328222,649.60512604,-0.03969470,-0.03358753,0.00000000,0.00000000,0.00000000,0.00000000
103.11000000,1.72194300,8.82200000,0.05800622,579.25147735,0.05638621,612.85166726,0.00080671,0.07368526,650.08116350,-0.03987860,-0.03380666,0.00000000,0.00000000,0.00000000,0.00000000
103.61000000,1.73439000,8.83200000,0.05843300,579.90807617,0.05678951,613.79384478,0.00080660,0.07407334,650.83231820,-0.04010289,-0.03397045,0.00000000,0.00000000,0.00000000,0.00000000
104.11000000,1.74670700,8.83900000,0.05885989,580.36769534,0.05719275,614.52807340,0.00080648,0.07450602,651.47075241,-0.04035433,-0.03415169,0.00000000,0.00000000,0.00000000,0.00000000
104.61000000,1.75915500,8.84900000,0.05924233,581.02429416,0.05755387,615.44552907,0.00072224,0.07496576,652.12732221,-0.04061175,-0.03435400,0.00000000,0.00000000,0.00000000,0.00000000
105.11000000,1.77160300,8.85500000,0.05970578,581.41825345,0.05799130,616.13228248,0.00087486,0.07534725,652.73312590,-0.04082536,-0.03452189,0.00000000,0.00000000,0.00000000,0.00000000
105.61000000,1.78408400,8.86500000,0.06014000,582.07485227,0.05840097,617.08083388,0.00081935,0.07571768,653.47458411,-0.04101540,-0.03470228,0.00000000,0.00000000,0.00000000,0.00000000
106.11000000,1.79633400,8.87300000,0.06055944,582.60013132,0.05879655,617.88207161,0.00079114,0.07615007,654.04327739,-0.04126332,-0.03488675,0.00000000,0.00000000,0.00000000,0.00000000
106.61000000,1.80894700,8.88200000,0.06098967,583.19107026,0.05920212,618.75969923,0.00081115,0.07657147,654.74778172,-0.04147714,-0.03509432,0.00000000,0.00000000,0.00000000,0.00000000
107.11000000,1.82139600,8.88700000,0.06141644,583.51936967,0.05960428,619.35705461,0.00080433,0.07700675,655.31917925,-0.04172766,-0.03527909,0.00000000,0.00000000,0.00000000,0.00000000
