Repository: noberito/ethz

**MODELLING AND CALIBRATING A POLYN YIELD SURFACE FUNCTION**

---

In the context of my research assistant internship at ETH Zurich, I have to implement and find an operationnal strategy to calibrate a yield surface function based on the polyN model which is a homogenous polynomial of degree N.

To make the calibration operationnal please copy paste a folder "{material}_results" containing the csv files for a given material in the lab_data directory and then change the parameters you want in the polyN_optimization/param.txt. Then run polyN_optimization/optimize_polyN.py. The coefficients of the polyN function will be accessible in the polyN_coeff.npy file.

File: polyN_optimization/DP600_results/DATA/UT_60_2.csv (part 1 of 3)
Time[s],Displacement[mm],Force[kN],EngStrain_longi,EngStress[MPa],TrueStrain,TrueStress[MPa],TrueStrainRate[1/s],PlasticStrain_longi,PlasticStress[MPa],PlasticStrain_thick,PlasticStrain_width,R-Value,Thickness[mm],Width[mm], Young's Modulus [MPa]
0.61000000,0.00000000,-0.01300000,0.00000000,-0.85061833,0.00000000,-0.85061833,0.00000000,0.00059807,346.65317987,0.00011032,-0.00070839,0.86161498,1.52830000,10.00000000,248799.72070163
1.11000000,0.00015500,-0.01700000,0.00002022,-1.11234705,0.00002022,-1.11236955,0.00004044,0.00054041,350.31153321,0.00023540,-0.00077581,0.00000000,0.00000000,0.00000000,0.00000000
1.61000000,0.00114400,-0.02000000,0.00004589,-1.30864359,0.00004589,-1.30870364,0.00005133,0.00072709,357.34134136,0.00010822,-0.00083531,0.00000000,0.00000000,0.00000000,0.00000000
2.11000000,0.00185100,0.00300000,0.00007444,0.19629654,0.00007444,0.19631115,0.00005711,0.00101122,360.86065127,-0.00009560,-0.00091562,0.00000000,0.00000000,0.00000000,0.00000000
2.61000000,0.00236400,0.22700000,0.00012478,14.85310476,0.00012477,14.85495809,0.00010066,0.00110629,366.35077175,-0.00004006,-0.00106624,0.00000000,0.00000000,0.00000000,0.00000000
3.11000000,0.00318000,0.35700000,0.00014367,23.35928810,0.00014366,23.36264405,0.00003777,0.00114867,370.57354160,0.00004642,-0.00119510,0.00000000,0.00000000,0.00000000,0.00000000
3.61000000,0.00385300,0.42800000,0.00013422,28.00497285,0.00013421,28.00873174,-0.00001889,0.00142846,375.74087653,-0.00013556,-0.00129290,0.00000000,0.00000000,0.00000000,0.00000000
4.11000000,0.00401200,0.54500000,0.00015444,35.66053785,0.00015443,35.66604542,0.00004044,0.00163374,379.63312987,-0.00021192,-0.00142182,0.00000000,0.00000000,0.00000000,0.00000000
4.61000000,0.00494300,0.63900000,0.00016589,41.81116273,0.00016588,41.81809874,0.00002289,0.00179852,384.30103188,-0.00024431,-0.00155421,0.00000000,0.00000000,0.00000000,0.00000000
5.11000000,0.00602500,0.78600000,0.00019900,51.42969312,0.00019898,51.43992763,0.00006621,0.00202316,387.94107623,-0.00035456,-0.00166860,0.00000000,0.00000000,0.00000000,0.00000000
5.61000000,0.00574700,0.86000000,0.00020378,56.27167441,0.00020376,56.28314133,0.00000955,0.00222972,392.29982679,-0.00049752,-0.00173220,0.00000000,0.00000000,0.00000000,0.00000000
6.11000000,0.00632000,1.01200000,0.00021778,66.21736570,0.00021775,66.23178637,0.00002799,0.00252847,395.70949467,-0.00068710,-0.00184137,0.00000000,0.00000000,0.00000000,0.00000000
6.61000000,0.00787900,1.08700000,0.00028911,71.12477917,0.00028907,71.14534213,0.00014263,0.00276195,399.75380872,-0.00082533,-0.00193662,0.00000000,0.00000000,0.00000000,0.00000000
7.11000000,0.00868700,1.21400000,0.00028767,79.43466597,0.00028763,79.45751667,-0.00000289,0.00287548,402.82939191,-0.00086728,-0.00200820,0.00000000,0.00000000,0.00000000,0.00000000
7.61000000,0.00864400,1.31500000,0.00030933,86.04331610,0.00030929,86.06993217,0.00004332,0.00320894,406.58828873,-0.00110797,-0.00210097,0.00000000,0.00000000,0.00000000,0.00000000
8.11000000,0.00998800,1.44300000,0.00034244,94.41863508,0.00034239,94.45096822,0.00006620,0.00358973,408.85298227,-0.00137121,-0.00221851,0.00000000,0.00000000,0.00000000,0.00000000
8.61000000,0.01173200,1.54400000,0.00040944,101.02728522,0.00040936,101.06865028,0.00013395,0.00367252,412.97459792,-0.00136062,-0.00231191,0.00000000,0.00000000,0.00000000,0.00000000
9.11000000,0.01115600,1.67300000,0.00035056,109.46803638,0.00035049,109.50641101,-0.00011773,0.00394791,415.06708447,-0.00150960,-0.00243830,0.00000000,0.00000000,0.00000000,0.00000000
9.61000000,0.01147400,1.75000000,0.00039944,114.50631421,0.00039936,114.55205312,0.00009774,0.00434598,418.99346751,-0.00177285,-0.00257313,0.00000000,0.00000000,0.00000000,0.00000000
10.11000000,0.01365600,1.90200000,0.00044033,124.45200550,0.00044024,124.50680586,0.00008174,0.00459954,421.01385935,-0.00186532,-0.00273422,0.00000000,0.00000000,0.00000000,0.00000000
10.61000000,0.01399000,2.00400000,0.00045133,131.12608781,0.00045123,131.18526938,0.00002199,0.00475773,424.64512346,-0.00190015,-0.00285758,0.00000000,0.00000000,0.00000000,0.00000000
11.11000000,0.01364300,2.13200000,0.00044367,139.50140679,0.00044357,139.56329892,-0.00001533,0.00510327,426.50906771,-0.00209013,-0.00301314,0.00000000,0.00000000,0.00000000,0.00000000
11.61000000,0.01530500,2.23400000,0.00050689,146.17548911,0.00050676,146.24958384,0.00012638,0.00538864,429.47139374,-0.00221691,-0.00317174,0.00000000,0.00000000,0.00000000,0.00000000
12.11000000,0.01703300,2.36100000,0.00061756,154.48537591,0.00061736,154.58077921,0.00022121,0.00570995,431.79024999,-0.00240088,-0.00330908,0.00000000,0.00000000,0.00000000,0.00000000
12.61000000,0.01684700,2.43800000,0.00055511,159.52365373,0.00055496,159.61220709,-0.00012482,0.00593019,434.59539251,-0.00248724,-0.00344295,0.00000000,0.00000000,0.00000000,0.00000000
13.11000000,0.01721500,2.56600000,0.00057678,167.89897271,0.00057661,167.99581311,0.00004331,0.00618214,436.88681950,-0.00259418,-0.00358796,0.00000000,0.00000000,0.00000000,0.00000000
13.61000000,0.01965800,2.66900000,0.00068533,174.63848721,0.00068510,174.75817278,0.00021697,0.00658098,439.70706308,-0.00287988,-0.00370109,0.00000000,0.00000000,0.00000000,0.00000000
14.11000000,0.02008500,2.82100000,0.00068789,184.58417850,0.00068765,184.71115190,0.00000511,0.00692455,441.84340262,-0.00311279,-0.00381176,0.00000000,0.00000000,0.00000000,0.00000000
14.61000000,0.01969100,2.89700000,0.00062422,189.55702414,0.00062403,189.67534985,-0.00012725,0.00705787,444.48324173,-0.00307888,-0.00397899,0.00000000,0.00000000,0.00000000,0.00000000
15.11000000,0.02163500,2.97400000,0.00069967,194.59530197,0.00069942,194.73145382,0.00015079,0.00742310,446.63196377,-0.00333835,-0.00408476,0.00000000,0.00000000,0.00000000,0.00000000
15.61000000,0.02321700,3.12500000,0.00081289,204.47556108,0.00081256,204.64177699,0.00022627,0.00782232,449.26112670,-0.00363750,-0.00418483,0.00000000,0.00000000,0.00000000,0.00000000
16.11000000,0.02268100,3.22600000,0.00074267,211.08421122,0.00074239,211.24097642,-0.00014034,0.00804184,451.34729578,-0.00368860,-0.00435324,0.00000000,0.00000000,0.00000000,0.00000000
16.61000000,0.02399200,3.35000000,0.00074489,219.19780148,0.00074461,219.36107949,0.00000444,0.00830309,453.85094166,-0.00384789,-0.00445520,0.00000000,0.00000000,0.00000000,0.00000000
17.11000000,0.02603100,3.45000000,0.00090744,225.74101943,0.00090703,225.94586687,0.00032484,0.00868874,455.41847052,-0.00409170,-0.00459704,0.00000000,0.00000000,0.00000000,0.00000000
17.61000000,0.02657700,3.57400000,0.00090411,233.85460970,0.00090370,234.06604025,-0.00000666,0.00898046,458.33667626,-0.00426360,-0.00471686,0.00000000,0.00000000,0.00000000,0.00000000
18.11000000,0.02696800,3.67200000,0.00084600,240.26696329,0.00084564,240.47022914,-0.00011612,0.00932221,459.88670915,-0.00444245,-0.00487976,0.00000000,0.00000000,0.00000000,0.00000000
18.61000000,0.02933500,3.79400000,0.00095089,248.24968920,0.00095044,248.48574707,0.00020959,0.00953831,462.64032992,-0.00452705,-0.00501125,0.00000000,0.00000000,0.00000000,0.00000000
19.11000000,0.03025900,3.89100000,0.00110389,254.59661061,0.00110328,254.87765698,0.00030569,0.00983986,464.17397669,-0.00467994,-0.00515993,0.00000000,0.00000000,0.00000000,0.00000000
19.61000000,0.03125500,3.96400000,0.00099322,259.37315972,0.00099273,259.63077491,-0.00022110,0.01026957,467.02998395,-0.00492282,-0.00534675,0.00000000,0.00000000,0.00000000,0.00000000
20.11000000,0.03277500,4.10700000,0.00100422,268.72996140,0.00100372,268.99982599,0.00002198,0.01054634,468.42155510,-0.00502036,-0.00552598,0.00000000,0.00000000,0.00000000,0.00000000
20.61000000,0.03409900,4.20300000,0.00118078,275.01145063,0.00118008,275.33617804,0.00035273,0.01074924,470.77564443,-0.00506115,-0.00568809,0.00000000,0.00000000,0.00000000,0.00000000
21.11000000,0.03565500,4.32200000,0.00121756,282.79788000,0.00121681,283.14220213,0.00007347,0.01119407,472.64724887,-0.00531988,-0.00587419,0.00000000,0.00000000,0.00000000,0.00000000
21.61000000,0.03823700,4.41600000,0.00115500,288.94850487,0.00115433,289.28224040,-0.00012496,0.01151708,474.92795695,-0.00550734,-0.00600974,0.00000000,0.00000000,0.00000000,0.00000000
22.11000000,0.03976000,4.53000000,0.00131322,296.40777334,0.00131236,296.79702262,0.00031605,0.01176249,476.70747215,-0.00561077,-0.00615172,0.00000000,0.00000000,0.00000000,0.00000000
22.61000000,0.04164800,4.62100000,0.00149711,302.36210168,0.00149599,302.81477134,0.00036726,0.01208581,478.85787979,-0.00577337,-0.00631245,0.00000000,0.00000000,0.00000000,0.00000000
23.11000000,0.04525600,4.73300000,0.00141256,309.69050579,0.00141156,310.12796084,-0.00016887,0.01242184,480.61647127,-0.00594719,-0.00647465,0.00000000,0.00000000,0.00000000,0.00000000
23.61000000,0.04757400,4.82000000,0.00146411,315.38310541,0.00146304,315.84486132,0.00010296,0.01276666,482.77993963,-0.00617993,-0.00658672,0.00000000,0.00000000,0.00000000,0.00000000
24.11000000,0.04919700,4.92700000,0.00176211,322.38434862,0.00176056,322.95242567,0.00059504,0.01307001,484.52513526,-0.00632818,-0.00674183,0.00000000,0.00000000,0.00000000,0.00000000
24.61000000,0.05383300,4.99000000,0.00178422,326.50657593,0.00178263,327.08913622,0.00004414,0.01330293,486.57012689,-0.00641222,-0.00689071,0.00000000,0.00000000,0.00000000,0.00000000
25.11000000,0.05790500,5.11300000,0.00175844,334.55473402,0.00175690,335.14302993,-0.00005146,0.01368944,488.29145273,-0.00667175,-0.00701768,0.00000000,0.00000000,0.00000000,0.00000000
25.61000000,0.06095200,5.17200000,0.00206744,338.41523261,0.00206531,339.11488730,0.00061682,0.01407409,490.34650556,-0.00692721,-0.00714688,0.00000000,0.00000000,0.00000000,0.00000000
26.11000000,0.06571900,5.28600000,0.00225133,345.87450108,0.00224880,346.65317987,0.00036699,0.01431785,491.60000556,-0.00701966,-0.00729819,0.00000000,0.00000000,0.00000000,0.00000000
26.61000000,0.06979200,5.34200000,0.00221100,349.53870313,0.00220856,350.31153321,-0.00008049,0.01462143,493.95099749,-0.00718838,-0.00743305,0.00000000,0.00000000,0.00000000,0.00000000
27.11000000,0.07492400,5.44800000,0.00243167,356.47451417,0.00242871,357.34134136,0.00044031,0.01504534,495.29547452,-0.00744617,-0.00759917,0.00000000,0.00000000,0.00000000,0.00000000
27.61000000,0.08095000,5.50000000,0.00273333,359.87698750,0.00272960,360.86065127,0.00060178,0.01531421,497.29817191,-0.00757706,-0.00773715,0.00000000,0.00000000,0.00000000,0.00000000
28.11000000,0.08528800,5.58300000,0.00285489,365.30785840,0.00285082,366.35077175,0.00024243,0.01564979,498.93464981,-0.00773320,-0.00791658,0.00000000,0.00000000,0.00000000,0.00000000
28.61000000,0.09105000,5.64700000,0.00291756,369.49551790,0.00291331,370.57354160,0.00012497,0.01598228,501.17188626,-0.00793148,-0.00805080,0.00000000,0.00000000,0.00000000,0.00000000
29.11000000,0.09770600,5.72400000,0.00322289,374.53379572,0.00321771,375.74087653,0.00060880,0.01630145,502.40147929,-0.00808348,-0.00821798,0.00000000,0.00000000,0.00000000,0.00000000
29.61000000,0.10396500,5.78200000,0.00344744,378.32886213,0.00344152,379.63312987,0.00044762,0.01668575,504.33323178,-0.00825291,-0.00843284,0.00000000,0.00000000,0.00000000,0.00000000
30.11000000,0.11168000,5.85200000,0.00363511,382.90911470,0.00362852,384.30103188,0.00037401,0.01696743,505.81311457,-0.00839798,-0.00856945,0.00000000,0.00000000,0.00000000,0.00000000
30.61000000,0.11767400,5.90600000,0.00387800,386.44245240,0.00387050,387.94107623,0.00048396,0.01726548,507.63660640,-0.00851974,-0.00874574,0.00000000,0.00000000,0.00000000,0.00000000
31.11000000,0.12452800,5.97100000,0.00410622,390.69554407,0.00409781,392.29982679,0.00045463,0.01767996,509.18602129,-0.00875313,-0.00892682,0.00000000,0.00000000,0.00000000,0.00000000
31.61000000,0.13254200,6.02100000,0.00442256,393.96715305,0.00441280,395.70949467,0.00062998,0.01798525,510.94853944,-0.00889052,-0.00909473,0.00000000,0.00000000,0.00000000,0.00000000
32.11000000,0.13999200,6.08100000,0.00467644,397.89308382,0.00466554,399.75380872,0.00050548,0.01827370,512.43559364,-0.00904351,-0.00923019,0.00000000,0.00000000,0.00000000,0.00000000
32.61000000,0.14913100,6.12700000,0.00480522,400.90296408,0.00479371,402.82939191,0.00025634,0.01864011,514.16462393,-0.00924730,-0.00939281,0.00000000,0.00000000,0.00000000,0.00000000
33.11000000,0.15608500,6.18200000,0.00515833,404.50173395,0.00514507,406.58828873,0.00070272,0.01899102,515.35074418,-0.00944679,-0.00954423,0.00000000,0.00000000,0.00000000,0.00000000
33.61000000,0.16449600,6.21400000,0.00555200,406.59556370,0.00553664,408.85298227,0.00078314,0.01931608,517.39575238,-0.00961513,-0.00970095,0.00000000,0.00000000,0.00000000,0.00000000
34.11000000,0.17247700,6.27600000,0.00565500,410.65235883,0.00563907,412.97459792,0.00020485,0.01966546,518.85117765,-0.00982937,-0.00983608,0.00000000,0.00000000,0.00000000,0.00000000
34.61000000,0.18102000,6.30600000,0.00594200,412.61532422,0.00592442,415.06708447,0.00057069,0.01999219,520.49701722,-0.01000045,-0.00999174,0.00000000,0.00000000,0.00000000,0.00000000
35.11000000,0.19068900,6.36300000,0.00636133,416.34495845,0.00634119,418.99346751,0.00083354,0.02034974,521.69026522,-0.01018987,-0.01015986,0.00000000,0.00000000,0.00000000,0.00000000
35.61000000,0.19916600,6.39200000,0.00662622,418.24249166,0.00660437,421.01385935,0.00052636,0.02073560,523.70479792,-0.01044516,-0.01029044,0.00000000,0.00000000,0.00000000,0.00000000
36.11000000,0.20860200,6.44600000,0.00680289,421.77582935,0.00677985,424.64512346,0.00035098,0.02103613,524.73565805,-0.01059234,-0.01044379,0.00000000,0.00000000,0.00000000,0.00000000
36.61000000,0.21605300,6.47200000,0.00715978,423.47706602,0.00713427,426.50906771,0.00070883,0.02136269,526.31826845,-0.01077283,-0.01058986,0.00000000,0.00000000,0.00000000,0.00000000
37.11000000,0.22565500,6.51500000,0.00746144,426.29064974,0.00743375,429.47139374,0.00059895,0.02175814,527.73671208,-0.01101150,-0.01074664,0.00000000,0.00000000,0.00000000,0.00000000
37.61000000,0.23499200,6.54800000,0.00779633,428.44991167,0.00776610,431.79024999,0.00066471,0.02205062,529.63943097,-0.01115844,-0.01089218,0.00000000,0.00000000,0.00000000,0.00000000
38.11000000,0.24419700,6.58900000,0.00803178,431.13263103,0.00799969,434.59539251,0.00046719,0.02241191,530.63835351,-0.01133341,-0.01107850,0.00000000,0.00000000,0.00000000,0.00000000
38.61000000,0.25409600,6.62200000,0.00829678,433.29189295,0.00826255,436.88681950,0.00052571,0.02274512,532.22846951,-0.01155544,-0.01118968,0.00000000,0.00000000,0.00000000,0.00000000
39.11000000,0.26263900,6.66200000,0.00871256,435.90918013,0.00867482,439.70706308,0.00082454,0.02310087,533.56246615,-0.01175915,-0.01134173,0.00000000,0.00000000,0.00000000,0.00000000
39.61000000,0.27267000,6.69200000,0.00906944,437.87214552,0.00902856,441.84340262,0.00070749,0.02345931,535.10078458,-0.01194455,-0.01151476,0.00000000,0.00000000,0.00000000,0.00000000
40.11000000,0.28084800,6.73100000,0.00921667,440.42400052,0.00917445,444.48324173,0.00029178,0.02382192,536.44034265,-0.01213932,-0.01168260,0.00000000,0.00000000,0.00000000,0.00000000
40.61000000,0.29137700,6.76100000,0.00959567,442.38696591,0.00954992,446.63196377,0.00075094,0.02414102,537.89211132,-0.01229251,-0.01184851,0.00000000,0.00000000,0.00000000,0.00000000
41.11000000,0.30058000,6.79800000,0.01001144,444.80795655,0.00996166,449.26112670,0.00082348,0.02455373,539.19318226,-0.01256068,-0.01199305,0.00000000,0.00000000,0.00000000,0.00000000
41.61000000,0.31067800,6.82800000,0.01024322,446.77092194,0.01019112,451.34729578,0.00045891,0.02486158,540.70813496,-0.01268262,-0.01217896,0.00000000,0.00000000,0.00000000,0.00000000
42.11000000,0.32014700,6.86400000,0.01051922,449.12648040,0.01046428,453.85094166,0.00054633,0.02521468,541.70898794,-0.01287156,-0.01234312,0.00000000,0.00000000,0.00000000,0.00000000
42.61000000,0.32918600,6.88500000,0.01091656,450.50055617,0.01085740,455.41847052,0.00078624,0.02556758,543.45260166,-0.01305469,-0.01251288,0.00000000,0.00000000,0.00000000,0.00000000
43.11000000,0.33901800,6.92700000,0.01122556,453.24870771,0.01116302,458.33667626,0.00061123,0.02593367,544.66461551,-0.01322252,-0.01271115,0.00000000,0.00000000,0.00000000,0.00000000
43.61000000,0.34802400,6.94800000,0.01157867,454.62278348,0.01151215,459.88670915,0.00069826,0.02625592,546.05603039,-0.01339313,-0.01286278,0.00000000,0.00000000,0.00000000,0.00000000
44.11000000,0.35865300,6.98800000,0.01181056,457.24007067,0.01174136,462.64032992,0.00045842,0.02663013,547.00398236,-0.01359624,-0.01303389,0.00000000,0.00000000,0.00000000,0.00000000
44.61000000,0.36798900,7.00900000,0.01212311,458.61414644,0.01205021,464.17397669,0.00061772,0.02697215,548.67819816,-0.01376332,-0.01320884,0.00000000,0.00000000,0.00000000,0.00000000
45.11000000,0.37858400,7.04900000,0.01257189,461.23143362,0.01249352,467.02998395,0.00088661,0.02733189,549.61970881,-0.01394274,-0.01338914,0.00000000,0.00000000,0.00000000,0.00000000
45.61000000,0.38788800,7.06800000,0.01285889,462.47464503,0.01277692,468.42155510,0.00056679,0.02769268,551.03578239,-0.01416445,-0.01352823,0.00000000,0.00000000,0.00000000,0.00000000
46.11000000,0.39782000,7.10200000,0.01307578,464.69933913,0.01299103,470.77564443,0.00042822,0.02803344,552.17114266,-0.01433178,-0.01370167,0.00000000,0.00000000,0.00000000,0.00000000
46.61000000,0.40752100,7.12700000,0.01353556,466.33514362,0.01344477,472.64724887,0.00090748,0.02839311,553.79141857,-0.01452510,-0.01386801,0.00000000,0.00000000,0.00000000,0.00000000
47.11000000,0.41748600,7.15900000,0.01387400,468.42897337,0.01377864,474.92795695,0.00066774,0.02876294,554.74148630,-0.01473289,-0.01403005,0.00000000,0.00000000,0.00000000,0.00000000
47.61000000,0.42775000,7.18400000,0.01413144,470.06477786,0.01403253,476.70747215,0.00050778,0.02910911,556.15307158,-0.01494620,-0.01416291,0.00000000,0.00000000,0.00000000,0.00000000
48.11000000,0.43761600,7.21400000,0.01446978,472.02774324,0.01436609,478.85787979,0.00066713,0.02946021,557.22959685,-0.01509286,-0.01436734,0.00000000,0.00000000,0.00000000,0.00000000
48.61000000,0.44814400,7.23800000,0.01481922,473.59811555,0.01471049,480.61647127,0.00068880,0.02982812,558.51955501,-0.01530535,-0.01452277,0.00000000,0.00000000,0.00000000,0.00000000
49.11000000,0.45738200,7.26800000,0.01517967,475.56108094,0.01506561,482.77993963,0.00071024,0.03016489,559.58953754,-0.01550803,-0.01465687,0.00000000,0.00000000,0.00000000,0.00000000
49.61000000,0.46761200,7.29200000,0.01549611,477.13145325,0.01537727,484.52513526,0.00062333,0.03052503,560.94460468,-0.01567407,-0.01485096,0.00000000,0.00000000,0.00000000,0.00000000
50.11000000,0.47704800,7.32100000,0.01574256,479.02898646,0.01561993,486.57012689,0.00048531,0.03088588,562.09745776,-0.01588792,-0.01499796,0.00000000,0.00000000,0.00000000,0.00000000
50.61000000,0.48777500,7.34400000,0.01614356,480.53392659,0.01601463,488.29145273,0.00078941,0.03127798,563.40447797,-0.01612892,-0.01514906,0.00000000,0.00000000,0.00000000,0.00000000
51.11000000,0.49810400,7.37200000,0.01654444,482.36602761,0.01640908,490.34650556,0.00078888,0.03162227,564.27799433,-0.01631120,-0.01531108,0.00000000,0.00000000,0.00000000,0.00000000
51.61000000,0.50859900,7.38900000,0.01679833,483.47837466,0.01665880,491.60000556,0.00049945,0.03196729,565.69584265,-0.01647440,-0.01549289,0.00000000,0.00000000,0.00000000,0.00000000
52.11000000,0.51849800,7.42200000,0.01711844,485.63763659,0.01697357,493.95099749,0.00062955,0.03237756,566.81197182,-0.01673254,-0.01564502,0.00000000,0.00000000,0.00000000,0.00000000
52.61000000,0.52879500,7.43900000,0.01755622,486.74998364,0.01740389,495.29547452,0.00086063,0.03271985,568.02616940,-0.01689627,-0.01582358,0.00000000,0.00000000,0.00000000,0.00000000
53.11000000,0.53912400,7.46700000,0.01783956,488.58208467,0.01768230,497.29817191,0.00055681,0.03305304,568.89596056,-0.01705321,-0.01599983,0.00000000,0.00000000,0.00000000,0.00000000
53.61000000,0.54938800,7.48900000,0.01818911,490.02159262,0.01802567,498.93464981,0.00068674,0.03343964,570.40902132,-0.01729111,-0.01614853,0.00000000,0.00000000,0.00000000,0.00000000
54.11000000,0.56044500,7.52000000,0.01853856,492.04999019,0.01836881,501.17188626,0.00068629,0.03379085,571.15433916,-0.01746266,-0.01632819,0.00000000,0.00000000,0.00000000,0.00000000
54.61000000,0.57051000,7.53600000,0.01886967,493.09690506,0.01869384,502.40147929,0.00065006,0.03418560,572.40162475,-0.01767482,-0.01651078,0.00000000,0.00000000,0.00000000,0.00000000
55.11000000,0.58146900,7.56200000,0.01927067,494.79814173,0.01908734,504.33323178,0.00078699,0.03453172,573.41754703,-0.01786037,-0.01667135,0.00000000,0.00000000,0.00000000,0.00000000
55.61000000,0.59150000,7.58200000,0.01956500,496.10678532,0.01937607,505.81311457,0.00057745,0.03486554,574.76765295,-0.01802751,-0.01683802,0.00000000,0.00000000,0.00000000,0.00000000
56.11000000,0.60179700,7.60700000,0.01987778,497.74258981,0.01968279,507.63660640,0.00061346,0.03524759,575.60125852,-0.01823194,-0.01701564,0.00000000,0.00000000,0.00000000,0.00000000
56.61000000,0.61199400,7.62700000,0.02030811,499.05123340,0.02010465,509.18602129,0.00084371,0.03561731,576.76919009,-0.01842358,-0.01719373,0.00000000,0.00000000,0.00000000,0.00000000
57.11000000,0.62258800,7.65100000,0.02062822,500.62160571,0.02041834,510.94853944,0.00062738,0.03595972,577.71748298,-0.01859605,-0.01736367,0.00000000,0.00000000,0.00000000,0.00000000
57.61000000,0.63321600,7.67100000,0.02092989,501.93024930,0.02071387,512.43559364,0.00059105,0.03633236,578.95682152,-0.01875885,-0.01757351,0.00000000,0.00000000,0.00000000,0.00000000
58.11000000,0.64391000,7.69400000,0.02131244,503.43518943,0.02108851,514.16462393,0.00074929,0.03670593,579.99279572,-0.01896797,-0.01773796,0.00000000,0.00000000,0.00000000,0.00000000
58.61000000,0.65470300,7.70900000,0.02167667,504.41667212,0.02144507,515.35074418,0.00071312,0.03707541,581.09537066,-0.01916164,-0.01791377,0.00000000,0.00000000,0.00000000,0.00000000
59.11000000,0.66509800,7.73700000,0.02201878,506.24877315,0.02177987,517.39575238,0.00066959,0.03745252,582.06653660,-0.01937449,-0.01807803,0.00000000,0.00000000,0.00000000,0.00000000
59.61000000,0.67566100,7.75600000,0.02238300,507.49198456,0.02213618,518.85117765,0.00071262,0.03781788,583.23648328,-0.01955263,-0.01826525,0.00000000,0.00000000,0.00000000,0.00000000
60.11000000,0.68622200,7.77800000,0.02272511,508.93149251,0.02247074,520.49701722,0.00066913,0.03820259,584.00840444,-0.01974646,-0.01845613,0.00000000,0.00000000,0.00000000,0.00000000
60.61000000,0.69734600,7.79300000,0.02309667,509.91297520,0.02283398,521.69026522,0.00072647,0.03858125,585.32438276,-0.01996727,-0.01861398,0.00000000,0.00000000,0.00000000,0.00000000
61.11000000,0.70790700,7.82000000,0.02350133,511.67964405,0.02322943,523.70479792,0.00079091,0.03895055,586.29371780,-0.02016030,-0.01879025,0.00000000,0.00000000,0.00000000,0.00000000
61.61000000,0.71886500,7.83300000,0.02381400,512.53026238,0.02353487,524.73565805,0.00061088,0.03931927,587.40023266,-0.02035426,-0.01896500,0.00000000,0.00000000,0.00000000,0.00000000
62.11000000,0.72955900,7.85400000,0.02415611,513.90433815,0.02386897,526.31826845,0.00066820,0.03972451,588.18671832,-0.02057248,-0.01915203,0.00000000,0.00000000,0.00000000,0.00000000
62.61000000,0.74035200,7.87200000,0.02456811,515.08211739,0.02427117,527.73671208,0.00080440,0.04008166,589.42479000,-0.02074491,-0.01933675,0.00000000,0.00000000,0.00000000,0.00000000
63.11000000,0.75088000,7.89800000,0.02487711,516.78335405,0.02457271,529.63943097,0.00060309,0.04045507,590.19368774,-0.02095365,-0.01950142,0.00000000,0.00000000,0.00000000,0.00000000
63.61000000,0.76173800,7.91000000,0.02525233,517.56854021,0.02493876,530.63835351,0.00073209,0.04080592,591.22388711,-0.02114823,-0.01965769,0.00000000,0.00000000,0.00000000,0.00000000
64.11000000,0.77246600,7.93100000,0.02560178,518.94261598,0.02527954,532.22846951,0.00068156,0.04118879,592.13662137,-0.02132801,-0.01986078,0.00000000,0.00000000,0.00000000,0.00000000
64.61000000,0.78349000,7.94800000,0.02597322,520.05496303,0.02564165,533.56246615,0.00072421,0.04157348,593.39404204,-0.02154387,-0.02002961,0.00000000,0.00000000,0.00000000,0.00000000
65.11000000,0.79468000,7.96800000,0.02634856,521.36360662,0.02600741,535.10078458,0.00073153,0.04193571,594.15861223,-0.02172168,-0.02021403,0.00000000,0.00000000,0.00000000,0.00000000
65.61000000,0.80557200,7.98500000,0.02672733,522.47595367,0.02637640,536.44034265,0.00073797,0.04231409,595.20788792,-0.02192554,-0.02038855,0.00000000,0.00000000,0.00000000,0.00000000
66.11000000,0.81663000,8.00400000,0.02706211,523.71916509,0.02670241,537.89211132,0.00065202,0.04272440,596.13962914,-0.02218781,-0.02053659,0.00000000,0.00000000,0.00000000,0.00000000
66.61000000,0.82782000,8.02000000,0.02749244,524.76607996,0.02712131,539.19318226,0.00083781,0.04307802,597.17549815,-0.02236480,-0.02071323,0.00000000,0.00000000,0.00000000,0.00000000
67.11000000,0.83881100,8.04000000,0.02781622,526.07472355,0.02743638,540.70813496,0.00063013,0.04344984,598.01676608,-0.02255955,-0.02089029,0.00000000,0.00000000,0.00000000,0.00000000
67.61000000,0.84976900,8.05200000,0.02818411,526.85990970,0.02779425,541.70898794,0.00071574,0.04382412,599.06633296,-0.02277112,-0.02105300,0.00000000,0.00000000,0.00000000,0.00000000
68.11000000,0.86115600,8.07500000,0.02855556,528.36484983,0.02815544,543.45260166,0.00072239,0.04419914,599.91070598,-0.02297640,-0.02122274,0.00000000,0.00000000,0.00000000,0.00000000
68.61000000,0.87244600,8.09000000,0.02893811,529.34633253,0.02852731,544.66461551,0.00074373,0.04461541,600.91811006,-0.02319315,-0.02142226,0.00000000,0.00000000,0.00000000,0.00000000
69.11000000,0.88330500,8.10800000,0.02927656,530.52411176,0.02885618,546.05603039,0.00065774,0.04497683,601.61780602,-0.02338774,-0.02158908,0.00000000,0.00000000,0.00000000,0.00000000
69.61000000,0.89426300,8.11900000,0.02966644,531.24386573,0.02923491,547.00398236,0.00075745,0.04532221,602.72141054,-0.02355810,-0.02176411,0.00000000,0.00000000,0.00000000,0.00000000
70.11000000,0.90548600,8.14100000,0.03002689,532.68337368,0.02958491,548.67819816,0.00070000,0.04572428,603.65337882,-0.02380260,-0.02192168,0.00000000,0.00000000,0.00000000,0.00000000
70.61000000,0.91670900,8.15200000,0.03040211,533.40312766,0.02994913,549.61970881,0.00072844,0.04613293,604.65891005,-0.02404216,-0.02209076,0.00000000,0.00000000,0.00000000,0.00000000
71.11000000,0.92766700,8.17000000,0.03078089,534.58090689,0.03031666,551.03578239,0.00073507,0.04647312,605.27888733,-0.02420041,-0.02227271,0.00000000,0.00000000,0.00000000,0.00000000
71.61000000,0.93882400,8.18400000,0.03113778,535.49695740,0.03066283,552.17114266,0.00069234,0.04686688,606.41455302,-0.02442305,-0.02244383,0.00000000,0.00000000,0.00000000,0.00000000
72.11000000,0.95024500,8.20500000,0.03151667,536.87103317,0.03103021,553.79141857,0.00073476,0.04723061,607.18775869,-0.02458223,-0.02264837,0.00000000,0.00000000,0.00000000,0.00000000
72.61000000,0.96176700,8.21600000,0.03190289,537.59078715,0.03140456,554.74148630,0.00074870,0.04765229,608.27289066,-0.02483983,-0.02281247,0.00000000,0.00000000,0.00000000,0.00000000
73.11000000,0.97285800,8.23400000,0.03226711,538.76856638,0.03175746,556.15307158,0.00070580,0.04802929,609.12437911,-0.02505454,-0.02297476,0.00000000,0.00000000,0.00000000,0.00000000
73.61000000,0.98394900,8.24700000,0.03263489,539.61918472,0.03211368,557.22959685,0.00071244,0.04839985,609.83433689,-0.02522411,-0.02317574,0.00000000,0.00000000,0.00000000,0.00000000
74.11000000,0.99550300,8.26300000,0.03302122,540.66609959,0.03248773,558.51955501,0.00074811,0.04879695,610.83740889,-0.02545998,-0.02333697,0.00000000,0.00000000,0.00000000,0.00000000
74.61000000,1.00656100,8.27600000,0.03337444,541.51671792,0.03282961,559.58953754,0.00068375,0.04919129,611.63210043,-0.02569038,-0.02350090,0.00000000,0.00000000,0.00000000,0.00000000
75.11000000,1.01821300,8.29300000,0.03375333,542.62906497,0.03319619,560.94460468,0.00073317,0.04953158,612.73991943,-0.02582514,-0.02370644,0.00000000,0.00000000,0.00000000,0.00000000
75.61000000,1.02950300,8.30700000,0.03413211,543.54511549,0.03356253,562.09745776,0.00073269,0.04991587,613.39123104,-0.02604272,-0.02387315,0.00000000,0.00000000,0.00000000,0.00000000
76.11000000,1.04102300,8.32300000,0.03454411,544.59203036,0.03396086,563.40447797,0.00079664,0.05030975,614.18728725,-0.02625822,-0.02405153,0.00000000,0.00000000,0.00000000,0.00000000
76.61000000,1.05244500,8.33300000,0.03490467,545.24635216,0.03430931,564.27799433,0.00069691,0.05071332,615.12833475,-0.02646331,-0.02425001,0.00000000,0.00000000,0.00000000,0.00000000
77.11000000,1.06406500,8.35100000,0.03526878,546.42413139,0.03466108,565.69584265,0.00070354,0.05107939,615.83908464,-0.02665765,-0.02442174,0.00000000,0.00000000,0.00000000,0.00000000
77.61000000,1.07571900,8.36400000,0.03569911,547.27474972,0.03507667,566.81197182,0.00083117,0.05142702,616.74674993,-0.02683950,-0.02458752,0.00000000,0.00000000,0.00000000,0.00000000
78.11000000,1.08720700,8.37900000,0.03605967,548.25623242,0.03542474,568.02616940,0.00069613,0.05181403,617.40209304,-0.02701109,-0.02480294,0.00000000,0.00000000,0.00000000,0.00000000
78.61000000,1.09859600,8.38900000,0.03640922,548.91055421,0.03576207,568.89596056,0.00067467,0.05227242,618.37951384,-0.02732369,-0.02494873,0.00000000,0.00000000,0.00000000,0.00000000
79.11000000,1.11021700,8.40800000,0.03681744,550.15376562,0.03615587,570.40902132,0.00078761,0.05260991,619.14385937,-0.02745964,-0.02515027,0.00000000,0.00000000,0.00000000,0.00000000
79.61000000,1.12153900,8.41600000,0.03718533,550.67722306,0.03651063,571.15433916,0.00070952,0.05299782,620.21761394,-0.02767915,-0.02531867,0.00000000,0.00000000,0.00000000,0.00000000
80.11000000,1.13312600,8.43100000,0.03760100,551.65870575,0.03691132,572.40162475,0.00080137,0.05340191,620.81618466,-0.02788515,-0.02551676,0.00000000,0.00000000,0.00000000,0.00000000
80.61000000,1.14458100,8.44300000,0.03796522,552.44389191,0.03726228,573.41754703,0.00070192,0.05379003,621.82194340,-0.02809342,-0.02569662,0.00000000,0.00000000,0.00000000,0.00000000
81.11000000,1.15633400,8.46000000,0.03831844,553.55623896,0.03760252,574.76765295,0.00068049,0.05417988,622.41255460,-0.02831384,-0.02586603,0.00000000,0.00000000,0.00000000,0.00000000
81.61000000,1.16759100,8.46900000,0.03871933,554.14512857,0.03798854,575.60125852,0.00077204,0.05455444,623.27203671,-0.02850508,-0.02604936,0.00000000,0.00000000,0.00000000,0.00000000
82.11000000,1.17917800,8.48300000,0.03910922,555.06117909,0.03836383,576.76919009,0.00075057,0.05493286,623.99541975,-0.02870588,-0.02622698,0.00000000,0.00000000,0.00000000,0.00000000
82.61000000,1.19083000,8.49400000,0.03946978,555.78093306,0.03871075,577.71748298,0.00069385,0.05533483,624.87315292,-0.02893305,-0.02640179,0.00000000,0.00000000,0.00000000,0.00000000
83.11000000,1.20255100,8.50900000,0.03986333,556.76241576,0.03908929,578.95682152,0.00075708,0.05571650,625.59957059,-0.02912333,-0.02659317,0.00000000,0.00000000,0.00000000,0.00000000
83.61000000,1.21440200,8.52100000,0.04025700,557.54760191,0.03946780,579.99279572,0.00075701,0.05607658,626.45213400,-0.02931559,-0.02676099,0.00000000,0.00000000,0.00000000,0.00000000
84.11000000,1.22602200,8.53400000,0.04064689,558.39822024,0.03984253,581.09537066,0.00074946,0.05649284,627.13163604,-0.02953759,-0.02695525,0.00000000,0.00000000,0.00000000,0.00000000
84.61000000,1.23790800,8.54500000,0.04104422,559.11797422,0.04022427,582.06653660,0.00076348,0.05687995,628.07195398,-0.02977442,-0.02710553,0.00000000,0.00000000,0.00000000,0.00000000
85.11000000,1.24936300,8.55900000,0.04143044,560.03402473,0.04059520,583.23648328,0.00074185,0.05725413,628.79564326,-0.02993742,-0.02731671,0.00000000,0.00000000,0.00000000,0.00000000
85.61000000,1.26114800,8.56700000,0.04183500,560.55748217,0.04098358,584.00840444,0.00077677,0.05764504,629.60008515,-0.03016042,-0.02748461,0.00000000,0.00000000,0.00000000,0.00000000
86.11000000,1.27296800,8.58300000,0.04223611,561.60439704,0.04136851,585.32438276,0.00076986,0.05804998,630.34417902,-0.03039300,-0.02765697,0.00000000,0.00000000,0.00000000,0.00000000
86.61000000,1.28501900,8.59400000,0.04262589,562.32415102,0.04174242,586.29371780,0.00074782,0.05845775,631.16036070,-0.03061763,-0.02784013,0.00000000,0.00000000,0.00000000,0.00000000
87.11000000,1.29710200,8.60700000,0.04301589,563.17476935,0.04211641,587.40023266,0.00074797,0.05882855,631.74422215,-0.03080948,-0.02801907,0.00000000,0.00000000,0.00000000,0.00000000
87.61000000,1.30882300,8.61500000,0.04344256,563.69822679,0.04252540,588.18671832,0.00081797,0.05921882,632.55031612,-0.03100325,-0.02821557,0.00000000,0.00000000,0.00000000,0.00000000
88.11000000,1.32070700,8.63000000,0.04382144,564.67970948,0.04288844,589.42479000,0.00072610,0.05957483,633.26531117,-0.03120046,-0.02837437,0.00000000,0.00000000,0.00000000,0.00000000
88.61000000,1.33259300,8.63800000,0.04421511,565.20316692,0.04326551,590.19368774,0.00075414,0.06000586,634.16825376,-0.03143781,-0.02856806,0.00000000,0.00000000,0.00000000,0.00000000
89.11000000,1.34414700,8.65000000,0.04458667,565.98835307,0.04362127,591.22388711,0.00071152,0.06035914,634.67271109,-0.03160572,-0.02875342,0.00000000,0.00000000,0.00000000,0.00000000
89.61000000,1.35616500,8.66000000,0.04499122,566.64267487,0.04400849,592.13662137,0.00077443,0.06075809,635.69621777,-0.03182871,-0.02892938,0.00000000,0.00000000,0.00000000,0.00000000
90.11000000,1.36798400,8.67500000,0.04539956,567.62415756,0.04439916,593.39404204,0.00078135,0.06116284,636.23427484,-0.03208871,-0.02907413,0.00000000,0.00000000,0.00000000,0.00000000
90.61000000,1.38020000,8.68300000,0.04578211,568.14761500,0.04476504,594.15861223,0.00073175,0.06155207,637.04279558,-0.03226348,-0.02928858,0.00000000,0.00000000,0.00000000,0.00000000
91.11000000,1.39211900,8.69500000,0.04618311,568.93280115,0.04514841,595.20788792,0.00076674,0.06192135,637.69902451,-0.03246192,-0.02945944,0.00000000,0.00000000,0.00000000,0.00000000
91.61000000,1.40440100,8.70500000,0.04661711,569.58712295,0.04556316,596.13962914,0.00082951,0.06232076,638.51506890,-0.03268952,-0.02963124,0.00000000,0.00000000,0.00000000,0.00000000
92.11000000,1.41622000,8.71700000,0.04699244,570.37230910,0.04592172,597.17549815,0.00071710,0.06272398,639.19393208,-0.03291556,-0.02980842,0.00000000,0.00000000,0.00000000,0.00000000
92.61000000,1.42830400,8.72600000,0.04738600,570.96119872,0.04629754,598.01676608,0.00075164,0.06311622,640.00643038,-0.03312011,-0.02999610,0.00000000,0.00000000,0.00000000,0.00000000
93.11000000,1.44018900,8.73800000,0.04778333,571.74638487,0.04667682,599.06633296,0.00075857,0.06350257,640.53510149,-0.03332270,-0.03017987,0.00000000,0.00000000,0.00000000,0.00000000
93.61000000,1.45217400,8.74700000,0.04818056,572.33527449,0.04705586,599.91070598,0.00075807,0.06388390,641.41173504,-0.03355168,-0.03033222,0.00000000,0.00000000,0.00000000,0.00000000
94.11000000,1.46405900,8.75800000,0.04862200,573.05502846,0.04747692,600.91811006,0.00084213,0.06427623,642.08542337,-0.03373172,-0.03054451,0.00000000,0.00000000,0.00000000,0.00000000
94.61000000,1.47601100,8.76500000,0.04900456,573.51305372,0.04784167,601.61780602,0.00072950,0.06467831,642.83606926,-0.03397537,-0.03070294,0.00000000,0.00000000,0.00000000,0.00000000
95.11000000,1.48796200,8.77800000,0.04937244,574.36367205,0.04819231,602.72141054,0.00070128,0.06507373,643.51265797,-0.03417013,-0.03090361,0.00000000,0.00000000,0.00000000,0.00000000
95.61000000,1.50027800,8.78800000,0.04979911,575.01799385,0.04859882,603.65337882,0.00081302,0.06545544,644.18082627,-0.03436190,-0.03109354,0.00000000,0.00000000,0.00000000,0.00000000
96.11000000,1.51232800,8.79900000,0.05023322,575.73774782,0.04901226,604.65891005,0.00082687,0.06584439,644.71346447,-0.03456620,-0.03127819,0.00000000,0.00000000,0.00000000,0.00000000
96.61000000,1.52457800,8.80500000,0.05059367,576.13034090,0.04935540,605.27888733,0.00068629,0.06625606,645.47216314,-0.03479270,-0.03146336,0.00000000,0.00000000,0.00000000,0.00000000
97.11000000,1.53682800,8.81800000,0.05101311,576.98095924,0.04975457,606.41455302,0.00079833,0.06662356,646.13238544,-0.03495684,-0.03166672,0.00000000,0.00000000,0.00000000,0.00000000
97.61000000,1.54897800,8.82600000,0.05139933,577.50441667,0.05012198,607.18775869,0.00073482,0.06705489,647.04562261,-0.03522875,-0.03182614,0.00000000,0.00000000,0.00000000,0.00000000
98.11000000,1.56135900,8.83800000,0.05184822,578.28960283,0.05054883,608.27289066,0.00085371,0.06744330,647.57949374,-0.03543536,-0.03200794,0.00000000,0.00000000,0.00000000,0.00000000
98.61000000,1.57360900,8.84700000,0.05224911,578.87849244,0.05092988,609.12437911,0.00076211,0.06783673,648.39877642,-0.03561669,-0.03222004,0.00000000,0.00000000,0.00000000,0.00000000
99.11000000,1.58582500,8.85400000,0.05264267,579.33651770,0.05130383,609.83433689,0.00074789,0.06821802,648.92876700,-0.03580473,-0.03241329,0.00000000,0.00000000,0.00000000,0.00000000
99.61000000,1.59787600,8.86500000,0.05306578,580.05627167,0.05170570,610.83740889,0.00080374,0.06861858,649.68316337,-0.03606115,-0.03255743,0.00000000,0.00000000,0.00000000,0.00000000
100.11000000,1.61039000,8.87300000,0.05348511,580.57972911,0.05210382,611.63210043,0.00079625,0.06901318,650.22254518,-0.03627670,-0.03273648,0.00000000,0.00000000,0.00000000,0.00000000
100.61000000,1.62257300,8.88600000,0.05384922,581.43034744,0.05244939,612.73991943,0.00069113,0.06942340,650.98417365,-0.03650424,-0.03291916,0.00000000,0.00000000,0.00000000,0.00000000
101.11000000,1.63488800,8.89200000,0.05425756,581.82294052,0.05283678,613.39123104,0.00077479,0.06980725,651.58787638,-0.03668308,-0.03312417,0.00000000,0.00000000,0.00000000,0.00000000
101.61000000,1.64697200,8.90000000,0.05467689,582.34639796,0.05323445,614.18728725,0.00079535,0.07020705,652.34364726,-0.03692829,-0.03327876,0.00000000,0.00000000,0.00000000,0.00000000
102.11000000,1.65922100,8.91000000,0.05510733,583.00071975,0.05364250,615.12833475,0.00081609,0.07059105,652.80694648,-0.03709459,-0.03349647,0.00000000,0.00000000,0.00000000,0.00000000
102.61000000,1.67143700,8.91700000,0.05549722,583.45874501,0.05401196,615.83908464,0.00073891,0.07098691,653.63169753,-0.03732370,-0.03366321,0.00000000,0.00000000,0.00000000,0.00000000
103.11000000,1.68378700,8.92700000,0.05586878,584.11306681,0.05436391,616.74674993,0.00070392,0.07137662,654.24083194,-0.03755163,-0.03382499,0.00000000,0.00000000,0.00000000,0.00000000
103.61000000,1.69626800,8.93300000,0.05628078,584.50565988,0.05475404,617.40209304,0.00078025,0.07177249,654.99587516,-0.03775471,-0.03401778,0.00000000,0.00000000,0.00000000,0.00000000
104.11000000,1.70855000,8.94300000,0.05677000,585.15998168,0.05521709,618.37951384,0.00092610,0.07219609,655.62811906,-0.03798267,-0.03421342,0.00000000,0.00000000,0.00000000,0.00000000
104.61000000,1.72093200,8.95100000,0.05713056,585.68343912,0.05555821,619.14385937,0.00068226,0.07260924,656.25390400,-0.03821291,-0.03439634,0.00000000,0.00000000,0.00000000,0.00000000
105.11000000,1.73337900,8.96300000,0.05754611,586.46862527,0.05595123,620.21761394,0.00078604,0.07300179,656.86652322,-0.03842583,-0.03457597,0.00000000,0.00000000,0.00000000,0.00000000
105.61000000,1.74599300,8.96800000,0.05797656,586.79578617,0.05635817,620.81618466,0.00081388,0.07339767,657.48172244,-0.03862662,-0.03477105,0.00000000,0.00000000,0.00000000,0.00000000
106.11000000,1.75844100,8.97900000,0.05839233,587.51554014,0.05675109,621.82194340,0.00078583,0.07381709,658.11284380,-0.03885911,-0.03495798,0.00000000,0.00000000,0.00000000,0.00000000
106.61000000,1.77059100,8.98400000,0.05880800,587.84270104,0.05714375,622.41255460,0.00078531,0.07423565,658.88565538,-0.03910105,-0.03513460,0.00000000,0.00000000,0.00000000,0.00000000
107.11000000,1.78317200,8.99300000,0.05920900,588.43159066,0.05752240,623.27203671,0.00075731,0.07460793,659.34459950,-0.03927698,-0.03533095,0.00000000,0.00000000,0.00000000,0.00000000
