Repository: noberito/ethz

**MODELLING AND CALIBRATING A POLYN YIELD SURFACE FUNCTION**

---

In the context of my research assistant internship at ETH Zurich, I have to implement and find an operationnal strategy to calibrate a yield surface function based on the polyN model which is a homogenous polynomial of degree N.

To make the calibration operationnal please copy paste a folder "{material}_results" containing the csv files for a given material in the lab_data directory and then change the parameters you want in the polyN_optimization/param.txt. Then run polyN_optimization/optimize_polyN.py. The coefficients of the polyN function will be accessible in the polyN_coeff.npy file.

File: polyN_optimization/DP600_results/DATA/UT_75_1.csv (part 1 of 3)
Time[s],Displacement[mm],Force[kN],EngStrain_longi,EngStress[MPa],TrueStrain,TrueStress[MPa],TrueStrainRate[1/s],PlasticStrain_longi,PlasticStress[MPa],PlasticStrain_thick,PlasticStrain_width,R-Value,Thickness[mm],Width[mm], Young's Modulus [MPa]
0.61000000,0.00000000,-0.01200000,0.00000000,-0.78405750,0.00000000,-0.78405750,0.00000000,0.00071321,345.80038419,0.00036280,-0.00107601,0.99947046,1.53050000,10.00000000,242931.04658590
1.11000000,0.00004900,-0.01700000,0.00001856,-1.11074812,0.00001856,-1.11076873,0.00003711,0.00068828,351.82701990,0.00047583,-0.00116411,0.00000000,0.00000000,0.00000000,0.00000000
1.61000000,0.00116400,-0.02000000,0.00004467,-1.30676250,0.00004467,-1.30682086,0.00005222,0.00080180,356.52545016,0.00039411,-0.00119591,0.00000000,0.00000000,0.00000000,0.00000000
2.11000000,0.00145500,0.01300000,0.00004178,0.84939562,0.00004178,0.84943111,-0.00000578,0.00111059,363.33056470,0.00008183,-0.00119242,0.00000000,0.00000000,0.00000000,0.00000000
2.61000000,0.00204500,0.20600000,0.00006678,13.45965371,0.00006678,13.46055251,0.00005000,0.00124184,366.59505051,-0.00000956,-0.00123228,0.00000000,0.00000000,0.00000000,0.00000000
3.11000000,0.00316500,0.32100000,0.00011000,20.97353806,0.00010999,20.97584515,0.00008644,0.00131846,372.86043429,-0.00003024,-0.00128822,0.00000000,0.00000000,0.00000000,0.00000000
3.61000000,0.00338000,0.44100000,0.00010589,28.81411303,0.00010588,28.81716413,-0.00000822,0.00157518,375.97739036,-0.00020570,-0.00136948,0.00000000,0.00000000,0.00000000,0.00000000
4.11000000,0.00389700,0.53400000,0.00009489,34.89055864,0.00009488,34.89386937,-0.00002200,0.00178295,380.85110905,-0.00030576,-0.00147719,0.00000000,0.00000000,0.00000000,0.00000000
4.61000000,0.00456500,0.65200000,0.00015489,42.60045737,0.00015488,42.60705570,0.00011999,0.00199253,384.61071145,-0.00036973,-0.00162280,0.00000000,0.00000000,0.00000000,0.00000000
5.11000000,0.00612100,0.72600000,0.00018322,47.43547860,0.00018321,47.44416984,0.00005666,0.00221331,389.09934858,-0.00044981,-0.00176350,0.00000000,0.00000000,0.00000000,0.00000000
5.61000000,0.00585000,0.87800000,0.00018467,57.36687357,0.00018465,57.37746732,0.00000289,0.00237665,392.58140018,-0.00045863,-0.00191802,0.00000000,0.00000000,0.00000000,0.00000000
6.11000000,0.00632000,0.95400000,0.00020156,62.33257106,0.00020154,62.34513453,0.00003377,0.00264228,396.82863610,-0.00058719,-0.00205509,0.00000000,0.00000000,0.00000000,0.00000000
6.61000000,0.00806800,1.10600000,0.00024422,72.26396602,0.00024419,72.28161449,0.00008531,0.00296757,399.32611839,-0.00073723,-0.00223034,0.00000000,0.00000000,0.00000000,0.00000000
7.11000000,0.00892500,1.20900000,0.00028800,78.99379288,0.00028796,79.01654309,0.00008753,0.00305924,403.96806865,-0.00070081,-0.00235843,0.00000000,0.00000000,0.00000000,0.00000000
7.61000000,0.00820400,1.33800000,0.00026011,87.42241098,0.00026008,87.44515052,-0.00005576,0.00331581,407.03332946,-0.00080217,-0.00251364,0.00000000,0.00000000,0.00000000,0.00000000
8.11000000,0.00939900,1.41500000,0.00027222,92.45344659,0.00027219,92.47861447,0.00002422,0.00374459,410.76355913,-0.00108224,-0.00266236,0.00000000,0.00000000,0.00000000,0.00000000
8.61000000,0.01128900,1.54500000,0.00037156,100.94740281,0.00037149,100.98491038,0.00019860,0.00388140,413.58558144,-0.00109197,-0.00278943,0.00000000,0.00000000,0.00000000,0.00000000
9.11000000,0.01107700,1.64900000,0.00036856,107.74256779,0.00036849,107.78227691,-0.00000600,0.00409185,417.03197869,-0.00118582,-0.00290603,0.00000000,0.00000000,0.00000000,0.00000000
9.61000000,0.01117300,1.80400000,0.00035311,117.86997713,0.00035305,117.91159833,-0.00003088,0.00451715,419.12071860,-0.00147338,-0.00304377,0.00000000,0.00000000,0.00000000,0.00000000
10.11000000,0.01372300,1.88200000,0.00041344,122.96635087,0.00041336,123.01719062,0.00012062,0.00477211,422.39169508,-0.00158568,-0.00318642,0.00000000,0.00000000,0.00000000,0.00000000
10.61000000,0.01452400,2.03500000,0.00046056,132.96308396,0.00046045,133.02432085,0.00009418,0.00499046,424.92355386,-0.00167514,-0.00331532,0.00000000,0.00000000,0.00000000,0.00000000
11.11000000,0.01361700,2.11300000,0.00044289,138.05945769,0.00044279,138.12060269,-0.00003532,0.00529829,428.55014871,-0.00184782,-0.00345047,0.00000000,0.00000000,0.00000000,0.00000000
11.61000000,0.01527900,2.24200000,0.00045689,146.48807579,0.00045678,146.55500457,0.00002799,0.00556332,430.44522198,-0.00195980,-0.00360352,0.00000000,0.00000000,0.00000000,0.00000000
12.11000000,0.01748700,2.34500000,0.00057167,153.21790265,0.00057150,153.30549221,0.00022944,0.00589740,433.88913793,-0.00214403,-0.00375337,0.00000000,0.00000000,0.00000000,0.00000000
12.61000000,0.01682200,2.47200000,0.00053489,161.51584450,0.00053475,161.60223753,-0.00007351,0.00623162,435.75098620,-0.00232477,-0.00390685,0.00000000,0.00000000,0.00000000,0.00000000
13.11000000,0.01706700,2.57600000,0.00050578,168.31100947,0.00050565,168.39613744,-0.00005819,0.00638270,438.52423035,-0.00231427,-0.00406843,0.00000000,0.00000000,0.00000000,0.00000000
13.61000000,0.01955900,2.70400000,0.00060178,176.67428945,0.00060160,176.78060811,0.00019189,0.00675486,440.80163195,-0.00250480,-0.00425006,0.00000000,0.00000000,0.00000000,0.00000000
14.11000000,0.02026100,2.78000000,0.00068233,181.63998693,0.00068210,181.76392595,0.00016101,0.00717169,443.62925311,-0.00274913,-0.00442256,0.00000000,0.00000000,0.00000000,0.00000000
14.61000000,0.01957900,2.93400000,0.00063089,191.70205815,0.00063069,191.82300085,-0.00010282,0.00731134,445.74035142,-0.00269411,-0.00461723,0.00000000,0.00000000,0.00000000,0.00000000
15.11000000,0.02190700,3.01000000,0.00066067,196.66775564,0.00066045,196.79768747,0.00005952,0.00762666,448.39375986,-0.00283281,-0.00479384,0.00000000,0.00000000,0.00000000,0.00000000
15.61000000,0.02362200,3.16300000,0.00081111,206.66448873,0.00081078,206.83211659,0.00030067,0.00804118,450.10147483,-0.00306319,-0.00497799,0.00000000,0.00000000,0.00000000,0.00000000
16.11000000,0.02346700,3.26300000,0.00075889,213.19830121,0.00075860,213.36009503,-0.00010436,0.00825967,453.17743030,-0.00313410,-0.00512557,0.00000000,0.00000000,0.00000000,0.00000000
16.61000000,0.02422500,3.38800000,0.00074167,221.36556681,0.00074139,221.52974627,-0.00003442,0.00857023,455.23790017,-0.00327359,-0.00529664,0.00000000,0.00000000,0.00000000,0.00000000
17.11000000,0.02632100,3.46400000,0.00086344,226.33126429,0.00086307,226.52668877,0.00024336,0.00887859,457.76209998,-0.00339910,-0.00547949,0.00000000,0.00000000,0.00000000,0.00000000
17.61000000,0.02707300,3.58800000,0.00092156,234.43319177,0.00092113,234.64923498,0.00011612,0.00919616,459.82850604,-0.00359016,-0.00560601,0.00000000,0.00000000,0.00000000,0.00000000
18.11000000,0.02743300,3.68600000,0.00084978,240.83632800,0.00084942,241.04098536,-0.00014343,0.00957726,462.32317360,-0.00384768,-0.00572958,0.00000000,0.00000000,0.00000000,0.00000000
18.61000000,0.02936000,3.83300000,0.00090644,250.44103234,0.00090603,250.66804322,0.00011323,0.00983183,463.83292519,-0.00395567,-0.00587616,0.00000000,0.00000000,0.00000000,0.00000000
19.11000000,0.03081300,3.90700000,0.00111100,255.27605358,0.00111038,255.55966527,0.00040870,0.01003875,466.18300001,-0.00401831,-0.00602044,0.00000000,0.00000000,0.00000000,0.00000000
19.61000000,0.03186300,4.05200000,0.00101900,264.75008167,0.00101848,265.01986201,-0.00018380,0.01050901,468.12716903,-0.00433563,-0.00617338,0.00000000,0.00000000,0.00000000,0.00000000
20.11000000,0.03363800,4.12500000,0.00099322,269.51976478,0.00099273,269.78745780,-0.00005150,0.01081873,470.99264855,-0.00450254,-0.00631619,0.00000000,0.00000000,0.00000000,0.00000000
20.61000000,0.03509500,4.24500000,0.00119189,277.36033976,0.00119118,277.69092247,0.00039690,0.01100475,472.34128803,-0.00453417,-0.00647058,0.00000000,0.00000000,0.00000000,0.00000000
21.11000000,0.03701700,4.33900000,0.00123244,283.50212349,0.00123169,283.85152411,0.00008101,0.01142320,475.19493741,-0.00480795,-0.00661524,0.00000000,0.00000000,0.00000000,0.00000000
21.61000000,0.03963300,4.45600000,0.00114789,291.14668409,0.00114723,291.48088813,-0.00016891,0.01174663,476.61080665,-0.00496685,-0.00677978,0.00000000,0.00000000,0.00000000,0.00000000
22.11000000,0.04122300,4.54900000,0.00133178,297.22312970,0.00133089,297.61896486,0.00036732,0.01203327,478.87354550,-0.00509988,-0.00693339,0.00000000,0.00000000,0.00000000,0.00000000
22.61000000,0.04334200,4.66200000,0.00153411,304.60633780,0.00153294,305.07363777,0.00040409,0.01237305,480.63156610,-0.00525103,-0.00712201,0.00000000,0.00000000,0.00000000,0.00000000
23.11000000,0.04734800,4.72800000,0.00147533,308.91865403,0.00147425,309.37441202,-0.00011738,0.01268154,482.84097252,-0.00538473,-0.00729681,0.00000000,0.00000000,0.00000000,0.00000000
23.61000000,0.05052800,4.85800000,0.00151578,317.41261026,0.00151463,317.89373724,0.00008077,0.01300283,484.59246881,-0.00550858,-0.00749425,0.00000000,0.00000000,0.00000000,0.00000000
24.11000000,0.05211800,4.94200000,0.00179911,322.90101274,0.00179749,323.48194754,0.00056573,0.01338007,486.77149514,-0.00571751,-0.00766255,0.00000000,0.00000000,0.00000000,0.00000000
24.61000000,0.05662300,5.04600000,0.00189856,329.69617772,0.00189676,330.32212423,0.00019852,0.01362042,488.01999927,-0.00578227,-0.00783815,0.00000000,0.00000000,0.00000000,0.00000000
25.11000000,0.06093000,5.12600000,0.00183622,334.92322770,0.00183454,335.53822118,-0.00012443,0.01397051,490.52112643,-0.00594720,-0.00802331,0.00000000,0.00000000,0.00000000,0.00000000
25.61000000,0.06464000,5.22300000,0.00209389,341.26102581,0.00209170,341.97558848,0.00051432,0.01438553,492.25692909,-0.00617156,-0.00821397,0.00000000,0.00000000,0.00000000,0.00000000
26.11000000,0.06977400,5.28000000,0.00236267,344.98529892,0.00235988,345.80038419,0.00053636,0.01461473,494.30179506,-0.00625928,-0.00835545,0.00000000,0.00000000,0.00000000,0.00000000
26.61000000,0.07384900,5.37200000,0.00236644,350.99640640,0.00236365,351.82701990,0.00000754,0.01492878,495.92338277,-0.00640958,-0.00851920,0.00000000,0.00000000,0.00000000,0.00000000
27.11000000,0.07905000,5.44300000,0.00250267,355.63541326,0.00249954,356.52545016,0.00027178,0.01533122,497.99002574,-0.00661870,-0.00871252,0.00000000,0.00000000,0.00000000,0.00000000
27.61000000,0.08620400,5.54500000,0.00284478,362.29990199,0.00284074,363.33056470,0.00068240,0.01563583,499.27573012,-0.00680793,-0.00882790,0.00000000,0.00000000,0.00000000,0.00000000
28.11000000,0.09081100,5.59400000,0.00299200,365.50147011,0.00298753,366.59505051,0.00029359,0.01597331,501.24575539,-0.00698331,-0.00899000,0.00000000,0.00000000,0.00000000,0.00000000
28.61000000,0.09644400,5.68900000,0.00309878,371.70859196,0.00309399,372.86043429,0.00021291,0.01629461,502.80854801,-0.00714291,-0.00915170,0.00000000,0.00000000,0.00000000,0.00000000
29.11000000,0.10287300,5.73500000,0.00337122,374.71414570,0.00336555,375.97739036,0.00054313,0.01659784,505.09745439,-0.00731049,-0.00928735,0.00000000,0.00000000,0.00000000,0.00000000
29.61000000,0.10923400,5.80800000,0.00360300,379.48382881,0.00359652,380.85110905,0.00046194,0.01701063,506.30819848,-0.00755844,-0.00945219,0.00000000,0.00000000,0.00000000,0.00000000
30.11000000,0.11748200,5.86400000,0.00383133,383.14276380,0.00382401,384.61071145,0.00045498,0.01729611,508.52392334,-0.00768589,-0.00961022,0.00000000,0.00000000,0.00000000,0.00000000
30.61000000,0.12374400,5.93100000,0.00407444,387.52041816,0.00406617,389.09934858,0.00048431,0.01757931,509.67060888,-0.00781859,-0.00976071,0.00000000,0.00000000,0.00000000,0.00000000
31.11000000,0.13080100,5.98300000,0.00425511,390.91800065,0.00424608,392.58140018,0.00035983,0.01798490,511.54908176,-0.00807146,-0.00991344,0.00000000,0.00000000,0.00000000,0.00000000
31.61000000,0.13815600,6.04600000,0.00454222,395.03430252,0.00453194,396.82863610,0.00057171,0.01831298,513.05477576,-0.00820222,-0.01011076,0.00000000,0.00000000,0.00000000,0.00000000
32.11000000,0.14551100,6.08200000,0.00488100,397.38647501,0.00486913,399.32611839,0.00067438,0.01861428,514.88207845,-0.00834527,-0.01026900,0.00000000,0.00000000,0.00000000,0.00000000
32.61000000,0.15501800,6.15200000,0.00499533,401.96014374,0.00498290,403.96806865,0.00022754,0.01899289,516.28207653,-0.00855680,-0.01043609,0.00000000,0.00000000,0.00000000,0.00000000
33.11000000,0.16237400,6.19700000,0.00526789,404.90035936,0.00525406,407.03332946,0.00054233,0.01930470,518.11700507,-0.00872089,-0.01058382,0.00000000,0.00000000,0.00000000,0.00000000
33.61000000,0.17128500,6.25100000,0.00571689,408.42861810,0.00570061,410.76355913,0.00089309,0.01963411,519.22562180,-0.00887588,-0.01075823,0.00000000,0.00000000,0.00000000,0.00000000
34.11000000,0.17874200,6.29300000,0.00586800,411.17281934,0.00585085,413.58558144,0.00030048,0.01999515,521.28927357,-0.00903663,-0.01095852,0.00000000,0.00000000,0.00000000,0.00000000
34.61000000,0.18758700,6.34400000,0.00609622,414.50506370,0.00607772,417.03197869,0.00045373,0.02029401,522.71867320,-0.00916091,-0.01113310,0.00000000,0.00000000,0.00000000,0.00000000
35.11000000,0.19683000,6.37300000,0.00653422,416.39986932,0.00651297,419.12071860,0.00087050,0.02067781,524.39464532,-0.00932277,-0.01135505,0.00000000,0.00000000,0.00000000,0.00000000
35.61000000,0.20544200,6.42100000,0.00680656,419.53609931,0.00678350,422.39169508,0.00054106,0.02104508,525.79488402,-0.00952175,-0.01152333,0.00000000,0.00000000,0.00000000,0.00000000
36.11000000,0.21577600,6.45800000,0.00703856,421.95360993,0.00701390,424.92355386,0.00046081,0.02133887,527.49268047,-0.00963482,-0.01170405,0.00000000,0.00000000,0.00000000,0.00000000
36.61000000,0.22316300,6.51100000,0.00736600,425.41653055,0.00733900,428.55014871,0.00065021,0.02169655,528.55426749,-0.00979993,-0.01189662,0.00000000,0.00000000,0.00000000,0.00000000
37.11000000,0.23256900,6.53800000,0.00764211,427.18065992,0.00761306,430.44522198,0.00054811,0.02205868,530.15598931,-0.00998823,-0.01207045,0.00000000,0.00000000,0.00000000,0.00000000
37.61000000,0.24101500,6.58800000,0.00799533,430.44756615,0.00796354,433.88913793,0.00070096,0.02238616,531.47172950,-0.01014403,-0.01224213,0.00000000,0.00000000,0.00000000,0.00000000
38.11000000,0.25085100,6.61400000,0.00834122,432.14635740,0.00830663,435.75098620,0.00068617,0.02275366,533.41430992,-0.01032147,-0.01243220,0.00000000,0.00000000,0.00000000,0.00000000
38.61000000,0.26058800,6.65500000,0.00850689,434.82522052,0.00847091,438.52423035,0.00032857,0.02310756,534.41007642,-0.01049821,-0.01260935,0.00000000,0.00000000,0.00000000,0.00000000
39.11000000,0.26956300,6.68700000,0.00889322,436.91604051,0.00885391,440.80163195,0.00076600,0.02343180,536.33178791,-0.01069771,-0.01273409,0.00000000,0.00000000,0.00000000,0.00000000
39.61000000,0.27986300,6.72700000,0.00932744,439.52956550,0.00928421,443.62925311,0.00086060,0.02384265,537.35984450,-0.01091777,-0.01292488,0.00000000,0.00000000,0.00000000,0.00000000
40.11000000,0.28794500,6.75800000,0.00947856,441.55504737,0.00943392,445.74035142,0.00029941,0.02414362,538.86759432,-0.01105394,-0.01308968,0.00000000,0.00000000,0.00000000,0.00000000
40.61000000,0.29801300,6.79600000,0.00980967,444.03789611,0.00976186,448.39375986,0.00065590,0.02449895,540.20376486,-0.01124398,-0.01325497,0.00000000,0.00000000,0.00000000,0.00000000
41.11000000,0.30702100,6.81900000,0.01023656,445.54067298,0.01018452,450.10147483,0.00084531,0.02487099,541.75189004,-0.01147364,-0.01339734,0.00000000,0.00000000,0.00000000,0.00000000
41.61000000,0.31771800,6.86400000,0.01047211,448.48088860,0.01041766,453.17743030,0.00046628,0.02522679,542.95550160,-0.01165963,-0.01356716,0.00000000,0.00000000,0.00000000,0.00000000
42.11000000,0.32729000,6.89300000,0.01079589,450.37569422,0.01073803,455.23790017,0.00064074,0.02555921,544.48404469,-0.01179380,-0.01376541,0.00000000,0.00000000,0.00000000,0.00000000
42.61000000,0.33719100,6.92900000,0.01111978,452.72786671,0.01105841,457.76209998,0.00064076,0.02594091,545.43390665,-0.01204145,-0.01389946,0.00000000,0.00000000,0.00000000,0.00000000
43.11000000,0.34663100,6.95800000,0.01145089,454.62267233,0.01138582,459.82850604,0.00065483,0.02629709,547.17959360,-0.01223966,-0.01405743,0.00000000,0.00000000,0.00000000,0.00000000
43.61000000,0.35560600,6.99300000,0.01184844,456.90950670,0.01177880,462.32317360,0.00078596,0.02663449,548.37652146,-0.01239640,-0.01423809,0.00000000,0.00000000,0.00000000,0.00000000
44.11000000,0.36603800,7.01400000,0.01211333,458.28160732,0.01204055,463.83292519,0.00052351,0.02702062,549.80350088,-0.01263049,-0.01439014,0.00000000,0.00000000,0.00000000,0.00000000
44.61000000,0.37537600,7.04800000,0.01233411,460.50310356,0.01225867,466.18300001,0.00043622,0.02735056,550.99795239,-0.01280396,-0.01454660,0.00000000,0.00000000,0.00000000,0.00000000
45.11000000,0.38637100,7.07400000,0.01281967,462.20189481,0.01273819,468.12716903,0.00095905,0.02769038,552.33367356,-0.01295601,-0.01473437,0.00000000,0.00000000,0.00000000,0.00000000
45.61000000,0.39564300,7.11500000,0.01314722,464.88075792,0.01306155,470.99264855,0.00064671,0.02806414,553.28377573,-0.01317865,-0.01488549,0.00000000,0.00000000,0.00000000,0.00000000
46.11000000,0.40627200,7.13400000,0.01334222,466.12218229,0.01325400,472.34128803,0.00038490,0.02841058,554.69238056,-0.01332381,-0.01508677,0.00000000,0.00000000,0.00000000,0.00000000
46.61000000,0.41508000,7.17400000,0.01378011,468.73570729,0.01368603,475.19493741,0.00086406,0.02879329,555.91932702,-0.01350528,-0.01528801,0.00000000,0.00000000,0.00000000,0.00000000
47.11000000,0.42521300,7.19300000,0.01411489,469.97713166,0.01401620,476.61080665,0.00066035,0.02913839,557.53190346,-0.01368782,-0.01545058,0.00000000,0.00000000,0.00000000,0.00000000
47.61000000,0.43534600,7.22500000,0.01441656,472.06795165,0.01431363,478.87354550,0.00059485,0.02949773,558.40934872,-0.01386545,-0.01563229,0.00000000,0.00000000,0.00000000,0.00000000
48.11000000,0.44567600,7.24900000,0.01476978,473.63606664,0.01466177,480.63156610,0.00069628,0.02985362,559.96220285,-0.01402259,-0.01583103,0.00000000,0.00000000,0.00000000,0.00000000
48.61000000,0.45627100,7.28000000,0.01509356,475.66154851,0.01498078,482.84097252,0.00063803,0.03023371,560.85269299,-0.01421369,-0.01602002,0.00000000,0.00000000,0.00000000,0.00000000
49.11000000,0.46617100,7.30400000,0.01542822,477.22966351,0.01531042,484.59246881,0.00065927,0.03059361,562.27424987,-0.01438350,-0.01621011,0.00000000,0.00000000,0.00000000,0.00000000
49.61000000,0.47656800,7.33400000,0.01582189,479.18980725,0.01569803,486.77149514,0.00077522,0.03094426,563.35277909,-0.01454456,-0.01639970,0.00000000,0.00000000,0.00000000,0.00000000
50.11000000,0.48574000,7.35100000,0.01607211,480.30055537,0.01594432,488.01999927,0.00049259,0.03130431,564.64066602,-0.01472399,-0.01658032,0.00000000,0.00000000,0.00000000,0.00000000
50.61000000,0.49660100,7.38600000,0.01644000,482.58738974,0.01630633,490.52112643,0.00072401,0.03168297,565.73656069,-0.01492511,-0.01675786,0.00000000,0.00000000,0.00000000,0.00000000
51.11000000,0.50646800,7.40900000,0.01687033,484.09016661,0.01672961,492.25692909,0.00084657,0.03202882,567.01806586,-0.01509491,-0.01693392,0.00000000,0.00000000,0.00000000,0.00000000
51.61000000,0.51719500,7.43800000,0.01711333,485.98497223,0.01696855,494.30179506,0.00047788,0.03236953,567.82249404,-0.01523905,-0.01713048,0.00000000,0.00000000,0.00000000,0.00000000
52.11000000,0.52755900,7.46000000,0.01744067,487.42241098,0.01729032,495.92338277,0.00064355,0.03276369,569.33669926,-0.01546375,-0.01729994,0.00000000,0.00000000,0.00000000,0.00000000
52.61000000,0.53818800,7.48800000,0.01786022,489.25187847,0.01770260,497.99002574,0.00082456,0.03312412,570.42528674,-0.01565137,-0.01747276,0.00000000,0.00000000,0.00000000,0.00000000
53.11000000,0.54809000,7.50500000,0.01817656,490.36262659,0.01801334,499.27573012,0.00062147,0.03350472,571.72995097,-0.01584992,-0.01765480,0.00000000,0.00000000,0.00000000,0.00000000
53.61000000,0.55838800,7.53200000,0.01852978,492.12675596,0.01836019,501.24575539,0.00069371,0.03384746,572.74196099,-0.01599670,-0.01785076,0.00000000,0.00000000,0.00000000,0.00000000
54.11000000,0.56895200,7.55300000,0.01886467,493.49885658,0.01868894,502.80854801,0.00065748,0.03420683,573.96812575,-0.01618517,-0.01802166,0.00000000,0.00000000,0.00000000,0.00000000
54.61000000,0.57934900,7.58500000,0.01918478,495.58967658,0.01900307,505.09745439,0.00062827,0.03458925,574.80034738,-0.01638738,-0.01820187,0.00000000,0.00000000,0.00000000,0.00000000
55.11000000,0.58998000,7.60000000,0.01961144,496.56974845,0.01942162,506.30819848,0.00083710,0.03495924,575.96612403,-0.01655426,-0.01840498,0.00000000,0.00000000,0.00000000,0.00000000
55.61000000,0.60087400,7.63100000,0.01991333,498.59523032,0.01971766,508.52392334,0.00059208,0.03531916,576.99075614,-0.01674902,-0.01857014,0.00000000,0.00000000,0.00000000,0.00000000
56.11000000,0.61153600,7.64600000,0.02020778,499.57530219,0.02000631,509.67060888,0.00057731,0.03567371,578.35337005,-0.01692412,-0.01874959,0.00000000,0.00000000,0.00000000,0.00000000
56.61000000,0.62163500,7.67100000,0.02063078,501.20875531,0.02042085,511.54908176,0.00082907,0.03606258,579.19194825,-0.01715543,-0.01890715,0.00000000,0.00000000,0.00000000,0.00000000
57.11000000,0.63216500,7.69100000,0.02097300,502.51551780,0.02075609,513.05477576,0.00067050,0.03642420,580.56034952,-0.01732815,-0.01909605,0.00000000,0.00000000,0.00000000,0.00000000
57.61000000,0.64272900,7.71600000,0.02128956,504.14897092,0.02106610,514.88207845,0.00062001,0.03677069,581.30740031,-0.01748674,-0.01928395,0.00000000,0.00000000,0.00000000,0.00000000
58.11000000,0.65405400,7.73400000,0.02168311,505.32505717,0.02145138,516.28207653,0.00077055,0.03716091,582.48955468,-0.01771039,-0.01945051,0.00000000,0.00000000,0.00000000,0.00000000
58.61000000,0.66445100,7.75900000,0.02201067,506.95851029,0.02177193,518.11700507,0.00064110,0.03757662,583.48282731,-0.01794893,-0.01962770,0.00000000,0.00000000,0.00000000,0.00000000
59.11000000,0.67561000,7.77300000,0.02235278,507.87324404,0.02210662,519.22562180,0.00066937,0.03792449,584.64179590,-0.01811278,-0.01981171,0.00000000,0.00000000,0.00000000,0.00000000
59.61000000,0.68613900,7.80100000,0.02273200,509.70271153,0.02247748,521.28927357,0.00074172,0.03828372,585.60338955,-0.01829654,-0.01998719,0.00000000,0.00000000,0.00000000,0.00000000
60.11000000,0.69670100,7.82000000,0.02304467,510.94413590,0.02278315,522.71867320,0.00061134,0.03867003,586.71811899,-0.01849053,-0.02017950,0.00000000,0.00000000,0.00000000,0.00000000
60.61000000,0.70726400,7.84200000,0.02344556,512.38157465,0.02317493,524.39464532,0.00078356,0.03905067,587.55701111,-0.01866595,-0.02038472,0.00000000,0.00000000,0.00000000,0.00000000
61.11000000,0.71839000,7.86000000,0.02382833,513.55766090,0.02354887,525.79488402,0.00074788,0.03940775,588.86098922,-0.01882195,-0.02058581,0.00000000,0.00000000,0.00000000,0.00000000
61.61000000,0.72921700,7.88300000,0.02413744,515.06043777,0.02385074,527.49268047,0.00060374,0.03978045,589.83321269,-0.01899247,-0.02078798,0.00000000,0.00000000,0.00000000,0.00000000
62.11000000,0.74011100,7.89600000,0.02450900,515.90983339,0.02421347,528.55426749,0.00072547,0.04016976,590.95273074,-0.01919068,-0.02097908,0.00000000,0.00000000,0.00000000,0.00000000
62.61000000,0.75126900,7.91700000,0.02488789,517.28193401,0.02458323,530.15598931,0.00073951,0.04053591,591.78559070,-0.01937926,-0.02115665,0.00000000,0.00000000,0.00000000,0.00000000
63.11000000,0.76212800,7.93400000,0.02523000,518.39268213,0.02491698,531.47172950,0.00066750,0.04092491,592.90637892,-0.01955709,-0.02136781,0.00000000,0.00000000,0.00000000,0.00000000
63.61000000,0.77322000,7.96000000,0.02561633,520.09147337,0.02529373,533.41430992,0.00075351,0.04125939,593.65310670,-0.01969427,-0.02156512,0.00000000,0.00000000,0.00000000,0.00000000
64.11000000,0.78431300,7.97200000,0.02598422,520.87553087,0.02565237,534.41007642,0.00071727,0.04165902,594.71312033,-0.01991620,-0.02174282,0.00000000,0.00000000,0.00000000,0.00000000
64.61000000,0.79504100,7.99800000,0.02632633,522.57432212,0.02598576,536.33178791,0.00066678,0.04206623,595.64136008,-0.02010537,-0.02196086,0.00000000,0.00000000,0.00000000,0.00000000
65.11000000,0.80646400,8.01000000,0.02675311,523.35837961,0.02640150,537.35984450,0.00083149,0.04240503,596.87212784,-0.02022231,-0.02218273,0.00000000,0.00000000,0.00000000,0.00000000
65.61000000,0.81752200,8.03000000,0.02706956,524.66514211,0.02670966,538.86759432,0.00061630,0.04278136,597.57751200,-0.02041804,-0.02236331,0.00000000,0.00000000,0.00000000,0.00000000
66.11000000,0.82871400,8.04700000,0.02744111,525.77589023,0.02707135,540.20376486,0.00072339,0.04317588,598.84315610,-0.02061205,-0.02256384,0.00000000,0.00000000,0.00000000,0.00000000
66.61000000,0.83993700,8.06700000,0.02783100,527.08265273,0.02745076,541.75189004,0.00075881,0.04355529,599.55151998,-0.02080978,-0.02274551,0.00000000,0.00000000,0.00000000,0.00000000
67.11000000,0.85109500,8.08200000,0.02820267,528.06272460,0.02781229,542.95550160,0.00072308,0.04394709,600.61112482,-0.02097974,-0.02296735,0.00000000,0.00000000,0.00000000,0.00000000
67.61000000,0.86222000,8.10200000,0.02855200,529.36948710,0.02815199,544.48404469,0.00067939,0.04431170,601.44899950,-0.02116552,-0.02314618,0.00000000,0.00000000,0.00000000,0.00000000
68.11000000,0.87347800,8.11300000,0.02894933,530.08820647,0.02853822,545.43390665,0.00077246,0.04471038,602.44543102,-0.02138021,-0.02333017,0.00000000,0.00000000,0.00000000,0.00000000
68.61000000,0.88470100,8.13600000,0.02932444,531.59098334,0.02890271,547.17959360,0.00072898,0.04509202,603.29476499,-0.02155416,-0.02353786,0.00000000,0.00000000,0.00000000,0.00000000
69.11000000,0.89556100,8.15100000,0.02967767,532.57105521,0.02924581,548.37652146,0.00068620,0.04547263,604.35036334,-0.02173473,-0.02373790,0.00000000,0.00000000,0.00000000,0.00000000
69.61000000,0.90708300,8.16900000,0.03008233,533.74714146,0.02963873,549.80350088,0.00078585,0.04581675,604.97174761,-0.02189524,-0.02392151,0.00000000,0.00000000,0.00000000,0.00000000
70.11000000,0.91801000,8.18400000,0.03042811,534.72721333,0.02997436,550.99795239,0.00067125,0.04621035,606.17413966,-0.02211023,-0.02410011,0.00000000,0.00000000,0.00000000,0.00000000
70.61000000,0.92946700,8.20100000,0.03078489,535.83796145,0.03032054,552.33367356,0.00069236,0.04658085,607.01907496,-0.02229122,-0.02428963,0.00000000,0.00000000,0.00000000,0.00000000
71.11000000,0.94062400,8.21200000,0.03117489,536.55668082,0.03069882,553.28377573,0.00075656,0.04698913,608.02535113,-0.02251964,-0.02446949,0.00000000,0.00000000,0.00000000,0.00000000
71.61000000,0.95201300,8.23000000,0.03153911,537.73276707,0.03105197,554.69238056,0.00070630,0.04735226,608.93587507,-0.02268462,-0.02466764,0.00000000,0.00000000,0.00000000,0.00000000
72.11000000,0.96330400,8.24500000,0.03194000,538.71283894,0.03144053,555.91932702,0.00077711,0.04775359,609.87035134,-0.02288448,-0.02486910,0.00000000,0.00000000,0.00000000,0.00000000
72.61000000,0.97492600,8.26600000,0.03230411,540.08493956,0.03179330,557.53190346,0.00070556,0.04817343,610.54097651,-0.02312878,-0.02504465,0.00000000,0.00000000,0.00000000,0.00000000
73.11000000,0.98585200,8.27600000,0.03267944,540.73832081,0.03215683,558.40934872,0.00072704,0.04851832,611.51105289,-0.02330149,-0.02521683,0.00000000,0.00000000,0.00000000,0.00000000
73.61000000,0.99763800,8.29600000,0.03305467,542.04508331,0.03252011,559.96220285,0.00072656,0.04888446,612.35676438,-0.02345372,-0.02543074,0.00000000,0.00000000,0.00000000,0.00000000
74.11000000,1.00889600,8.30600000,0.03345178,542.69846455,0.03290444,560.85269299,0.00076866,0.04927419,613.42464890,-0.02364761,-0.02562658,0.00000000,0.00000000,0.00000000,0.00000000
74.61000000,1.02074900,8.32400000,0.03383078,543.87455080,0.03327110,562.27424987,0.00073333,0.04969316,614.09688431,-0.02391659,-0.02577658,0.00000000,0.00000000,0.00000000,0.00000000
75.11000000,1.03193800,8.33700000,0.03419867,544.72394642,0.03362689,563.35277909,0.00071157,0.05006859,615.15731143,-0.02409142,-0.02597717,0.00000000,0.00000000,0.00000000,0.00000000
75.61000000,1.04336200,8.35300000,0.03457744,545.76935642,0.03399308,564.64066602,0.00073237,0.05044920,615.80692014,-0.02426932,-0.02617988,0.00000000,0.00000000,0.00000000,0.00000000
76.11000000,1.05495100,8.36600000,0.03497467,546.61875204,0.03437695,565.73656069,0.00076775,0.05083171,616.73471295,-0.02447848,-0.02635324,0.00000000,0.00000000,0.00000000,0.00000000
76.61000000,1.06654000,8.38200000,0.03533900,547.66416204,0.03472891,567.01806586,0.00070392,0.05122555,617.46261588,-0.02467991,-0.02654564,0.00000000,0.00000000,0.00000000,0.00000000
77.11000000,1.07782900,8.39100000,0.03569578,548.25220516,0.03507345,567.82249404,0.00068908,0.05162181,618.40012117,-0.02487718,-0.02674462,0.00000000,0.00000000,0.00000000,0.00000000
77.61000000,1.08932000,8.41000000,0.03611156,549.49362953,0.03547482,569.33669926,0.00080273,0.05197326,619.17198715,-0.02505245,-0.02692081,0.00000000,0.00000000,0.00000000,0.00000000
78.11000000,1.10100800,8.42300000,0.03649044,550.34302516,0.03584043,570.42528674,0.00073123,0.05240736,620.13424182,-0.02529838,-0.02710899,0.00000000,0.00000000,0.00000000,0.00000000
78.61000000,1.11259500,8.43900000,0.03689144,551.38843515,0.03622724,571.72995097,0.00077362,0.05279733,620.79256988,-0.02546655,-0.02733077,0.00000000,0.00000000,0.00000000,0.00000000
79.11000000,1.12444900,8.45100000,0.03725189,552.17249265,0.03657480,572.74196099,0.00069512,0.05317846,621.86171245,-0.02565227,-0.02752619,0.00000000,0.00000000,0.00000000,0.00000000
79.61000000,1.13593700,8.46600000,0.03763078,553.15256452,0.03694002,573.96812575,0.00073043,0.05358527,622.60090805,-0.02589082,-0.02769445,0.00000000,0.00000000,0.00000000,0.00000000
80.11000000,1.14769200,8.47500000,0.03803178,553.74060764,0.03732640,574.80034738,0.00077277,0.05394258,623.44840693,-0.02602992,-0.02791266,0.00000000,0.00000000,0.00000000,0.00000000
80.61000000,1.15891600,8.48900000,0.03842167,554.65534139,0.03770193,575.96612403,0.00075107,0.05433838,624.25113835,-0.02621688,-0.02812150,0.00000000,0.00000000,0.00000000,0.00000000
81.11000000,1.17090200,8.50100000,0.03880056,555.43939889,0.03806674,576.99075614,0.00072961,0.05474059,625.12785901,-0.02644819,-0.02829241,0.00000000,0.00000000,0.00000000,0.00000000
81.61000000,1.18189400,8.51800000,0.03917567,556.55014701,0.03842777,578.35337005,0.00072207,0.05511615,625.71064306,-0.02663248,-0.02848368,0.00000000,0.00000000,0.00000000,0.00000000
82.11000000,1.19427800,8.52700000,0.03958400,557.13819013,0.03882063,579.19194825,0.00078572,0.05550425,626.57957857,-0.02681240,-0.02869185,0.00000000,0.00000000,0.00000000,0.00000000
82.61000000,1.20533400,8.54400000,0.03996678,558.24893826,0.03918877,580.56034952,0.00073627,0.05589964,627.31467308,-0.02703074,-0.02886890,0.00000000,0.00000000,0.00000000,0.00000000
83.11000000,1.21788400,8.55200000,0.04033089,558.77164325,0.03953882,581.30740031,0.00070011,0.05629699,628.32964123,-0.02721879,-0.02907821,0.00000000,0.00000000,0.00000000,0.00000000
83.61000000,1.22890800,8.56600000,0.04074278,559.68637700,0.03993467,582.48955468,0.00079169,0.05670282,629.00284900,-0.02739130,-0.02931152,0.00000000,0.00000000,0.00000000,0.00000000
84.11000000,1.24139100,8.57700000,0.04118044,560.40509637,0.04035511,583.48282731,0.00084089,0.05706565,629.92770763,-0.02760679,-0.02945886,0.00000000,0.00000000,0.00000000,0.00000000
84.61000000,1.25268100,8.59100000,0.04154844,561.31983012,0.04070849,584.64179590,0.00070677,0.05748525,630.54098608,-0.02781845,-0.02966680,0.00000000,0.00000000,0.00000000,0.00000000
85.11000000,1.26499800,8.60200000,0.04192744,562.03854949,0.04107231,585.60338955,0.00072763,0.05788949,631.42354433,-0.02800134,-0.02988816,0.00000000,0.00000000,0.00000000,0.00000000
85.61000000,1.27655200,8.61500000,0.04233556,562.88794512,0.04146392,586.71811899,0.00078322,0.05825286,632.14144760,-0.02815705,-0.03009581,0.00000000,0.00000000,0.00000000,0.00000000
86.11000000,1.28893500,8.62400000,0.04273656,563.47598824,0.04184856,587.55701111,0.00076928,0.05867805,632.96874015,-0.02840484,-0.03027321,0.00000000,0.00000000,0.00000000,0.00000000
86.61000000,1.30058900,8.64000000,0.04311544,564.52139824,0.04221185,588.86098922,0.00072659,0.05907247,633.63760858,-0.02859547,-0.03047700,0.00000000,0.00000000,0.00000000,0.00000000
87.11000000,1.31310400,8.65100000,0.04350911,565.24011761,0.04258918,589.83321269,0.00075465,0.05945234,634.43716949,-0.02875059,-0.03070175,0.00000000,0.00000000,0.00000000,0.00000000
87.61000000,1.32482300,8.66400000,0.04392100,566.08951323,0.04298382,590.95273074,0.00078927,0.05986063,635.04598549,-0.02895341,-0.03090721,0.00000000,0.00000000,0.00000000,0.00000000
88.11000000,1.33677700,8.67300000,0.04430744,566.67755635,0.04335393,591.78559070,0.00074023,0.06023632,635.91368596,-0.02918753,-0.03104879,0.00000000,0.00000000,0.00000000,0.00000000
88.61000000,1.34843000,8.68600000,0.04471933,567.52695198,0.04374827,592.90637892,0.00078867,0.06063012,636.58398438,-0.02935776,-0.03127236,0.00000000,0.00000000,0.00000000,0.00000000
89.11000000,1.36071400,8.69400000,0.04507256,568.04965697,0.04408631,593.65310670,0.00067609,0.06103315,637.47023951,-0.02956972,-0.03146343,0.00000000,0.00000000,0.00000000,0.00000000
89.61000000,1.37246600,8.70600000,0.04549556,568.83371447,0.04449099,594.71312033,0.00080935,0.06142320,638.13909474,-0.02979993,-0.03162327,0.00000000,0.00000000,0.00000000,0.00000000
90.11000000,1.38455100,8.71600000,0.04592600,569.48709572,0.04490262,595.64136008,0.00082326,0.06182281,638.95436448,-0.02996192,-0.03186089,0.00000000,0.00000000,0.00000000,0.00000000
90.61000000,1.39670200,8.73100000,0.04628656,570.46716759,0.04524728,596.87212784,0.00068933,0.06221629,639.55638912,-0.03013201,-0.03208429,0.00000000,0.00000000,0.00000000,0.00000000
91.11000000,1.40875200,8.73800000,0.04668389,570.92453447,0.04562697,597.57751200,0.00075937,0.06260863,640.36800635,-0.03035553,-0.03225310,0.00000000,0.00000000,0.00000000,0.00000000
91.61000000,1.42073800,8.75300000,0.04710322,571.90460634,0.04602752,598.84315610,0.00080110,0.06302552,641.05593472,-0.03056273,-0.03246279,0.00000000,0.00000000,0.00000000,0.00000000
92.11000000,1.43311900,8.76000000,0.04750411,572.36197321,0.04641030,599.55151998,0.00076556,0.06343098,641.94709990,-0.03074243,-0.03268855,0.00000000,0.00000000,0.00000000,0.00000000
92.61000000,1.44507200,8.77200000,0.04791989,573.14603071,0.04680714,600.61112482,0.00079369,0.06381389,642.47399673,-0.03095877,-0.03285512,0.00000000,0.00000000,0.00000000,0.00000000
93.11000000,1.45695800,8.78100000,0.04830622,573.73407383,0.04717574,601.44899950,0.00073720,0.06420844,643.42930173,-0.03113158,-0.03307685,0.00000000,0.00000000,0.00000000,0.00000000
93.61000000,1.46914300,8.79200000,0.04872922,574.45279320,0.04757917,602.44543102,0.00080685,0.06461827,643.97438144,-0.03132756,-0.03329072,0.00000000,0.00000000,0.00000000,0.00000000
94.11000000,1.48102900,8.80100000,0.04913378,575.04083633,0.04796485,603.29476499,0.00077137,0.06502031,644.72523621,-0.03153737,-0.03348294,0.00000000,0.00000000,0.00000000,0.00000000
94.61000000,1.49347700,8.81300000,0.04953844,575.82489383,0.04835049,604.35036334,0.00077128,0.06542252,645.40651772,-0.03174791,-0.03367461,0.00000000,0.00000000,0.00000000,0.00000000
95.11000000,1.50539500,8.81900000,0.04990278,576.21692257,0.04869757,604.97174761,0.00069415,0.06581731,646.15364831,-0.03191208,-0.03390523,0.00000000,0.00000000,0.00000000,0.00000000
95.61000000,1.51804300,8.83300000,0.05032211,577.13165632,0.04909689,606.17413966,0.00079864,0.06620908,646.75883721,-0.03212926,-0.03407983,0.00000000,0.00000000,0.00000000,0.00000000
96.11000000,1.52969700,8.84200000,0.05071556,577.71969944,0.04947141,607.01907496,0.00074905,0.06663103,647.52454008,-0.03236909,-0.03426194,0.00000000,0.00000000,0.00000000,0.00000000
96.61000000,1.54274100,8.85300000,0.05114967,578.43841882,0.04988449,608.02535113,0.00082614,0.06700587,648.04925493,-0.03252806,-0.03447781,0.00000000,0.00000000,0.00000000,0.00000000
97.11000000,1.55466000,8.86300000,0.05153600,579.09180007,0.05025195,608.93587507,0.00073493,0.06741341,648.87685517,-0.03271735,-0.03469607,0.00000000,0.00000000,0.00000000,0.00000000
97.61000000,1.56740700,8.87300000,0.05196278,579.74518131,0.05065773,609.87035134,0.00081156,0.06782144,649.56463731,-0.03293222,-0.03488923,0.00000000,0.00000000,0.00000000,0.00000000
98.11000000,1.57925900,8.87900000,0.05240789,580.13721006,0.05108077,610.54097651,0.00084607,0.06820154,650.30503673,-0.03310421,-0.03509733,0.00000000,0.00000000,0.00000000,0.00000000
98.61000000,1.59207200,8.89000000,0.05277578,580.85592943,0.05143027,611.51105289,0.00069902,0.06862329,650.93228638,-0.03330498,-0.03531831,0.00000000,0.00000000,0.00000000,0.00000000
99.11000000,1.60408900,8.89900000,0.05316556,581.44397256,0.05180044,612.35676438,0.00074034,0.06904058,651.69792878,-0.03353693,-0.03550365,0.00000000,0.00000000,0.00000000,0.00000000
99.61000000,1.61677100,8.91100000,0.05358144,582.22803006,0.05219526,613.42464890,0.00078963,0.06941110,652.22207932,-0.03372197,-0.03568913,0.00000000,0.00000000,0.00000000,0.00000000
100.11000000,1.62868900,8.91700000,0.05402633,582.62005880,0.05261743,614.09688431,0.00084435,0.06983902,652.85461708,-0.03390792,-0.03593110,0.00000000,0.00000000,0.00000000,0.00000000
100.61000000,1.64143500,8.92900000,0.05442744,583.40411630,0.05299791,615.15731143,0.00076096,0.07025963,653.55331682,-0.03416120,-0.03609843,0.00000000,0.00000000,0.00000000,0.00000000
101.11000000,1.65338700,8.93500000,0.05483211,583.79614505,0.05338162,615.80692014,0.00076741,0.07065212,654.37516095,-0.03438224,-0.03626988,0.00000000,0.00000000,0.00000000,0.00000000
101.61000000,1.66590200,8.94500000,0.05524033,584.44952630,0.05376855,616.73471295,0.00077385,0.07106286,654.92719479,-0.03455652,-0.03650634,0.00000000,0.00000000,0.00000000,0.00000000
102.11000000,1.67818600,8.95200000,0.05565967,584.90689317,0.05416585,617.46261588,0.00079461,0.07145164,655.74759752,-0.03475785,-0.03669378,0.00000000,0.00000000,0.00000000,0.00000000
102.61000000,1.69080000,8.96200000,0.05608278,585.56027442,0.05456657,618.40012117,0.00080144,0.07183864,656.21415481,-0.03497384,-0.03686480,0.00000000,0.00000000,0.00000000,0.00000000
103.11000000,1.70285100,8.97000000,0.05645789,586.08297942,0.05492170,619.17198715,0.00071026,0.07226822,656.99172583,-0.03517649,-0.03709173,0.00000000,0.00000000,0.00000000,0.00000000
103.61000000,1.71602800,8.98000000,0.05692144,586.73636067,0.05536038,620.13424182,0.00087737,0.07266748,657.60843319,-0.03533468,-0.03733280,0.00000000,0.00000000,0.00000000,0.00000000
104.11000000,1.72797900,8.98600000,0.05733700,587.12838942,0.05575348,620.79256988,0.00078620,0.07309395,658.31423544,-0.03560479,-0.03748916,0.00000000,0.00000000,0.00000000,0.00000000
104.61000000,1.74089100,8.99800000,0.05774544,587.91244691,0.05613970,621.86171245,0.00077244,0.07350661,658.94063482,-0.03581327,-0.03769335,0.00000000,0.00000000,0.00000000,0.00000000
105.11000000,1.75287500,9.00500000,0.05817956,588.36981379,0.05655003,622.60090805,0.00082066,0.07388483,659.61543875,-0.03598397,-0.03790086,0.00000000,0.00000000,0.00000000,0.00000000
105.61000000,1.76562200,9.01400000,0.05856200,588.95785691,0.05691138,623.44840693,0.00072270,0.07431844,660.11488729,-0.03621208,-0.03810636,0.00000000,0.00000000,0.00000000,0.00000000
106.11000000,1.77777200,9.02200000,0.05898511,589.48056191,0.05731101,624.25113835,0.00079925,0.07471967,660.87659878,-0.03640965,-0.03831002,0.00000000,0.00000000,0.00000000,0.00000000
106.61000000,1.79071800,9.03100000,0.05941556,590.06860503,0.05771739,625.12785901,0.00081277,0.07511158,661.49087036,-0.03656470,-0.03854687,0.00000000,0.00000000,0.00000000,0.00000000
107.11000000,1.80296600,9.03600000,0.05981644,590.39529566,0.05809573,625.71064306,0.00075667,0.07552687,662.12106143,-0.03683097,-0.03869590,0.00000000,0.00000000,0.00000000,0.00000000
