Repository: noberito/ethz

**MODELLING AND CALIBRATING A POLYN YIELD SURFACE FUNCTION**

---

In the context of my research assistant internship at ETH Zurich, I have to implement and find an operationnal strategy to calibrate a yield surface function based on the polyN model which is a homogenous polynomial of degree N.

To make the calibration operationnal please copy paste a folder "{material}_results" containing the csv files for a given material in the lab_data directory and then change the parameters you want in the polyN_optimization/param.txt. Then run polyN_optimization/optimize_polyN.py. The coefficients of the polyN function will be accessible in the polyN_coeff.npy file.

File: polyN_optimization/DP600_results/DATA/UT_90_3.csv (part 1 of 3)
Time[s],Displacement[mm],Force[kN],EngStrain_longi,EngStress[MPa],TrueStrain,TrueStress[MPa],TrueStrainRate[1/s],PlasticStrain_longi,PlasticStress[MPa],PlasticStrain_thick,PlasticStrain_width,R-Value,Thickness[mm],Width[mm], Young's Modulus [MPa]
0.59000000,0.00000000,-0.01500000,0.00000000,-0.98173964,0.00000000,-0.98173964,0.00000000,0.00071729,337.91460510,0.00022933,-0.00094662,1.04013887,1.52790000,10.00000000,232067.32924230
1.09000000,0.00038400,-0.01800000,0.00002733,-1.17808757,0.00002733,-1.17811977,0.00005467,0.00091696,341.46544541,0.00005708,-0.00097404,0.00000000,0.00000000,0.00000000,0.00000000
1.59000000,0.00153200,-0.02200000,0.00005478,-1.43988481,0.00005478,-1.43996368,0.00005489,0.00092120,348.30232043,0.00014634,-0.00106754,0.00000000,0.00000000,0.00000000,0.00000000
2.10000000,0.00189800,-0.00200000,0.00006567,-0.13089862,0.00006566,-0.13090721,0.00002135,0.00112749,352.77903768,0.00003192,-0.00115941,0.00000000,0.00000000,0.00000000,0.00000000
2.60000000,0.00241600,0.22600000,0.00006744,14.79154395,0.00006744,14.79254156,0.00000356,0.00136959,358.19127430,-0.00014245,-0.00122714,0.00000000,0.00000000,0.00000000,0.00000000
3.10000000,0.00327800,0.31500000,0.00010700,20.61653250,0.00010699,20.61873846,0.00007910,0.00147191,361.38498465,-0.00011364,-0.00135827,0.00000000,0.00000000,0.00000000,0.00000000
3.60000000,0.00374400,0.45900000,0.00013789,30.04123306,0.00013788,30.04537542,0.00006177,0.00160871,367.35495460,-0.00006470,-0.00154401,0.00000000,0.00000000,0.00000000,0.00000000
4.09000000,0.00411500,0.52700000,0.00015556,34.49178611,0.00015554,34.49715150,0.00003605,0.00186263,370.27790361,-0.00016257,-0.00170007,0.00000000,0.00000000,0.00000000,0.00000000
4.60000000,0.00495900,0.64100000,0.00017400,41.95300740,0.00017398,41.96030722,0.00003616,0.00203104,375.01328793,-0.00020521,-0.00182583,0.00000000,0.00000000,0.00000000,0.00000000
5.09000000,0.00639900,0.74000000,0.00022589,48.43248904,0.00022586,48.44342940,0.00010587,0.00228523,378.59805069,-0.00028575,-0.00199948,0.00000000,0.00000000,0.00000000,0.00000000
5.59000000,0.00645200,0.86500000,0.00021222,56.61365273,0.00021220,56.62566740,-0.00002733,0.00247664,383.87283926,-0.00033988,-0.00213677,0.00000000,0.00000000,0.00000000,0.00000000
6.09000000,0.00664800,0.96600000,0.00021667,63.22403299,0.00021664,63.23773153,0.00000889,0.00264063,386.37286439,-0.00039569,-0.00224495,0.00000000,0.00000000,0.00000000,0.00000000
6.59000000,0.00816400,1.09400000,0.00024678,71.60154460,0.00024675,71.61921427,0.00006021,0.00294344,390.50911911,-0.00058027,-0.00236317,0.00000000,0.00000000,0.00000000,0.00000000
7.09000000,0.00951100,1.24800000,0.00030711,81.68073827,0.00030706,81.70582333,0.00012063,0.00327600,393.73701617,-0.00074124,-0.00253475,0.00000000,0.00000000,0.00000000,0.00000000
7.59000000,0.00860400,1.32500000,0.00028622,86.72033510,0.00028618,86.74515639,-0.00004177,0.00332776,397.51461758,-0.00070455,-0.00262321,0.00000000,0.00000000,0.00000000,0.00000000
8.10000000,0.01008100,1.45400000,0.00031378,95.16329603,0.00031373,95.19315615,0.00005401,0.00364642,400.54285532,-0.00092276,-0.00272367,0.00000000,0.00000000,0.00000000,0.00000000
8.60000000,0.01211700,1.55700000,0.00040678,101.90457491,0.00040670,101.94602742,0.00018593,0.00404937,404.26683204,-0.00117617,-0.00287320,0.00000000,0.00000000,0.00000000,0.00000000
9.10000000,0.01186900,1.68600000,0.00040167,110.34753583,0.00040159,110.39185876,-0.00001022,0.00417904,407.02445291,-0.00116560,-0.00301343,0.00000000,0.00000000,0.00000000,0.00000000
9.60000000,0.01195800,1.78900000,0.00038922,117.08881471,0.00038915,117.13438828,-0.00002488,0.00440469,410.35023038,-0.00128627,-0.00311842,0.00000000,0.00000000,0.00000000,0.00000000
10.10000000,0.01417600,1.91700000,0.00045389,125.46632633,0.00045379,125.52327410,0.00012928,0.00479825,413.68116994,-0.00154183,-0.00325642,0.00000000,0.00000000,0.00000000,0.00000000
10.60000000,0.01507000,1.99500000,0.00052900,130.57137247,0.00052886,130.64044473,0.00015015,0.00501888,415.68776492,-0.00157658,-0.00344229,0.00000000,0.00000000,0.00000000,0.00000000
11.10000000,0.01464300,2.14900000,0.00048444,140.65056614,0.00048433,140.71870352,-0.00008907,0.00530138,419.30660296,-0.00171498,-0.00358640,0.00000000,0.00000000,0.00000000,0.00000000
11.60000000,0.01608000,2.25200000,0.00049144,147.39184502,0.00049132,147.46427992,0.00001399,0.00557470,421.73423123,-0.00183811,-0.00373659,0.00000000,0.00000000,0.00000000,0.00000000
12.10000000,0.01829500,2.38100000,0.00065922,155.83480594,0.00065901,155.93753571,0.00033536,0.00583057,424.75068993,-0.00186425,-0.00396632,0.00000000,0.00000000,0.00000000,0.00000000
12.60000000,0.01792100,2.48300000,0.00058156,162.51063551,0.00058139,162.60514448,-0.00015524,0.00620640,427.09279182,-0.00209865,-0.00410776,0.00000000,0.00000000,0.00000000,0.00000000
13.10000000,0.01817600,2.60900000,0.00056389,170.75724851,0.00056373,170.85353663,-0.00003531,0.00649185,429.99306656,-0.00221987,-0.00427198,0.00000000,0.00000000,0.00000000,0.00000000
13.60000000,0.02076200,2.68600000,0.00065444,175.79684534,0.00065423,175.91189461,0.00018100,0.00662613,431.70481709,-0.00216420,-0.00446193,0.00000000,0.00000000,0.00000000,0.00000000
14.10000000,0.02122800,2.81300000,0.00072978,184.10890765,0.00072951,184.24326624,0.00015056,0.00702832,434.52617848,-0.00241618,-0.00461214,0.00000000,0.00000000,0.00000000,0.00000000
14.60000000,0.02070200,2.91500000,0.00066211,190.78473722,0.00066189,190.91105792,-0.00013524,0.00741834,436.81479026,-0.00264225,-0.00477609,0.00000000,0.00000000,0.00000000,0.00000000
15.10000000,0.02282700,3.06600000,0.00070811,200.66758296,0.00070786,200.80967790,0.00009194,0.00756783,439.92646844,-0.00265218,-0.00491565,0.00000000,0.00000000,0.00000000,0.00000000
15.60000000,0.02445300,3.14100000,0.00086778,205.57628117,0.00086740,205.75467570,0.00031908,0.00786967,441.58316556,-0.00279246,-0.00507720,0.00000000,0.00000000,0.00000000,0.00000000
16.09000000,0.02473800,3.29100000,0.00079644,215.39367760,0.00079613,215.56522669,-0.00014546,0.00825349,444.33761219,-0.00302712,-0.00522637,0.00000000,0.00000000,0.00000000,0.00000000
16.59000000,0.02538000,3.36500000,0.00076333,220.23692650,0.00076304,220.40504069,-0.00006617,0.00850230,446.37079527,-0.00316259,-0.00533971,0.00000000,0.00000000,0.00000000,0.00000000
17.09000000,0.02752600,3.48800000,0.00092044,228.28719157,0.00092002,228.49731725,0.00031396,0.00881038,448.96212419,-0.00330635,-0.00550403,0.00000000,0.00000000,0.00000000,0.00000000
17.60000000,0.02838000,3.58600000,0.00098733,234.70122390,0.00098685,234.93295224,0.00013103,0.00910255,451.01721852,-0.00343968,-0.00566287,0.00000000,0.00000000,0.00000000,0.00000000
18.10000000,0.02882400,3.70800000,0.00088989,242.68603966,0.00088949,242.90200327,-0.00019471,0.00939285,453.47078035,-0.00358924,-0.00580362,0.00000000,0.00000000,0.00000000,0.00000000
18.59000000,0.03077800,3.80500000,0.00096900,249.03462268,0.00096853,249.27593723,0.00016130,0.00979033,455.51009328,-0.00386325,-0.00592708,0.00000000,0.00000000,0.00000000,0.00000000
19.09000000,0.03227100,3.92400000,0.00116722,256.82309052,0.00116654,257.12286013,0.00039602,0.01002456,457.47614736,-0.00393642,-0.00608814,0.00000000,0.00000000,0.00000000,0.00000000
19.60000000,0.03367200,4.02000000,0.00109256,263.10622423,0.00109196,263.39368240,-0.00014624,0.01025474,460.30465286,-0.00403751,-0.00621722,0.00000000,0.00000000,0.00000000,0.00000000
20.09000000,0.03552600,4.13900000,0.00105944,270.89469206,0.00105888,271.18168994,-0.00006750,0.01071193,461.91097017,-0.00432727,-0.00638466,0.00000000,0.00000000,0.00000000,0.00000000
20.59000000,0.03685000,4.20900000,0.00129489,275.47614373,0.00129405,275.83285472,0.00047034,0.01102981,463.78631121,-0.00447516,-0.00655465,0.00000000,0.00000000,0.00000000,0.00000000
21.09000000,0.03887000,4.34800000,0.00133911,284.57359775,0.00133822,284.95467342,0.00008833,0.01121521,466.06637943,-0.00449178,-0.00672342,0.00000000,0.00000000,0.00000000,0.00000000
21.59000000,0.04247900,4.43900000,0.00126556,290.52948491,0.00126476,290.89716612,-0.00014692,0.01160859,468.04590401,-0.00472578,-0.00688280,0.00000000,0.00000000,0.00000000,0.00000000
22.09000000,0.04360600,4.55000000,0.00144956,297.79435827,0.00144851,298.22602774,0.00036750,0.01195671,470.33830541,-0.00488808,-0.00706864,0.00000000,0.00000000,0.00000000,0.00000000
22.59000000,0.04585900,4.61500000,0.00165189,302.04856339,0.00165053,302.54751405,0.00040404,0.01222759,472.12983180,-0.00494594,-0.00728165,0.00000000,0.00000000,0.00000000,0.00000000
23.09000000,0.05059500,4.74100000,0.00158211,310.29517639,0.00158086,310.78609783,-0.00013933,0.01256498,474.35337921,-0.00512454,-0.00744044,0.00000000,0.00000000,0.00000000,0.00000000
23.59000000,0.05357600,4.80300000,0.00164478,314.35303358,0.00164343,314.87007446,0.00012513,0.01282115,476.14005509,-0.00521265,-0.00760850,0.00000000,0.00000000,0.00000000,0.00000000
24.09000000,0.05566300,4.90400000,0.00199056,320.96341384,0.00198858,321.60230934,0.00069030,0.01317707,478.24190901,-0.00538770,-0.00778937,0.00000000,0.00000000,0.00000000,0.00000000
24.59000000,0.06102800,4.98200000,0.00203844,326.06845998,0.00203637,326.73313242,0.00009559,0.01358114,480.10183113,-0.00563092,-0.00795021,0.00000000,0.00000000,0.00000000,0.00000000
25.09000000,0.06533400,5.05800000,0.00200544,331.04260750,0.00200344,331.70649506,-0.00006587,0.01377433,482.12800576,-0.00567906,-0.00809527,0.00000000,0.00000000,0.00000000,0.00000000
25.59000000,0.06987100,5.15100000,0.00232911,337.12939328,0.00232640,337.91460510,0.00064593,0.01410097,483.48620219,-0.00583164,-0.00826933,0.00000000,0.00000000,0.00000000,0.00000000
26.09000000,0.07547000,5.20400000,0.00254622,340.59820669,0.00254299,341.46544541,0.00043317,0.01453404,485.96442698,-0.00610097,-0.00843307,0.00000000,0.00000000,0.00000000,0.00000000
26.59000000,0.07918100,5.30800000,0.00258311,347.40493488,0.00257978,348.30232043,0.00007359,0.01479198,487.29128217,-0.00623476,-0.00855722,0.00000000,0.00000000,0.00000000,0.00000000
27.09000000,0.08554200,5.37500000,0.00281133,351.79003862,0.00280739,352.77903768,0.00045522,0.01509161,489.70730820,-0.00637174,-0.00871986,0.00000000,0.00000000,0.00000000,0.00000000
27.59000000,0.09200100,5.45600000,0.00308000,357.09143269,0.00307527,358.19127430,0.00053576,0.01545942,491.42383431,-0.00655793,-0.00890149,0.00000000,0.00000000,0.00000000,0.00000000
28.09000000,0.09730200,5.50400000,0.00319789,360.23299954,0.00319279,361.38498465,0.00023504,0.01576801,493.37952476,-0.00674400,-0.00902401,0.00000000,0.00000000,0.00000000,0.00000000
28.59000000,0.10372900,5.59400000,0.00336367,366.12343740,0.00335802,367.35495460,0.00033047,0.01612700,494.62632860,-0.00695655,-0.00917045,0.00000000,0.00000000,0.00000000,0.00000000
29.09000000,0.10965800,5.63700000,0.00363244,368.93775771,0.00362586,370.27790361,0.00053568,0.01646040,496.66346836,-0.00710331,-0.00935709,0.00000000,0.00000000,0.00000000,0.00000000
29.59000000,0.11658100,5.70800000,0.00382411,373.58465868,0.00381682,375.01328793,0.00038191,0.01673467,498.20430188,-0.00723992,-0.00949474,0.00000000,0.00000000,0.00000000,0.00000000
30.09000000,0.12459600,5.76100000,0.00409644,377.05347209,0.00408808,378.59805069,0.00054252,0.01714044,500.14633702,-0.00746863,-0.00967181,0.00000000,0.00000000,0.00000000,0.00000000
30.59000000,0.13099000,5.84000000,0.00431389,382.22396754,0.00430461,383.87283926,0.00043307,0.01746872,501.64937391,-0.00761458,-0.00985414,0.00000000,0.00000000,0.00000000,0.00000000
31.09000000,0.13927100,5.87700000,0.00449056,384.64559199,0.00448050,386.37286439,0.00035178,0.01770724,503.84442372,-0.00768509,-0.01002216,0.00000000,0.00000000,0.00000000,0.00000000
31.59000000,0.14606300,5.93800000,0.00481456,388.63799987,0.00480300,390.50911911,0.00064500,0.01810175,505.04819949,-0.00791081,-0.01019094,0.00000000,0.00000000,0.00000000,0.00000000
32.09000000,0.15394800,5.98500000,0.00516422,391.71411742,0.00515093,393.73701617,0.00069586,0.01843515,506.89175302,-0.00805261,-0.01038254,0.00000000,0.00000000,0.00000000,0.00000000
32.59000000,0.16276000,6.04200000,0.00523433,395.44472806,0.00522068,397.51461758,0.00013950,0.01873475,508.31720593,-0.00813199,-0.01060276,0.00000000,0.00000000,0.00000000,0.00000000
33.09000000,0.17077700,6.08600000,0.00556922,398.32449768,0.00555377,400.54285532,0.00066618,0.01906825,510.16301545,-0.00830718,-0.01076106,0.00000000,0.00000000,0.00000000,0.00000000
33.59000000,0.18011900,6.14000000,0.00599233,401.85876039,0.00597445,404.26683204,0.00084136,0.01940690,511.61032680,-0.00848559,-0.01092131,0.00000000,0.00000000,0.00000000,0.00000000
34.09000000,0.18714100,6.18100000,0.00613600,404.54218208,0.00611725,407.02445291,0.00028560,0.01976898,513.40604891,-0.00862505,-0.01114393,0.00000000,0.00000000,0.00000000,0.00000000
34.59000000,0.19625100,6.23000000,0.00637900,407.74919825,0.00635874,410.35023038,0.00048298,0.02015210,514.54279717,-0.00881491,-0.01133718,0.00000000,0.00000000,0.00000000,0.00000000
35.09000000,0.20459800,6.27800000,0.00679111,410.89076510,0.00676816,413.68116994,0.00081883,0.02044101,516.57148158,-0.00892981,-0.01151120,0.00000000,0.00000000,0.00000000,0.00000000
35.59000000,0.21354000,6.30700000,0.00702289,412.78879508,0.00699834,415.68776492,0.00046038,0.02077718,517.68574418,-0.00910401,-0.01167317,0.00000000,0.00000000,0.00000000,0.00000000
36.09000000,0.22327600,6.36000000,0.00732478,416.25760848,0.00729808,419.30660296,0.00059948,0.02118074,519.70912647,-0.00929388,-0.01188686,0.00000000,0.00000000,0.00000000,0.00000000
36.59000000,0.23145700,6.39500000,0.00761178,418.54833432,0.00758295,421.73423123,0.00056974,0.02148312,521.07634520,-0.00947015,-0.01201297,0.00000000,0.00000000,0.00000000,0.00000000
37.09000000,0.24109400,6.43900000,0.00788411,421.42810393,0.00785319,424.75068993,0.00054048,0.02179862,522.72013490,-0.00962469,-0.01217393,0.00000000,0.00000000,0.00000000,0.00000000
37.59000000,0.24910900,6.47200000,0.00827422,423.58793115,0.00824018,427.09279182,0.00077397,0.02215603,523.78171253,-0.00975758,-0.01239845,0.00000000,0.00000000,0.00000000,0.00000000
38.09000000,0.25911000,6.51400000,0.00857600,426.33680215,0.00853944,429.99306656,0.00059851,0.02249659,525.37332002,-0.00992049,-0.01257610,0.00000000,0.00000000,0.00000000,0.00000000
38.59000000,0.26828400,6.53900000,0.00871967,427.97303488,0.00868187,431.70481709,0.00028487,0.02288088,526.78717492,-0.01015613,-0.01272475,0.00000000,0.00000000,0.00000000,0.00000000
39.09000000,0.27802000,6.57900000,0.00913900,430.59100726,0.00909749,434.52617848,0.00083124,0.02321393,528.37690148,-0.01032556,-0.01288838,0.00000000,0.00000000,0.00000000,0.00000000
39.59000000,0.28775600,6.61100000,0.00954367,432.68538517,0.00949841,436.81479026,0.00080184,0.02353390,529.69130746,-0.01047043,-0.01306347,0.00000000,0.00000000,0.00000000,0.00000000
40.09000000,0.29623600,6.65700000,0.00970956,435.69605341,0.00966272,439.92646844,0.00032861,0.02391185,531.57637811,-0.01069774,-0.01321411,0.00000000,0.00000000,0.00000000,0.00000000
40.59000000,0.30626900,6.68000000,0.01002233,437.20138753,0.00997244,441.58316556,0.00061944,0.02425778,532.63692840,-0.01087998,-0.01337779,0.00000000,0.00000000,0.00000000,0.00000000
41.09000000,0.31478200,6.71900000,0.01042333,439.75391060,0.01036938,444.33761219,0.00079388,0.02458763,534.09408543,-0.01101886,-0.01356877,0.00000000,0.00000000,0.00000000,0.00000000
41.59000000,0.32547800,6.74800000,0.01068456,441.65194057,0.01062788,446.37079527,0.00051699,0.02496448,535.37505621,-0.01124491,-0.01371957,0.00000000,0.00000000,0.00000000,0.00000000
42.09000000,0.33451900,6.78500000,0.01100844,444.07356502,0.01094829,448.96212419,0.00064083,0.02532190,536.91636570,-0.01144286,-0.01387904,0.00000000,0.00000000,0.00000000,0.00000000
42.59000000,0.34511700,6.81400000,0.01131378,445.97159500,0.01125026,451.01721852,0.00060393,0.02568078,538.18953468,-0.01161175,-0.01406903,0.00000000,0.00000000,0.00000000,0.00000000
43.09000000,0.35409200,6.84900000,0.01161922,448.26232083,0.01155224,453.47078035,0.00060396,0.02603868,539.66559428,-0.01181849,-0.01422019,0.00000000,0.00000000,0.00000000,0.00000000
43.59000000,0.36362900,6.87700000,0.01203122,450.09490150,0.01195942,455.51009328,0.00081437,0.02632729,540.56473876,-0.01192238,-0.01440491,0.00000000,0.00000000,0.00000000,0.00000000
44.09000000,0.37319900,6.90500000,0.01227778,451.92748217,0.01220302,457.47614736,0.00048719,0.02674038,542.34278900,-0.01213899,-0.01460139,0.00000000,0.00000000,0.00000000,0.00000000
44.59000000,0.38286800,6.94600000,0.01252444,454.61090385,0.01244666,460.30465286,0.00048729,0.02708946,543.27618356,-0.01233673,-0.01475273,0.00000000,0.00000000,0.00000000,0.00000000
45.09000000,0.39349700,6.96700000,0.01299522,455.98533935,0.01291151,461.91097017,0.00092969,0.02743144,544.95011221,-0.01248495,-0.01494649,0.00000000,0.00000000,0.00000000,0.00000000
45.59000000,0.40293400,6.99300000,0.01332633,457.68702140,0.01323832,463.78631121,0.00065362,0.02774372,546.06773646,-0.01258468,-0.01515904,0.00000000,0.00000000,0.00000000,0.00000000
46.09000000,0.41379500,7.02600000,0.01352522,459.84684862,0.01343457,466.06637943,0.00039251,0.02812188,547.56050673,-0.01276028,-0.01536161,0.00000000,0.00000000,0.00000000,0.00000000
46.59000000,0.42309900,7.05300000,0.01393356,461.61397997,0.01383738,468.04590401,0.00080561,0.02848120,548.50242538,-0.01296702,-0.01551418,0.00000000,0.00000000,0.00000000,0.00000000
47.09000000,0.43316600,7.08500000,0.01429767,463.70835788,0.01419642,470.33830541,0.00071809,0.02887743,549.93934110,-0.01316245,-0.01571498,0.00000000,0.00000000,0.00000000,0.00000000
47.59000000,0.44266900,7.11000000,0.01458111,465.34459061,0.01447583,472.12983180,0.00055882,0.02918923,551.05968241,-0.01329159,-0.01589764,0.00000000,0.00000000,0.00000000,0.00000000
48.09000000,0.45300000,7.14100000,0.01493422,467.37351921,0.01482380,474.35337921,0.00069595,0.02954611,552.40893984,-0.01348453,-0.01606158,0.00000000,0.00000000,0.00000000,0.00000000
48.59000000,0.46310000,7.16600000,0.01520289,469.00975195,0.01508848,476.14005509,0.00052936,0.02993974,553.50833971,-0.01370977,-0.01622997,0.00000000,0.00000000,0.00000000,0.00000000
49.09000000,0.47313200,7.19500000,0.01557444,470.90778192,0.01545441,478.24190901,0.00073185,0.03029183,555.12798300,-0.01388231,-0.01640952,0.00000000,0.00000000,0.00000000,0.00000000
49.59000000,0.48366200,7.22000000,0.01599389,472.54401466,0.01586733,480.10183113,0.00082585,0.03061860,555.98831749,-0.01399992,-0.01661868,0.00000000,0.00000000,0.00000000,0.00000000
50.09000000,0.49290100,7.24900000,0.01620000,474.44204464,0.01607018,482.12800576,0.00040569,0.03100332,557.35661037,-0.01421427,-0.01678905,0.00000000,0.00000000,0.00000000,0.00000000
50.59000000,0.50376200,7.26700000,0.01653856,475.62013221,0.01640328,483.48620219,0.00066621,0.03133606,558.42519216,-0.01433456,-0.01700150,0.00000000,0.00000000,0.00000000,0.00000000
51.09000000,0.51323200,7.30100000,0.01699089,477.84540873,0.01684816,485.96442698,0.00088975,0.03173880,559.73747437,-0.01455853,-0.01718027,0.00000000,0.00000000,0.00000000,0.00000000
51.59000000,0.52445800,7.31900000,0.01725967,479.02349630,0.01711241,487.29128217,0.00052850,0.03209247,560.81929332,-0.01476848,-0.01732399,0.00000000,0.00000000,0.00000000,0.00000000
52.09000000,0.53462500,7.35300000,0.01757622,481.24877283,0.01742355,489.70730820,0.00062227,0.03244107,562.17084927,-0.01492190,-0.01751918,0.00000000,0.00000000,0.00000000,0.00000000
52.59000000,0.54551900,7.37600000,0.01795889,482.75410694,0.01779953,491.42383431,0.00075197,0.03282422,562.99883409,-0.01507036,-0.01775386,0.00000000,0.00000000,0.00000000,0.00000000
53.09000000,0.55545300,7.40300000,0.01828256,484.52123830,0.01811744,493.37952476,0.00063581,0.03323947,564.52579203,-0.01535694,-0.01788254,0.00000000,0.00000000,0.00000000,0.00000000
53.59000000,0.56601600,7.41900000,0.01865422,485.56842725,0.01848237,494.62632860,0.00072985,0.03353360,565.30472697,-0.01548609,-0.01804751,0.00000000,0.00000000,0.00000000,0.00000000
54.09000000,0.57621500,7.44700000,0.01900378,487.40100792,0.01882546,496.66346836,0.00068619,0.03392761,566.75344265,-0.01565206,-0.01827554,0.00000000,0.00000000,0.00000000,0.00000000
54.59000000,0.58677800,7.46800000,0.01929078,488.77544342,0.01910707,498.20430188,0.00056322,0.03427726,567.76936565,-0.01585740,-0.01841986,0.00000000,0.00000000,0.00000000,0.00000000
55.09000000,0.59760700,7.49400000,0.01971389,490.47712547,0.01952209,500.14633702,0.00083003,0.03465089,569.00399604,-0.01606503,-0.01858586,0.00000000,0.00000000,0.00000000,0.00000000
55.59000000,0.60780600,7.51400000,0.02005600,491.78611166,0.01985753,501.64937391,0.00067088,0.03503689,569.76948633,-0.01623402,-0.01880287,0.00000000,0.00000000,0.00000000,0.00000000
56.09000000,0.61896500,7.54500000,0.02031000,493.81504025,0.02010650,503.84442372,0.00049795,0.03533578,570.96286563,-0.01635761,-0.01897817,0.00000000,0.00000000,0.00000000,0.00000000
56.59000000,0.62893200,7.56000000,0.02071844,494.79677989,0.02050674,505.04819949,0.00080047,0.03572383,572.00347950,-0.01659289,-0.01913094,0.00000000,0.00000000,0.00000000,0.00000000
57.09000000,0.64009000,7.58500000,0.02106778,496.43301263,0.02084892,506.89175302,0.00068437,0.03611076,573.24885900,-0.01679466,-0.01931610,0.00000000,0.00000000,0.00000000,0.00000000
57.59000000,0.65005700,7.60400000,0.02138067,497.67654951,0.02115531,508.31720593,0.00061277,0.03646707,574.20448607,-0.01693566,-0.01953141,0.00000000,0.00000000,0.00000000,0.00000000
58.09000000,0.66101700,7.62900000,0.02173033,499.31278225,0.02149760,510.16301545,0.00068458,0.03683525,575.57724932,-0.01713128,-0.01970398,0.00000000,0.00000000,0.00000000,0.00000000
58.59000000,0.67121500,7.64800000,0.02208344,500.55631913,0.02184314,511.61032680,0.00069108,0.03721346,576.34201106,-0.01732263,-0.01989083,0.00000000,0.00000000,0.00000000,0.00000000
59.09000000,0.68224200,7.67200000,0.02246233,502.12710256,0.02221377,513.40604891,0.00074127,0.03755401,577.56379088,-0.01743553,-0.02011848,0.00000000,0.00000000,0.00000000,0.00000000
59.59000000,0.69346600,7.68600000,0.02285967,503.04339289,0.02260230,514.54279717,0.00077706,0.03798372,578.56466130,-0.01768205,-0.02030167,0.00000000,0.00000000,0.00000000,0.00000000
60.09000000,0.70426100,7.71400000,0.02316511,504.87597356,0.02290087,516.57148158,0.00059715,0.03835229,579.73591733,-0.01789783,-0.02045446,0.00000000,0.00000000,0.00000000,0.00000000
60.59000000,0.71495600,7.72800000,0.02351456,505.79226389,0.02324235,517.68574418,0.00068295,0.03866556,580.67053906,-0.01797587,-0.02068969,0.00000000,0.00000000,0.00000000,0.00000000
61.09000000,0.72545100,7.75500000,0.02393756,507.55939525,0.02365554,519.70912647,0.00082639,0.03911177,581.82010639,-0.01819630,-0.02091547,0.00000000,0.00000000,0.00000000,0.00000000
61.59000000,0.73667400,7.77300000,0.02425389,508.73748282,0.02396443,521.07634520,0.00061778,0.03947155,582.57775946,-0.01841861,-0.02105293,0.00000000,0.00000000,0.00000000,0.00000000
62.09000000,0.74736900,7.79500000,0.02458511,510.17736763,0.02428776,522.72013490,0.00064665,0.03982137,583.87796831,-0.01856676,-0.02125461,0.00000000,0.00000000,0.00000000,0.00000000
62.59000000,0.75856100,7.80800000,0.02495656,511.02820865,0.02465023,523.78171253,0.00072493,0.04019862,584.57849118,-0.01872075,-0.02147787,0.00000000,0.00000000,0.00000000,0.00000000
63.09000000,0.76938800,7.82900000,0.02531344,512.40264415,0.02499837,525.37332002,0.00069628,0.04056589,585.89047436,-0.01891002,-0.02165587,0.00000000,0.00000000,0.00000000,0.00000000
63.59000000,0.78041300,7.84700000,0.02571444,513.58073172,0.02538939,526.78717492,0.00078205,0.04094558,586.79926617,-0.01908622,-0.02185937,0.00000000,0.00000000,0.00000000,0.00000000
64.09000000,0.79114100,7.86800000,0.02606389,514.95516722,0.02573001,528.37690148,0.00068125,0.04132394,587.91366353,-0.01925097,-0.02207296,0.00000000,0.00000000,0.00000000,0.00000000
64.59000000,0.80263000,7.88500000,0.02639867,516.06780548,0.02605624,529.69130746,0.00065244,0.04166869,588.66589466,-0.01939931,-0.02226938,0.00000000,0.00000000,0.00000000,0.00000000
65.09000000,0.81342300,7.91000000,0.02679589,517.70403822,0.02644317,531.57637811,0.00077386,0.04206816,589.72550927,-0.01961334,-0.02245482,0.00000000,0.00000000,0.00000000,0.00000000
65.59000000,0.82481300,7.92300000,0.02715633,518.55487925,0.02679414,532.63692840,0.00070195,0.04248919,590.66130800,-0.01982881,-0.02266038,0.00000000,0.00000000,0.00000000,0.00000000
66.09000000,0.83583900,7.94200000,0.02750233,519.79841613,0.02713094,534.09408543,0.00067359,0.04280428,591.67234274,-0.01994102,-0.02286326,0.00000000,0.00000000,0.00000000,0.00000000
66.59000000,0.84729500,7.95800000,0.02789589,520.84560508,0.02751389,535.37505621,0.00076590,0.04320087,592.52623518,-0.02014585,-0.02305502,0.00000000,0.00000000,0.00000000,0.00000000
67.09000000,0.85842000,7.97800000,0.02827089,522.15459127,0.02787864,536.91636570,0.00072951,0.04361967,593.80646382,-0.02039485,-0.02322482,0.00000000,0.00000000,0.00000000,0.00000000
67.59000000,0.86981000,7.99400000,0.02864622,523.20178022,0.02824359,538.18953468,0.00072989,0.04396752,594.49509927,-0.02053378,-0.02343374,0.00000000,0.00000000,0.00000000,0.00000000
68.09000000,0.88076900,8.01300000,0.02902167,524.44531710,0.02860851,539.66559428,0.00072984,0.04435590,595.48356491,-0.02073161,-0.02362428,0.00000000,0.00000000,0.00000000,0.00000000
68.59000000,0.89199300,8.02400000,0.02932311,525.16525951,0.02890141,540.56473876,0.00058580,0.04470991,596.31449632,-0.02091247,-0.02379744,0.00000000,0.00000000,0.00000000,0.00000000
69.09000000,0.90305100,8.04700000,0.02975711,526.67059363,0.02932296,542.34278900,0.00084309,0.04506967,597.35596570,-0.02108147,-0.02398820,0.00000000,0.00000000,0.00000000,0.00000000
69.59000000,0.91447400,8.05800000,0.03012122,527.39053603,0.02967649,543.27618356,0.00070705,0.04551019,598.30880140,-0.02132092,-0.02418927,0.00000000,0.00000000,0.00000000,0.00000000
70.09000000,0.92566400,8.08000000,0.03048178,528.83042084,0.03002644,544.95011221,0.00069990,0.04584212,599.26602867,-0.02147647,-0.02436565,0.00000000,0.00000000,0.00000000,0.00000000
70.59000000,0.93695400,8.09400000,0.03080911,529.74671117,0.03034404,546.06773646,0.00063520,0.04621006,599.96975643,-0.02163345,-0.02457661,0.00000000,0.00000000,0.00000000,0.00000000
71.09000000,0.94831100,8.11300000,0.03120633,530.99024805,0.03072931,547.56050673,0.00077055,0.04662123,601.11377269,-0.02185704,-0.02476419,0.00000000,0.00000000,0.00000000,0.00000000
71.59000000,0.95956800,8.12400000,0.03158156,531.71019046,0.03109312,548.50242538,0.00072760,0.04701691,601.83531200,-0.02207465,-0.02494226,0.00000000,0.00000000,0.00000000,0.00000000
72.09000000,0.97105600,8.14200000,0.03199744,532.88827803,0.03149619,549.93934110,0.00080615,0.04740655,603.03683970,-0.02227467,-0.02513188,0.00000000,0.00000000,0.00000000,0.00000000
72.59000000,0.98224800,8.15600000,0.03232478,533.80456836,0.03181332,551.05968241,0.00063427,0.04778757,603.81970737,-0.02245129,-0.02533628,0.00000000,0.00000000,0.00000000,0.00000000
73.09000000,0.99383700,8.17300000,0.03269989,534.91720662,0.03217662,552.40893984,0.00072660,0.04811905,604.71119067,-0.02260997,-0.02550908,0.00000000,0.00000000,0.00000000,0.00000000
73.59000000,1.00542600,8.18600000,0.03311189,535.76804765,0.03257550,553.50833971,0.00079775,0.04855210,605.45759847,-0.02283542,-0.02571669,0.00000000,0.00000000,0.00000000,0.00000000
74.09000000,1.01681600,8.20700000,0.03348367,537.14248315,0.03293530,555.12798300,0.00071959,0.04895295,606.39235690,-0.02302979,-0.02592316,0.00000000,0.00000000,0.00000000,0.00000000
74.59000000,1.02810700,8.21700000,0.03382567,537.79697624,0.03326616,555.98831749,0.00066173,0.04928445,607.21638487,-0.02317688,-0.02610757,0.00000000,0.00000000,0.00000000,0.00000000
75.09000000,1.03966200,8.23400000,0.03423022,538.90961450,0.03365740,557.35661037,0.00078248,0.04968836,608.15423616,-0.02341477,-0.02627359,0.00000000,0.00000000,0.00000000,0.00000000
75.59000000,1.05108400,8.24700000,0.03457967,539.76045553,0.03399523,558.42519216,0.00067564,0.05007921,608.87714781,-0.02357476,-0.02650446,0.00000000,0.00000000,0.00000000,0.00000000
76.09000000,1.06273900,8.26300000,0.03500289,540.80764448,0.03440422,559.73747437,0.00081799,0.05045061,610.00406251,-0.02378868,-0.02666193,0.00000000,0.00000000,0.00000000,0.00000000
76.59000000,1.07422800,8.27600000,0.03537433,541.65848550,0.03476304,560.81929332,0.00071764,0.05083802,610.65670540,-0.02397130,-0.02686672,0.00000000,0.00000000,0.00000000,0.00000000
77.09000000,1.08591500,8.29300000,0.03574200,542.77112376,0.03511808,562.17084927,0.00071008,0.05121346,611.57959517,-0.02415818,-0.02705528,0.00000000,0.00000000,0.00000000,0.00000000
77.59000000,1.09756900,8.30200000,0.03614300,543.36016755,0.03550517,562.99883409,0.00077417,0.05160370,612.30423110,-0.02433611,-0.02726759,0.00000000,0.00000000,0.00000000,0.00000000
78.09000000,1.10978600,8.32100000,0.03658089,544.60370443,0.03592769,564.52579203,0.00084505,0.05203086,613.26009169,-0.02456725,-0.02746361,0.00000000,0.00000000,0.00000000,0.00000000
78.59000000,1.12067800,8.33000000,0.03688967,545.19274822,0.03622553,565.30472697,0.00059567,0.05236509,614.02067819,-0.02471590,-0.02764920,0.00000000,0.00000000,0.00000000,0.00000000
79.09000000,1.13246700,8.34800000,0.03730544,546.37083579,0.03662643,566.75344265,0.00080181,0.05273280,615.01054764,-0.02487624,-0.02785656,0.00000000,0.00000000,0.00000000,0.00000000
79.59000000,1.14405300,8.36000000,0.03767322,547.15622750,0.03698092,567.76936565,0.00070898,0.05316457,615.62407038,-0.02509868,-0.02806589,0.00000000,0.00000000,0.00000000,0.00000000
80.09000000,1.15584300,8.37500000,0.03806711,548.13796714,0.03736044,569.00399604,0.00075903,0.05354234,616.62137679,-0.02525974,-0.02828260,0.00000000,0.00000000,0.00000000,0.00000000
80.59000000,1.16693300,8.38300000,0.03847167,548.66156162,0.03775008,569.76948633,0.00077929,0.05392506,617.27501080,-0.02546618,-0.02845888,0.00000000,0.00000000,0.00000000,0.00000000
81.09000000,1.17875500,8.39800000,0.03878800,549.64330126,0.03805465,570.96286563,0.00060914,0.05430609,618.27555852,-0.02564746,-0.02865862,0.00000000,0.00000000,0.00000000,0.00000000
81.59000000,1.19100400,8.41000000,0.03919633,550.42869298,0.03844766,572.00347950,0.00078602,0.05471234,619.01429779,-0.02585653,-0.02885580,0.00000000,0.00000000,0.00000000,0.00000000
82.09000000,1.20282500,8.42500000,0.03960467,551.41043262,0.03884051,573.24885900,0.00078571,0.05511430,619.89001492,-0.02605209,-0.02906221,0.00000000,0.00000000,0.00000000,0.00000000
82.59000000,1.21418000,8.43600000,0.03997989,552.13037502,0.03920138,574.20448607,0.00072173,0.05548629,620.46929934,-0.02626094,-0.02922535,0.00000000,0.00000000,0.00000000,0.00000000
83.09000000,1.22586800,8.45300000,0.04036967,553.24301329,0.03957610,575.57724932,0.00074945,0.05583968,621.31582529,-0.02639555,-0.02944413,0.00000000,0.00000000,0.00000000,0.00000000
83.59000000,1.23765400,8.46100000,0.04076700,553.76660776,0.03995794,576.34201106,0.00076369,0.05626240,622.13648999,-0.02661841,-0.02964398,0.00000000,0.00000000,0.00000000,0.00000000
84.09000000,1.24914300,8.47600000,0.04112756,554.74834740,0.04030431,577.56379088,0.00069275,0.05665351,622.93800059,-0.02680514,-0.02984837,0.00000000,0.00000000,0.00000000,0.00000000
84.59000000,1.26149100,8.48700000,0.04158000,555.46828981,0.04073879,578.56466130,0.00086895,0.05703478,623.66418761,-0.02700468,-0.03003011,0.00000000,0.00000000,0.00000000,0.00000000
85.09000000,1.27384300,8.50100000,0.04196978,556.38458014,0.04111294,579.73591733,0.00074830,0.05742136,624.67309008,-0.02716301,-0.03025835,0.00000000,0.00000000,0.00000000,0.00000000
85.59000000,1.28576000,8.51200000,0.04230089,557.10452255,0.04143066,580.67053906,0.00063545,0.05783051,625.27829381,-0.02739098,-0.03043953,0.00000000,0.00000000,0.00000000,0.00000000
86.09000000,1.29797800,8.52500000,0.04277178,557.95536357,0.04188234,581.82010639,0.00090335,0.05822454,626.08375970,-0.02758986,-0.03063468,0.00000000,0.00000000,0.00000000,0.00000000
86.59000000,1.30999600,8.53300000,0.04315078,558.47895805,0.04224573,582.57775946,0.00072678,0.05861928,626.75058339,-0.02778280,-0.03083648,0.00000000,0.00000000,0.00000000,0.00000000
87.09000000,1.32188200,8.54900000,0.04352222,559.52614700,0.04260174,583.87796831,0.00071203,0.05895767,627.59190827,-0.02791099,-0.03104668,0.00000000,0.00000000,0.00000000,0.00000000
87.59000000,1.33386800,8.55600000,0.04391944,559.98429217,0.04298233,584.57849118,0.00076117,0.05936939,628.27034405,-0.02812508,-0.03124431,0.00000000,0.00000000,0.00000000,0.00000000
88.09000000,1.34575300,8.57200000,0.04430944,561.03148112,0.04335585,585.89047436,0.00074704,0.05978349,629.09054094,-0.02835377,-0.03142972,0.00000000,0.00000000,0.00000000,0.00000000
88.59000000,1.35793800,8.58200000,0.04471056,561.68597421,0.04373987,586.79926617,0.00076804,0.06017096,629.68470677,-0.02851529,-0.03165567,0.00000000,0.00000000,0.00000000,0.00000000
89.09000000,1.36982300,8.59500000,0.04511144,562.53681524,0.04412353,587.91366353,0.00076732,0.06054975,630.62352628,-0.02870693,-0.03184283,0.00000000,0.00000000,0.00000000,0.00000000
89.59000000,1.38220500,8.60300000,0.04547556,563.06040971,0.04447186,588.66589466,0.00069667,0.06094035,631.22054094,-0.02891478,-0.03202557,0.00000000,0.00000000,0.00000000,0.00000000
90.09000000,1.39415700,8.61500000,0.04589856,563.84580143,0.04487638,589.72550927,0.00080904,0.06139126,632.13620950,-0.02914581,-0.03224545,0.00000000,0.00000000,0.00000000,0.00000000
90.59000000,1.40640800,8.62500000,0.04634367,564.50029452,0.04530186,590.66130800,0.00085097,0.06176758,632.79510202,-0.02933710,-0.03243048,0.00000000,0.00000000,0.00000000,0.00000000
91.09000000,1.41842600,8.63700000,0.04667844,565.28568624,0.04562176,591.67234274,0.00063980,0.06213227,633.65721796,-0.02949381,-0.03263846,0.00000000,0.00000000,0.00000000,0.00000000
91.59000000,1.43087500,8.64600000,0.04709789,565.87473002,0.04602242,592.52623518,0.00080132,0.06251229,634.17916967,-0.02965084,-0.03286145,0.00000000,0.00000000,0.00000000,0.00000000
92.09000000,1.44285900,8.66100000,0.04754289,566.85646966,0.04644732,593.80646382,0.00084979,0.06292858,635.00501334,-0.02987131,-0.03305728,0.00000000,0.00000000,0.00000000,0.00000000
92.59000000,1.45520800,8.66800000,0.04791078,567.31461483,0.04679845,594.49509927,0.00070226,0.06333543,635.61496189,-0.03006508,-0.03327035,0.00000000,0.00000000,0.00000000,0.00000000
93.09000000,1.46679500,8.67900000,0.04832278,568.03455724,0.04719153,595.48356491,0.00078617,0.06373427,636.43073726,-0.03027950,-0.03345477,0.00000000,0.00000000,0.00000000,0.00000000
93.59000000,1.47934300,8.68800000,0.04869811,568.62360102,0.04754950,596.31449632,0.00071594,0.06410959,637.09161433,-0.03042540,-0.03368419,0.00000000,0.00000000,0.00000000,0.00000000
94.09000000,1.49126200,8.70000000,0.04908067,569.40899274,0.04791423,597.35596570,0.00072945,0.06451473,637.91246133,-0.03064928,-0.03386546,0.00000000,0.00000000,0.00000000,0.00000000
94.59000000,1.50367800,8.71000000,0.04954767,570.06348583,0.04835928,598.30880140,0.00089011,0.06494152,638.53693406,-0.03087963,-0.03406189,0.00000000,0.00000000,0.00000000,0.00000000
95.09000000,1.51569600,8.72100000,0.04990089,570.78342823,0.04869577,599.26602867,0.00067298,0.06530227,639.26008283,-0.03103647,-0.03426581,0.00000000,0.00000000,0.00000000,0.00000000
95.59000000,1.52834400,8.72800000,0.05029078,571.24157340,0.04906706,599.96975643,0.00074258,0.06568434,639.85672088,-0.03120530,-0.03447904,0.00000000,0.00000000,0.00000000,0.00000000
96.09000000,1.54032800,8.74100000,0.05072844,572.09241443,0.04948368,601.11377269,0.00083325,0.06608212,640.67485568,-0.03142016,-0.03466196,0.00000000,0.00000000,0.00000000,0.00000000
96.59000000,1.55337400,8.74800000,0.05114789,572.55055959,0.04988279,601.83531200,0.00079823,0.06651493,641.30495509,-0.03164223,-0.03487270,0.00000000,0.00000000,0.00000000,0.00000000
97.09000000,1.56545500,8.76200000,0.05156356,573.46684992,0.05027816,603.03683970,0.00079073,0.06689566,642.04275760,-0.03182016,-0.03507550,0.00000000,0.00000000,0.00000000,0.00000000
97.59000000,1.57777300,8.77000000,0.05196822,573.99044440,0.05066291,603.81970737,0.00076950,0.06728712,642.64708935,-0.03202011,-0.03526701,0.00000000,0.00000000,0.00000000,0.00000000
98.09000000,1.59009000,8.78000000,0.05232144,574.64493750,0.05099862,604.71119067,0.00067143,0.06766754,643.38559799,-0.03220826,-0.03545929,0.00000000,0.00000000,0.00000000,0.00000000
98.59000000,1.60283700,8.78700000,0.05278100,575.10308266,0.05143523,605.45759847,0.00087322,0.06812019,644.03025381,-0.03241393,-0.03570625,0.00000000,0.00000000,0.00000000,0.00000000
99.09000000,1.61515300,8.79700000,0.05320778,575.75757576,0.05184053,606.39235690,0.00081060,0.06848634,644.83099976,-0.03262620,-0.03586014,0.00000000,0.00000000,0.00000000,0.00000000
99.59000000,1.62746900,8.80600000,0.05356111,576.34661954,0.05217596,607.21638487,0.00067085,0.06887036,645.43218241,-0.03278731,-0.03608305,0.00000000,0.00000000,0.00000000,0.00000000
100.09000000,1.63981800,8.81600000,0.05399144,577.00111264,0.05258433,608.15423616,0.00081675,0.06926036,646.17876248,-0.03294902,-0.03631134,0.00000000,0.00000000,0.00000000,0.00000000
100.59000000,1.65223300,8.82300000,0.05440711,577.45925780,0.05297863,608.87714781,0.00078859,0.06968157,646.80486989,-0.03320746,-0.03647411,0.00000000,0.00000000,0.00000000,0.00000000
101.09000000,1.66441600,8.83600000,0.05480444,578.31009883,0.05335539,610.00406251,0.00075352,0.07010940,647.43568858,-0.03344470,-0.03666470,0.00000000,0.00000000,0.00000000,0.00000000
101.59000000,1.67689800,8.84200000,0.05521644,578.70279469,0.05374591,610.65670540,0.00078103,0.07049595,648.11076641,-0.03361161,-0.03688434,0.00000000,0.00000000,0.00000000,0.00000000
102.09000000,1.68917900,8.85200000,0.05561733,579.35728778,0.05412575,611.57959517,0.00075968,0.07087535,648.78162125,-0.03379347,-0.03708188,0.00000000,0.00000000,0.00000000,0.00000000
102.59000000,1.70192600,8.85900000,0.05603300,579.81543295,0.05451943,612.30423110,0.00078738,0.07129892,649.48167271,-0.03402794,-0.03727099,0.00000000,0.00000000,0.00000000,0.00000000
103.09000000,1.71424300,8.86900000,0.05648900,580.46992604,0.05495115,613.26009169,0.00086342,0.07170579,650.10055882,-0.03420294,-0.03750285,0.00000000,0.00000000,0.00000000,0.00000000
103.59000000,1.72689000,8.87700000,0.05684600,580.99352052,0.05528900,614.02067819,0.00067571,0.07209161,650.77688140,-0.03434167,-0.03774993,0.00000000,0.00000000,0.00000000,0.00000000
104.09000000,1.73953700,8.88800000,0.05723967,581.71346292,0.05566142,615.01054764,0.00074485,0.07249465,651.39408548,-0.03457304,-0.03792161,0.00000000,0.00000000,0.00000000,0.00000000
104.59000000,1.75208400,8.89300000,0.05769933,582.04070947,0.05609611,615.62407038,0.00086937,0.07287633,652.13937947,-0.03473698,-0.03813935,0.00000000,0.00000000,0.00000000,0.00000000
105.09000000,1.76459900,8.90400000,0.05810400,582.76065188,0.05647863,616.62137679,0.00076504,0.07331641,652.78166547,-0.03494640,-0.03837000,0.00000000,0.00000000,0.00000000,0.00000000
105.59000000,1.77724600,8.91000000,0.05851233,583.15334773,0.05686446,617.27501080,0.00077167,0.07370202,653.38869927,-0.03514750,-0.03855452,0.00000000,0.00000000,0.00000000,0.00000000
106.09000000,1.78979400,8.92100000,0.05892078,583.87329014,0.05725026,618.27555852,0.00077158,0.07409077,653.99816015,-0.03534962,-0.03874115,0.00000000,0.00000000,0.00000000,0.00000000
106.59000000,1.80230900,8.92800000,0.05935478,584.33143530,0.05766002,619.01429779,0.00081953,0.07449932,654.69195564,-0.03549554,-0.03900378,0.00000000,0.00000000,0.00000000,0.00000000
107.09000000,1.81478900,8.93700000,0.05978511,584.92047909,0.05806616,619.89001492,0.00081228,0.07491567,655.17839700,-0.03572524,-0.03919043,0.00000000,0.00000000,0.00000000,0.00000000
