Repository: noberito/ethz

**MODELLING AND CALIBRATING A POLYN YIELD SURFACE FUNCTION**

---

In the context of my research assistant internship at ETH Zurich, I have to implement and find an operationnal strategy to calibrate a yield surface function based on the polyN model which is a homogenous polynomial of degree N.

To make the calibration operationnal please copy paste a folder "{material}_results" containing the csv files for a given material in the lab_data directory and then change the parameters you want in the polyN_optimization/param.txt. Then run polyN_optimization/optimize_polyN.py. The coefficients of the polyN function will be accessible in the polyN_coeff.npy file.

File: polyN_optimization/DP600_results/DATA/UT_00_3.csv (part 2 of 3)
Time[s],Displacement[mm],Force[kN],EngStrain_longi,EngStress[MPa],TrueStrain,TrueStress[MPa],TrueStrainRate[1/s],PlasticStrain_longi,PlasticStress[MPa],PlasticStrain_thick,PlasticStrain_width,R-Value,Thickness[mm],Width[mm], Young's Modulus [MPa]
107.64000000,1.82815900,8.80400000,0.06062500,575.23685070,0.05885836,610.11058478,0.00078418,0.07454464,643.61878889,-0.03836814,-0.03617650,0.00000000,0.00000000,0.00000000,0.00000000
108.14000000,1.84070500,8.81500000,0.06104456,575.95557008,0.05925385,611.11452187,0.00079099,0.07494990,644.23476075,-0.03857604,-0.03637386,0.00000000,0.00000000,0.00000000,0.00000000
108.64000000,1.85278700,8.82100000,0.06145989,576.34759882,0.05964521,611.76985821,0.00078272,0.07533830,644.84022288,-0.03877198,-0.03656631,0.00000000,0.00000000,0.00000000,0.00000000
109.14000000,1.86523700,8.83000000,0.06185711,576.93564195,0.06001937,612.62321405,0.00074831,0.07574062,645.31325234,-0.03898625,-0.03675438,0.00000000,0.00000000,0.00000000,0.00000000
109.64000000,1.87775100,8.83600000,0.06233156,577.32767070,0.06046607,613.31340248,0.00089341,0.07616879,646.01613332,-0.03922491,-0.03694388,0.00000000,0.00000000,0.00000000,0.00000000
110.14000000,1.89046400,8.84500000,0.06273267,577.91571382,0.06084358,614.16990766,0.00075501,0.07654627,646.61564883,-0.03940462,-0.03714164,0.00000000,0.00000000,0.00000000,0.00000000
110.64000000,1.90304100,8.85300000,0.06310400,578.43841882,0.06119293,614.94019680,0.00069871,0.07693990,647.36801615,-0.03962006,-0.03731984,0.00000000,0.00000000,0.00000000,0.00000000
111.14000000,1.91552500,8.86100000,0.06356000,578.96112382,0.06162177,615.75989285,0.00085768,0.07737581,647.86423915,-0.03985764,-0.03751817,0.00000000,0.00000000,0.00000000,0.00000000
111.64000000,1.92837000,8.86600000,0.06397556,579.28781444,0.06201242,616.34807420,0.00078129,0.07779979,648.56620048,-0.04010455,-0.03769523,0.00000000,0.00000000,0.00000000,0.00000000
112.14000000,1.94055200,8.87600000,0.06440611,579.94119569,0.06241700,617.29295278,0.00080917,0.07820740,649.11580754,-0.04030841,-0.03789899,0.00000000,0.00000000,0.00000000,0.00000000
112.64000000,1.95329800,8.88200000,0.06479578,580.33322444,0.06278302,617.93636708,0.00073204,0.07860111,649.79893248,-0.04050867,-0.03809244,0.00000000,0.00000000,0.00000000,0.00000000
113.14000000,1.96571800,8.89100000,0.06522633,580.92126756,0.06318730,618.81263180,0.00080855,0.07899819,650.34240255,-0.04071034,-0.03828786,0.00000000,0.00000000,0.00000000,0.00000000
113.64000000,1.97753700,8.89700000,0.06561644,581.31329631,0.06355345,619.45700792,0.00073231,0.07942568,650.97723628,-0.04097047,-0.03845521,0.00000000,0.00000000,0.00000000,0.00000000
114.14000000,1.99110600,8.90500000,0.06607211,581.83600131,0.06398097,620.27913423,0.00085503,0.07983239,651.59891464,-0.04117047,-0.03866192,0.00000000,0.00000000,0.00000000,0.00000000
114.64000000,2.00355400,8.90900000,0.06645867,582.09735381,0.06434350,620.78276781,0.00072506,0.08021844,652.20748229,-0.04135091,-0.03886753,0.00000000,0.00000000,0.00000000,0.00000000
115.14000000,2.01613600,8.91800000,0.06689300,582.68539693,0.06475069,621.66297119,0.00081437,0.08065290,652.70558661,-0.04161182,-0.03904108,0.00000000,0.00000000,0.00000000,0.00000000
115.64000000,2.02878300,8.92400000,0.06733011,583.07742568,0.06516031,622.33609354,0.00081924,0.08105519,653.39682139,-0.04182855,-0.03922664,0.00000000,0.00000000,0.00000000,0.00000000
116.14000000,2.04146200,8.93300000,0.06776067,583.66546880,0.06556362,623.21503008,0.00080663,0.08143794,653.93304010,-0.04201184,-0.03942611,0.00000000,0.00000000,0.00000000,0.00000000
116.64000000,2.05434300,8.93800000,0.06819856,583.99215943,0.06597364,623.81958115,0.00082003,0.08185094,654.56078317,-0.04222881,-0.03962213,0.00000000,0.00000000,0.00000000,0.00000000
117.14000000,2.06682300,8.94700000,0.06859544,584.58020255,0.06634512,624.67974136,0.00074296,0.08225321,655.11050885,-0.04242970,-0.03982351,0.00000000,0.00000000,0.00000000,0.00000000
117.64000000,2.07956600,8.95200000,0.06901489,584.90689317,0.06673756,625.27417741,0.00078488,0.08267874,655.81869501,-0.04265044,-0.04002829,0.00000000,0.00000000,0.00000000,0.00000000
118.14000000,2.09244600,8.95900000,0.06947467,585.36426005,0.06716756,626.03224689,0.00086000,0.08309493,656.30689067,-0.04285861,-0.04023633,0.00000000,0.00000000,0.00000000,0.00000000
118.64000000,2.10506000,8.96600000,0.06986811,585.82162692,0.06753538,626.75187744,0.00073564,0.08348617,656.99335474,-0.04306185,-0.04042432,0.00000000,0.00000000,0.00000000,0.00000000
119.14000000,2.11787100,8.97300000,0.07029500,586.27899379,0.06793431,627.49147566,0.00079786,0.08388906,657.40194146,-0.04325778,-0.04063128,0.00000000,0.00000000,0.00000000,0.00000000
119.64000000,2.13101300,8.97800000,0.07073256,586.60568442,0.06834305,628.09780358,0.00081747,0.08430382,658.10471721,-0.04347813,-0.04082569,0.00000000,0.00000000,0.00000000,0.00000000
120.14000000,2.14323000,8.98600000,0.07115922,587.12838942,0.06874145,628.90798895,0.00079680,0.08473942,658.60703962,-0.04371215,-0.04102727,0.00000000,0.00000000,0.00000000,0.00000000
120.64000000,2.15627100,8.99000000,0.07160456,587.38974191,0.06915711,629.44952332,0.00083133,0.08513753,659.22808291,-0.04391449,-0.04122304,0.00000000,0.00000000,0.00000000,0.00000000
121.14000000,2.16895200,8.99900000,0.07201644,587.97778504,0.06954140,630.32185453,0.00076859,0.08552184,659.76875746,-0.04410091,-0.04142093,0.00000000,0.00000000,0.00000000,0.00000000
121.64000000,2.18199800,9.00400000,0.07243978,588.30447566,0.06993622,630.92112114,0.00078963,0.08595317,660.41255755,-0.04432727,-0.04162591,0.00000000,0.00000000,0.00000000,0.00000000
122.14000000,2.19484300,9.01100000,0.07290667,588.76184254,0.07037148,631.68650593,0.00087051,0.08635475,660.82201843,-0.04453741,-0.04181734,0.00000000,0.00000000,0.00000000,0.00000000
122.64000000,2.20791800,9.01700000,0.07332222,589.15387128,0.07075872,632.35194236,0.00077449,0.08678187,661.46378226,-0.04477907,-0.04200280,0.00000000,0.00000000,0.00000000,0.00000000
123.14000000,2.22049900,9.02400000,0.07377111,589.61123816,0.07117686,633.10751432,0.00083627,0.08716928,662.00785806,-0.04496403,-0.04220525,0.00000000,0.00000000,0.00000000,0.00000000
123.64000000,2.23360900,9.02800000,0.07417189,589.87259066,0.07155003,633.62455491,0.00074635,0.08760337,662.58328579,-0.04518348,-0.04241989,0.00000000,0.00000000,0.00000000,0.00000000
124.14000000,2.24622100,9.03400000,0.07459833,590.26461941,0.07194695,634.29737624,0.00079384,0.08800693,663.13878489,-0.04540495,-0.04260198,0.00000000,0.00000000,0.00000000,0.00000000
124.64000000,2.25929600,9.04000000,0.07505100,590.65664815,0.07236810,634.98602025,0.00084231,0.08842726,663.77762823,-0.04562842,-0.04279885,0.00000000,0.00000000,0.00000000,0.00000000
125.14000000,2.27184400,9.04800000,0.07548489,591.17935315,0.07277162,635.80446094,0.00080703,0.08883073,664.26192514,-0.04584416,-0.04298657,0.00000000,0.00000000,0.00000000,0.00000000
125.64000000,2.28521800,9.05200000,0.07586011,591.44070565,0.07312045,636.30746330,0.00069765,0.08925727,664.90568597,-0.04606750,-0.04318978,0.00000000,0.00000000,0.00000000,0.00000000
126.14000000,2.29783200,9.05900000,0.07633811,591.89807253,0.07356464,637.08245335,0.00088839,0.08968416,665.33433112,-0.04631649,-0.04336767,0.00000000,0.00000000,0.00000000,0.00000000
126.64000000,2.31070900,9.06400000,0.07679433,592.22476315,0.07398842,637.70426902,0.00084755,0.09006630,666.02115089,-0.04648693,-0.04357937,0.00000000,0.00000000,0.00000000,0.00000000
127.14000000,2.32355400,9.06900000,0.07719522,592.55145377,0.07436065,638.29359493,0.00074446,0.09048315,666.44368559,-0.04670803,-0.04377512,0.00000000,0.00000000,0.00000000,0.00000000
127.64000000,2.33673000,9.07500000,0.07762933,592.94348252,0.07476357,638.97328977,0.00080584,0.09091543,667.09282198,-0.04696740,-0.04394803,0.00000000,0.00000000,0.00000000,0.00000000
128.14000000,2.34983700,9.08100000,0.07805933,593.33551127,0.07516251,639.65088572,0.00079789,0.09131777,667.57825838,-0.04715658,-0.04416119,0.00000000,0.00000000,0.00000000,0.00000000
128.63000000,2.36275100,9.08600000,0.07851933,593.66220189,0.07558911,640.27616221,0.00087062,0.09176030,668.16298813,-0.04741453,-0.04434578,0.00000000,0.00000000,0.00000000,0.00000000
129.14000000,2.37602700,9.09300000,0.07894989,594.11956877,0.07598824,641.02524271,0.00078261,0.09212609,668.55242288,-0.04762833,-0.04449776,0.00000000,0.00000000,0.00000000,0.00000000
129.64000000,2.38946700,9.09700000,0.07935800,594.38092127,0.07636642,641.54980242,0.00075635,0.09254471,669.12176923,-0.04784646,-0.04469825,0.00000000,0.00000000,0.00000000,0.00000000
130.14000000,2.40264200,9.10400000,0.07980667,594.83828814,0.07678201,642.31034912,0.00083119,0.09300640,669.72042100,-0.04810581,-0.04490059,0.00000000,0.00000000,0.00000000,0.00000000
130.63000000,2.41561800,9.10900000,0.08026267,595.16497877,0.07720422,642.93450707,0.00086165,0.09340067,670.34633845,-0.04829191,-0.04510876,0.00000000,0.00000000,0.00000000,0.00000000
131.13000000,2.42866600,9.11500000,0.08070056,595.55700751,0.07760949,643.61878889,0.00081054,0.09381611,670.77022661,-0.04850584,-0.04531027,0.00000000,0.00000000,0.00000000,0.00000000
131.63000000,2.44164200,9.12000000,0.08114178,595.88369814,0.07801768,644.23476075,0.00081638,0.09421069,671.32481749,-0.04870569,-0.04550500,0.00000000,0.00000000,0.00000000,0.00000000
132.14000000,2.45458800,9.12500000,0.08156489,596.21038876,0.07840896,644.84022288,0.00076721,0.09463539,671.82775746,-0.04894695,-0.04568844,0.00000000,0.00000000,0.00000000,0.00000000
132.64000000,2.46806000,9.12800000,0.08200256,596.40640314,0.07881354,645.31325234,0.00080916,0.09511286,672.43892538,-0.04923843,-0.04587443,0.00000000,0.00000000,0.00000000,0.00000000
133.13000000,2.48113500,9.13400000,0.08246956,596.79843189,0.07924506,646.01613332,0.00088064,0.09549778,672.84333529,-0.04940255,-0.04609523,0.00000000,0.00000000,0.00000000,0.00000000
133.63000000,2.49457400,9.13900000,0.08288133,597.12512251,0.07962539,646.61564883,0.00076067,0.09590132,673.40529079,-0.04960609,-0.04629523,0.00000000,0.00000000,0.00000000,0.00000000
134.14000000,2.50768500,9.14600000,0.08331156,597.58248938,0.08002260,647.36801615,0.00077885,0.09631857,673.90445691,-0.04982856,-0.04649000,0.00000000,0.00000000,0.00000000,0.00000000
134.63000000,2.52086100,9.14900000,0.08378644,597.77850376,0.08046088,647.86423915,0.00089443,0.09671546,674.46258357,-0.05003970,-0.04667576,0.00000000,0.00000000,0.00000000,0.00000000
135.14000000,2.53393900,9.15500000,0.08424967,598.17053251,0.08088820,648.56620048,0.00083788,0.09714903,674.90096021,-0.05025841,-0.04689062,0.00000000,0.00000000,0.00000000,0.00000000
135.63000000,2.54731100,9.15900000,0.08469456,598.43188500,0.08129843,649.11580754,0.00083722,0.09758534,675.48644050,-0.05049738,-0.04708796,0.00000000,0.00000000,0.00000000,0.00000000
136.14000000,2.56045400,9.16500000,0.08512522,598.82391375,0.08169539,649.79893248,0.00077835,0.09796554,675.96172710,-0.05067936,-0.04728618,0.00000000,0.00000000,0.00000000,0.00000000
136.64000000,2.57403100,9.16900000,0.08555900,599.08526625,0.08209506,650.34240255,0.00079934,0.09843465,676.49761133,-0.05093780,-0.04749684,0.00000000,0.00000000,0.00000000,0.00000000
137.13000000,2.58710800,9.17400000,0.08602644,599.41195688,0.08252557,650.97723628,0.00087859,0.09879107,677.02991439,-0.05110090,-0.04769017,0.00000000,0.00000000,0.00000000,0.00000000
137.64000000,2.60025100,9.17900000,0.08647144,599.73864750,0.08293524,651.59891464,0.00080327,0.09924689,677.55745181,-0.05137128,-0.04787561,0.00000000,0.00000000,0.00000000,0.00000000
138.13000000,2.61365700,9.18400000,0.08689411,600.06533812,0.08332419,652.20748229,0.00079378,0.09967276,677.99230866,-0.05155261,-0.04812015,0.00000000,0.00000000,0.00000000,0.00000000
138.64000000,2.62716400,9.18700000,0.08736900,600.26135250,0.08376102,652.70558661,0.00085652,0.10005860,678.54553649,-0.05174679,-0.04831182,0.00000000,0.00000000,0.00000000,0.00000000
139.13000000,2.64053800,9.19300000,0.08781011,600.65338125,0.08416660,653.39682139,0.00082773,0.10051703,679.07582587,-0.05202771,-0.04848931,0.00000000,0.00000000,0.00000000,0.00000000
139.63000000,2.65391300,9.19700000,0.08822933,600.91473375,0.08455191,653.93304010,0.00077062,0.10094864,679.66093411,-0.05223693,-0.04871172,0.00000000,0.00000000,0.00000000,0.00000000
140.14000000,2.66702400,9.20200000,0.08868211,601.24142437,0.08496789,654.56078317,0.00081565,0.10134735,680.07840575,-0.05239249,-0.04895485,0.00000000,0.00000000,0.00000000,0.00000000
140.63000000,2.68069400,9.20600000,0.08912300,601.50277687,0.08537279,655.11050885,0.00082631,0.10176908,680.58463182,-0.05266088,-0.04910820,0.00000000,0.00000000,0.00000000,0.00000000
141.14000000,2.69406900,9.21200000,0.08959022,601.89480562,0.08580168,655.81869501,0.00084098,0.10218070,681.01142531,-0.05288479,-0.04929592,0.00000000,0.00000000,0.00000000,0.00000000
141.63000000,2.70774200,9.21500000,0.09004633,602.09081999,0.08622020,656.30689067,0.00085412,0.10260536,681.52023557,-0.05306828,-0.04953708,0.00000000,0.00000000,0.00000000,0.00000000
142.14000000,2.72078500,9.22100000,0.09047644,602.48284874,0.08661471,656.99335474,0.00077353,0.10303636,681.96079164,-0.05331396,-0.04972240,0.00000000,0.00000000,0.00000000,0.00000000
142.63000000,2.73475600,9.22300000,0.09091800,602.61352499,0.08701954,657.40194146,0.00082620,0.10347991,682.55606834,-0.05359131,-0.04988860,0.00000000,0.00000000,0.00000000,0.00000000
143.13000000,2.74806300,9.22900000,0.09137422,603.00555374,0.08743766,658.10471721,0.00083623,0.10386495,682.96571608,-0.05372111,-0.05014384,0.00000000,0.00000000,0.00000000,0.00000000
143.63000000,2.76153900,9.23200000,0.09185233,603.20156811,0.08787564,658.60703962,0.00087597,0.10430833,683.56156619,-0.05396875,-0.05033959,0.00000000,0.00000000,0.00000000,0.00000000
144.14000000,2.77471700,9.23700000,0.09229033,603.52825874,0.08827672,659.22808291,0.00078642,0.10473192,683.99817808,-0.05420932,-0.05052261,0.00000000,0.00000000,0.00000000,0.00000000
144.63000000,2.78855300,9.24100000,0.09271300,603.78961124,0.08866359,659.76875746,0.00078955,0.10515573,684.43518682,-0.05442608,-0.05072965,0.00000000,0.00000000,0.00000000,0.00000000
145.14000000,2.80166300,9.24600000,0.09318778,604.11630186,0.08909799,660.41255755,0.00085176,0.10558547,684.94960727,-0.05463667,-0.05094880,0.00000000,0.00000000,0.00000000,0.00000000
145.63000000,2.81483800,9.24800000,0.09362900,604.24697811,0.08950152,660.82201843,0.00082353,0.10601501,685.46421660,-0.05488951,-0.05112550,0.00000000,0.00000000,0.00000000,0.00000000
146.13000000,2.82847600,9.25300000,0.09409956,604.57366874,0.08993170,661.46378226,0.00086035,0.10644174,685.90405157,-0.05512477,-0.05131698,0.00000000,0.00000000,0.00000000,0.00000000
146.63000000,2.84201800,9.25700000,0.09452633,604.83502123,0.09032170,662.00785806,0.00077999,0.10685782,686.40998897,-0.05532472,-0.05153310,0.00000000,0.00000000,0.00000000,0.00000000
147.13000000,2.85509400,9.26100000,0.09500456,605.09637373,0.09075852,662.58328579,0.00087365,0.10728706,686.85208535,-0.05558326,-0.05170381,0.00000000,0.00000000,0.00000000,0.00000000
147.63000000,2.86886400,9.26500000,0.09544944,605.35772623,0.09116473,663.13878489,0.00081241,0.10773569,687.38105383,-0.05579825,-0.05193744,0.00000000,0.00000000,0.00000000,0.00000000
148.13000000,2.88260400,9.27000000,0.09591333,605.68441686,0.09158811,663.77762823,0.00084676,0.10816113,687.89435743,-0.05601107,-0.05215006,0.00000000,0.00000000,0.00000000,0.00000000
148.63000000,2.89640800,9.27300000,0.09635811,605.88043123,0.09199388,664.26192514,0.00081154,0.10855995,688.38958717,-0.05621513,-0.05234482,0.00000000,0.00000000,0.00000000,0.00000000
149.13000000,2.91001800,9.27800000,0.09682922,606.20712186,0.09242349,664.90568597,0.00085923,0.10901171,688.84835577,-0.05647380,-0.05253791,0.00000000,0.00000000,0.00000000,0.00000000
149.63000000,2.92375400,9.28000000,0.09729978,606.33779811,0.09285241,665.33433112,0.00085784,0.10944328,689.29343551,-0.05668209,-0.05276119,0.00000000,0.00000000,0.00000000,0.00000000
150.13000000,2.93752400,9.28600000,0.09772278,606.72982685,0.09323783,666.02115089,0.00077083,0.10988484,689.74569123,-0.05693060,-0.05295425,0.00000000,0.00000000,0.00000000,0.00000000
150.63000000,2.95096400,9.28800000,0.09818267,606.86050310,0.09365669,666.44368559,0.00083772,0.11031568,690.26422491,-0.05719799,-0.05311770,0.00000000,0.00000000,0.00000000,0.00000000
151.13000000,2.96443900,9.29300000,0.09866089,607.18719373,0.09409206,667.09282198,0.00087074,0.11074979,690.78534571,-0.05739906,-0.05335074,0.00000000,0.00000000,0.00000000,0.00000000
151.63000000,2.97807900,9.29600000,0.09910556,607.38320810,0.09449672,667.57825838,0.00080931,0.11121339,691.25373897,-0.05768159,-0.05353181,0.00000000,0.00000000,0.00000000,0.00000000
152.13000000,2.99125500,9.30000000,0.09959511,607.64456060,0.09494203,668.16298813,0.00089063,0.11161162,691.67705169,-0.05785992,-0.05375170,0.00000000,0.00000000,0.00000000,0.00000000
152.63000000,3.00529000,9.30200000,0.09999944,607.77523685,0.09530967,668.55242288,0.00073529,0.11204270,692.04983766,-0.05809035,-0.05395235,0.00000000,0.00000000,0.00000000,0.00000000
153.13000000,3.01912800,9.30600000,0.10046300,608.03658935,0.09573100,669.12176923,0.00084265,0.11248877,692.58043724,-0.05829968,-0.05418909,0.00000000,0.00000000,0.00000000,0.00000000
153.63000000,3.03286600,9.31000000,0.10097433,608.29794185,0.09619555,669.72042100,0.00092909,0.11289009,692.93298778,-0.05852078,-0.05436931,0.00000000,0.00000000,0.00000000,0.00000000
154.13000000,3.04653900,9.31500000,0.10141178,608.62463247,0.09659279,670.34633845,0.00079449,0.11332287,693.45492388,-0.05875159,-0.05457127,0.00000000,0.00000000,0.00000000,0.00000000
154.63000000,3.06031200,9.31700000,0.10187167,608.75530872,0.09701025,670.77022661,0.00083492,0.11380201,693.93576496,-0.05902432,-0.05477769,0.00000000,0.00000000,0.00000000,0.00000000
155.13000000,3.07431500,9.32100000,0.10230944,609.01666122,0.09740747,671.32481749,0.00079445,0.11420854,694.36632809,-0.05919694,-0.05501160,0.00000000,0.00000000,0.00000000,0.00000000
155.63000000,3.08805200,9.32400000,0.10278033,609.21267560,0.09783457,671.82775746,0.00085419,0.11464759,694.81979058,-0.05948128,-0.05516631,0.00000000,0.00000000,0.00000000,0.00000000
156.13000000,3.10169200,9.32800000,0.10331022,609.47402810,0.09831495,672.43892538,0.00096077,0.11506366,695.33128478,-0.05965112,-0.05541254,0.00000000,0.00000000,0.00000000,0.00000000
156.63000000,3.11559800,9.33000000,0.10373711,609.60470434,0.09870180,672.84333529,0.00077368,0.11547691,695.69347047,-0.05986725,-0.05560966,0.00000000,0.00000000,0.00000000,0.00000000
157.13000000,3.12920500,9.33400000,0.10418556,609.86605684,0.09910801,673.40529079,0.00081243,0.11595102,696.24605756,-0.06014483,-0.05580619,0.00000000,0.00000000,0.00000000,0.00000000
157.64000000,3.14313900,9.33700000,0.10464900,610.06207122,0.09952764,673.90445691,0.00082280,0.11635058,696.67301056,-0.06032258,-0.05602800,0.00000000,0.00000000,0.00000000,0.00000000
158.13000000,3.15681100,9.34100000,0.10509044,610.32342372,0.09992718,674.46258357,0.00081540,0.11677277,697.11601843,-0.06053188,-0.05624089,0.00000000,0.00000000,0.00000000,0.00000000
158.63000000,3.17061400,9.34300000,0.10557200,610.45409997,0.10036285,674.90096021,0.00087133,0.11725338,697.60016918,-0.06082832,-0.05642505,0.00000000,0.00000000,0.00000000,0.00000000
159.13000000,3.18432000,9.34700000,0.10605756,610.71545247,0.10080194,675.48644050,0.00087819,0.11768783,698.05230077,-0.06106241,-0.05662542,0.00000000,0.00000000,0.00000000,0.00000000
159.63000000,3.19828900,9.35000000,0.10648067,610.91146684,0.10118441,675.96172710,0.00076493,0.11812220,698.50462986,-0.06126929,-0.05685291,0.00000000,0.00000000,0.00000000,0.00000000
160.13000000,3.21212800,9.35300000,0.10700267,611.10748122,0.10165606,676.49761133,0.00094331,0.11855343,698.95502523,-0.06149441,-0.05705902,0.00000000,0.00000000,0.00000000,0.00000000
160.63000000,3.22573400,9.35700000,0.10740011,611.36883371,0.10201503,677.02991439,0.00071793,0.11899398,699.41221869,-0.06173694,-0.05725703,0.00000000,0.00000000,0.00000000,0.00000000
161.13000000,3.24013400,9.36000000,0.10790778,611.56484809,0.10247335,677.55745181,0.00091665,0.11943443,699.86961167,-0.06195201,-0.05748242,0.00000000,0.00000000,0.00000000,0.00000000
161.63000000,3.25407000,9.36200000,0.10838200,611.69552434,0.10290129,677.99230866,0.00085588,0.11987096,700.32452125,-0.06219845,-0.05767251,0.00000000,0.00000000,0.00000000,0.00000000
162.13000000,3.26814300,9.36600000,0.10881267,611.95687684,0.10328977,678.54553649,0.00077696,0.12031425,700.78444588,-0.06242451,-0.05788973,0.00000000,0.00000000,0.00000000,0.00000000
162.63000000,3.28184700,9.36900000,0.10932389,612.15289121,0.10375072,679.07582587,0.00092189,0.12071547,701.21504606,-0.06261926,-0.05809620,0.00000000,0.00000000,0.00000000,0.00000000
163.13000000,3.29594500,9.37300000,0.10980589,612.41424371,0.10418513,679.66093411,0.00086881,0.12116518,701.60576994,-0.06284743,-0.05831775,0.00000000,0.00000000,0.00000000,0.00000000
163.63000000,3.30991600,9.37500000,0.11025067,612.54491996,0.10458582,680.07840575,0.00080138,0.12163995,702.08863258,-0.06313022,-0.05850973,0.00000000,0.00000000,0.00000000,0.00000000
164.13000000,3.32378800,9.37800000,0.11072167,612.74093434,0.10500995,680.58463182,0.00084828,0.12207267,702.54216476,-0.06334151,-0.05873116,0.00000000,0.00000000,0.00000000,0.00000000
164.63000000,3.33782400,9.38000000,0.11118122,612.87161058,0.10542361,681.01142531,0.00082732,0.12247353,702.89913662,-0.06353209,-0.05894145,0.00000000,0.00000000,0.00000000,0.00000000
165.13000000,3.35186100,9.38300000,0.11165589,613.06762496,0.10585070,681.52023557,0.00085416,0.12293478,703.37327822,-0.06377491,-0.05915987,0.00000000,0.00000000,0.00000000,0.00000000
165.63000000,3.36579800,9.38500000,0.11213744,613.19830121,0.10628379,681.96079164,0.00086619,0.12338008,703.76202339,-0.06402521,-0.05935487,0.00000000,0.00000000,0.00000000,0.00000000
166.13000000,3.37963800,9.38900000,0.11263400,613.45965371,0.10673018,682.55606834,0.00089278,0.12380866,704.28806996,-0.06424338,-0.05956528,0.00000000,0.00000000,0.00000000,0.00000000
166.63000000,3.39364100,9.39100000,0.11306467,613.59032996,0.10711717,682.96571608,0.00077399,0.12425035,704.67473862,-0.06448456,-0.05976579,0.00000000,0.00000000,0.00000000,0.00000000
167.13000000,3.40724700,9.39500000,0.11356144,613.85168246,0.10756339,683.56156619,0.00089243,0.12470187,705.06857233,-0.06472527,-0.05997660,0.00000000,0.00000000,0.00000000,0.00000000
167.63000000,3.42171300,9.39700000,0.11403556,613.98235871,0.10798906,683.99817808,0.00085134,0.12515273,705.53670275,-0.06498369,-0.06016904,0.00000000,0.00000000,0.00000000,0.00000000
168.13000000,3.43581600,9.39900000,0.11451011,614.11303496,0.10841495,684.43518682,0.00085178,0.12560004,705.92801587,-0.06523357,-0.06036647,0.00000000,0.00000000,0.00000000,0.00000000
168.63000000,3.45014900,9.40200000,0.11499189,614.30904933,0.10884713,684.94960727,0.00086437,0.12605335,706.47302261,-0.06548467,-0.06056868,0.00000000,0.00000000,0.00000000,0.00000000
169.13000000,3.46369000,9.40500000,0.11547367,614.50506370,0.10927913,685.46421660,0.00086400,0.12647167,706.84425780,-0.06570592,-0.06076575,0.00000000,0.00000000,0.00000000,0.00000000
169.63000000,3.47818800,9.40700000,0.11595211,614.63573995,0.10970795,685.90405157,0.00085765,0.12697269,707.42374910,-0.06597278,-0.06099991,0.00000000,0.00000000,0.00000000,0.00000000
170.13000000,3.49179300,9.41000000,0.11641922,614.83175433,0.11012644,686.40998897,0.00083698,0.12741316,707.81118701,-0.06623811,-0.06117505,0.00000000,0.00000000,0.00000000,0.00000000
170.63000000,3.50652400,9.41200000,0.11690089,614.96243058,0.11055779,686.85208535,0.00086269,0.12785965,708.20310752,-0.06645752,-0.06140213,0.00000000,0.00000000,0.00000000,0.00000000
171.13000000,3.52062700,9.41500000,0.11740489,615.15844495,0.11100893,687.38105383,0.00090229,0.12827380,708.57224959,-0.06664534,-0.06162846,0.00000000,0.00000000,0.00000000,0.00000000
171.63000000,3.53489500,9.41800000,0.11788311,615.35445933,0.11143682,687.89435743,0.00085577,0.12870703,709.02996101,-0.06688283,-0.06182420,0.00000000,0.00000000,0.00000000,0.00000000
172.13000000,3.54883300,9.42100000,0.11833167,615.55047370,0.11183799,688.38958717,0.00080235,0.12922004,709.46988805,-0.06715638,-0.06206366,0.00000000,0.00000000,0.00000000,0.00000000
172.64000000,3.56320100,9.42300000,0.11883944,615.68114995,0.11229194,688.84835577,0.00089009,0.12961181,709.82372019,-0.06733550,-0.06227632,0.00000000,0.00000000,0.00000000,0.00000000
173.13000000,3.57737100,9.42500000,0.11932478,615.81182620,0.11272563,689.29343551,0.00088508,0.13006965,710.29971813,-0.06758708,-0.06248257,0.00000000,0.00000000,0.00000000,0.00000000
173.63000000,3.59193600,9.42700000,0.11982156,615.94250245,0.11316935,689.74569123,0.00088744,0.13051833,710.69452221,-0.06782449,-0.06269384,0.00000000,0.00000000,0.00000000,0.00000000
174.13000000,3.60603800,9.43000000,0.12030689,616.13851682,0.11360266,690.26422491,0.00086662,0.13097987,711.09871897,-0.06808125,-0.06289862,0.00000000,0.00000000,0.00000000,0.00000000
174.63000000,3.62047300,9.43300000,0.12079611,616.33453120,0.11403925,690.78534571,0.00087318,0.13143707,711.57505955,-0.06832851,-0.06310856,0.00000000,0.00000000,0.00000000,0.00000000
175.13000000,3.63490600,9.43500000,0.12131833,616.46520745,0.11450508,691.25373897,0.00093166,0.13185321,711.94729828,-0.06852149,-0.06333172,0.00000000,0.00000000,0.00000000,0.00000000
175.63000000,3.64960300,9.43700000,0.12176722,616.59588370,0.11490532,691.67705169,0.00080048,0.13230083,712.41730734,-0.06873335,-0.06356748,0.00000000,0.00000000,0.00000000,0.00000000
176.13000000,3.66367100,9.43800000,0.12225289,616.66122182,0.11533817,692.04983766,0.00086571,0.13281228,712.85813402,-0.06903894,-0.06377334,0.00000000,0.00000000,0.00000000,0.00000000
176.63000000,3.67794200,9.44100000,0.12275644,616.85723620,0.11578677,692.58043724,0.00089720,0.13324040,713.23958772,-0.06926213,-0.06397826,0.00000000,0.00000000,0.00000000,0.00000000
177.13000000,3.69280800,9.44200000,0.12320900,616.92257432,0.11618977,692.93298778,0.00080599,0.13370347,713.64627095,-0.06948613,-0.06421734,0.00000000,0.00000000,0.00000000,0.00000000
177.63000000,3.70654200,9.44500000,0.12369800,617.11858870,0.11662503,693.45492388,0.00087053,0.13414996,714.11651911,-0.06970993,-0.06444002,0.00000000,0.00000000,0.00000000,0.00000000
178.13000000,3.72124100,9.44700000,0.12423911,617.24926495,0.11710646,693.93576496,0.00096286,0.13458152,714.42582489,-0.06993041,-0.06465112,0.00000000,0.00000000,0.00000000,0.00000000
178.63000000,3.73550900,9.44900000,0.12469856,617.37994120,0.11751505,694.36632809,0.00081718,0.13511325,715.03301231,-0.07023778,-0.06487548,0.00000000,0.00000000,0.00000000,0.00000000
179.13000000,3.74990900,9.45100000,0.12519489,617.51061745,0.11795626,694.81979058,0.00088241,0.13554375,715.41728589,-0.07045482,-0.06508893,0.00000000,0.00000000,0.00000000,0.00000000
179.63000000,3.76434400,9.45400000,0.12566589,617.70663182,0.11837476,695.33128478,0.00083701,0.13592963,715.69434600,-0.07060864,-0.06532099,0.00000000,0.00000000,0.00000000,0.00000000
180.13000000,3.77877700,9.45500000,0.12613311,617.77196994,0.11878974,695.69347047,0.00082995,0.13643930,716.13586105,-0.07095093,-0.06548838,0.00000000,0.00000000,0.00000000,0.00000000
180.63000000,3.79350900,9.45800000,0.12667011,617.96798432,0.11926648,696.24605756,0.00095348,0.13685309,716.58412853,-0.07111534,-0.06573774,0.00000000,0.00000000,0.00000000,0.00000000
181.13000000,3.80761400,9.46000000,0.12712267,618.09866057,0.11966807,696.67301056,0.00080319,0.13733044,717.00292091,-0.07136426,-0.06596618,0.00000000,0.00000000,0.00000000,0.00000000
181.63000000,3.82208400,9.46200000,0.12760100,618.22933682,0.12009237,697.11601843,0.00084859,0.13780712,717.49696494,-0.07162824,-0.06617888,0.00000000,0.00000000,0.00000000,0.00000000
182.13000000,3.83701300,9.46400000,0.12814567,618.36001307,0.12057528,697.60016918,0.00096583,0.13822049,717.87017692,-0.07182977,-0.06639073,0.00000000,0.00000000,0.00000000,0.00000000
182.63000000,3.85164400,9.46600000,0.12863833,618.49068932,0.12101189,698.05230077,0.00087322,0.13872880,718.31199567,-0.07211355,-0.06661524,0.00000000,0.00000000,0.00000000,0.00000000
183.13000000,3.86607700,9.46800000,0.12913111,618.62136557,0.12144841,698.50462986,0.00087303,0.13920545,718.73124852,-0.07242078,-0.06678467,0.00000000,0.00000000,0.00000000,0.00000000
183.63000000,3.88077800,9.47000000,0.12962056,618.75204182,0.12188178,698.95502523,0.00086675,0.13961879,719.02941273,-0.07260313,-0.06701566,0.00000000,0.00000000,0.00000000,0.00000000
184.13000000,3.89547700,9.47200000,0.13012078,618.88271807,0.12232451,699.41221869,0.00088545,0.14006242,719.50091996,-0.07278978,-0.06727263,0.00000000,0.00000000,0.00000000,0.00000000
184.63000000,3.90991200,9.47400000,0.13062111,619.01339432,0.12276714,699.86961167,0.00088526,0.14057026,719.94337814,-0.07309326,-0.06747700,0.00000000,0.00000000,0.00000000,0.00000000
185.13000000,3.92451000,9.47600000,0.13111722,619.14407057,0.12320584,700.32452125,0.00087740,0.14101437,720.26428600,-0.07336861,-0.06764576,0.00000000,0.00000000,0.00000000,0.00000000
185.63000000,3.93940800,9.47800000,0.13162122,619.27474681,0.12365131,700.78444588,0.00089096,0.14152143,720.70664693,-0.07361898,-0.06790246,0.00000000,0.00000000,0.00000000,0.00000000
186.13000000,3.95377300,9.48000000,0.13207767,619.40542306,0.12405459,701.21504606,0.00080655,0.14190157,721.05742707,-0.07377579,-0.06812578,0.00000000,0.00000000,0.00000000,0.00000000
186.63000000,3.96864000,9.48100000,0.13258900,619.47076119,0.12450616,701.60576994,0.00090315,0.14243986,721.52286634,-0.07413029,-0.06830957,0.00000000,0.00000000,0.00000000,0.00000000
187.13000000,3.98330200,9.48300000,0.13312944,619.60143744,0.12498322,702.08863258,0.00095412,0.14288287,721.91957766,-0.07434067,-0.06854220,0.00000000,0.00000000,0.00000000,0.00000000
187.63000000,3.99797100,9.48500000,0.13362233,619.73211369,0.12541811,702.54216476,0.00086977,0.14332607,722.31663347,-0.07457846,-0.06874761,0.00000000,0.00000000,0.00000000,0.00000000
188.13000000,4.01270100,9.48600000,0.13407878,619.79745181,0.12582067,702.89913662,0.00080512,0.14379993,722.73614351,-0.07484881,-0.06895112,0.00000000,0.00000000,0.00000000,0.00000000
188.63000000,4.02713800,9.48800000,0.13460456,619.92812806,0.12628418,703.37327822,0.00092702,0.14424243,723.13312840,-0.07507366,-0.06916877,0.00000000,0.00000000,0.00000000,0.00000000
189.13000000,4.04216700,9.48900000,0.13511200,619.99346619,0.12673132,703.76202339,0.00089429,0.14471653,723.55326540,-0.07529707,-0.06941946,0.00000000,0.00000000,0.00000000,0.00000000
189.63000000,4.05670100,9.49200000,0.13560144,620.18948056,0.12716242,704.28806996,0.00086219,0.14525329,724.01916367,-0.07564027,-0.06961302,0.00000000,0.00000000,0.00000000,0.00000000
190.13000000,4.07172800,9.49300000,0.13610522,620.25481869,0.12760594,704.67473862,0.00088705,0.14566366,724.39347845,-0.07585261,-0.06981105,0.00000000,0.00000000,0.00000000,0.00000000
190.63000000,4.08672700,9.49400000,0.13662044,620.32015681,0.12805934,705.06857233,0.00090679,0.14613706,724.73767362,-0.07602757,-0.07010949,0.00000000,0.00000000,0.00000000,0.00000000
191.13000000,4.10099500,9.49600000,0.13713556,620.45083306,0.12851243,705.53670275,0.00090619,0.14660960,725.23377185,-0.07631839,-0.07029121,0.00000000,0.00000000,0.00000000,0.00000000
191.63000000,4.11589300,9.49700000,0.13764644,620.51617119,0.12896161,705.92801587,0.00089835,0.14705104,725.63131126,-0.07653401,-0.07051703,0.00000000,0.00000000,0.00000000,0.00000000
192.13000000,4.13085500,9.50000000,0.13816522,620.71218556,0.12941751,706.47302261,0.00091181,0.14755510,725.99843400,-0.07683078,-0.07072432,0.00000000,0.00000000,0.00000000,0.00000000
192.63000000,4.14591900,9.50100000,0.13864344,620.77752369,0.12983759,706.84425780,0.00084016,0.14802752,726.41897038,-0.07701570,-0.07101182,0.00000000,0.00000000,0.00000000,0.00000000
193.13000000,4.16104700,9.50400000,0.13921722,620.97353806,0.13034138,707.42374910,0.00100757,0.14849962,726.83950950,-0.07732849,-0.07117113,0.00000000,0.00000000,0.00000000,0.00000000
193.63000000,4.17584500,9.50500000,0.13972122,621.03887618,0.13078369,707.81118701,0.00088462,0.14903451,727.22974145,-0.07759960,-0.07143490,0.00000000,0.00000000,0.00000000,0.00000000
194.13000000,4.19060800,9.50600000,0.14023233,621.10421431,0.13123204,708.20310752,0.00089670,0.14947496,727.62763627,-0.07779462,-0.07168034,0.00000000,0.00000000,0.00000000,0.00000000
194.63000000,4.20564000,9.50700000,0.14070667,621.16955243,0.13164795,708.57224959,0.00083182,0.14994589,728.04801111,-0.07805714,-0.07188875,0.00000000,0.00000000,0.00000000,0.00000000
195.13000000,4.22040500,9.50900000,0.14120344,621.30022868,0.13208336,709.02996101,0.00087081,0.15041773,728.39280549,-0.07833260,-0.07208512,0.00000000,0.00000000,0.00000000,0.00000000
195.63000000,4.23530000,9.51000000,0.14179144,621.36556681,0.13259847,709.46988805,0.00103023,0.15085709,728.79052643,-0.07850903,-0.07234806,0.00000000,0.00000000,0.00000000,0.00000000
196.13000000,4.25039900,9.51100000,0.14224078,621.43090493,0.13299193,709.82372019,0.00078691,0.15142202,729.28034382,-0.07884362,-0.07257840,0.00000000,0.00000000,0.00000000,0.00000000
196.63000000,4.26506200,9.51300000,0.14276644,621.56158118,0.13345203,710.29971813,0.00092020,0.15186178,729.60223776,-0.07912691,-0.07273487,0.00000000,0.00000000,0.00000000,0.00000000
197.13000000,4.28029300,9.51400000,0.14328144,621.62691931,0.13390259,710.69452221,0.00090112,0.15233158,730.02290330,-0.07928626,-0.07304532,0.00000000,0.00000000,0.00000000,0.00000000
197.63000000,4.29532100,9.51500000,0.14381144,621.69225743,0.13436606,711.09871897,0.00092694,0.15283315,730.39043385,-0.07955620,-0.07327696,0.00000000,0.00000000,0.00000000,0.00000000
198.13000000,4.31045200,9.51700000,0.14433711,621.82293368,0.13482553,711.57505955,0.00091894,0.15333495,730.75831145,-0.07988304,-0.07345190,0.00000000,0.00000000,0.00000000,0.00000000
198.63000000,4.32528100,9.51800000,0.14481544,621.88827181,0.13524344,711.94729828,0.00083583,0.15383574,731.20238101,-0.08014073,-0.07369502,0.00000000,0.00000000,0.00000000,0.00000000
199.13000000,4.34037800,9.52000000,0.14533056,622.01894806,0.13569329,712.41730734,0.00089970,0.15430480,731.62340881,-0.08036873,-0.07393607,0.00000000,0.00000000,0.00000000,0.00000000
199.63000000,4.35524100,9.52100000,0.14591889,622.08428618,0.13620684,712.85813402,0.00102710,0.15474309,731.94526491,-0.08060890,-0.07413419,0.00000000,0.00000000,0.00000000,0.00000000
200.13000000,4.37040400,9.52200000,0.14641167,622.14962431,0.13663677,713.23958772,0.00085987,0.15527435,732.41243228,-0.08092147,-0.07435288,0.00000000,0.00000000,0.00000000,0.00000000
200.63000000,4.38533100,9.52300000,0.14694489,622.21496243,0.13710179,713.64627095,0.00093003,0.15574320,732.83398987,-0.08110381,-0.07463939,0.00000000,0.00000000,0.00000000,0.00000000
201.13000000,4.40056200,9.52500000,0.14745967,622.34563868,0.13755051,714.11651911,0.00089745,0.15621181,733.17868957,-0.08136328,-0.07484853,0.00000000,0.00000000,0.00000000,0.00000000
201.63000000,4.41582500,9.52500000,0.14795667,622.34563868,0.13798355,714.42582489,0.00086607,0.15674248,733.64619047,-0.08169213,-0.07505035,0.00000000,0.00000000,0.00000000,0.00000000
202.13000000,4.43088500,9.52800000,0.14857056,622.54165305,0.13851817,715.03301231,0.00106925,0.15721044,734.06779425,-0.08188166,-0.07532878,0.00000000,0.00000000,0.00000000,0.00000000
202.63000000,4.44601700,9.52900000,0.14906722,622.60699118,0.13895050,715.41728589,0.00086466,0.15774075,734.45854485,-0.08219243,-0.07554832,0.00000000,0.00000000,0.00000000,0.00000000
203.13000000,4.46151100,9.52900000,0.14951222,622.60699118,0.13933770,715.69434600,0.00077439,0.15820889,734.80366390,-0.08245352,-0.07575537,0.00000000,0.00000000,0.00000000,0.00000000
203.63000000,4.47644000,9.53000000,0.15010067,622.67232930,0.13984947,716.13586105,0.00102355,0.15867579,735.22513886,-0.08266206,-0.07601372,0.00000000,0.00000000,0.00000000,0.00000000
204.13000000,4.49163700,9.53200000,0.15057911,622.80300555,0.14026539,716.58412853,0.00083183,0.15920559,735.61613869,-0.08294637,-0.07625922,0.00000000,0.00000000,0.00000000,0.00000000
204.63000000,4.50722800,9.53300000,0.15113078,622.86834368,0.14074474,717.00292091,0.00095871,0.15967305,735.96129381,-0.08326413,-0.07640891,0.00000000,0.00000000,0.00000000,0.00000000
205.13000000,4.52216000,9.53500000,0.15168233,622.99901993,0.14122377,717.49696494,0.00095806,0.16017083,736.32902398,-0.08345408,-0.07671675,0.00000000,0.00000000,0.00000000,0.00000000
205.63000000,4.53785200,9.53600000,0.15216056,623.06435805,0.14163892,717.87017692,0.00083030,0.16066800,736.77375005,-0.08372536,-0.07694264,0.00000000,0.00000000,0.00000000,0.00000000
206.13000000,4.55324500,9.53700000,0.15274878,623.12969618,0.14214933,718.31199567,0.00102082,0.16116566,737.14179652,-0.08401102,-0.07715464,0.00000000,0.00000000,0.00000000,0.00000000
206.63000000,4.56827400,9.53800000,0.15330067,623.19503430,0.14262798,718.73124852,0.00095729,0.16169349,737.60970402,-0.08430953,-0.07738396,0.00000000,0.00000000,0.00000000,0.00000000
207.13000000,4.58340200,9.53800000,0.15377911,623.19503430,0.14304274,719.02941273,0.00082952,0.16215958,737.95479233,-0.08451590,-0.07764369,0.00000000,0.00000000,0.00000000,0.00000000
207.63000000,4.59886200,9.54000000,0.15429367,623.32571055,0.14348861,719.50091996,0.00089175,0.16268735,738.34573495,-0.08480690,-0.07788045,0.00000000,0.00000000,0.00000000,0.00000000
208.13000000,4.61378900,9.54100000,0.15488244,623.39104868,0.14399856,719.94337814,0.00101989,0.16315233,738.76780298,-0.08505855,-0.07809377,0.00000000,0.00000000,0.00000000,0.00000000
208.63000000,4.62968000,9.54100000,0.15539722,623.39104868,0.14444420,720.26428600,0.00089128,0.16364865,739.13585690,-0.08528225,-0.07836640,0.00000000,0.00000000,0.00000000,0.00000000
209.13000000,4.64480800,9.54200000,0.15598567,623.45638680,0.14495337,720.70664693,0.00101834,0.16420680,739.54997836,-0.08562419,-0.07858260,0.00000000,0.00000000,0.00000000,0.00000000
209.63000000,4.65990300,9.54300000,0.15642711,623.52172493,0.14533518,721.05742707,0.00076361,0.16470213,739.99527112,-0.08591126,-0.07879087,0.00000000,0.00000000,0.00000000,0.00000000
210.13000000,4.67552600,9.54400000,0.15705233,623.58706305,0.14587568,721.52286634,0.00108101,0.16516682,740.34043155,-0.08611718,-0.07904964,0.00000000,0.00000000,0.00000000,0.00000000
210.63000000,4.69102300,9.54500000,0.15756722,623.65240118,0.14632058,721.91957766,0.00088980,0.16572429,740.67706966,-0.08641316,-0.07931113,0.00000000,0.00000000,0.00000000,0.00000000
211.13000000,4.70641700,9.54600000,0.15808256,623.71773930,0.14676567,722.31663347,0.00089017,0.16618822,741.09968722,-0.08666780,-0.07952042,0.00000000,0.00000000,0.00000000,0.00000000
211.63000000,4.72201100,9.54700000,0.15863378,623.78307743,0.14724153,722.73614351,0.00095173,0.16671357,741.56824558,-0.08695437,-0.07975921,0.00000000,0.00000000,0.00000000,0.00000000
212.13000000,4.73789800,9.54800000,0.15914878,623.84841555,0.14768592,723.13312840,0.00088878,0.16727000,741.90466778,-0.08722923,-0.08004077,0.00000000,0.00000000,0.00000000,0.00000000
212.63000000,4.75309500,9.54900000,0.15970078,623.91375368,0.14816202,723.55326540,0.00095220,0.16770214,742.30429875,-0.08743128,-0.08027086,0.00000000,0.00000000,0.00000000,0.00000000
213.13000000,4.76898500,9.55000000,0.16032600,623.97909180,0.14870100,724.01916367,0.00107796,0.16828869,742.74137158,-0.08778931,-0.08049938,0.00000000,0.00000000,0.00000000,0.00000000
213.63000000,4.78418100,9.55100000,0.16080433,624.04442992,0.14911316,724.39347845,0.00082431,0.16875142,743.08635958,-0.08799403,-0.08075739,0.00000000,0.00000000,0.00000000,0.00000000
214.13000000,4.79931100,9.55100000,0.16135589,624.04442992,0.14958819,724.73767362,0.00095007,0.16927569,743.55536676,-0.08826053,-0.08101517,0.00000000,0.00000000,0.00000000,0.00000000
214.63000000,4.81513500,9.55300000,0.16190756,624.17510617,0.15006310,725.23377185,0.00094981,0.00000000,0.00000000,0.00000000,0.00000000,0.00000000,0.00000000,0.00000000,0.00000000
