Repository: noberito/ethz

**MODELLING AND CALIBRATING A POLYN YIELD SURFACE FUNCTION**

---

In the context of my research assistant internship at ETH Zurich, I have to implement and find an operationnal strategy to calibrate a yield surface function based on the polyN model which is a homogenous polynomial of degree N.

To make the calibration operationnal please copy paste a folder "{material}_results" containing the csv files for a given material in the lab_data directory and then change the parameters you want in the polyN_optimization/param.txt. Then run polyN_optimization/optimize_polyN.py. The coefficients of the polyN function will be accessible in the polyN_coeff.npy file.

File: polyN_optimization/DP600_results/DATA/UT_15_1.csv (part 3 of 4)
Time[s],Displacement[mm],Force[kN],EngStrain_longi,EngStress[MPa],TrueStrain,TrueStress[MPa],TrueStrainRate[1/s],PlasticStrain_longi,PlasticStress[MPa],PlasticStrain_thick,PlasticStrain_width,R-Value,Thickness[mm],Width[mm], Young's Modulus [MPa]
215.06000000,4.81035600,9.65000000,0.16089589,629.52573553,0.14919203,730.81383833,0.00088725,0.00000000,0.00000000,0.00000000,0.00000000,0.00000000,0.00000000,0.00000000,0.00000000
215.56000000,4.82618100,9.65100000,0.16144767,629.59097136,0.14966722,731.23696464,0.00095038,0.00000000,0.00000000,0.00000000,0.00000000,0.00000000,0.00000000,0.00000000,0.00000000
216.06000000,4.84137500,9.65200000,0.16192589,629.65620719,0.15007888,731.61384823,0.00082332,0.00000000,0.00000000,0.00000000,0.00000000,0.00000000,0.00000000,0.00000000,0.00000000
216.56000000,4.85743200,9.65300000,0.16251444,629.72144302,0.15058528,732.06027348,0.00101281,0.00000000,0.00000000,0.00000000,0.00000000,0.00000000,0.00000000,0.00000000,0.00000000
217.06000000,4.87282500,9.65300000,0.16306622,629.72144302,0.15105981,732.40773978,0.00094906,0.00000000,0.00000000,0.00000000,0.00000000,0.00000000,0.00000000,0.00000000,0.00000000
217.56000000,4.88828500,9.65400000,0.16358122,629.78667884,0.15150251,732.80795351,0.00088539,0.00000000,0.00000000,0.00000000,0.00000000,0.00000000,0.00000000,0.00000000,0.00000000
218.06000000,4.90417700,9.65500000,0.16409611,629.85191467,0.15194492,733.20816445,0.00088481,0.00000000,0.00000000,0.00000000,0.00000000,0.00000000,0.00000000,0.00000000,0.00000000
218.56000000,4.91930700,9.65500000,0.16461122,629.85191467,0.15238732,733.53260816,0.00088480,0.00000000,0.00000000,0.00000000,0.00000000,0.00000000,0.00000000,0.00000000,0.00000000
219.06000000,4.93526400,9.65600000,0.16516300,629.91715050,0.15286099,733.95615683,0.00094735,0.00000000,0.00000000,0.00000000,0.00000000,0.00000000,0.00000000,0.00000000,0.00000000
219.56000000,4.95108700,9.65600000,0.16571467,629.91715050,0.15333435,734.30366112,0.00094671,0.00000000,0.00000000,0.00000000,0.00000000,0.00000000,0.00000000,0.00000000,0.00000000
220.06000000,4.96684500,9.65800000,0.16626656,630.04762215,0.15380767,734.80347013,0.00094664,0.00000000,0.00000000,0.00000000,0.00000000,0.00000000,0.00000000,0.00000000,0.00000000
220.56000000,4.98270200,9.65800000,0.16681822,630.04762215,0.15428058,735.15104640,0.00094582,0.00000000,0.00000000,0.00000000,0.00000000,0.00000000,0.00000000,0.00000000,0.00000000
221.06000000,4.99862600,9.65900000,0.16733322,630.11285798,0.15472185,735.55167287,0.00088255,0.00000000,0.00000000,0.00000000,0.00000000,0.00000000,0.00000000,0.00000000,0.00000000
221.56000000,5.01425200,9.65900000,0.16788500,630.11285798,0.15519442,735.89935514,0.00094514,0.00000000,0.00000000,0.00000000,0.00000000,0.00000000,0.00000000,0.00000000,0.00000000
222.06000000,5.03054100,9.65900000,0.16847344,630.11285798,0.15569815,736.27014155,0.00100746,0.00000000,0.00000000,0.00000000,0.00000000,0.00000000,0.00000000,0.00000000,0.00000000
222.56000000,5.04613300,9.66000000,0.16898856,630.17809381,0.15613889,736.67097962,0.00088149,0.00000000,0.00000000,0.00000000,0.00000000,0.00000000,0.00000000,0.00000000,0.00000000
223.06000000,5.06242000,9.66100000,0.16950333,630.24332964,0.15657916,737.07167482,0.00088053,0.00000000,0.00000000,0.00000000,0.00000000,0.00000000,0.00000000,0.00000000,0.00000000
223.56000000,5.07827700,9.66200000,0.17012878,630.30856546,0.15711381,737.54219133,0.00106930,0.00000000,0.00000000,0.00000000,0.00000000,0.00000000,0.00000000,0.00000000,0.00000000
224.06000000,5.09410200,9.66200000,0.17064367,630.30856546,0.15755374,737.86673021,0.00087986,0.00000000,0.00000000,0.00000000,0.00000000,0.00000000,0.00000000,0.00000000,0.00000000
224.56000000,5.11009200,9.66300000,0.17119533,630.37380129,0.15802488,738.29085433,0.00094228,0.00000000,0.00000000,0.00000000,0.00000000,0.00000000,0.00000000,0.00000000,0.00000000
225.06000000,5.12591600,9.66200000,0.17174711,630.30856546,0.15849589,738.56224069,0.00094203,0.00000000,0.00000000,0.00000000,0.00000000,0.00000000,0.00000000,0.00000000,0.00000000
225.56000000,5.14180700,9.66300000,0.17229889,630.37380129,0.15896668,738.98650684,0.00094158,0.00000000,0.00000000,0.00000000,0.00000000,0.00000000,0.00000000,0.00000000,0.00000000
226.06000000,5.15786300,9.66300000,0.17285078,630.37380129,0.15943735,739.33440314,0.00094133,0.00000000,0.00000000,0.00000000,0.00000000,0.00000000,0.00000000,0.00000000,0.00000000
226.56000000,5.17385400,9.66300000,0.17340244,630.37380129,0.15990760,739.68215935,0.00094051,0.00000000,0.00000000,0.00000000,0.00000000,0.00000000,0.00000000,0.00000000,0.00000000
227.06000000,5.18931400,9.66400000,0.17395422,630.43903712,0.16037773,740.10656948,0.00094025,0.00000000,0.00000000,0.00000000,0.00000000,0.00000000,0.00000000,0.00000000,0.00000000
227.56000000,5.20626400,9.66400000,0.17454289,630.43903712,0.16087904,740.47768793,0.00100263,0.00000000,0.00000000,0.00000000,0.00000000,0.00000000,0.00000000,0.00000000,0.00000000
228.06000000,5.22185600,9.66500000,0.17509456,630.50427295,0.16134862,740.90213839,0.00093915,0.00000000,0.00000000,0.00000000,0.00000000,0.00000000,0.00000000,0.00000000,0.00000000
228.56000000,5.23821100,9.66600000,0.17564633,630.56950877,0.16181807,741.32673090,0.00093890,0.00000000,0.00000000,0.00000000,0.00000000,0.00000000,0.00000000,0.00000000,0.00000000
229.06000000,5.25416700,9.66600000,0.17616133,630.56950877,0.16225603,741.65147420,0.00087592,0.00000000,0.00000000,0.00000000,0.00000000,0.00000000,0.00000000,0.00000000,0.00000000
229.56000000,5.27072000,9.66600000,0.17674989,630.56950877,0.16275631,742.02259939,0.00100056,0.00000000,0.00000000,0.00000000,0.00000000,0.00000000,0.00000000,0.00000000,0.00000000
230.06000000,5.28671000,9.66700000,0.17737522,630.63474460,0.16328757,742.49372257,0.00106253,0.00000000,0.00000000,0.00000000,0.00000000,0.00000000,0.00000000,0.00000000,0.00000000
230.56000000,5.30326300,9.66700000,0.17789011,630.63474460,0.16372480,742.81842939,0.00087445,0.00000000,0.00000000,0.00000000,0.00000000,0.00000000,0.00000000,0.00000000,0.00000000
231.06000000,5.31902100,9.66800000,0.17844189,630.69998043,0.16419313,743.24327626,0.00093667,0.00000000,0.00000000,0.00000000,0.00000000,0.00000000,0.00000000,0.00000000,0.00000000
231.56000000,5.33564000,9.66800000,0.17903044,630.69998043,0.16469244,743.61447824,0.00099862,0.00000000,0.00000000,0.00000000,0.00000000,0.00000000,0.00000000,0.00000000,0.00000000
232.06000000,5.35199400,9.66800000,0.17958222,630.69998043,0.16516033,743.96248447,0.00093577,0.00000000,0.00000000,0.00000000,0.00000000,0.00000000,0.00000000,0.00000000,0.00000000
232.56000000,5.36798300,9.66800000,0.18017067,630.69998043,0.16565906,744.33361637,0.00099747,0.00000000,0.00000000,0.00000000,0.00000000,0.00000000,0.00000000,0.00000000,0.00000000
233.06000000,5.38460300,9.66800000,0.18075933,630.69998043,0.16615773,744.70488842,0.00099735,0.00000000,0.00000000,0.00000000,0.00000000,0.00000000,0.00000000,0.00000000,0.00000000
233.56000000,5.40046000,9.66800000,0.18127422,630.69998043,0.16659371,745.02962884,0.00087194,0.00000000,0.00000000,0.00000000,0.00000000,0.00000000,0.00000000,0.00000000,0.00000000
234.06000000,5.41717900,9.66900000,0.18189956,630.76521626,0.16712294,745.50112875,0.00105846,0.00000000,0.00000000,0.00000000,0.00000000,0.00000000,0.00000000,0.00000000,0.00000000
234.56000000,5.43340100,9.66900000,0.18245133,630.76521626,0.16758968,745.84917098,0.00093350,0.00000000,0.00000000,0.00000000,0.00000000,0.00000000,0.00000000,0.00000000,0.00000000
235.06000000,5.45021800,9.66900000,0.18300311,630.76521626,0.16805621,746.19721321,0.00093306,0.00000000,0.00000000,0.00000000,0.00000000,0.00000000,0.00000000,0.00000000,0.00000000
235.56000000,5.46627400,9.67000000,0.18359167,630.83045208,0.16855360,746.64566617,0.00099477,0.00000000,0.00000000,0.00000000,0.00000000,0.00000000,0.00000000,0.00000000,0.00000000
236.06000000,5.48322300,9.67000000,0.18414344,630.83045208,0.16901968,746.99374439,0.00093216,0.00000000,0.00000000,0.00000000,0.00000000,0.00000000,0.00000000,0.00000000,0.00000000
236.56000000,5.49941200,9.67000000,0.18476867,630.83045208,0.16954754,747.38815361,0.00105571,0.00000000,0.00000000,0.00000000,0.00000000,0.00000000,0.00000000,0.00000000,0.00000000
237.06000000,5.51580000,9.67000000,0.18535733,630.83045208,0.17004428,747.75950247,0.00099348,0.00000000,0.00000000,0.00000000,0.00000000,0.00000000,0.00000000,0.00000000,0.00000000
237.56000000,5.53225200,9.67000000,0.18587233,630.83045208,0.17047865,748.08438015,0.00086875,0.00000000,0.00000000,0.00000000,0.00000000,0.00000000,0.00000000,0.00000000,0.00000000
238.06000000,5.54874000,9.67000000,0.18649756,630.83045208,0.17100574,748.47878937,0.00105417,0.00000000,0.00000000,0.00000000,0.00000000,0.00000000,0.00000000,0.00000000,0.00000000
238.56000000,5.56545700,9.67000000,0.18712289,630.83045208,0.17153264,748.87326868,0.00105381,0.00000000,0.00000000,0.00000000,0.00000000,0.00000000,0.00000000,0.00000000,0.00000000
239.06000000,5.58141400,9.67100000,0.18763800,630.89568791,0.17196646,749.27569300,0.00086764,0.00000000,0.00000000,0.00000000,0.00000000,0.00000000,0.00000000,0.00000000,0.00000000
239.56000000,5.59813100,9.67000000,0.18826322,630.83045208,0.00000000,0.00000000,0.00000000,0.00000000,0.00000000,0.00000000,0.00000000,0.00000000,0.00000000,0.00000000,0.00000000
240.06000000,5.61435300,9.67100000,0.18881500,630.89568791,0.00000000,0.00000000,0.00000000,0.00000000,0.00000000,0.00000000,0.00000000,0.00000000,0.00000000,0.00000000,0.00000000
240.56000000,5.63163500,9.67100000,0.18944033,630.89568791,0.00000000,0.00000000,0.00000000,0.00000000,0.00000000,0.00000000,0.00000000,0.00000000,0.00000000,0.00000000,0.00000000
241.06000000,5.64782300,9.67100000,0.19002889,630.89568791,0.00000000,0.00000000,0.00000000,0.00000000,0.00000000,0.00000000,0.00000000,0.00000000,0.00000000,0.00000000,0.00000000
241.56000000,5.66470800,9.67100000,0.19061744,630.89568791,0.00000000,0.00000000,0.00000000,0.00000000,0.00000000,0.00000000,0.00000000,0.00000000,0.00000000,0.00000000,0.00000000
242.06000000,5.68155800,9.67100000,0.19120611,630.89568791,0.00000000,0.00000000,0.00000000,0.00000000,0.00000000,0.00000000,0.00000000,0.00000000,0.00000000,0.00000000,0.00000000
242.56000000,5.69890500,9.67100000,0.19179456,630.89568791,0.00000000,0.00000000,0.00000000,0.00000000,0.00000000,0.00000000,0.00000000,0.00000000,0.00000000,0.00000000,0.00000000
243.06000000,5.71549200,9.67100000,0.19241989,630.89568791,0.00000000,0.00000000,0.00000000,0.00000000,0.00000000,0.00000000,0.00000000,0.00000000,0.00000000,0.00000000,0.00000000
243.56000000,5.73224300,9.67100000,0.19304511,630.89568791,0.00000000,0.00000000,0.00000000,0.00000000,0.00000000,0.00000000,0.00000000,0.00000000,0.00000000,0.00000000,0.00000000
244.06000000,5.74929200,9.67100000,0.19359700,630.89568791,0.00000000,0.00000000,0.00000000,0.00000000,0.00000000,0.00000000,0.00000000,0.00000000,0.00000000,0.00000000,0.00000000
244.56000000,5.76558000,9.67100000,0.19422233,630.89568791,0.00000000,0.00000000,0.00000000,0.00000000,0.00000000,0.00000000,0.00000000,0.00000000,0.00000000,0.00000000,0.00000000
245.06000000,5.78272900,9.67100000,0.19481078,630.89568791,0.00000000,0.00000000,0.00000000,0.00000000,0.00000000,0.00000000,0.00000000,0.00000000,0.00000000,0.00000000,0.00000000
245.56000000,5.79908300,9.67000000,0.19543611,630.83045208,0.00000000,0.00000000,0.00000000,0.00000000,0.00000000,0.00000000,0.00000000,0.00000000,0.00000000,0.00000000,0.00000000
246.06000000,5.81616500,9.67000000,0.19602467,630.83045208,0.00000000,0.00000000,0.00000000,0.00000000,0.00000000,0.00000000,0.00000000,0.00000000,0.00000000,0.00000000,0.00000000
246.56000000,5.83304900,9.67000000,0.19657644,630.83045208,0.00000000,0.00000000,0.00000000,0.00000000,0.00000000,0.00000000,0.00000000,0.00000000,0.00000000,0.00000000,0.00000000
247.06000000,5.84930300,9.67000000,0.19720178,630.83045208,0.00000000,0.00000000,0.00000000,0.00000000,0.00000000,0.00000000,0.00000000,0.00000000,0.00000000,0.00000000,0.00000000
247.56000000,5.86625400,9.67000000,0.19782711,630.83045208,0.00000000,0.00000000,0.00000000,0.00000000,0.00000000,0.00000000,0.00000000,0.00000000,0.00000000,0.00000000,0.00000000
248.06000000,5.88343600,9.67000000,0.19841567,630.83045208,0.00000000,0.00000000,0.00000000,0.00000000,0.00000000,0.00000000,0.00000000,0.00000000,0.00000000,0.00000000,0.00000000
248.56000000,5.90038600,9.67000000,0.19907778,630.83045208,0.00000000,0.00000000,0.00000000,0.00000000,0.00000000,0.00000000,0.00000000,0.00000000,0.00000000,0.00000000,0.00000000
249.06000000,5.91717100,9.67000000,0.19966633,630.83045208,0.00000000,0.00000000,0.00000000,0.00000000,0.00000000,0.00000000,0.00000000,0.00000000,0.00000000,0.00000000,0.00000000
249.56000000,5.93438600,9.67000000,0.20029167,630.83045208,0.00000000,0.00000000,0.00000000,0.00000000,0.00000000,0.00000000,0.00000000,0.00000000,0.00000000,0.00000000,0.00000000
250.06000000,5.95127100,9.67000000,0.20091711,630.83045208,0.00000000,0.00000000,0.00000000,0.00000000,0.00000000,0.00000000,0.00000000,0.00000000,0.00000000,0.00000000,0.00000000
250.56000000,5.96868400,9.67000000,0.20154233,630.83045208,0.00000000,0.00000000,0.00000000,0.00000000,0.00000000,0.00000000,0.00000000,0.00000000,0.00000000,0.00000000,0.00000000
251.06000000,5.98576600,9.66900000,0.20220444,630.76521626,0.00000000,0.00000000,0.00000000,0.00000000,0.00000000,0.00000000,0.00000000,0.00000000,0.00000000,0.00000000,0.00000000
251.56000000,6.00248500,9.67000000,0.20279311,630.83045208,0.00000000,0.00000000,0.00000000,0.00000000,0.00000000,0.00000000,0.00000000,0.00000000,0.00000000,0.00000000,0.00000000
252.06000000,6.01973100,9.66900000,0.20341833,630.76521626,0.00000000,0.00000000,0.00000000,0.00000000,0.00000000,0.00000000,0.00000000,0.00000000,0.00000000,0.00000000,0.00000000
252.56000000,6.03724500,9.66900000,0.20408044,630.76521626,0.00000000,0.00000000,0.00000000,0.00000000,0.00000000,0.00000000,0.00000000,0.00000000,0.00000000,0.00000000,0.00000000
253.06000000,6.05442700,9.66800000,0.20466900,630.69998043,0.00000000,0.00000000,0.00000000,0.00000000,0.00000000,0.00000000,0.00000000,0.00000000,0.00000000,0.00000000,0.00000000
253.56000000,6.07147600,9.66800000,0.20533111,630.69998043,0.00000000,0.00000000,0.00000000,0.00000000,0.00000000,0.00000000,0.00000000,0.00000000,0.00000000,0.00000000,0.00000000
254.06000000,6.08885600,9.66800000,0.20595644,630.69998043,0.00000000,0.00000000,0.00000000,0.00000000,0.00000000,0.00000000,0.00000000,0.00000000,0.00000000,0.00000000,0.00000000
254.56000000,6.10597200,9.66800000,0.20661867,630.69998043,0.00000000,0.00000000,0.00000000,0.00000000,0.00000000,0.00000000,0.00000000,0.00000000,0.00000000,0.00000000,0.00000000
255.06000000,6.12341900,9.66700000,0.20724400,630.63474460,0.00000000,0.00000000,0.00000000,0.00000000,0.00000000,0.00000000,0.00000000,0.00000000,0.00000000,0.00000000,0.00000000
255.56000000,6.14066600,9.66700000,0.20786922,630.63474460,0.00000000,0.00000000,0.00000000,0.00000000,0.00000000,0.00000000,0.00000000,0.00000000,0.00000000,0.00000000,0.00000000
256.06000000,6.15794800,9.66700000,0.20853144,630.63474460,0.00000000,0.00000000,0.00000000,0.00000000,0.00000000,0.00000000,0.00000000,0.00000000,0.00000000,0.00000000,0.00000000
256.56000000,6.17546100,9.66600000,0.20919356,630.56950877,0.00000000,0.00000000,0.00000000,0.00000000,0.00000000,0.00000000,0.00000000,0.00000000,0.00000000,0.00000000,0.00000000
257.06000000,6.19244400,9.66600000,0.20981878,630.56950877,0.00000000,0.00000000,0.00000000,0.00000000,0.00000000,0.00000000,0.00000000,0.00000000,0.00000000,0.00000000,0.00000000
257.56000000,6.20985800,9.66500000,0.21048089,630.50427295,0.00000000,0.00000000,0.00000000,0.00000000,0.00000000,0.00000000,0.00000000,0.00000000,0.00000000,0.00000000,0.00000000
258.06000000,6.22707400,9.66500000,0.21117989,630.50427295,0.00000000,0.00000000,0.00000000,0.00000000,0.00000000,0.00000000,0.00000000,0.00000000,0.00000000,0.00000000,0.00000000
258.56000000,6.24465100,9.66500000,0.21180522,630.50427295,0.00000000,0.00000000,0.00000000,0.00000000,0.00000000,0.00000000,0.00000000,0.00000000,0.00000000,0.00000000,0.00000000
259.06000000,6.26186600,9.66400000,0.21243044,630.43903712,0.00000000,0.00000000,0.00000000,0.00000000,0.00000000,0.00000000,0.00000000,0.00000000,0.00000000,0.00000000,0.00000000
259.56000000,6.27951200,9.66400000,0.21309267,630.43903712,0.00000000,0.00000000,0.00000000,0.00000000,0.00000000,0.00000000,0.00000000,0.00000000,0.00000000,0.00000000,0.00000000
260.06000000,6.29652800,9.66400000,0.21375467,630.43903712,0.00000000,0.00000000,0.00000000,0.00000000,0.00000000,0.00000000,0.00000000,0.00000000,0.00000000,0.00000000,0.00000000
260.56000000,6.31423900,9.66300000,0.21445356,630.37380129,0.00000000,0.00000000,0.00000000,0.00000000,0.00000000,0.00000000,0.00000000,0.00000000,0.00000000,0.00000000,0.00000000
261.06000000,6.33171900,9.66300000,0.21511578,630.37380129,0.00000000,0.00000000,0.00000000,0.00000000,0.00000000,0.00000000,0.00000000,0.00000000,0.00000000,0.00000000,0.00000000
261.56000000,6.34949700,9.66300000,0.21577778,630.37380129,0.00000000,0.00000000,0.00000000,0.00000000,0.00000000,0.00000000,0.00000000,0.00000000,0.00000000,0.00000000,0.00000000
262.06000000,6.36753900,9.66200000,0.21647667,630.30856546,0.00000000,0.00000000,0.00000000,0.00000000,0.00000000,0.00000000,0.00000000,0.00000000,0.00000000,0.00000000,0.00000000
262.56000000,6.38505300,9.66200000,0.21713878,630.30856546,0.00000000,0.00000000,0.00000000,0.00000000,0.00000000,0.00000000,0.00000000,0.00000000,0.00000000,0.00000000,0.00000000
263.06000000,6.40289600,9.66200000,0.21783767,630.30856546,0.00000000,0.00000000,0.00000000,0.00000000,0.00000000,0.00000000,0.00000000,0.00000000,0.00000000,0.00000000,0.00000000
263.56000000,6.42090500,9.66100000,0.21853656,630.24332964,0.00000000,0.00000000,0.00000000,0.00000000,0.00000000,0.00000000,0.00000000,0.00000000,0.00000000,0.00000000,0.00000000
264.06000000,6.43835200,9.66100000,0.21919878,630.24332964,0.00000000,0.00000000,0.00000000,0.00000000,0.00000000,0.00000000,0.00000000,0.00000000,0.00000000,0.00000000,0.00000000
264.56000000,6.45649400,9.66000000,0.21986089,630.17809381,0.00000000,0.00000000,0.00000000,0.00000000,0.00000000,0.00000000,0.00000000,0.00000000,0.00000000,0.00000000,0.00000000
265.06000000,6.47397500,9.65900000,0.22059656,630.11285798,0.00000000,0.00000000,0.00000000,0.00000000,0.00000000,0.00000000,0.00000000,0.00000000,0.00000000,0.00000000,0.00000000
265.56000000,6.49185100,9.65900000,0.22125867,630.11285798,0.00000000,0.00000000,0.00000000,0.00000000,0.00000000,0.00000000,0.00000000,0.00000000,0.00000000,0.00000000,0.00000000
266.06000000,6.50976100,9.65700000,0.22199433,629.98238633,0.00000000,0.00000000,0.00000000,0.00000000,0.00000000,0.00000000,0.00000000,0.00000000,0.00000000,0.00000000,0.00000000
266.56000000,6.52770400,9.65700000,0.22269333,629.98238633,0.00000000,0.00000000,0.00000000,0.00000000,0.00000000,0.00000000,0.00000000,0.00000000,0.00000000,0.00000000,0.00000000
267.06000000,6.54554800,9.65700000,0.22339222,629.98238633,0.00000000,0.00000000,0.00000000,0.00000000,0.00000000,0.00000000,0.00000000,0.00000000,0.00000000,0.00000000,0.00000000
267.56000000,6.56398800,9.65700000,0.22416467,629.98238633,0.00000000,0.00000000,0.00000000,0.00000000,0.00000000,0.00000000,0.00000000,0.00000000,0.00000000,0.00000000,0.00000000
268.06000000,6.58219600,9.65600000,0.22482678,629.91715050,0.00000000,0.00000000,0.00000000,0.00000000,0.00000000,0.00000000,0.00000000,0.00000000,0.00000000,0.00000000,0.00000000
268.56000000,6.59987400,9.65500000,0.22556233,629.85191467,0.00000000,0.00000000,0.00000000,0.00000000,0.00000000,0.00000000,0.00000000,0.00000000,0.00000000,0.00000000,0.00000000
269.06000000,6.61788400,9.65400000,0.22629822,629.78667884,0.00000000,0.00000000,0.00000000,0.00000000,0.00000000,0.00000000,0.00000000,0.00000000,0.00000000,0.00000000,0.00000000
269.56000000,6.63572800,9.65400000,0.22696022,629.78667884,0.00000000,0.00000000,0.00000000,0.00000000,0.00000000,0.00000000,0.00000000,0.00000000,0.00000000,0.00000000,0.00000000
270.06000000,6.65360400,9.65300000,0.22773267,629.72144302,0.00000000,0.00000000,0.00000000,0.00000000,0.00000000,0.00000000,0.00000000,0.00000000,0.00000000,0.00000000,0.00000000
270.56000000,6.67178000,9.65200000,0.22843167,629.65620719,0.00000000,0.00000000,0.00000000,0.00000000,0.00000000,0.00000000,0.00000000,0.00000000,0.00000000,0.00000000,0.00000000
271.06000000,6.68975600,9.65100000,0.22920400,629.59097136,0.00000000,0.00000000,0.00000000,0.00000000,0.00000000,0.00000000,0.00000000,0.00000000,0.00000000,0.00000000,0.00000000
271.56000000,6.70822900,9.65100000,0.22993978,629.59097136,0.00000000,0.00000000,0.00000000,0.00000000,0.00000000,0.00000000,0.00000000,0.00000000,0.00000000,0.00000000,0.00000000
272.06000000,6.72627200,9.65000000,0.23067544,629.52573553,0.00000000,0.00000000,0.00000000,0.00000000,0.00000000,0.00000000,0.00000000,0.00000000,0.00000000,0.00000000,0.00000000
272.56000000,6.74448000,9.65000000,0.23141111,629.52573553,0.00000000,0.00000000,0.00000000,0.00000000,0.00000000,0.00000000,0.00000000,0.00000000,0.00000000,0.00000000,0.00000000
273.06000000,6.76285400,9.64900000,0.23218367,629.46049971,0.00000000,0.00000000,0.00000000,0.00000000,0.00000000,0.00000000,0.00000000,0.00000000,0.00000000,0.00000000,0.00000000
273.56000000,6.78119400,9.64800000,0.23295611,629.39526388,0.00000000,0.00000000,0.00000000,0.00000000,0.00000000,0.00000000,0.00000000,0.00000000,0.00000000,0.00000000,0.00000000
274.06000000,6.79993100,9.64900000,0.23372844,629.46049971,0.00000000,0.00000000,0.00000000,0.00000000,0.00000000,0.00000000,0.00000000,0.00000000,0.00000000,0.00000000,0.00000000
274.56000000,6.81787500,9.64800000,0.23446422,629.39526388,0.00000000,0.00000000,0.00000000,0.00000000,0.00000000,0.00000000,0.00000000,0.00000000,0.00000000,0.00000000,0.00000000
275.06000000,6.83671100,9.64600000,0.23527333,629.26479222,0.00000000,0.00000000,0.00000000,0.00000000,0.00000000,0.00000000,0.00000000,0.00000000,0.00000000,0.00000000,0.00000000
275.56000000,6.85462100,9.64500000,0.23604589,629.19955640,0.00000000,0.00000000,0.00000000,0.00000000,0.00000000,0.00000000,0.00000000,0.00000000,0.00000000,0.00000000,0.00000000
276.06000000,6.87316000,9.64400000,0.23681833,629.13432057,0.00000000,0.00000000,0.00000000,0.00000000,0.00000000,0.00000000,0.00000000,0.00000000,0.00000000,0.00000000,0.00000000
276.56000000,6.89156700,9.64300000,0.23762767,629.06908474,0.00000000,0.00000000,0.00000000,0.00000000,0.00000000,0.00000000,0.00000000,0.00000000,0.00000000,0.00000000,0.00000000
277.06000000,6.91007300,9.64300000,0.23840011,629.06908474,0.00000000,0.00000000,0.00000000,0.00000000,0.00000000,0.00000000,0.00000000,0.00000000,0.00000000,0.00000000,0.00000000
277.56000000,6.92844700,9.64100000,0.23920933,628.93861309,0.00000000,0.00000000,0.00000000,0.00000000,0.00000000,0.00000000,0.00000000,0.00000000,0.00000000,0.00000000,0.00000000
278.06000000,6.94688700,9.64000000,0.23998178,628.87337726,0.00000000,0.00000000,0.00000000,0.00000000,0.00000000,0.00000000,0.00000000,0.00000000,0.00000000,0.00000000,0.00000000
278.56000000,6.96489600,9.64000000,0.24079111,628.87337726,0.00000000,0.00000000,0.00000000,0.00000000,0.00000000,0.00000000,0.00000000,0.00000000,0.00000000,0.00000000,0.00000000
279.06000000,6.98366700,9.63800000,0.24160033,628.74290560,0.00000000,0.00000000,0.00000000,0.00000000,0.00000000,0.00000000,0.00000000,0.00000000,0.00000000,0.00000000,0.00000000
279.56000000,7.00194100,9.63700000,0.24237278,628.67766978,0.00000000,0.00000000,0.00000000,0.00000000,0.00000000,0.00000000,0.00000000,0.00000000,0.00000000,0.00000000,0.00000000
280.06000000,7.02087700,9.63700000,0.24321878,628.67766978,0.00000000,0.00000000,0.00000000,0.00000000,0.00000000,0.00000000,0.00000000,0.00000000,0.00000000,0.00000000,0.00000000
280.56000000,7.03938300,9.63600000,0.24406478,628.61243395,0.00000000,0.00000000,0.00000000,0.00000000,0.00000000,0.00000000,0.00000000,0.00000000,0.00000000,0.00000000,0.00000000
281.06000000,7.05815400,9.63500000,0.24483733,628.54719812,0.00000000,0.00000000,0.00000000,0.00000000,0.00000000,0.00000000,0.00000000,0.00000000,0.00000000,0.00000000,0.00000000
281.56000000,7.07738800,9.63400000,0.24572000,628.48196229,0.00000000,0.00000000,0.00000000,0.00000000,0.00000000,0.00000000,0.00000000,0.00000000,0.00000000,0.00000000,0.00000000
282.06000000,7.09572900,9.63400000,0.24656611,628.48196229,0.00000000,0.00000000,0.00000000,0.00000000,0.00000000,0.00000000,0.00000000,0.00000000,0.00000000,0.00000000,0.00000000
282.56000000,7.11492900,9.63200000,0.24737544,628.35149064,0.00000000,0.00000000,0.00000000,0.00000000,0.00000000,0.00000000,0.00000000,0.00000000,0.00000000,0.00000000,0.00000000
283.06000000,7.13346800,9.63100000,0.24825822,628.28625481,0.00000000,0.00000000,0.00000000,0.00000000,0.00000000,0.00000000,0.00000000,0.00000000,0.00000000,0.00000000,0.00000000
283.56000000,7.15214000,9.63000000,0.24910422,628.22101898,0.00000000,0.00000000,0.00000000,0.00000000,0.00000000,0.00000000,0.00000000,0.00000000,0.00000000,0.00000000,0.00000000
284.06000000,7.17101000,9.62900000,0.24998711,628.15578316,0.00000000,0.00000000,0.00000000,0.00000000,0.00000000,0.00000000,0.00000000,0.00000000,0.00000000,0.00000000,0.00000000
284.56000000,7.18928400,9.62700000,0.25083311,628.02531150,0.00000000,0.00000000,0.00000000,0.00000000,0.00000000,0.00000000,0.00000000,0.00000000,0.00000000,0.00000000,0.00000000
285.06000000,7.20875000,9.62700000,0.25171589,628.02531150,0.00000000,0.00000000,0.00000000,0.00000000,0.00000000,0.00000000,0.00000000,0.00000000,0.00000000,0.00000000,0.00000000
285.56000000,7.22768700,9.62500000,0.25259867,627.89483985,0.00000000,0.00000000,0.00000000,0.00000000,0.00000000,0.00000000,0.00000000,0.00000000,0.00000000,0.00000000,0.00000000
286.06000000,7.24649000,9.62400000,0.25348156,627.82960402,0.00000000,0.00000000,0.00000000,0.00000000,0.00000000,0.00000000,0.00000000,0.00000000,0.00000000,0.00000000,0.00000000
286.56000000,7.26612200,9.62300000,0.25440122,627.76436819,0.00000000,0.00000000,0.00000000,0.00000000,0.00000000,0.00000000,0.00000000,0.00000000,0.00000000,0.00000000,0.00000000
287.06000000,7.28486000,9.62200000,0.25532078,627.69913236,0.00000000,0.00000000,0.00000000,0.00000000,0.00000000,0.00000000,0.00000000,0.00000000,0.00000000,0.00000000,0.00000000
287.56000000,7.30376400,9.62000000,0.25624033,627.56866071,0.00000000,0.00000000,0.00000000,0.00000000,0.00000000,0.00000000,0.00000000,0.00000000,0.00000000,0.00000000,0.00000000
288.06000000,7.32279800,9.61900000,0.25716000,627.50342488,0.00000000,0.00000000,0.00000000,0.00000000,0.00000000,0.00000000,0.00000000,0.00000000,0.00000000,0.00000000,0.00000000
288.56000000,7.34190000,9.61800000,0.25807967,627.43818905,0.00000000,0.00000000,0.00000000,0.00000000,0.00000000,0.00000000,0.00000000,0.00000000,0.00000000,0.00000000,0.00000000
289.06000000,7.36120000,9.61700000,0.25903589,627.37295323,0.00000000,0.00000000,0.00000000,0.00000000,0.00000000,0.00000000,0.00000000,0.00000000,0.00000000,0.00000000,0.00000000
289.56000000,7.37970600,9.61600000,0.25995556,627.30771740,0.00000000,0.00000000,0.00000000,0.00000000,0.00000000,0.00000000,0.00000000,0.00000000,0.00000000,0.00000000,0.00000000
290.06000000,7.39930500,9.61300000,0.26087511,627.11200992,0.00000000,0.00000000,0.00000000,0.00000000,0.00000000,0.00000000,0.00000000,0.00000000,0.00000000,0.00000000,0.00000000
290.56000000,7.41791000,9.61200000,0.26190511,627.04677409,0.00000000,0.00000000,0.00000000,0.00000000,0.00000000,0.00000000,0.00000000,0.00000000,0.00000000,0.00000000,0.00000000
291.06000000,7.43704400,9.61100000,0.26278789,626.98153826,0.00000000,0.00000000,0.00000000,0.00000000,0.00000000,0.00000000,0.00000000,0.00000000,0.00000000,0.00000000,0.00000000
291.56000000,7.45621200,9.60900000,0.26381789,626.85106661,0.00000000,0.00000000,0.00000000,0.00000000,0.00000000,0.00000000,0.00000000,0.00000000,0.00000000,0.00000000,0.00000000
292.06000000,7.47548000,9.60800000,0.26477433,626.78583078,0.00000000,0.00000000,0.00000000,0.00000000,0.00000000,0.00000000,0.00000000,0.00000000,0.00000000,0.00000000,0.00000000
292.56000000,7.49501100,9.60700000,0.26576756,626.72059495,0.00000000,0.00000000,0.00000000,0.00000000,0.00000000,0.00000000,0.00000000,0.00000000,0.00000000,0.00000000,0.00000000
293.06000000,7.51404800,9.60600000,0.26676056,626.65535912,0.00000000,0.00000000,0.00000000,0.00000000,0.00000000,0.00000000,0.00000000,0.00000000,0.00000000,0.00000000,0.00000000
293.56000000,7.53331600,9.60400000,0.26779056,626.52488747,0.00000000,0.00000000,0.00000000,0.00000000,0.00000000,0.00000000,0.00000000,0.00000000,0.00000000,0.00000000,0.00000000
294.06000000,7.55271500,9.60200000,0.26882056,626.39441581,0.00000000,0.00000000,0.00000000,0.00000000,0.00000000,0.00000000,0.00000000,0.00000000,0.00000000,0.00000000,0.00000000
294.56000000,7.57195000,9.60100000,0.26985056,626.32917999,0.00000000,0.00000000,0.00000000,0.00000000,0.00000000,0.00000000,0.00000000,0.00000000,0.00000000,0.00000000,0.00000000
295.06000000,7.59171400,9.59900000,0.27084367,626.19870833,0.00000000,0.00000000,0.00000000,0.00000000,0.00000000,0.00000000,0.00000000,0.00000000,0.00000000,0.00000000,0.00000000
295.56000000,7.61078200,9.59800000,0.27194711,626.13347250,0.00000000,0.00000000,0.00000000,0.00000000,0.00000000,0.00000000,0.00000000,0.00000000,0.00000000,0.00000000,0.00000000
296.06000000,7.63041300,9.59600000,0.27301400,626.00300085,0.00000000,0.00000000,0.00000000,0.00000000,0.00000000,0.00000000,0.00000000,0.00000000,0.00000000,0.00000000,0.00000000
296.56000000,7.64981200,9.59400000,0.27408078,625.87252919,0.00000000,0.00000000,0.00000000,0.00000000,0.00000000,0.00000000,0.00000000,0.00000000,0.00000000,0.00000000,0.00000000
297.06000000,7.66937700,9.59300000,0.27514733,625.80729337,0.00000000,0.00000000,0.00000000,0.00000000,0.00000000,0.00000000,0.00000000,0.00000000,0.00000000,0.00000000,0.00000000
297.56000000,7.68851200,9.59000000,0.27621411,625.61158588,0.00000000,0.00000000,0.00000000,0.00000000,0.00000000,0.00000000,0.00000000,0.00000000,0.00000000,0.00000000,0.00000000
298.06000000,7.70787800,9.58800000,0.27731767,625.48111423,0.00000000,0.00000000,0.00000000,0.00000000,0.00000000,0.00000000,0.00000000,0.00000000,0.00000000,0.00000000,0.00000000
298.56000000,7.72744300,9.58600000,0.27845789,625.35064257,0.00000000,0.00000000,0.00000000,0.00000000,0.00000000,0.00000000,0.00000000,0.00000000,0.00000000,0.00000000,0.00000000
299.06000000,7.74694200,9.58500000,0.27956144,625.28540675,0.00000000,0.00000000,0.00000000,0.00000000,0.00000000,0.00000000,0.00000000,0.00000000,0.00000000,0.00000000,0.00000000
299.56000000,7.76647400,9.58300000,0.28070178,625.15493509,0.00000000,0.00000000,0.00000000,0.00000000,0.00000000,0.00000000,0.00000000,0.00000000,0.00000000,0.00000000,0.00000000
300.06000000,7.78620500,9.58100000,0.28187878,625.02446344,0.00000000,0.00000000,0.00000000,0.00000000,0.00000000,0.00000000,0.00000000,0.00000000,0.00000000,0.00000000,0.00000000
300.56000000,7.80557200,9.57900000,0.28305600,624.89399178,0.00000000,0.00000000,0.00000000,0.00000000,0.00000000,0.00000000,0.00000000,0.00000000,0.00000000,0.00000000,0.00000000
301.06000000,7.82533500,9.57700000,0.28419622,624.76352013,0.00000000,0.00000000,0.00000000,0.00000000,0.00000000,0.00000000,0.00000000,0.00000000,0.00000000,0.00000000,0.00000000
301.56000000,7.84480100,9.57600000,0.28537333,624.69828430,0.00000000,0.00000000,0.00000000,0.00000000,0.00000000,0.00000000,0.00000000,0.00000000,0.00000000,0.00000000,0.00000000
302.06000000,7.86416800,9.57200000,0.28655044,624.43734099,0.00000000,0.00000000,0.00000000,0.00000000,0.00000000,0.00000000,0.00000000,0.00000000,0.00000000,0.00000000,0.00000000
302.56000000,7.88386700,9.57000000,0.28776444,624.30686933,0.00000000,0.00000000,0.00000000,0.00000000,0.00000000,0.00000000,0.00000000,0.00000000,0.00000000,0.00000000,0.00000000
303.06000000,7.90313400,9.56700000,0.28897833,624.11116185,0.00000000,0.00000000,0.00000000,0.00000000,0.00000000,0.00000000,0.00000000,0.00000000,0.00000000,0.00000000,0.00000000
303.56000000,7.92302900,9.56600000,0.29022878,624.04592602,0.00000000,0.00000000,0.00000000,0.00000000,0.00000000,0.00000000,0.00000000,0.00000000,0.00000000,0.00000000,0.00000000
304.06000000,7.94262600,9.56400000,0.29151622,623.91545437,0.00000000,0.00000000,0.00000000,0.00000000,0.00000000,0.00000000,0.00000000,0.00000000,0.00000000,0.00000000,0.00000000
304.56000000,7.96242400,9.56200000,0.29276678,623.78498271,0.00000000,0.00000000,0.00000000,0.00000000,0.00000000,0.00000000,0.00000000,0.00000000,0.00000000,0.00000000,0.00000000
305.06000000,7.98228700,9.55900000,0.29405422,623.58927523,0.00000000,0.00000000,0.00000000,0.00000000,0.00000000,0.00000000,0.00000000,0.00000000,0.00000000,0.00000000,0.00000000
305.56000000,8.00234800,9.55700000,0.29537844,623.45880357,0.00000000,0.00000000,0.00000000,0.00000000,0.00000000,0.00000000,0.00000000,0.00000000,0.00000000,0.00000000,0.00000000
306.06000000,8.02244300,9.55400000,0.29670267,623.26309609,0.00000000,0.00000000,0.00000000,0.00000000,0.00000000,0.00000000,0.00000000,0.00000000,0.00000000,0.00000000,0.00000000
306.56000000,8.04240500,9.55200000,0.29806378,623.13262444,0.00000000,0.00000000,0.00000000,0.00000000,0.00000000,0.00000000,0.00000000,0.00000000,0.00000000,0.00000000,0.00000000
307.06000000,8.06253400,9.54900000,0.29938789,622.93691695,0.00000000,0.00000000,0.00000000,0.00000000,0.00000000,0.00000000,0.00000000,0.00000000,0.00000000,0.00000000,0.00000000
307.56000000,8.08269500,9.54500000,0.30071222,622.67597364,0.00000000,0.00000000,0.00000000,0.00000000,0.00000000,0.00000000,0.00000000,0.00000000,0.00000000,0.00000000,0.00000000
308.06000000,8.10183000,9.54200000,0.30214678,622.48026616,0.00000000,0.00000000,0.00000000,0.00000000,0.00000000,0.00000000,0.00000000,0.00000000,0.00000000,0.00000000,0.00000000
308.56000000,8.12225500,9.54000000,0.30350778,622.34979451,0.00000000,0.00000000,0.00000000,0.00000000,0.00000000,0.00000000,0.00000000,0.00000000,0.00000000,0.00000000,0.00000000
309.06000000,8.14241600,9.53700000,0.30486889,622.15408702,0.00000000,0.00000000,0.00000000,0.00000000,0.00000000,0.00000000,0.00000000,0.00000000,0.00000000,0.00000000,0.00000000
309.56000000,8.16211500,9.53400000,0.30634011,621.95837954,0.00000000,0.00000000,0.00000000,0.00000000,0.00000000,0.00000000,0.00000000,0.00000000,0.00000000,0.00000000,0.00000000
310.06000000,8.18161400,9.53000000,0.30777478,621.69743623,0.00000000,0.00000000,0.00000000,0.00000000,0.00000000,0.00000000,0.00000000,0.00000000,0.00000000,0.00000000,0.00000000
310.56000000,8.20184200,9.52600000,0.30920944,621.43649292,0.00000000,0.00000000,0.00000000,0.00000000,0.00000000,0.00000000,0.00000000,0.00000000,0.00000000,0.00000000,0.00000000
311.06000000,8.22213400,9.52300000,0.31075433,621.24078544,0.00000000,0.00000000,0.00000000,0.00000000,0.00000000,0.00000000,0.00000000,0.00000000,0.00000000,0.00000000,0.00000000
311.56000000,8.24166600,9.52100000,0.31222567,621.11031378,0.00000000,0.00000000,0.00000000,0.00000000,0.00000000,0.00000000,0.00000000,0.00000000,0.00000000,0.00000000,0.00000000
312.06000000,8.26196000,9.51600000,0.31369700,620.78413465,0.00000000,0.00000000,0.00000000,0.00000000,0.00000000,0.00000000,0.00000000,0.00000000,0.00000000,0.00000000,0.00000000
312.56000000,8.28261700,9.51300000,0.31531544,620.58842716,0.00000000,0.00000000,0.00000000,0.00000000,0.00000000,0.00000000,0.00000000,0.00000000,0.00000000,0.00000000,0.00000000
313.06000000,8.30231400,9.50900000,0.31678667,620.32748385,0.00000000,0.00000000,0.00000000,0.00000000,0.00000000,0.00000000,0.00000000,0.00000000,0.00000000,0.00000000,0.00000000
313.56000000,8.32247600,9.50500000,0.31836833,620.06654054,0.00000000,0.00000000,0.00000000,0.00000000,0.00000000,0.00000000,0.00000000,0.00000000,0.00000000,0.00000000,0.00000000
314.06000000,8.34197500,9.50000000,0.31991333,619.74036141,0.00000000,0.00000000,0.00000000,0.00000000,0.00000000,0.00000000,0.00000000,0.00000000,0.00000000,0.00000000,0.00000000
314.56000000,8.36266600,9.49700000,0.32153178,619.54465392,0.00000000,0.00000000,0.00000000,0.00000000,0.00000000,0.00000000,0.00000000,0.00000000,0.00000000,0.00000000,0.00000000
315.06000000,8.38262900,9.49200000,0.32315033,619.21847479,0.00000000,0.00000000,0.00000000,0.00000000,0.00000000,0.00000000,0.00000000,0.00000000,0.00000000,0.00000000,0.00000000
315.56000000,8.40265700,9.48900000,0.32476878,619.02276730,0.00000000,0.00000000,0.00000000,0.00000000,0.00000000,0.00000000,0.00000000,0.00000000,0.00000000,0.00000000,0.00000000
316.06000000,8.42298400,9.48400000,0.32642411,618.69658817,0.00000000,0.00000000,0.00000000,0.00000000,0.00000000,0.00000000,0.00000000,0.00000000,0.00000000,0.00000000,0.00000000
316.56000000,8.44311100,9.48000000,0.32804244,618.43564486,0.00000000,0.00000000,0.00000000,0.00000000,0.00000000,0.00000000,0.00000000,0.00000000,0.00000000,0.00000000,0.00000000
317.06000000,8.46330700,9.47500000,0.32977144,618.10946572,0.00000000,0.00000000,0.00000000,0.00000000,0.00000000,0.00000000,0.00000000,0.00000000,0.00000000,0.00000000,0.00000000
317.56000000,8.48379800,9.47100000,0.33142667,617.84852241,0.00000000,0.00000000,0.00000000,0.00000000,0.00000000,0.00000000,0.00000000,0.00000000,0.00000000,0.00000000,0.00000000
318.06000000,8.50402600,9.46400000,0.33315556,617.39187162,0.00000000,0.00000000,0.00000000,0.00000000,0.00000000,0.00000000,0.00000000,0.00000000,0.00000000,0.00000000,0.00000000
318.56000000,8.52455100,9.46000000,0.33492111,617.13092831,0.00000000,0.00000000,0.00000000,0.00000000,0.00000000,0.00000000,0.00000000,0.00000000,0.00000000,0.00000000,0.00000000
319.06000000,8.54514300,9.45400000,0.33672356,616.73951334,0.00000000,0.00000000,0.00000000,0.00000000,0.00000000,0.00000000,0.00000000,0.00000000,0.00000000,0.00000000,0.00000000
319.56000000,8.56530300,9.44900000,0.33852589,616.41333420,0.00000000,0.00000000,0.00000000,0.00000000,0.00000000,0.00000000,0.00000000,0.00000000,0.00000000,0.00000000,0.00000000
320.06000000,8.58606100,9.44300000,0.34025478,616.02191924,0.00000000,0.00000000,0.00000000,0.00000000,0.00000000,0.00000000,0.00000000,0.00000000,0.00000000,0.00000000,0.00000000
320.56000000,8.60622100,9.43800000,0.34213078,615.69574010,0.00000000,0.00000000,0.00000000,0.00000000,0.00000000,0.00000000,0.00000000,0.00000000,0.00000000,0.00000000,0.00000000
321.06000000,8.62658100,9.43200000,0.34389622,615.30432514,0.00000000,0.00000000,0.00000000,0.00000000,0.00000000,0.00000000,0.00000000,0.00000000,0.00000000,0.00000000,0.00000000
321.56000000,8.64661000,9.42600000,0.34569878,614.91291017,0.00000000,0.00000000,0.00000000,0.00000000,0.00000000,0.00000000,0.00000000,0.00000000,0.00000000,0.00000000,0.00000000
322.06000000,8.66700200,9.41700000,0.34757467,614.32578772,0.00000000,0.00000000,0.00000000,0.00000000,0.00000000,0.00000000,0.00000000,0.00000000,0.00000000,0.00000000,0.00000000
322.56000000,8.68739500,9.41300000,0.34948756,614.06484441,0.00000000,0.00000000,0.00000000,0.00000000,0.00000000,0.00000000,0.00000000,0.00000000,0.00000000,0.00000000,0.00000000
323.06000000,8.70778700,9.40500000,0.35132656,613.54295779,0.00000000,0.00000000,0.00000000,0.00000000,0.00000000,0.00000000,0.00000000,0.00000000,0.00000000,0.00000000,0.00000000
323.56000000,8.72788300,9.40000000,0.35323944,613.21677865,0.00000000,0.00000000,0.00000000,0.00000000,0.00000000,0.00000000,0.00000000,0.00000000,0.00000000,0.00000000,0.00000000
324.06000000,8.74857300,9.39200000,0.35511544,612.69489203,0.00000000,0.00000000,0.00000000,0.00000000,0.00000000,0.00000000,0.00000000,0.00000000,0.00000000,0.00000000,0.00000000
324.56000000,8.76853600,9.38600000,0.35706489,612.30347707,0.00000000,0.00000000,0.00000000,0.00000000,0.00000000,0.00000000,0.00000000,0.00000000,0.00000000,0.00000000,0.00000000
325.06000000,8.78982300,9.37800000,0.35905133,611.78159045,0.00000000,0.00000000,0.00000000,0.00000000,0.00000000,0.00000000,0.00000000,0.00000000,0.00000000,0.00000000,0.00000000
