Repository: noberito/ethz

**MODELLING AND CALIBRATING A POLYN YIELD SURFACE FUNCTION**

---

In the context of my research assistant internship at ETH Zurich, I have to implement and find an operationnal strategy to calibrate a yield surface function based on the polyN model which is a homogenous polynomial of degree N.

To make the calibration operationnal please copy paste a folder "{material}_results" containing the csv files for a given material in the lab_data directory and then change the parameters you want in the polyN_optimization/param.txt. Then run polyN_optimization/optimize_polyN.py. The coefficients of the polyN function will be accessible in the polyN_coeff.npy file.

File: polyN_optimization/DP600_results/DATA/UT_30_1.csv (part 3 of 3)
Time[s],Displacement[mm],Force[kN],EngStrain_longi,EngStress[MPa],TrueStrain,TrueStress[MPa],TrueStrainRate[1/s],PlasticStrain_longi,PlasticStress[MPa],PlasticStrain_thick,PlasticStrain_width,R-Value,Thickness[mm],Width[mm], Young's Modulus [MPa]
215.15000000,4.74442800,9.71800000,0.15648144,634.91441265,0.14538216,734.26673704,0.00076357,0.16378969,752.21370950,-0.08992064,-0.07386905,0.00000000,0.00000000,0.00000000,0.00000000
215.65000000,4.75949100,9.72000000,0.15695967,635.04508036,0.14579559,734.72154449,0.00082686,0.16428554,752.58812871,-0.09018191,-0.07410362,0.00000000,0.00000000,0.00000000,0.00000000
216.15000000,4.77452000,9.72000000,0.15751144,635.04508036,0.14627239,735.07194826,0.00095361,0.16471893,752.99312557,-0.09038527,-0.07433366,0.00000000,0.00000000,0.00000000,0.00000000
216.65000000,4.79008100,9.72000000,0.15795289,635.04508036,0.14665370,735.35228538,0.00076260,0.00000000,0.00000000,0.00000000,0.00000000,0.00000000,0.00000000,0.00000000,0.00000000
217.15000000,4.80537600,9.72100000,0.15850456,635.11041422,0.14713000,735.77830815,0.00095260,0.00000000,0.00000000,0.00000000,0.00000000,0.00000000,0.00000000,0.00000000,0.00000000
217.65000000,4.82067100,9.72200000,0.15898278,635.17574807,0.14754270,736.15775288,0.00082542,0.00000000,0.00000000,0.00000000,0.00000000,0.00000000,0.00000000,0.00000000,0.00000000
218.15000000,4.83636300,9.72300000,0.15949778,635.24108193,0.14798696,736.56062285,0.00088851,0.00000000,0.00000000,0.00000000,0.00000000,0.00000000,0.00000000,0.00000000,0.00000000
218.65000000,4.85122700,9.72300000,0.16001278,635.24108193,0.14843102,736.88777201,0.00088812,0.00000000,0.00000000,0.00000000,0.00000000,0.00000000,0.00000000,0.00000000,0.00000000
219.15000000,4.86645600,9.72400000,0.16052767,635.30641578,0.14887479,737.29067233,0.00088753,0.00000000,0.00000000,0.00000000,0.00000000,0.00000000,0.00000000,0.00000000,0.00000000
219.65000000,4.88198200,9.72500000,0.16100589,635.37174964,0.14928677,737.67034297,0.00082398,0.00000000,0.00000000,0.00000000,0.00000000,0.00000000,0.00000000,0.00000000,0.00000000
220.15000000,4.89754200,9.72600000,0.16155756,635.43708350,0.14976182,738.09674542,0.00095010,0.00000000,0.00000000,0.00000000,0.00000000,0.00000000,0.00000000,0.00000000,0.00000000
220.65000000,4.91240700,9.72600000,0.16203589,635.43708350,0.15017354,738.40069615,0.00082344,0.00000000,0.00000000,0.00000000,0.00000000,0.00000000,0.00000000,0.00000000,0.00000000
221.15000000,4.92826500,9.72600000,0.16251411,635.43708350,0.15058500,738.70457629,0.00082291,0.00000000,0.00000000,0.00000000,0.00000000,0.00000000,0.00000000,0.00000000,0.00000000
221.65000000,4.94366000,9.72700000,0.16306589,635.50241735,0.15105953,739.13118393,0.00094906,0.00000000,0.00000000,0.00000000,0.00000000,0.00000000,0.00000000,0.00000000,0.00000000
222.15000000,4.95918600,9.72700000,0.16354400,635.50241735,0.15147052,739.43502470,0.00082199,0.00000000,0.00000000,0.00000000,0.00000000,0.00000000,0.00000000,0.00000000,0.00000000
222.65000000,4.97504300,9.72900000,0.16405900,635.63308506,0.15191304,739.91441337,0.00088503,0.00000000,0.00000000,0.00000000,0.00000000,0.00000000,0.00000000,0.00000000,0.00000000
223.15000000,4.99030400,9.73000000,0.16453722,635.69841892,0.15232377,740.29447094,0.00082148,0.00000000,0.00000000,0.00000000,0.00000000,0.00000000,0.00000000,0.00000000,0.00000000
223.65000000,5.00606300,9.72900000,0.16505222,635.63308506,0.15276591,740.54573827,0.00088428,0.00000000,0.00000000,0.00000000,0.00000000,0.00000000,0.00000000,0.00000000,0.00000000
224.15000000,5.02155600,9.73000000,0.16560389,635.69841892,0.15323931,740.97254925,0.00094680,0.00000000,0.00000000,0.00000000,0.00000000,0.00000000,0.00000000,0.00000000,0.00000000
224.65000000,5.03705000,9.73000000,0.16608211,635.69841892,0.15364951,741.27655437,0.00082039,0.00000000,0.00000000,0.00000000,0.00000000,0.00000000,0.00000000,0.00000000,0.00000000
225.15000000,5.05224500,9.73100000,0.16663389,635.76375278,0.15412258,741.70353932,0.00094616,0.00000000,0.00000000,0.00000000,0.00000000,0.00000000,0.00000000,0.00000000,0.00000000
225.65000000,5.06783800,9.73000000,0.16711200,635.69841892,0.15453232,741.93125310,0.00081947,0.00000000,0.00000000,0.00000000,0.00000000,0.00000000,0.00000000,0.00000000,0.00000000
226.15000000,5.08323300,9.73100000,0.16759022,635.76375278,0.15494199,742.31154139,0.00081933,0.00000000,0.00000000,0.00000000,0.00000000,0.00000000,0.00000000,0.00000000,0.00000000
226.65000000,5.09875900,9.73200000,0.16810522,635.82908663,0.15538297,742.71527654,0.00088196,0.00000000,0.00000000,0.00000000,0.00000000,0.00000000,0.00000000,0.00000000,0.00000000
227.15000000,5.11455000,9.73300000,0.16865700,635.89442049,0.15585523,743.14246577,0.00094452,0.00000000,0.00000000,0.00000000,0.00000000,0.00000000,0.00000000,0.00000000,0.00000000
227.65000000,5.13017600,9.73300000,0.16917200,635.89442049,0.15629581,743.46995139,0.00088116,0.00000000,0.00000000,0.00000000,0.00000000,0.00000000,0.00000000,0.00000000,0.00000000
228.15000000,5.14586800,9.73300000,0.16968689,635.89442049,0.15673610,743.79736636,0.00088058,0.00000000,0.00000000,0.00000000,0.00000000,0.00000000,0.00000000,0.00000000,0.00000000
228.65000000,5.16179200,9.73400000,0.17016511,635.95975434,0.15714486,744.17791660,0.00081753,0.00000000,0.00000000,0.00000000,0.00000000,0.00000000,0.00000000,0.00000000,0.00000000
229.15000000,5.17774900,9.73500000,0.17068011,636.02508820,0.15758487,744.58192092,0.00088002,0.00000000,0.00000000,0.00000000,0.00000000,0.00000000,0.00000000,0.00000000,0.00000000
229.65000000,5.19344200,9.73500000,0.17123189,636.02508820,0.15805609,744.93286543,0.00094244,0.00000000,0.00000000,0.00000000,0.00000000,0.00000000,0.00000000,0.00000000,0.00000000
230.15000000,5.20920000,9.73500000,0.17174689,636.02508820,0.15849570,745.26041835,0.00087922,0.00000000,0.00000000,0.00000000,0.00000000,0.00000000,0.00000000,0.00000000,0.00000000
230.65000000,5.22522300,9.73500000,0.17229856,636.02508820,0.15896640,745.61129219,0.00094139,0.00000000,0.00000000,0.00000000,0.00000000,0.00000000,0.00000000,0.00000000,0.00000000
231.15000000,5.24081500,9.73600000,0.17281356,636.09042206,0.15940561,746.01546955,0.00087842,0.00000000,0.00000000,0.00000000,0.00000000,0.00000000,0.00000000,0.00000000,0.00000000
231.65000000,5.25644200,9.73600000,0.17332856,636.09042206,0.15984463,746.34305611,0.00087804,0.00000000,0.00000000,0.00000000,0.00000000,0.00000000,0.00000000,0.00000000,0.00000000
232.15000000,5.27223200,9.73600000,0.17384367,636.09042206,0.16028355,746.67071336,0.00087784,0.00000000,0.00000000,0.00000000,0.00000000,0.00000000,0.00000000,0.00000000,0.00000000
232.65000000,5.28779200,9.73600000,0.17435844,636.09042206,0.16072199,746.99815857,0.00087689,0.00000000,0.00000000,0.00000000,0.00000000,0.00000000,0.00000000,0.00000000,0.00000000
233.15000000,5.30378200,9.73700000,0.17487344,636.15575591,0.16116043,747.40250415,0.00087688,0.00000000,0.00000000,0.00000000,0.00000000,0.00000000,0.00000000,0.00000000,0.00000000
233.65000000,5.31973900,9.73600000,0.17538844,636.09042206,0.16159868,747.65333171,0.00087650,0.00000000,0.00000000,0.00000000,0.00000000,0.00000000,0.00000000,0.00000000,0.00000000
234.15000000,5.33562900,9.73700000,0.17594022,636.15575591,0.16206802,748.08114098,0.00093867,0.00000000,0.00000000,0.00000000,0.00000000,0.00000000,0.00000000,0.00000000,0.00000000
234.65000000,5.35099000,9.73700000,0.17641844,636.15575591,0.16247461,748.38536480,0.00081318,0.00000000,0.00000000,0.00000000,0.00000000,0.00000000,0.00000000,0.00000000,0.00000000
235.15000000,5.36761000,9.73800000,0.17697011,636.22108977,0.16294343,748.81320672,0.00093766,0.00000000,0.00000000,0.00000000,0.00000000,0.00000000,0.00000000,0.00000000,0.00000000
235.65000000,5.38326800,9.73800000,0.17748511,636.22108977,0.16338090,749.14086058,0.00087494,0.00000000,0.00000000,0.00000000,0.00000000,0.00000000,0.00000000,0.00000000,0.00000000
236.15000000,5.39945800,9.73800000,0.17800011,636.22108977,0.16381818,749.46851444,0.00087455,0.00000000,0.00000000,0.00000000,0.00000000,0.00000000,0.00000000,0.00000000,0.00000000
236.65000000,5.41548100,9.73800000,0.17851511,636.22108977,0.16425527,749.79616830,0.00087417,0.00000000,0.00000000,0.00000000,0.00000000,0.00000000,0.00000000,0.00000000,0.00000000
237.15000000,5.43140500,9.73800000,0.17906689,636.22108977,0.16472335,750.14722096,0.00093618,0.00000000,0.00000000,0.00000000,0.00000000,0.00000000,0.00000000,0.00000000,0.00000000
237.65000000,5.44769300,9.73800000,0.17958178,636.22108977,0.16515995,750.47480413,0.00087319,0.00000000,0.00000000,0.00000000,0.00000000,0.00000000,0.00000000,0.00000000,0.00000000
238.15000000,5.46368300,9.73800000,0.18009678,636.22108977,0.16559645,750.80245799,0.00087300,0.00000000,0.00000000,0.00000000,0.00000000,0.00000000,0.00000000,0.00000000,0.00000000
238.65000000,5.47954000,9.73900000,0.18064867,636.28642362,0.16606400,751.23071767,0.00093511,0.00000000,0.00000000,0.00000000,0.00000000,0.00000000,0.00000000,0.00000000,0.00000000
239.15000000,5.49556400,9.73800000,0.18120033,636.22108977,0.16653115,751.50456331,0.00093430,0.00000000,0.00000000,0.00000000,0.00000000,0.00000000,0.00000000,0.00000000,0.00000000
239.65000000,5.51155400,9.73900000,0.18167856,636.28642362,0.16693593,751.88602199,0.00080956,0.00000000,0.00000000,0.00000000,0.00000000,0.00000000,0.00000000,0.00000000,0.00000000
240.15000000,5.52780800,9.73900000,0.18219356,636.28642362,0.16737166,752.21370950,0.00087145,0.00000000,0.00000000,0.00000000,0.00000000,0.00000000,0.00000000,0.00000000,0.00000000
240.65000000,5.54422900,9.73900000,0.18278200,636.28642362,0.16786929,752.58812871,0.00099527,0.00000000,0.00000000,0.00000000,0.00000000,0.00000000,0.00000000,0.00000000,0.00000000
241.15000000,5.56061600,9.74000000,0.18329700,636.35175748,0.16830461,752.99312557,0.00087064,0.00000000,0.00000000,0.00000000,0.00000000,0.00000000,0.00000000,0.00000000,0.00000000
241.65000000,5.57627500,9.74000000,0.18384878,636.35175748,0.00000000,0.00000000,0.00000000,0.00000000,0.00000000,0.00000000,0.00000000,0.00000000,0.00000000,0.00000000,0.00000000
242.15000000,5.59259600,9.74000000,0.18436367,636.35175748,0.00000000,0.00000000,0.00000000,0.00000000,0.00000000,0.00000000,0.00000000,0.00000000,0.00000000,0.00000000,0.00000000
242.65000000,5.60901600,9.73900000,0.18487867,636.28642362,0.00000000,0.00000000,0.00000000,0.00000000,0.00000000,0.00000000,0.00000000,0.00000000,0.00000000,0.00000000,0.00000000
243.15000000,5.62533700,9.73900000,0.18543044,636.28642362,0.00000000,0.00000000,0.00000000,0.00000000,0.00000000,0.00000000,0.00000000,0.00000000,0.00000000,0.00000000,0.00000000
243.65000000,5.64169200,9.73900000,0.18598222,636.28642362,0.00000000,0.00000000,0.00000000,0.00000000,0.00000000,0.00000000,0.00000000,0.00000000,0.00000000,0.00000000,0.00000000
244.15000000,5.65798100,9.73900000,0.18653400,636.28642362,0.00000000,0.00000000,0.00000000,0.00000000,0.00000000,0.00000000,0.00000000,0.00000000,0.00000000,0.00000000,0.00000000
244.65000000,5.67426900,9.73900000,0.18704900,636.28642362,0.00000000,0.00000000,0.00000000,0.00000000,0.00000000,0.00000000,0.00000000,0.00000000,0.00000000,0.00000000,0.00000000
245.15000000,5.69065700,9.73800000,0.18752722,636.22108977,0.00000000,0.00000000,0.00000000,0.00000000,0.00000000,0.00000000,0.00000000,0.00000000,0.00000000,0.00000000,0.00000000
245.65000000,5.70701100,9.73900000,0.18815256,636.28642362,0.00000000,0.00000000,0.00000000,0.00000000,0.00000000,0.00000000,0.00000000,0.00000000,0.00000000,0.00000000,0.00000000
246.15000000,5.72333200,9.73900000,0.18870422,636.28642362,0.00000000,0.00000000,0.00000000,0.00000000,0.00000000,0.00000000,0.00000000,0.00000000,0.00000000,0.00000000,0.00000000
246.65000000,5.73988500,9.73900000,0.18918244,636.28642362,0.00000000,0.00000000,0.00000000,0.00000000,0.00000000,0.00000000,0.00000000,0.00000000,0.00000000,0.00000000,0.00000000
247.15000000,5.75610600,9.73900000,0.18973422,636.28642362,0.00000000,0.00000000,0.00000000,0.00000000,0.00000000,0.00000000,0.00000000,0.00000000,0.00000000,0.00000000,0.00000000
247.65000000,5.77282600,9.73900000,0.19028600,636.28642362,0.00000000,0.00000000,0.00000000,0.00000000,0.00000000,0.00000000,0.00000000,0.00000000,0.00000000,0.00000000,0.00000000
248.15000000,5.78891500,9.73900000,0.19083778,636.28642362,0.00000000,0.00000000,0.00000000,0.00000000,0.00000000,0.00000000,0.00000000,0.00000000,0.00000000,0.00000000,0.00000000
248.65000000,5.80573200,9.74000000,0.19135278,636.35175748,0.00000000,0.00000000,0.00000000,0.00000000,0.00000000,0.00000000,0.00000000,0.00000000,0.00000000,0.00000000,0.00000000
249.15000000,5.82178900,9.73900000,0.19194122,636.28642362,0.00000000,0.00000000,0.00000000,0.00000000,0.00000000,0.00000000,0.00000000,0.00000000,0.00000000,0.00000000,0.00000000
249.65000000,5.83834200,9.73900000,0.19245622,636.28642362,0.00000000,0.00000000,0.00000000,0.00000000,0.00000000,0.00000000,0.00000000,0.00000000,0.00000000,0.00000000,0.00000000
250.15000000,5.85502700,9.73800000,0.19300800,636.22108977,0.00000000,0.00000000,0.00000000,0.00000000,0.00000000,0.00000000,0.00000000,0.00000000,0.00000000,0.00000000,0.00000000
250.65000000,5.87154600,9.73800000,0.19355978,636.22108977,0.00000000,0.00000000,0.00000000,0.00000000,0.00000000,0.00000000,0.00000000,0.00000000,0.00000000,0.00000000,0.00000000
251.15000000,5.88813300,9.73800000,0.19411156,636.22108977,0.00000000,0.00000000,0.00000000,0.00000000,0.00000000,0.00000000,0.00000000,0.00000000,0.00000000,0.00000000,0.00000000
251.65000000,5.90488400,9.73800000,0.19466333,636.22108977,0.00000000,0.00000000,0.00000000,0.00000000,0.00000000,0.00000000,0.00000000,0.00000000,0.00000000,0.00000000,0.00000000
252.15000000,5.92170200,9.73700000,0.19517822,636.15575591,0.00000000,0.00000000,0.00000000,0.00000000,0.00000000,0.00000000,0.00000000,0.00000000,0.00000000,0.00000000,0.00000000
252.65000000,5.93775800,9.73800000,0.19569333,636.22108977,0.00000000,0.00000000,0.00000000,0.00000000,0.00000000,0.00000000,0.00000000,0.00000000,0.00000000,0.00000000,0.00000000
253.15000000,5.95470900,9.73700000,0.19631867,636.15575591,0.00000000,0.00000000,0.00000000,0.00000000,0.00000000,0.00000000,0.00000000,0.00000000,0.00000000,0.00000000,0.00000000
253.65000000,5.97162500,9.73700000,0.19687033,636.15575591,0.00000000,0.00000000,0.00000000,0.00000000,0.00000000,0.00000000,0.00000000,0.00000000,0.00000000,0.00000000,0.00000000
254.15000000,5.98851000,9.73700000,0.19738533,636.15575591,0.00000000,0.00000000,0.00000000,0.00000000,0.00000000,0.00000000,0.00000000,0.00000000,0.00000000,0.00000000,0.00000000
254.65000000,6.00552600,9.73700000,0.19797389,636.15575591,0.00000000,0.00000000,0.00000000,0.00000000,0.00000000,0.00000000,0.00000000,0.00000000,0.00000000,0.00000000,0.00000000
255.15000000,6.02184700,9.73700000,0.19852567,636.15575591,0.00000000,0.00000000,0.00000000,0.00000000,0.00000000,0.00000000,0.00000000,0.00000000,0.00000000,0.00000000,0.00000000
255.65000000,6.03896200,9.73600000,0.19911422,636.09042206,0.00000000,0.00000000,0.00000000,0.00000000,0.00000000,0.00000000,0.00000000,0.00000000,0.00000000,0.00000000,0.00000000
256.15000000,6.05551600,9.73600000,0.19962911,636.09042206,0.00000000,0.00000000,0.00000000,0.00000000,0.00000000,0.00000000,0.00000000,0.00000000,0.00000000,0.00000000,0.00000000
256.65000000,6.07269800,9.73500000,0.20021767,636.02508820,0.00000000,0.00000000,0.00000000,0.00000000,0.00000000,0.00000000,0.00000000,0.00000000,0.00000000,0.00000000,0.00000000
257.15000000,6.08908500,9.73500000,0.20073267,636.02508820,0.00000000,0.00000000,0.00000000,0.00000000,0.00000000,0.00000000,0.00000000,0.00000000,0.00000000,0.00000000,0.00000000
257.65000000,6.10606800,9.73400000,0.20128444,635.95975434,0.00000000,0.00000000,0.00000000,0.00000000,0.00000000,0.00000000,0.00000000,0.00000000,0.00000000,0.00000000,0.00000000
258.15000000,6.12318400,9.73400000,0.20187300,635.95975434,0.00000000,0.00000000,0.00000000,0.00000000,0.00000000,0.00000000,0.00000000,0.00000000,0.00000000,0.00000000,0.00000000
258.65000000,6.14006900,9.73400000,0.20246156,635.95975434,0.00000000,0.00000000,0.00000000,0.00000000,0.00000000,0.00000000,0.00000000,0.00000000,0.00000000,0.00000000,0.00000000
259.15000000,6.15675400,9.73400000,0.20297644,635.95975434,0.00000000,0.00000000,0.00000000,0.00000000,0.00000000,0.00000000,0.00000000,0.00000000,0.00000000,0.00000000,0.00000000
259.65000000,6.17373800,9.73300000,0.20356500,635.89442049,0.00000000,0.00000000,0.00000000,0.00000000,0.00000000,0.00000000,0.00000000,0.00000000,0.00000000,0.00000000,0.00000000
260.15000000,6.19078800,9.73300000,0.20411678,635.89442049,0.00000000,0.00000000,0.00000000,0.00000000,0.00000000,0.00000000,0.00000000,0.00000000,0.00000000,0.00000000,0.00000000
260.65000000,6.20773800,9.73300000,0.20466856,635.89442049,0.00000000,0.00000000,0.00000000,0.00000000,0.00000000,0.00000000,0.00000000,0.00000000,0.00000000,0.00000000,0.00000000
261.15000000,6.22518500,9.73300000,0.20529400,635.89442049,0.00000000,0.00000000,0.00000000,0.00000000,0.00000000,0.00000000,0.00000000,0.00000000,0.00000000,0.00000000,0.00000000
261.65000000,6.24236600,9.73200000,0.20584556,635.82908663,0.00000000,0.00000000,0.00000000,0.00000000,0.00000000,0.00000000,0.00000000,0.00000000,0.00000000,0.00000000,0.00000000
262.15000000,6.25978100,9.73200000,0.20636056,635.82908663,0.00000000,0.00000000,0.00000000,0.00000000,0.00000000,0.00000000,0.00000000,0.00000000,0.00000000,0.00000000,0.00000000
262.65000000,6.27686300,9.73100000,0.20698600,635.76375278,0.00000000,0.00000000,0.00000000,0.00000000,0.00000000,0.00000000,0.00000000,0.00000000,0.00000000,0.00000000,0.00000000
263.15000000,6.29391300,9.73100000,0.20757444,635.76375278,0.00000000,0.00000000,0.00000000,0.00000000,0.00000000,0.00000000,0.00000000,0.00000000,0.00000000,0.00000000,0.00000000
263.65000000,6.31149100,9.73100000,0.20812622,635.76375278,0.00000000,0.00000000,0.00000000,0.00000000,0.00000000,0.00000000,0.00000000,0.00000000,0.00000000,0.00000000,0.00000000
264.15000000,6.32834200,9.73000000,0.20867789,635.69841892,0.00000000,0.00000000,0.00000000,0.00000000,0.00000000,0.00000000,0.00000000,0.00000000,0.00000000,0.00000000,0.00000000
264.65000000,6.34595500,9.72900000,0.20922967,635.63308506,0.00000000,0.00000000,0.00000000,0.00000000,0.00000000,0.00000000,0.00000000,0.00000000,0.00000000,0.00000000,0.00000000
265.15000000,6.36310300,9.72800000,0.20981833,635.56775121,0.00000000,0.00000000,0.00000000,0.00000000,0.00000000,0.00000000,0.00000000,0.00000000,0.00000000,0.00000000,0.00000000
265.65000000,6.38078200,9.72800000,0.21044367,635.56775121,0.00000000,0.00000000,0.00000000,0.00000000,0.00000000,0.00000000,0.00000000,0.00000000,0.00000000,0.00000000,0.00000000
266.15000000,6.39786500,9.72800000,0.21095856,635.56775121,0.00000000,0.00000000,0.00000000,0.00000000,0.00000000,0.00000000,0.00000000,0.00000000,0.00000000,0.00000000,0.00000000
266.65000000,6.41574200,9.72800000,0.21151033,635.56775121,0.00000000,0.00000000,0.00000000,0.00000000,0.00000000,0.00000000,0.00000000,0.00000000,0.00000000,0.00000000,0.00000000
267.15000000,6.43302300,9.72800000,0.21217244,635.56775121,0.00000000,0.00000000,0.00000000,0.00000000,0.00000000,0.00000000,0.00000000,0.00000000,0.00000000,0.00000000,0.00000000
267.65000000,6.45037100,9.72700000,0.21272422,635.50241735,0.00000000,0.00000000,0.00000000,0.00000000,0.00000000,0.00000000,0.00000000,0.00000000,0.00000000,0.00000000,0.00000000
268.15000000,6.46768500,9.72600000,0.21331278,635.43708350,0.00000000,0.00000000,0.00000000,0.00000000,0.00000000,0.00000000,0.00000000,0.00000000,0.00000000,0.00000000,0.00000000
268.65000000,6.48513100,9.72400000,0.21390122,635.30641578,0.00000000,0.00000000,0.00000000,0.00000000,0.00000000,0.00000000,0.00000000,0.00000000,0.00000000,0.00000000,0.00000000
269.15000000,6.50300800,9.72500000,0.21445311,635.37174964,0.00000000,0.00000000,0.00000000,0.00000000,0.00000000,0.00000000,0.00000000,0.00000000,0.00000000,0.00000000,0.00000000
269.65000000,6.52015600,9.72400000,0.21504167,635.30641578,0.00000000,0.00000000,0.00000000,0.00000000,0.00000000,0.00000000,0.00000000,0.00000000,0.00000000,0.00000000,0.00000000
270.15000000,6.53780200,9.72300000,0.21566689,635.24108193,0.00000000,0.00000000,0.00000000,0.00000000,0.00000000,0.00000000,0.00000000,0.00000000,0.00000000,0.00000000,0.00000000
270.65000000,6.55538100,9.72300000,0.21629233,635.24108193,0.00000000,0.00000000,0.00000000,0.00000000,0.00000000,0.00000000,0.00000000,0.00000000,0.00000000,0.00000000,0.00000000
271.15000000,6.57312500,9.72200000,0.21684400,635.17574807,0.00000000,0.00000000,0.00000000,0.00000000,0.00000000,0.00000000,0.00000000,0.00000000,0.00000000,0.00000000,0.00000000
271.65000000,6.59083800,9.72200000,0.21743244,635.17574807,0.00000000,0.00000000,0.00000000,0.00000000,0.00000000,0.00000000,0.00000000,0.00000000,0.00000000,0.00000000,0.00000000
272.15000000,6.60848200,9.72100000,0.21794756,635.11041422,0.00000000,0.00000000,0.00000000,0.00000000,0.00000000,0.00000000,0.00000000,0.00000000,0.00000000,0.00000000,0.00000000
272.65000000,6.62679000,9.72000000,0.21857289,635.04508036,0.00000000,0.00000000,0.00000000,0.00000000,0.00000000,0.00000000,0.00000000,0.00000000,0.00000000,0.00000000,0.00000000
273.15000000,6.64446900,9.72000000,0.21919822,635.04508036,0.00000000,0.00000000,0.00000000,0.00000000,0.00000000,0.00000000,0.00000000,0.00000000,0.00000000,0.00000000,0.00000000
273.65000000,6.66234600,9.71900000,0.21982356,634.97974650,0.00000000,0.00000000,0.00000000,0.00000000,0.00000000,0.00000000,0.00000000,0.00000000,0.00000000,0.00000000,0.00000000
274.15000000,6.68032200,9.71900000,0.22037522,634.97974650,0.00000000,0.00000000,0.00000000,0.00000000,0.00000000,0.00000000,0.00000000,0.00000000,0.00000000,0.00000000,0.00000000
274.65000000,6.69790100,9.71800000,0.22096378,634.91441265,0.00000000,0.00000000,0.00000000,0.00000000,0.00000000,0.00000000,0.00000000,0.00000000,0.00000000,0.00000000,0.00000000
275.15000000,6.71591000,9.71700000,0.22155244,634.84907879,0.00000000,0.00000000,0.00000000,0.00000000,0.00000000,0.00000000,0.00000000,0.00000000,0.00000000,0.00000000,0.00000000
275.65000000,6.73332400,9.71600000,0.22217767,634.78374494,0.00000000,0.00000000,0.00000000,0.00000000,0.00000000,0.00000000,0.00000000,0.00000000,0.00000000,0.00000000,0.00000000
276.15000000,6.75133300,9.71500000,0.22280300,634.71841108,0.00000000,0.00000000,0.00000000,0.00000000,0.00000000,0.00000000,0.00000000,0.00000000,0.00000000,0.00000000,0.00000000
276.65000000,6.76960700,9.71400000,0.22342833,634.65307722,0.00000000,0.00000000,0.00000000,0.00000000,0.00000000,0.00000000,0.00000000,0.00000000,0.00000000,0.00000000,0.00000000
277.15000000,6.78748500,9.71400000,0.22398000,634.65307722,0.00000000,0.00000000,0.00000000,0.00000000,0.00000000,0.00000000,0.00000000,0.00000000,0.00000000,0.00000000,0.00000000
277.65000000,6.80516300,9.71200000,0.22456856,634.52240951,0.00000000,0.00000000,0.00000000,0.00000000,0.00000000,0.00000000,0.00000000,0.00000000,0.00000000,0.00000000,0.00000000
278.15000000,6.82304000,9.71100000,0.22523089,634.45707566,0.00000000,0.00000000,0.00000000,0.00000000,0.00000000,0.00000000,0.00000000,0.00000000,0.00000000,0.00000000,0.00000000
278.65000000,6.84121500,9.71100000,0.22585600,634.45707566,0.00000000,0.00000000,0.00000000,0.00000000,0.00000000,0.00000000,0.00000000,0.00000000,0.00000000,0.00000000,0.00000000
279.15000000,6.85932400,9.71000000,0.22640789,634.39174180,0.00000000,0.00000000,0.00000000,0.00000000,0.00000000,0.00000000,0.00000000,0.00000000,0.00000000,0.00000000,0.00000000
279.65000000,6.87753200,9.71000000,0.22703322,634.39174180,0.00000000,0.00000000,0.00000000,0.00000000,0.00000000,0.00000000,0.00000000,0.00000000,0.00000000,0.00000000,0.00000000
280.15000000,6.89564100,9.70800000,0.22762167,634.26107409,0.00000000,0.00000000,0.00000000,0.00000000,0.00000000,0.00000000,0.00000000,0.00000000,0.00000000,0.00000000,0.00000000
280.65000000,6.91421400,9.70800000,0.22824700,634.26107409,0.00000000,0.00000000,0.00000000,0.00000000,0.00000000,0.00000000,0.00000000,0.00000000,0.00000000,0.00000000,0.00000000
281.15000000,6.93215700,9.70700000,0.22883567,634.19574023,0.00000000,0.00000000,0.00000000,0.00000000,0.00000000,0.00000000,0.00000000,0.00000000,0.00000000,0.00000000,0.00000000
281.65000000,6.95056400,9.70600000,0.22949778,634.13040638,0.00000000,0.00000000,0.00000000,0.00000000,0.00000000,0.00000000,0.00000000,0.00000000,0.00000000,0.00000000,0.00000000
282.15000000,6.96873900,9.70500000,0.23008633,634.06507252,0.00000000,0.00000000,0.00000000,0.00000000,0.00000000,0.00000000,0.00000000,0.00000000,0.00000000,0.00000000,0.00000000
282.65000000,6.98655000,9.70400000,0.23067467,633.99973866,0.00000000,0.00000000,0.00000000,0.00000000,0.00000000,0.00000000,0.00000000,0.00000000,0.00000000,0.00000000,0.00000000
283.15000000,7.00512100,9.70200000,0.23126333,633.86907095,0.00000000,0.00000000,0.00000000,0.00000000,0.00000000,0.00000000,0.00000000,0.00000000,0.00000000,0.00000000,0.00000000
283.65000000,7.02329700,9.70100000,0.23185178,633.80373710,0.00000000,0.00000000,0.00000000,0.00000000,0.00000000,0.00000000,0.00000000,0.00000000,0.00000000,0.00000000,0.00000000
284.15000000,7.04163700,9.70100000,0.23251400,633.80373710,0.00000000,0.00000000,0.00000000,0.00000000,0.00000000,0.00000000,0.00000000,0.00000000,0.00000000,0.00000000,0.00000000
284.65000000,7.06020900,9.70000000,0.23313933,633.73840324,0.00000000,0.00000000,0.00000000,0.00000000,0.00000000,0.00000000,0.00000000,0.00000000,0.00000000,0.00000000,0.00000000
285.15000000,7.07894700,9.69900000,0.23380133,633.67306938,0.00000000,0.00000000,0.00000000,0.00000000,0.00000000,0.00000000,0.00000000,0.00000000,0.00000000,0.00000000,0.00000000
285.65000000,7.09708900,9.69800000,0.23438989,633.60773553,0.00000000,0.00000000,0.00000000,0.00000000,0.00000000,0.00000000,0.00000000,0.00000000,0.00000000,0.00000000,0.00000000
286.15000000,7.11589200,9.69700000,0.23497844,633.54240167,0.00000000,0.00000000,0.00000000,0.00000000,0.00000000,0.00000000,0.00000000,0.00000000,0.00000000,0.00000000,0.00000000
286.65000000,7.13433300,9.69600000,0.23560367,633.47706782,0.00000000,0.00000000,0.00000000,0.00000000,0.00000000,0.00000000,0.00000000,0.00000000,0.00000000,0.00000000,0.00000000
287.15000000,7.15290400,9.69400000,0.23622900,633.34640010,0.00000000,0.00000000,0.00000000,0.00000000,0.00000000,0.00000000,0.00000000,0.00000000,0.00000000,0.00000000,0.00000000
287.65000000,7.17147700,9.69300000,0.23685444,633.28106625,0.00000000,0.00000000,0.00000000,0.00000000,0.00000000,0.00000000,0.00000000,0.00000000,0.00000000,0.00000000,0.00000000
288.15000000,7.18971800,9.69200000,0.23747967,633.21573239,0.00000000,0.00000000,0.00000000,0.00000000,0.00000000,0.00000000,0.00000000,0.00000000,0.00000000,0.00000000,0.00000000
288.65000000,7.20862100,9.69100000,0.23810489,633.15039854,0.00000000,0.00000000,0.00000000,0.00000000,0.00000000,0.00000000,0.00000000,0.00000000,0.00000000,0.00000000,0.00000000
289.15000000,7.22679700,9.68900000,0.23873033,633.01973082,0.00000000,0.00000000,0.00000000,0.00000000,0.00000000,0.00000000,0.00000000,0.00000000,0.00000000,0.00000000,0.00000000
289.65000000,7.24546800,9.68800000,0.23928200,632.95439697,0.00000000,0.00000000,0.00000000,0.00000000,0.00000000,0.00000000,0.00000000,0.00000000,0.00000000,0.00000000,0.00000000
290.15000000,7.26404000,9.68700000,0.23990733,632.88906311,0.00000000,0.00000000,0.00000000,0.00000000,0.00000000,0.00000000,0.00000000,0.00000000,0.00000000,0.00000000,0.00000000
290.65000000,7.28277700,9.68500000,0.24053267,632.75839540,0.00000000,0.00000000,0.00000000,0.00000000,0.00000000,0.00000000,0.00000000,0.00000000,0.00000000,0.00000000,0.00000000
291.15000000,7.30158100,9.68400000,0.24115800,632.69306154,0.00000000,0.00000000,0.00000000,0.00000000,0.00000000,0.00000000,0.00000000,0.00000000,0.00000000,0.00000000,0.00000000
291.65000000,7.32035200,9.68400000,0.24182011,632.69306154,0.00000000,0.00000000,0.00000000,0.00000000,0.00000000,0.00000000,0.00000000,0.00000000,0.00000000,0.00000000,0.00000000
292.15000000,7.33942000,9.68200000,0.24244533,632.56239383,0.00000000,0.00000000,0.00000000,0.00000000,0.00000000,0.00000000,0.00000000,0.00000000,0.00000000,0.00000000,0.00000000
292.65000000,7.35845600,9.68100000,0.24303389,632.49705998,0.00000000,0.00000000,0.00000000,0.00000000,0.00000000,0.00000000,0.00000000,0.00000000,0.00000000,0.00000000,0.00000000
293.15000000,7.37725900,9.67900000,0.24358556,632.36639226,0.00000000,0.00000000,0.00000000,0.00000000,0.00000000,0.00000000,0.00000000,0.00000000,0.00000000,0.00000000,0.00000000
293.65000000,7.39629600,9.67800000,0.24421089,632.30105841,0.00000000,0.00000000,0.00000000,0.00000000,0.00000000,0.00000000,0.00000000,0.00000000,0.00000000,0.00000000,0.00000000
294.15000000,7.41543100,9.67600000,0.24479944,632.17039070,0.00000000,0.00000000,0.00000000,0.00000000,0.00000000,0.00000000,0.00000000,0.00000000,0.00000000,0.00000000,0.00000000
294.65000000,7.43423400,9.67500000,0.24546156,632.10505684,0.00000000,0.00000000,0.00000000,0.00000000,0.00000000,0.00000000,0.00000000,0.00000000,0.00000000,0.00000000,0.00000000
295.15000000,7.45290600,9.67200000,0.24605000,631.90905527,0.00000000,0.00000000,0.00000000,0.00000000,0.00000000,0.00000000,0.00000000,0.00000000,0.00000000,0.00000000,0.00000000
295.65000000,7.47247100,9.67100000,0.24671222,631.84372142,0.00000000,0.00000000,0.00000000,0.00000000,0.00000000,0.00000000,0.00000000,0.00000000,0.00000000,0.00000000,0.00000000
296.15000000,7.49130800,9.66900000,0.24733756,631.71305370,0.00000000,0.00000000,0.00000000,0.00000000,0.00000000,0.00000000,0.00000000,0.00000000,0.00000000,0.00000000,0.00000000
296.65000000,7.51034400,9.66800000,0.24796289,631.64771985,0.00000000,0.00000000,0.00000000,0.00000000,0.00000000,0.00000000,0.00000000,0.00000000,0.00000000,0.00000000,0.00000000
297.15000000,7.52924800,9.66600000,0.24855144,631.51705214,0.00000000,0.00000000,0.00000000,0.00000000,0.00000000,0.00000000,0.00000000,0.00000000,0.00000000,0.00000000,0.00000000
297.65000000,7.54825000,9.66400000,0.24910311,631.38638442,0.00000000,0.00000000,0.00000000,0.00000000,0.00000000,0.00000000,0.00000000,0.00000000,0.00000000,0.00000000,0.00000000
298.15000000,7.56778200,9.66200000,0.24969167,631.25571671,0.00000000,0.00000000,0.00000000,0.00000000,0.00000000,0.00000000,0.00000000,0.00000000,0.00000000,0.00000000,0.00000000
298.65000000,7.58698300,9.66100000,0.25020656,631.19038286,0.00000000,0.00000000,0.00000000,0.00000000,0.00000000,0.00000000,0.00000000,0.00000000,0.00000000,0.00000000,0.00000000
299.15000000,7.60621700,9.65800000,0.25086867,630.99438129,0.00000000,0.00000000,0.00000000,0.00000000,0.00000000,0.00000000,0.00000000,0.00000000,0.00000000,0.00000000,0.00000000
299.65000000,7.62571500,9.65600000,0.25145722,630.86371358,0.00000000,0.00000000,0.00000000,0.00000000,0.00000000,0.00000000,0.00000000,0.00000000,0.00000000,0.00000000,0.00000000
300.15000000,7.64504800,9.65500000,0.25200889,630.79837972,0.00000000,0.00000000,0.00000000,0.00000000,0.00000000,0.00000000,0.00000000,0.00000000,0.00000000,0.00000000,0.00000000
300.65000000,7.66451400,9.65100000,0.25259744,630.53704430,0.00000000,0.00000000,0.00000000,0.00000000,0.00000000,0.00000000,0.00000000,0.00000000,0.00000000,0.00000000,0.00000000
301.15000000,7.68354900,9.65000000,0.25322267,630.47171044,0.00000000,0.00000000,0.00000000,0.00000000,0.00000000,0.00000000,0.00000000,0.00000000,0.00000000,0.00000000,0.00000000
301.65000000,7.70324700,9.64700000,0.25377444,630.27570887,0.00000000,0.00000000,0.00000000,0.00000000,0.00000000,0.00000000,0.00000000,0.00000000,0.00000000,0.00000000,0.00000000
302.15000000,7.72224900,9.64500000,0.25432611,630.14504116,0.00000000,0.00000000,0.00000000,0.00000000,0.00000000,0.00000000,0.00000000,0.00000000,0.00000000,0.00000000,0.00000000
302.65000000,7.74154900,9.64200000,0.25487789,629.94903959,0.00000000,0.00000000,0.00000000,0.00000000,0.00000000,0.00000000,0.00000000,0.00000000,0.00000000,0.00000000,0.00000000
303.15000000,7.76101500,9.64000000,0.25542967,629.81837188,0.00000000,0.00000000,0.00000000,0.00000000,0.00000000,0.00000000,0.00000000,0.00000000,0.00000000,0.00000000,0.00000000
303.65000000,7.78081200,9.63800000,0.25594456,629.68770417,0.00000000,0.00000000,0.00000000,0.00000000,0.00000000,0.00000000,0.00000000,0.00000000,0.00000000,0.00000000,0.00000000
304.15000000,7.80060900,9.63600000,0.25645956,629.55703646,0.00000000,0.00000000,0.00000000,0.00000000,0.00000000,0.00000000,0.00000000,0.00000000,0.00000000,0.00000000,0.00000000
304.65000000,7.82020700,9.63300000,0.25701111,629.36103489,0.00000000,0.00000000,0.00000000,0.00000000,0.00000000,0.00000000,0.00000000,0.00000000,0.00000000,0.00000000,0.00000000
305.15000000,7.83990500,9.63000000,0.25748933,629.16503332,0.00000000,0.00000000,0.00000000,0.00000000,0.00000000,0.00000000,0.00000000,0.00000000,0.00000000,0.00000000,0.00000000
305.65000000,7.85970200,9.62700000,0.25804111,628.96903175,0.00000000,0.00000000,0.00000000,0.00000000,0.00000000,0.00000000,0.00000000,0.00000000,0.00000000,0.00000000,0.00000000
306.15000000,7.87979700,9.62400000,0.25855611,628.77303018,0.00000000,0.00000000,0.00000000,0.00000000,0.00000000,0.00000000,0.00000000,0.00000000,0.00000000,0.00000000,0.00000000
306.65000000,7.89989000,9.62100000,0.25903411,628.57702862,0.00000000,0.00000000,0.00000000,0.00000000,0.00000000,0.00000000,0.00000000,0.00000000,0.00000000,0.00000000,0.00000000
307.15000000,7.91981900,9.61800000,0.25954900,628.38102705,0.00000000,0.00000000,0.00000000,0.00000000,0.00000000,0.00000000,0.00000000,0.00000000,0.00000000,0.00000000,0.00000000
307.65000000,7.93918600,9.61300000,0.26006400,628.05435777,0.00000000,0.00000000,0.00000000,0.00000000,0.00000000,0.00000000,0.00000000,0.00000000,0.00000000,0.00000000,0.00000000
308.15000000,7.95898300,9.61000000,0.26054211,627.85835620,0.00000000,0.00000000,0.00000000,0.00000000,0.00000000,0.00000000,0.00000000,0.00000000,0.00000000,0.00000000,0.00000000
308.65000000,7.97868000,9.60500000,0.26094678,627.53168692,0.00000000,0.00000000,0.00000000,0.00000000,0.00000000,0.00000000,0.00000000,0.00000000,0.00000000,0.00000000,0.00000000
309.15000000,7.99897300,9.60300000,0.26142500,627.40101921,0.00000000,0.00000000,0.00000000,0.00000000,0.00000000,0.00000000,0.00000000,0.00000000,0.00000000,0.00000000,0.00000000
309.65000000,8.01903500,9.59700000,0.26186622,627.00901607,0.00000000,0.00000000,0.00000000,0.00000000,0.00000000,0.00000000,0.00000000,0.00000000,0.00000000,0.00000000,0.00000000
310.15000000,8.03866600,9.59500000,0.26227089,626.87834836,0.00000000,0.00000000,0.00000000,0.00000000,0.00000000,0.00000000,0.00000000,0.00000000,0.00000000,0.00000000,0.00000000
310.65000000,8.05902600,9.59000000,0.26263867,626.55167908,0.00000000,0.00000000,0.00000000,0.00000000,0.00000000,0.00000000,0.00000000,0.00000000,0.00000000,0.00000000,0.00000000
311.15000000,8.07888900,9.58600000,0.26308000,626.29034366,0.00000000,0.00000000,0.00000000,0.00000000,0.00000000,0.00000000,0.00000000,0.00000000,0.00000000,0.00000000,0.00000000
311.65000000,8.09905000,9.58100000,0.26341100,625.96367438,0.00000000,0.00000000,0.00000000,0.00000000,0.00000000,0.00000000,0.00000000,0.00000000,0.00000000,0.00000000,0.00000000
312.15000000,8.11891300,9.57700000,0.26377878,625.70233895,0.00000000,0.00000000,0.00000000,0.00000000,0.00000000,0.00000000,0.00000000,0.00000000,0.00000000,0.00000000,0.00000000
312.65000000,8.13877600,9.57100000,0.26407300,625.31033582,0.00000000,0.00000000,0.00000000,0.00000000,0.00000000,0.00000000,0.00000000,0.00000000,0.00000000,0.00000000,0.00000000
313.15000000,8.15847300,9.56600000,0.26440400,624.98366654,0.00000000,0.00000000,0.00000000,0.00000000,0.00000000,0.00000000,0.00000000,0.00000000,0.00000000,0.00000000,0.00000000
313.65000000,8.17923100,9.56100000,0.26477178,624.65699726,0.00000000,0.00000000,0.00000000,0.00000000,0.00000000,0.00000000,0.00000000,0.00000000,0.00000000,0.00000000,0.00000000
314.15000000,8.19972300,9.55600000,0.26502922,624.33032798,0.00000000,0.00000000,0.00000000,0.00000000,0.00000000,0.00000000,0.00000000,0.00000000,0.00000000,0.00000000,0.00000000
314.65000000,8.21965200,9.55000000,0.26532344,623.93832484,0.00000000,0.00000000,0.00000000,0.00000000,0.00000000,0.00000000,0.00000000,0.00000000,0.00000000,0.00000000,0.00000000
315.15000000,8.24011000,9.54500000,0.26561767,623.61165556,0.00000000,0.00000000,0.00000000,0.00000000,0.00000000,0.00000000,0.00000000,0.00000000,0.00000000,0.00000000,0.00000000
315.65000000,8.26030400,9.53800000,0.26587511,623.15431857,0.00000000,0.00000000,0.00000000,0.00000000,0.00000000,0.00000000,0.00000000,0.00000000,0.00000000,0.00000000,0.00000000
316.15000000,8.28063000,9.53300000,0.26613256,622.82764929,0.00000000,0.00000000,0.00000000,0.00000000,0.00000000,0.00000000,0.00000000,0.00000000,0.00000000,0.00000000,0.00000000
316.65000000,8.30085700,9.52500000,0.26635322,622.30497844,0.00000000,0.00000000,0.00000000,0.00000000,0.00000000,0.00000000,0.00000000,0.00000000,0.00000000,0.00000000,0.00000000
317.15000000,8.32158000,9.52000000,0.26657389,621.97830916,0.00000000,0.00000000,0.00000000,0.00000000,0.00000000,0.00000000,0.00000000,0.00000000,0.00000000,0.00000000,0.00000000
317.65000000,8.34160800,9.51200000,0.26675778,621.45563831,0.00000000,0.00000000,0.00000000,0.00000000,0.00000000,0.00000000,0.00000000,0.00000000,0.00000000,0.00000000,0.00000000
318.15000000,8.36220000,9.50700000,0.26694167,621.12896903,0.00000000,0.00000000,0.00000000,0.00000000,0.00000000,0.00000000,0.00000000,0.00000000,0.00000000,0.00000000,0.00000000
318.65000000,8.38255900,9.49700000,0.26716222,620.47563047,0.00000000,0.00000000,0.00000000,0.00000000,0.00000000,0.00000000,0.00000000,0.00000000,0.00000000,0.00000000,0.00000000
319.15000000,8.40338300,9.49200000,0.26734622,620.14896119,0.00000000,0.00000000,0.00000000,0.00000000,0.00000000,0.00000000,0.00000000,0.00000000,0.00000000,0.00000000,0.00000000
319.65000000,8.42387400,9.48200000,0.26753011,619.49562263,0.00000000,0.00000000,0.00000000,0.00000000,0.00000000,0.00000000,0.00000000,0.00000000,0.00000000,0.00000000,0.00000000
320.15000000,8.44410200,9.47600000,0.26764044,619.10361950,0.00000000,0.00000000,0.00000000,0.00000000,0.00000000,0.00000000,0.00000000,0.00000000,0.00000000,0.00000000,0.00000000
320.65000000,8.46456000,9.46600000,0.26778744,618.45028094,0.00000000,0.00000000,0.00000000,0.00000000,0.00000000,0.00000000,0.00000000,0.00000000,0.00000000,0.00000000,0.00000000
321.15000000,8.48488700,9.45900000,0.26793456,617.99294394,0.00000000,0.00000000,0.00000000,0.00000000,0.00000000,0.00000000,0.00000000,0.00000000,0.00000000,0.00000000,0.00000000
321.65000000,8.50557700,9.44900000,0.26804489,617.33960538,0.00000000,0.00000000,0.00000000,0.00000000,0.00000000,0.00000000,0.00000000,0.00000000,0.00000000,0.00000000,0.00000000
322.15000000,8.52623300,9.44100000,0.26811844,616.81693454,0.00000000,0.00000000,0.00000000,0.00000000,0.00000000,0.00000000,0.00000000,0.00000000,0.00000000,0.00000000,0.00000000
322.65000000,8.54636100,9.43000000,0.26822867,616.09826212,0.00000000,0.00000000,0.00000000,0.00000000,0.00000000,0.00000000,0.00000000,0.00000000,0.00000000,0.00000000,0.00000000
323.15000000,8.56718400,9.42500000,0.26833900,615.77159284,0.00000000,0.00000000,0.00000000,0.00000000,0.00000000,0.00000000,0.00000000,0.00000000,0.00000000,0.00000000,0.00000000
323.65000000,8.58787500,9.41100000,0.26841256,614.85691886,0.00000000,0.00000000,0.00000000,0.00000000,0.00000000,0.00000000,0.00000000,0.00000000,0.00000000,0.00000000,0.00000000
324.15000000,8.60833300,9.40200000,0.26848611,614.26891415,0.00000000,0.00000000,0.00000000,0.00000000,0.00000000,0.00000000,0.00000000,0.00000000,0.00000000,0.00000000,0.00000000
324.65000000,8.62942100,9.39100000,0.26855967,613.55024174,0.00000000,0.00000000,0.00000000,0.00000000,0.00000000,0.00000000,0.00000000,0.00000000,0.00000000,0.00000000,0.00000000
325.15000000,8.64987900,9.38400000,0.26863333,613.09290474,0.00000000,0.00000000,0.00000000,0.00000000,0.00000000,0.00000000,0.00000000,0.00000000,0.00000000,0.00000000,0.00000000
325.65000000,8.67056800,9.36900000,0.26867000,612.11289690,0.00000000,0.00000000,0.00000000,0.00000000,0.00000000,0.00000000,0.00000000,0.00000000,0.00000000,0.00000000,0.00000000
326.15000000,8.69135800,9.36100000,0.26874344,611.59022606,0.00000000,0.00000000,0.00000000,0.00000000,0.00000000,0.00000000,0.00000000,0.00000000,0.00000000,0.00000000,0.00000000
326.65000000,8.71221400,9.34800000,0.26874344,610.74088593,0.00000000,0.00000000,0.00000000,0.00000000,0.00000000,0.00000000,0.00000000,0.00000000,0.00000000,0.00000000,0.00000000
327.15000000,8.73290400,9.33800000,0.26881700,610.08754737,0.00000000,0.00000000,0.00000000,0.00000000,0.00000000,0.00000000,0.00000000,0.00000000,0.00000000,0.00000000,0.00000000
327.65000000,8.75359400,9.32100000,0.26885389,608.97687181,0.00000000,0.00000000,0.00000000,0.00000000,0.00000000,0.00000000,0.00000000,0.00000000,0.00000000,0.00000000,0.00000000
328.15000000,8.77418500,9.31300000,0.26885378,608.45420097,0.00000000,0.00000000,0.00000000,0.00000000,0.00000000,0.00000000,0.00000000,0.00000000,0.00000000,0.00000000,0.00000000
328.65000000,8.79510700,9.29800000,0.26885378,607.47419313,0.00000000,0.00000000,0.00000000,0.00000000,0.00000000,0.00000000,0.00000000,0.00000000,0.00000000,0.00000000,0.00000000
329.15000000,8.81586200,9.28600000,0.26885378,606.69018685,0.00000000,0.00000000,0.00000000,0.00000000,0.00000000,0.00000000,0.00000000,0.00000000,0.00000000,0.00000000,0.00000000
329.65000000,8.83691600,9.27100000,0.26889056,605.71017901,0.00000000,0.00000000,0.00000000,0.00000000,0.00000000,0.00000000,0.00000000,0.00000000,0.00000000,0.00000000,0.00000000
330.15000000,8.85810200,9.25900000,0.26889056,604.92617274,0.00000000,0.00000000,0.00000000,0.00000000,0.00000000,0.00000000,0.00000000,0.00000000,0.00000000,0.00000000,0.00000000
330.65000000,8.87869200,9.24200000,0.26892733,603.81549719,0.00000000,0.00000000,0.00000000,0.00000000,0.00000000,0.00000000,0.00000000,0.00000000,0.00000000,0.00000000,0.00000000
331.15000000,8.89974500,9.22800000,0.26892733,602.90082321,0.00000000,0.00000000,0.00000000,0.00000000,0.00000000,0.00000000,0.00000000,0.00000000,0.00000000,0.00000000,0.00000000
331.65000000,8.92050100,9.21000000,0.26892733,601.72481380,0.00000000,0.00000000,0.00000000,0.00000000,0.00000000,0.00000000,0.00000000,0.00000000,0.00000000,0.00000000,0.00000000
332.15000000,8.94165300,9.20000000,0.26892733,601.07147524,0.00000000,0.00000000,0.00000000,0.00000000,0.00000000,0.00000000,0.00000000,0.00000000,0.00000000,0.00000000,0.00000000
332.65000000,8.96250700,9.17700000,0.26896422,599.56879655,0.00000000,0.00000000,0.00000000,0.00000000,0.00000000,0.00000000,0.00000000,0.00000000,0.00000000,0.00000000,0.00000000
333.15000000,8.98352700,9.16200000,0.26896422,598.58878871,0.00000000,0.00000000,0.00000000,0.00000000,0.00000000,0.00000000,0.00000000,0.00000000,0.00000000,0.00000000,0.00000000
333.65000000,9.00434700,9.14100000,0.26889067,597.21677773,0.00000000,0.00000000,0.00000000,0.00000000,0.00000000,0.00000000,0.00000000,0.00000000,0.00000000,0.00000000,0.00000000
334.15000000,9.02553200,9.12900000,0.26892744,596.43277146,0.00000000,0.00000000,0.00000000,0.00000000,0.00000000,0.00000000,0.00000000,0.00000000,0.00000000,0.00000000,0.00000000
334.65000000,9.04641800,9.10400000,0.26889067,594.79942506,0.00000000,0.00000000,0.00000000,0.00000000,0.00000000,0.00000000,0.00000000,0.00000000,0.00000000,0.00000000,0.00000000
335.15000000,9.06786800,9.09000000,0.26885400,593.88475108,0.00000000,0.00000000,0.00000000,0.00000000,0.00000000,0.00000000,0.00000000,0.00000000,0.00000000,0.00000000,0.00000000
335.65000000,9.08921800,9.06700000,0.26885400,592.38207239,0.00000000,0.00000000,0.00000000,0.00000000,0.00000000,0.00000000,0.00000000,0.00000000,0.00000000,0.00000000,0.00000000
336.15000000,9.11066700,9.04900000,0.26885411,591.20606298,0.00000000,0.00000000,0.00000000,0.00000000,0.00000000,0.00000000,0.00000000,0.00000000,0.00000000,0.00000000,0.00000000
336.65000000,9.13234700,9.01900000,0.26885422,589.24604730,0.00000000,0.00000000,0.00000000,0.00000000,0.00000000,0.00000000,0.00000000,0.00000000,0.00000000,0.00000000,0.00000000
337.15000000,9.15402600,9.00400000,0.26878067,588.26603946,0.00000000,0.00000000,0.00000000,0.00000000,0.00000000,0.00000000,0.00000000,0.00000000,0.00000000,0.00000000,0.00000000
337.65000000,9.17570600,8.97600000,0.26881756,586.43669149,0.00000000,0.00000000,0.00000000,0.00000000,0.00000000,0.00000000,0.00000000,0.00000000,0.00000000,0.00000000,0.00000000
338.15000000,9.19745100,8.95400000,0.26881767,584.99934666,0.00000000,0.00000000,0.00000000,0.00000000,0.00000000,0.00000000,0.00000000,0.00000000,0.00000000,0.00000000,0.00000000
338.65000000,9.21886600,8.92500000,0.26874433,583.10466484,0.00000000,0.00000000,0.00000000,0.00000000,0.00000000,0.00000000,0.00000000,0.00000000,0.00000000,0.00000000,0.00000000
339.15000000,9.24054300,8.90000000,0.26878122,581.47131844,0.00000000,0.00000000,0.00000000,0.00000000,0.00000000,0.00000000,0.00000000,0.00000000,0.00000000,0.00000000,0.00000000
339.65000000,9.26258500,8.86800000,0.26874467,579.38063505,0.00000000,0.00000000,0.00000000,0.00000000,0.00000000,0.00000000,0.00000000,0.00000000,0.00000000,0.00000000,0.00000000
340.15000000,9.28436200,8.84200000,0.26874478,577.68195479,0.00000000,0.00000000,0.00000000,0.00000000,0.00000000,0.00000000,0.00000000,0.00000000,0.00000000,0.00000000,0.00000000
340.65000000,9.30653600,8.80600000,0.26870822,575.32993597,0.00000000,0.00000000,0.00000000,0.00000000,0.00000000,0.00000000,0.00000000,0.00000000,0.00000000,0.00000000,0.00000000
341.15000000,9.32844500,8.78400000,0.26874533,573.89259114,0.00000000,0.00000000,0.00000000,0.00000000,0.00000000,0.00000000,0.00000000,0.00000000,0.00000000,0.00000000,0.00000000
341.65000000,9.35068400,8.73800000,0.26874556,570.88723376,0.00000000,0.00000000,0.00000000,0.00000000,0.00000000,0.00000000,0.00000000,0.00000000,0.00000000,0.00000000,0.00000000
342.15000000,9.37312200,8.70600000,0.26870911,568.79655037,0.00000000,0.00000000,0.00000000,0.00000000,0.00000000,0.00000000,0.00000000,0.00000000,0.00000000,0.00000000,0.00000000
342.65000000,9.39552700,8.66300000,0.26870944,565.98719456,0.00000000,0.00000000,0.00000000,0.00000000,0.00000000,0.00000000,0.00000000,0.00000000,0.00000000,0.00000000,0.00000000
343.15000000,9.41816300,8.63600000,0.26870989,564.22318045,0.00000000,0.00000000,0.00000000,0.00000000,0.00000000,0.00000000,0.00000000,0.00000000,0.00000000,0.00000000,0.00000000
343.65000000,9.44056600,8.57700000,0.26867356,560.36848295,0.00000000,0.00000000,0.00000000,0.00000000,0.00000000,0.00000000,0.00000000,0.00000000,0.00000000,0.00000000,0.00000000
344.15000000,9.46432800,8.54700000,0.26863733,558.40846727,0.00000000,0.00000000,0.00000000,0.00000000,0.00000000,0.00000000,0.00000000,0.00000000,0.00000000,0.00000000,0.00000000
344.65000000,9.48792300,8.49200000,0.26860100,554.81510519,0.00000000,0.00000000,0.00000000,0.00000000,0.00000000,0.00000000,0.00000000,0.00000000,0.00000000,0.00000000,0.00000000
345.15000000,9.51175000,8.44600000,0.26860167,551.80974781,0.00000000,0.00000000,0.00000000,0.00000000,0.00000000,0.00000000,0.00000000,0.00000000,0.00000000,0.00000000,0.00000000
345.65000000,9.53590900,8.37000000,0.26852878,546.84437475,0.00000000,0.00000000,0.00000000,0.00000000,0.00000000,0.00000000,0.00000000,0.00000000,0.00000000,0.00000000,0.00000000
346.15000000,9.56026600,8.32900000,0.26852978,544.16568666,0.00000000,0.00000000,0.00000000,0.00000000,0.00000000,0.00000000,0.00000000,0.00000000,0.00000000,0.00000000,0.00000000
346.65000000,9.58478800,8.25500000,0.26845711,539.33098131,0.00000000,0.00000000,0.00000000,0.00000000,0.00000000,0.00000000,0.00000000,0.00000000,0.00000000,0.00000000,0.00000000
347.15000000,9.61053700,8.19200000,0.26838489,535.21494839,0.00000000,0.00000000,0.00000000,0.00000000,0.00000000,0.00000000,0.00000000,0.00000000,0.00000000,0.00000000,0.00000000
