Repository: noberito/ethz

**MODELLING AND CALIBRATING A POLYN YIELD SURFACE FUNCTION**

---

In the context of my research assistant internship at ETH Zurich, I have to implement and find an operationnal strategy to calibrate a yield surface function based on the polyN model which is a homogenous polynomial of degree N.

To make the calibration operationnal please copy paste a folder "{material}_results" containing the csv files for a given material in the lab_data directory and then change the parameters you want in the polyN_optimization/param.txt. Then run polyN_optimization/optimize_polyN.py. The coefficients of the polyN function will be accessible in the polyN_coeff.npy file.

File: polyN_optimization/DP600_results/DATA/UT_30_3.csv (part 3 of 3)
Time[s],Displacement[mm],Force[kN],EngStrain_longi,EngStress[MPa],TrueStrain,TrueStress[MPa],TrueStrainRate[1/s],PlasticStrain_longi,PlasticStress[MPa],PlasticStrain_thick,PlasticStrain_width,R-Value,Thickness[mm],Width[mm], Young's Modulus [MPa]
215.10000000,4.88601900,9.63200000,0.17013967,632.43598162,0.15712311,740.03842872,0.00113181,0.00000000,0.00000000,0.00000000,0.00000000,0.00000000,0.00000000,0.00000000,0.00000000
215.60000000,4.90167800,9.63300000,0.17072822,632.50164150,0.15762597,740.48752230,0.00100570,0.00000000,0.00000000,0.00000000,0.00000000,0.00000000,0.00000000,0.00000000,0.00000000
216.10000000,4.91822800,9.63400000,0.17131678,632.56730138,0.15812857,740.93669318,0.00100520,0.00000000,0.00000000,0.00000000,0.00000000,0.00000000,0.00000000,0.00000000,0.00000000
216.60000000,4.93435300,9.63400000,0.17201567,632.56730138,0.15872506,741.37878744,0.00119298,0.00000000,0.00000000,0.00000000,0.00000000,0.00000000,0.00000000,0.00000000,0.00000000
217.10000000,4.95067400,9.63500000,0.17264100,632.63296126,0.15925847,741.85134833,0.00106682,0.00000000,0.00000000,0.00000000,0.00000000,0.00000000,0.00000000,0.00000000,0.00000000
217.60000000,4.96679600,9.63500000,0.17322956,632.63296126,0.15976025,742.22368797,0.00100356,0.00000000,0.00000000,0.00000000,0.00000000,0.00000000,0.00000000,0.00000000,0.00000000
218.10000000,4.98301800,9.63600000,0.17392856,632.69862114,0.16035586,742.74297842,0.00119123,0.00000000,0.00000000,0.00000000,0.00000000,0.00000000,0.00000000,0.00000000,0.00000000
218.60000000,4.99881000,9.63600000,0.17448022,632.69862114,0.16082569,743.09201716,0.00093964,0.00000000,0.00000000,0.00000000,0.00000000,0.00000000,0.00000000,0.00000000,0.00000000
219.10000000,5.01539600,9.63700000,0.17517922,632.76428102,0.16142067,743.61143562,0.00118996,0.00000000,0.00000000,0.00000000,0.00000000,0.00000000,0.00000000,0.00000000,0.00000000
219.60000000,5.03115400,9.63800000,0.17584133,632.82994091,0.16198392,744.10760149,0.00112651,0.00000000,0.00000000,0.00000000,0.00000000,0.00000000,0.00000000,0.00000000,0.00000000
220.10000000,5.04797300,9.63800000,0.17646656,632.82994091,0.16251550,744.50326083,0.00106316,0.00000000,0.00000000,0.00000000,0.00000000,0.00000000,0.00000000,0.00000000,0.00000000
220.60000000,5.06392900,9.63900000,0.17709200,632.89560079,0.16304699,744.97634852,0.00106298,0.00000000,0.00000000,0.00000000,0.00000000,0.00000000,0.00000000,0.00000000,0.00000000
221.10000000,5.08068100,9.63900000,0.17775411,632.89560079,0.16360933,745.39539573,0.00112468,0.00000000,0.00000000,0.00000000,0.00000000,0.00000000,0.00000000,0.00000000,0.00000000
221.60000000,5.09723200,9.64000000,0.17841622,632.96126067,0.16417135,745.89181761,0.00112405,0.00000000,0.00000000,0.00000000,0.00000000,0.00000000,0.00000000,0.00000000,0.00000000
222.10000000,5.11375200,9.64100000,0.17911511,633.02692055,0.16476425,746.41160776,0.00118580,0.00000000,0.00000000,0.00000000,0.00000000,0.00000000,0.00000000,0.00000000,0.00000000
222.60000000,5.13020500,9.64100000,0.17970356,633.02692055,0.16526318,746.78410894,0.00099786,0.00000000,0.00000000,0.00000000,0.00000000,0.00000000,0.00000000,0.00000000,0.00000000
223.10000000,5.14689100,9.64200000,0.18036567,633.09258043,0.16582428,747.28074576,0.00112219,0.00000000,0.00000000,0.00000000,0.00000000,0.00000000,0.00000000,0.00000000,0.00000000
223.60000000,5.16337700,9.64200000,0.18106467,633.09258043,0.16641629,747.72327748,0.00118403,0.00000000,0.00000000,0.00000000,0.00000000,0.00000000,0.00000000,0.00000000,0.00000000
224.10000000,5.17959800,9.64200000,0.18172667,633.09258043,0.16697665,748.14238477,0.00112071,0.00000000,0.00000000,0.00000000,0.00000000,0.00000000,0.00000000,0.00000000,0.00000000
224.60000000,5.19625300,9.64200000,0.18242567,633.09258043,0.16756798,748.58491648,0.00118266,0.00000000,0.00000000,0.00000000,0.00000000,0.00000000,0.00000000,0.00000000,0.00000000
225.10000000,5.21263800,9.64200000,0.18312456,633.09258043,0.16815887,749.02737785,0.00118178,0.00000000,0.00000000,0.00000000,0.00000000,0.00000000,0.00000000,0.00000000,0.00000000
225.60000000,5.22915900,9.64200000,0.18371300,633.09258043,0.16865611,749.39991766,0.00099448,0.00000000,0.00000000,0.00000000,0.00000000,0.00000000,0.00000000,0.00000000,0.00000000
226.10000000,5.24594300,9.64300000,0.18444878,633.15824032,0.16927750,749.94350388,0.00124278,0.00000000,0.00000000,0.00000000,0.00000000,0.00000000,0.00000000,0.00000000,0.00000000
226.60000000,5.26200000,9.64300000,0.18507411,633.15824032,0.16980531,750.33943883,0.00105563,0.00000000,0.00000000,0.00000000,0.00000000,0.00000000,0.00000000,0.00000000,0.00000000
227.10000000,5.27878500,9.64300000,0.18577300,633.15824032,0.17039488,750.78194609,0.00117914,0.00000000,0.00000000,0.00000000,0.00000000,0.00000000,0.00000000,0.00000000,0.00000000
227.60000000,5.29537200,9.64400000,0.18647200,633.22390020,0.17098420,751.30242731,0.00117863,0.00000000,0.00000000,0.00000000,0.00000000,0.00000000,0.00000000,0.00000000,0.00000000
228.10000000,5.31185800,9.64400000,0.18717078,633.22390020,0.17157298,751.74491010,0.00117756,0.00000000,0.00000000,0.00000000,0.00000000,0.00000000,0.00000000,0.00000000,0.00000000
228.60000000,5.32874300,9.64400000,0.18783289,633.22390020,0.17213055,752.16417468,0.00111513,0.00000000,0.00000000,0.00000000,0.00000000,0.00000000,0.00000000,0.00000000,0.00000000
229.10000000,5.34599100,9.64500000,0.18856856,633.28956008,0.17274969,752.70805767,0.00123829,0.00000000,0.00000000,0.00000000,0.00000000,0.00000000,0.00000000,0.00000000,0.00000000
229.60000000,5.36287300,9.64600000,0.18923067,633.35521996,0.17330660,753.20545047,0.00111382,0.00000000,0.00000000,0.00000000,0.00000000,0.00000000,0.00000000,0.00000000,0.00000000
230.10000000,5.37949300,9.64500000,0.18992956,633.28956008,0.00000000,0.00000000,0.00000000,0.00000000,0.00000000,0.00000000,0.00000000,0.00000000,0.00000000,0.00000000,0.00000000
230.60000000,5.39631100,9.64600000,0.19066522,633.35521996,0.00000000,0.00000000,0.00000000,0.00000000,0.00000000,0.00000000,0.00000000,0.00000000,0.00000000,0.00000000,0.00000000
231.10000000,5.41382300,9.64600000,0.19136400,633.35521996,0.00000000,0.00000000,0.00000000,0.00000000,0.00000000,0.00000000,0.00000000,0.00000000,0.00000000,0.00000000,0.00000000
231.60000000,5.43021100,9.64500000,0.19206300,633.28956008,0.00000000,0.00000000,0.00000000,0.00000000,0.00000000,0.00000000,0.00000000,0.00000000,0.00000000,0.00000000,0.00000000
232.10000000,5.44739300,9.64500000,0.19279867,633.28956008,0.00000000,0.00000000,0.00000000,0.00000000,0.00000000,0.00000000,0.00000000,0.00000000,0.00000000,0.00000000,0.00000000
232.60000000,5.46404500,9.64500000,0.19353444,633.28956008,0.00000000,0.00000000,0.00000000,0.00000000,0.00000000,0.00000000,0.00000000,0.00000000,0.00000000,0.00000000,0.00000000
233.10000000,5.48102700,9.64600000,0.19423333,633.35521996,0.00000000,0.00000000,0.00000000,0.00000000,0.00000000,0.00000000,0.00000000,0.00000000,0.00000000,0.00000000,0.00000000
233.60000000,5.49810900,9.64600000,0.19493200,633.35521996,0.00000000,0.00000000,0.00000000,0.00000000,0.00000000,0.00000000,0.00000000,0.00000000,0.00000000,0.00000000,0.00000000
234.10000000,5.51506100,9.64600000,0.19566789,633.35521996,0.00000000,0.00000000,0.00000000,0.00000000,0.00000000,0.00000000,0.00000000,0.00000000,0.00000000,0.00000000,0.00000000
234.60000000,5.53250800,9.64600000,0.19640356,633.35521996,0.00000000,0.00000000,0.00000000,0.00000000,0.00000000,0.00000000,0.00000000,0.00000000,0.00000000,0.00000000,0.00000000
235.10000000,5.54919300,9.64600000,0.19710256,633.35521996,0.00000000,0.00000000,0.00000000,0.00000000,0.00000000,0.00000000,0.00000000,0.00000000,0.00000000,0.00000000,0.00000000
235.60000000,5.56624300,9.64600000,0.19787500,633.35521996,0.00000000,0.00000000,0.00000000,0.00000000,0.00000000,0.00000000,0.00000000,0.00000000,0.00000000,0.00000000,0.00000000
236.10000000,5.58352500,9.64600000,0.19864733,633.35521996,0.00000000,0.00000000,0.00000000,0.00000000,0.00000000,0.00000000,0.00000000,0.00000000,0.00000000,0.00000000,0.00000000
236.60000000,5.60060600,9.64600000,0.19941967,633.35521996,0.00000000,0.00000000,0.00000000,0.00000000,0.00000000,0.00000000,0.00000000,0.00000000,0.00000000,0.00000000,0.00000000
237.10000000,5.61798700,9.64600000,0.20015556,633.35521996,0.00000000,0.00000000,0.00000000,0.00000000,0.00000000,0.00000000,0.00000000,0.00000000,0.00000000,0.00000000,0.00000000
237.60000000,5.63543300,9.64600000,0.20089111,633.35521996,0.00000000,0.00000000,0.00000000,0.00000000,0.00000000,0.00000000,0.00000000,0.00000000,0.00000000,0.00000000,0.00000000
238.10000000,5.65251600,9.64600000,0.20166378,633.35521996,0.00000000,0.00000000,0.00000000,0.00000000,0.00000000,0.00000000,0.00000000,0.00000000,0.00000000,0.00000000,0.00000000
238.60000000,5.66986300,9.64600000,0.20239933,633.35521996,0.00000000,0.00000000,0.00000000,0.00000000,0.00000000,0.00000000,0.00000000,0.00000000,0.00000000,0.00000000,0.00000000
239.10000000,5.68684600,9.64500000,0.20320844,633.28956008,0.00000000,0.00000000,0.00000000,0.00000000,0.00000000,0.00000000,0.00000000,0.00000000,0.00000000,0.00000000,0.00000000
239.60000000,5.70432600,9.64500000,0.20398100,633.28956008,0.00000000,0.00000000,0.00000000,0.00000000,0.00000000,0.00000000,0.00000000,0.00000000,0.00000000,0.00000000,0.00000000
240.10000000,5.72154100,9.64500000,0.20471656,633.28956008,0.00000000,0.00000000,0.00000000,0.00000000,0.00000000,0.00000000,0.00000000,0.00000000,0.00000000,0.00000000,0.00000000
240.60000000,5.73869000,9.64500000,0.20552600,633.28956008,0.00000000,0.00000000,0.00000000,0.00000000,0.00000000,0.00000000,0.00000000,0.00000000,0.00000000,0.00000000,0.00000000
241.10000000,5.75663400,9.64500000,0.20629844,633.28956008,0.00000000,0.00000000,0.00000000,0.00000000,0.00000000,0.00000000,0.00000000,0.00000000,0.00000000,0.00000000,0.00000000
241.60000000,5.77378100,9.64500000,0.20710744,633.28956008,0.00000000,0.00000000,0.00000000,0.00000000,0.00000000,0.00000000,0.00000000,0.00000000,0.00000000,0.00000000,0.00000000
242.10000000,5.79129500,9.64500000,0.20791667,633.28956008,0.00000000,0.00000000,0.00000000,0.00000000,0.00000000,0.00000000,0.00000000,0.00000000,0.00000000,0.00000000,0.00000000
242.60000000,5.80851200,9.64400000,0.20868933,633.22390020,0.00000000,0.00000000,0.00000000,0.00000000,0.00000000,0.00000000,0.00000000,0.00000000,0.00000000,0.00000000,0.00000000
243.10000000,5.82642100,9.64400000,0.20953544,633.22390020,0.00000000,0.00000000,0.00000000,0.00000000,0.00000000,0.00000000,0.00000000,0.00000000,0.00000000,0.00000000,0.00000000
243.60000000,5.84413300,9.64400000,0.21030789,633.22390020,0.00000000,0.00000000,0.00000000,0.00000000,0.00000000,0.00000000,0.00000000,0.00000000,0.00000000,0.00000000,0.00000000
244.10000000,5.86141400,9.64400000,0.21111711,633.22390020,0.00000000,0.00000000,0.00000000,0.00000000,0.00000000,0.00000000,0.00000000,0.00000000,0.00000000,0.00000000,0.00000000
244.60000000,5.87945500,9.64300000,0.21199989,633.15824032,0.00000000,0.00000000,0.00000000,0.00000000,0.00000000,0.00000000,0.00000000,0.00000000,0.00000000,0.00000000,0.00000000
245.10000000,5.89680300,9.64300000,0.21277233,633.15824032,0.00000000,0.00000000,0.00000000,0.00000000,0.00000000,0.00000000,0.00000000,0.00000000,0.00000000,0.00000000,0.00000000
245.60000000,5.91444800,9.64200000,0.21361822,633.09258043,0.00000000,0.00000000,0.00000000,0.00000000,0.00000000,0.00000000,0.00000000,0.00000000,0.00000000,0.00000000,0.00000000
246.10000000,5.93182800,9.64200000,0.21446444,633.09258043,0.00000000,0.00000000,0.00000000,0.00000000,0.00000000,0.00000000,0.00000000,0.00000000,0.00000000,0.00000000,0.00000000
246.60000000,5.94954000,9.64100000,0.21531044,633.02692055,0.00000000,0.00000000,0.00000000,0.00000000,0.00000000,0.00000000,0.00000000,0.00000000,0.00000000,0.00000000,0.00000000
247.10000000,5.96715100,9.64100000,0.21611967,633.02692055,0.00000000,0.00000000,0.00000000,0.00000000,0.00000000,0.00000000,0.00000000,0.00000000,0.00000000,0.00000000,0.00000000
247.60000000,5.98502900,9.64100000,0.21700244,633.02692055,0.00000000,0.00000000,0.00000000,0.00000000,0.00000000,0.00000000,0.00000000,0.00000000,0.00000000,0.00000000,0.00000000
248.10000000,6.00284100,9.64100000,0.21784833,633.02692055,0.00000000,0.00000000,0.00000000,0.00000000,0.00000000,0.00000000,0.00000000,0.00000000,0.00000000,0.00000000,0.00000000
248.60000000,6.02078400,9.64000000,0.21876800,632.96126067,0.00000000,0.00000000,0.00000000,0.00000000,0.00000000,0.00000000,0.00000000,0.00000000,0.00000000,0.00000000,0.00000000
249.10000000,6.03915700,9.64000000,0.21961411,632.96126067,0.00000000,0.00000000,0.00000000,0.00000000,0.00000000,0.00000000,0.00000000,0.00000000,0.00000000,0.00000000,0.00000000
249.60000000,6.05630600,9.64000000,0.22046011,632.96126067,0.00000000,0.00000000,0.00000000,0.00000000,0.00000000,0.00000000,0.00000000,0.00000000,0.00000000,0.00000000,0.00000000
250.10000000,6.07431700,9.63900000,0.22137978,632.89560079,0.00000000,0.00000000,0.00000000,0.00000000,0.00000000,0.00000000,0.00000000,0.00000000,0.00000000,0.00000000,0.00000000
250.60000000,6.09222800,9.63800000,0.22226244,632.82994091,0.00000000,0.00000000,0.00000000,0.00000000,0.00000000,0.00000000,0.00000000,0.00000000,0.00000000,0.00000000,0.00000000
251.10000000,6.11036900,9.63800000,0.22314533,632.82994091,0.00000000,0.00000000,0.00000000,0.00000000,0.00000000,0.00000000,0.00000000,0.00000000,0.00000000,0.00000000,0.00000000
251.60000000,6.12847700,9.63700000,0.22406511,632.76428102,0.00000000,0.00000000,0.00000000,0.00000000,0.00000000,0.00000000,0.00000000,0.00000000,0.00000000,0.00000000,0.00000000
252.10000000,6.14652100,9.63700000,0.22498456,632.76428102,0.00000000,0.00000000,0.00000000,0.00000000,0.00000000,0.00000000,0.00000000,0.00000000,0.00000000,0.00000000,0.00000000
252.60000000,6.16456200,9.63600000,0.22590411,632.69862114,0.00000000,0.00000000,0.00000000,0.00000000,0.00000000,0.00000000,0.00000000,0.00000000,0.00000000,0.00000000,0.00000000
253.10000000,6.18280400,9.63500000,0.22686044,632.63296126,0.00000000,0.00000000,0.00000000,0.00000000,0.00000000,0.00000000,0.00000000,0.00000000,0.00000000,0.00000000,0.00000000
253.60000000,6.20074700,9.63500000,0.22778011,632.63296126,0.00000000,0.00000000,0.00000000,0.00000000,0.00000000,0.00000000,0.00000000,0.00000000,0.00000000,0.00000000,0.00000000
254.10000000,6.21931900,9.63400000,0.22873644,632.56730138,0.00000000,0.00000000,0.00000000,0.00000000,0.00000000,0.00000000,0.00000000,0.00000000,0.00000000,0.00000000,0.00000000
254.60000000,6.23752800,9.63300000,0.22972967,632.50164150,0.00000000,0.00000000,0.00000000,0.00000000,0.00000000,0.00000000,0.00000000,0.00000000,0.00000000,0.00000000,0.00000000
255.10000000,6.25527300,9.63200000,0.23064922,632.43598162,0.00000000,0.00000000,0.00000000,0.00000000,0.00000000,0.00000000,0.00000000,0.00000000,0.00000000,0.00000000,0.00000000
255.60000000,6.27328100,9.63100000,0.23160567,632.37032173,0.00000000,0.00000000,0.00000000,0.00000000,0.00000000,0.00000000,0.00000000,0.00000000,0.00000000,0.00000000,0.00000000
256.10000000,6.29191900,9.63000000,0.23263544,632.30466185,0.00000000,0.00000000,0.00000000,0.00000000,0.00000000,0.00000000,0.00000000,0.00000000,0.00000000,0.00000000,0.00000000
256.61000000,6.31003000,9.63000000,0.23355533,632.30466185,0.00000000,0.00000000,0.00000000,0.00000000,0.00000000,0.00000000,0.00000000,0.00000000,0.00000000,0.00000000,0.00000000
257.11000000,6.32823700,9.62900000,0.23458522,632.23900197,0.00000000,0.00000000,0.00000000,0.00000000,0.00000000,0.00000000,0.00000000,0.00000000,0.00000000,0.00000000,0.00000000
257.60000000,6.34681000,9.62800000,0.23557844,632.17334209,0.00000000,0.00000000,0.00000000,0.00000000,0.00000000,0.00000000,0.00000000,0.00000000,0.00000000,0.00000000,0.00000000
258.10000000,6.36485300,9.62700000,0.23657167,632.10768221,0.00000000,0.00000000,0.00000000,0.00000000,0.00000000,0.00000000,0.00000000,0.00000000,0.00000000,0.00000000,0.00000000
258.60000000,6.38335800,9.62600000,0.23760156,632.04202232,0.00000000,0.00000000,0.00000000,0.00000000,0.00000000,0.00000000,0.00000000,0.00000000,0.00000000,0.00000000,0.00000000
259.10000000,6.40166700,9.62600000,0.23863178,632.04202232,0.00000000,0.00000000,0.00000000,0.00000000,0.00000000,0.00000000,0.00000000,0.00000000,0.00000000,0.00000000,0.00000000
259.60000000,6.42027100,9.62500000,0.23973522,631.97636244,0.00000000,0.00000000,0.00000000,0.00000000,0.00000000,0.00000000,0.00000000,0.00000000,0.00000000,0.00000000,0.00000000
260.10000000,6.43900900,9.62300000,0.24076511,631.84504268,0.00000000,0.00000000,0.00000000,0.00000000,0.00000000,0.00000000,0.00000000,0.00000000,0.00000000,0.00000000,0.00000000
260.60000000,6.45758200,9.62300000,0.24186856,631.84504268,0.00000000,0.00000000,0.00000000,0.00000000,0.00000000,0.00000000,0.00000000,0.00000000,0.00000000,0.00000000,0.00000000
261.10000000,6.47638600,9.62200000,0.24297211,631.77938280,0.00000000,0.00000000,0.00000000,0.00000000,0.00000000,0.00000000,0.00000000,0.00000000,0.00000000,0.00000000,0.00000000
261.60000000,6.49495800,9.62100000,0.24400211,631.71372292,0.00000000,0.00000000,0.00000000,0.00000000,0.00000000,0.00000000,0.00000000,0.00000000,0.00000000,0.00000000,0.00000000
262.10000000,6.51379500,9.61900000,0.24514222,631.58240315,0.00000000,0.00000000,0.00000000,0.00000000,0.00000000,0.00000000,0.00000000,0.00000000,0.00000000,0.00000000,0.00000000
262.60000000,6.53249900,9.61900000,0.24624578,631.58240315,0.00000000,0.00000000,0.00000000,0.00000000,0.00000000,0.00000000,0.00000000,0.00000000,0.00000000,0.00000000,0.00000000
263.10000000,6.55150200,9.61700000,0.24742289,631.45108339,0.00000000,0.00000000,0.00000000,0.00000000,0.00000000,0.00000000,0.00000000,0.00000000,0.00000000,0.00000000,0.00000000
263.60000000,6.57014100,9.61600000,0.24852644,631.38542351,0.00000000,0.00000000,0.00000000,0.00000000,0.00000000,0.00000000,0.00000000,0.00000000,0.00000000,0.00000000,0.00000000
264.10000000,6.58920900,9.61400000,0.24966689,631.25410374,0.00000000,0.00000000,0.00000000,0.00000000,0.00000000,0.00000000,0.00000000,0.00000000,0.00000000,0.00000000,0.00000000
264.60000000,6.60794700,9.61200000,0.25088056,631.12278398,0.00000000,0.00000000,0.00000000,0.00000000,0.00000000,0.00000000,0.00000000,0.00000000,0.00000000,0.00000000,0.00000000
265.10000000,6.62655300,9.61100000,0.25205789,631.05712410,0.00000000,0.00000000,0.00000000,0.00000000,0.00000000,0.00000000,0.00000000,0.00000000,0.00000000,0.00000000,0.00000000
265.60000000,6.64559000,9.61000000,0.25327167,630.99146422,0.00000000,0.00000000,0.00000000,0.00000000,0.00000000,0.00000000,0.00000000,0.00000000,0.00000000,0.00000000,0.00000000
266.10000000,6.66455900,9.60900000,0.25444878,630.92580433,0.00000000,0.00000000,0.00000000,0.00000000,0.00000000,0.00000000,0.00000000,0.00000000,0.00000000,0.00000000,0.00000000
266.60000000,6.68352900,9.60800000,0.25569933,630.86014445,0.00000000,0.00000000,0.00000000,0.00000000,0.00000000,0.00000000,0.00000000,0.00000000,0.00000000,0.00000000,0.00000000
267.10000000,6.70282800,9.60600000,0.25691322,630.72882469,0.00000000,0.00000000,0.00000000,0.00000000,0.00000000,0.00000000,0.00000000,0.00000000,0.00000000,0.00000000,0.00000000
267.60000000,6.72222800,9.60400000,0.25816400,630.59750492,0.00000000,0.00000000,0.00000000,0.00000000,0.00000000,0.00000000,0.00000000,0.00000000,0.00000000,0.00000000,0.00000000
268.10000000,6.74139600,9.60200000,0.25945133,630.46618516,0.00000000,0.00000000,0.00000000,0.00000000,0.00000000,0.00000000,0.00000000,0.00000000,0.00000000,0.00000000,0.00000000
268.60000000,6.76086300,9.60100000,0.26073889,630.40052528,0.00000000,0.00000000,0.00000000,0.00000000,0.00000000,0.00000000,0.00000000,0.00000000,0.00000000,0.00000000,0.00000000
269.10000000,6.77960200,9.59900000,0.26202622,630.26920552,0.00000000,0.00000000,0.00000000,0.00000000,0.00000000,0.00000000,0.00000000,0.00000000,0.00000000,0.00000000,0.00000000
269.60000000,6.79856900,9.59700000,0.26331356,630.13788575,0.00000000,0.00000000,0.00000000,0.00000000,0.00000000,0.00000000,0.00000000,0.00000000,0.00000000,0.00000000,0.00000000
270.10000000,6.81783700,9.59500000,0.26467456,630.00656599,0.00000000,0.00000000,0.00000000,0.00000000,0.00000000,0.00000000,0.00000000,0.00000000,0.00000000,0.00000000,0.00000000
270.60000000,6.83683900,9.59300000,0.26599878,629.87524622,0.00000000,0.00000000,0.00000000,0.00000000,0.00000000,0.00000000,0.00000000,0.00000000,0.00000000,0.00000000,0.00000000
271.10000000,6.85600800,9.59100000,0.26739644,629.74392646,0.00000000,0.00000000,0.00000000,0.00000000,0.00000000,0.00000000,0.00000000,0.00000000,0.00000000,0.00000000,0.00000000
271.60000000,6.87544100,9.58800000,0.26875756,629.54694682,0.00000000,0.00000000,0.00000000,0.00000000,0.00000000,0.00000000,0.00000000,0.00000000,0.00000000,0.00000000,0.00000000
272.10000000,6.89484200,9.58700000,0.27015533,629.48128693,0.00000000,0.00000000,0.00000000,0.00000000,0.00000000,0.00000000,0.00000000,0.00000000,0.00000000,0.00000000,0.00000000
272.60000000,6.91460400,9.58600000,0.27151644,629.41562705,0.00000000,0.00000000,0.00000000,0.00000000,0.00000000,0.00000000,0.00000000,0.00000000,0.00000000,0.00000000,0.00000000
273.10000000,6.93417000,9.58300000,0.27298767,629.21864741,0.00000000,0.00000000,0.00000000,0.00000000,0.00000000,0.00000000,0.00000000,0.00000000,0.00000000,0.00000000,0.00000000
273.60000000,6.95370300,9.58200000,0.27449578,629.15298752,0.00000000,0.00000000,0.00000000,0.00000000,0.00000000,0.00000000,0.00000000,0.00000000,0.00000000,0.00000000,0.00000000
274.10000000,6.97359900,9.57900000,0.27593022,628.95600788,0.00000000,0.00000000,0.00000000,0.00000000,0.00000000,0.00000000,0.00000000,0.00000000,0.00000000,0.00000000,0.00000000
274.60000000,6.99299900,9.57700000,0.27743844,628.82468812,0.00000000,0.00000000,0.00000000,0.00000000,0.00000000,0.00000000,0.00000000,0.00000000,0.00000000,0.00000000,0.00000000
275.10000000,7.01279500,9.57300000,0.27898333,628.56204859,0.00000000,0.00000000,0.00000000,0.00000000,0.00000000,0.00000000,0.00000000,0.00000000,0.00000000,0.00000000,0.00000000
275.60000000,7.03269200,9.57000000,0.28052822,628.36506894,0.00000000,0.00000000,0.00000000,0.00000000,0.00000000,0.00000000,0.00000000,0.00000000,0.00000000,0.00000000,0.00000000
276.10000000,7.05222300,9.56800000,0.28210989,628.23374918,0.00000000,0.00000000,0.00000000,0.00000000,0.00000000,0.00000000,0.00000000,0.00000000,0.00000000,0.00000000,0.00000000
276.60000000,7.07162300,9.56600000,0.28365489,628.10242942,0.00000000,0.00000000,0.00000000,0.00000000,0.00000000,0.00000000,0.00000000,0.00000000,0.00000000,0.00000000,0.00000000
277.10000000,7.09125600,9.56200000,0.28527322,627.83978989,0.00000000,0.00000000,0.00000000,0.00000000,0.00000000,0.00000000,0.00000000,0.00000000,0.00000000,0.00000000,0.00000000
277.60000000,7.11088700,9.55900000,0.28685500,627.64281024,0.00000000,0.00000000,0.00000000,0.00000000,0.00000000,0.00000000,0.00000000,0.00000000,0.00000000,0.00000000,0.00000000
278.10000000,7.13028600,9.55600000,0.28847333,627.44583060,0.00000000,0.00000000,0.00000000,0.00000000,0.00000000,0.00000000,0.00000000,0.00000000,0.00000000,0.00000000,0.00000000
278.60000000,7.14978600,9.55300000,0.29009189,627.24885095,0.00000000,0.00000000,0.00000000,0.00000000,0.00000000,0.00000000,0.00000000,0.00000000,0.00000000,0.00000000,0.00000000
279.10000000,7.16954800,9.54900000,0.29182078,626.98621142,0.00000000,0.00000000,0.00000000,0.00000000,0.00000000,0.00000000,0.00000000,0.00000000,0.00000000,0.00000000,0.00000000
279.60000000,7.18914800,9.54700000,0.29343922,626.85489166,0.00000000,0.00000000,0.00000000,0.00000000,0.00000000,0.00000000,0.00000000,0.00000000,0.00000000,0.00000000,0.00000000
280.10000000,7.20947400,9.54300000,0.29516800,626.59225213,0.00000000,0.00000000,0.00000000,0.00000000,0.00000000,0.00000000,0.00000000,0.00000000,0.00000000,0.00000000,0.00000000
280.60000000,7.22930400,9.54000000,0.29693367,626.39527249,0.00000000,0.00000000,0.00000000,0.00000000,0.00000000,0.00000000,0.00000000,0.00000000,0.00000000,0.00000000,0.00000000
281.10000000,7.24930000,9.53600000,0.29873611,626.13263296,0.00000000,0.00000000,0.00000000,0.00000000,0.00000000,0.00000000,0.00000000,0.00000000,0.00000000,0.00000000,0.00000000
281.60000000,7.26942900,9.53300000,0.30050178,625.93565332,0.00000000,0.00000000,0.00000000,0.00000000,0.00000000,0.00000000,0.00000000,0.00000000,0.00000000,0.00000000,0.00000000
282.10000000,7.28962300,9.52800000,0.30230411,625.60735391,0.00000000,0.00000000,0.00000000,0.00000000,0.00000000,0.00000000,0.00000000,0.00000000,0.00000000,0.00000000,0.00000000
282.60000000,7.30968500,9.52500000,0.30406978,625.41037426,0.00000000,0.00000000,0.00000000,0.00000000,0.00000000,0.00000000,0.00000000,0.00000000,0.00000000,0.00000000,0.00000000
283.10000000,7.32977900,9.51900000,0.30598244,625.01641497,0.00000000,0.00000000,0.00000000,0.00000000,0.00000000,0.00000000,0.00000000,0.00000000,0.00000000,0.00000000,0.00000000
283.60000000,7.34987500,9.51500000,0.30782167,624.75377544,0.00000000,0.00000000,0.00000000,0.00000000,0.00000000,0.00000000,0.00000000,0.00000000,0.00000000,0.00000000,0.00000000
284.10000000,7.36967200,9.51000000,0.30966078,624.42547603,0.00000000,0.00000000,0.00000000,0.00000000,0.00000000,0.00000000,0.00000000,0.00000000,0.00000000,0.00000000,0.00000000
284.60000000,7.38970100,9.50500000,0.31157367,624.09717663,0.00000000,0.00000000,0.00000000,0.00000000,0.00000000,0.00000000,0.00000000,0.00000000,0.00000000,0.00000000,0.00000000
285.10000000,7.40966300,9.50100000,0.31348611,623.83453710,0.00000000,0.00000000,0.00000000,0.00000000,0.00000000,0.00000000,0.00000000,0.00000000,0.00000000,0.00000000,0.00000000
285.60000000,7.42995600,9.49700000,0.31543578,623.57189757,0.00000000,0.00000000,0.00000000,0.00000000,0.00000000,0.00000000,0.00000000,0.00000000,0.00000000,0.00000000,0.00000000
286.10000000,7.45025000,9.49100000,0.31742211,623.17793828,0.00000000,0.00000000,0.00000000,0.00000000,0.00000000,0.00000000,0.00000000,0.00000000,0.00000000,0.00000000,0.00000000
286.60000000,7.47031300,9.48700000,0.31940844,622.91529875,0.00000000,0.00000000,0.00000000,0.00000000,0.00000000,0.00000000,0.00000000,0.00000000,0.00000000,0.00000000,0.00000000
287.10000000,7.49050600,9.48000000,0.32135789,622.45567958,0.00000000,0.00000000,0.00000000,0.00000000,0.00000000,0.00000000,0.00000000,0.00000000,0.00000000,0.00000000,0.00000000
287.60000000,7.51066800,9.47500000,0.32341778,622.12738017,0.00000000,0.00000000,0.00000000,0.00000000,0.00000000,0.00000000,0.00000000,0.00000000,0.00000000,0.00000000,0.00000000
288.10000000,7.53076300,9.46800000,0.32540411,621.66776100,0.00000000,0.00000000,0.00000000,0.00000000,0.00000000,0.00000000,0.00000000,0.00000000,0.00000000,0.00000000,0.00000000
288.60000000,7.55151900,9.46300000,0.32746389,621.33946159,0.00000000,0.00000000,0.00000000,0.00000000,0.00000000,0.00000000,0.00000000,0.00000000,0.00000000,0.00000000,0.00000000
289.10000000,7.57164600,9.45700000,0.32956056,620.94550230,0.00000000,0.00000000,0.00000000,0.00000000,0.00000000,0.00000000,0.00000000,0.00000000,0.00000000,0.00000000,0.00000000
289.60000000,7.59164200,9.45100000,0.33162033,620.55154301,0.00000000,0.00000000,0.00000000,0.00000000,0.00000000,0.00000000,0.00000000,0.00000000,0.00000000,0.00000000,0.00000000
290.10000000,7.61200100,9.44300000,0.33368022,620.02626395,0.00000000,0.00000000,0.00000000,0.00000000,0.00000000,0.00000000,0.00000000,0.00000000,0.00000000,0.00000000,0.00000000
290.60000000,7.63265900,9.43700000,0.33581344,619.63230466,0.00000000,0.00000000,0.00000000,0.00000000,0.00000000,0.00000000,0.00000000,0.00000000,0.00000000,0.00000000,0.00000000
291.10000000,7.65278700,9.42900000,0.33794711,619.10702561,0.00000000,0.00000000,0.00000000,0.00000000,0.00000000,0.00000000,0.00000000,0.00000000,0.00000000,0.00000000,0.00000000
291.60000000,7.67317900,9.42400000,0.34004367,618.77872620,0.00000000,0.00000000,0.00000000,0.00000000,0.00000000,0.00000000,0.00000000,0.00000000,0.00000000,0.00000000,0.00000000
292.10000000,7.69363800,9.41500000,0.34225067,618.18778726,0.00000000,0.00000000,0.00000000,0.00000000,0.00000000,0.00000000,0.00000000,0.00000000,0.00000000,0.00000000,0.00000000
292.60000000,7.71393100,9.40800000,0.34445756,617.72816809,0.00000000,0.00000000,0.00000000,0.00000000,0.00000000,0.00000000,0.00000000,0.00000000,0.00000000,0.00000000,0.00000000
293.10000000,7.73412400,9.39900000,0.34655422,617.13722915,0.00000000,0.00000000,0.00000000,0.00000000,0.00000000,0.00000000,0.00000000,0.00000000,0.00000000,0.00000000,0.00000000
293.60000000,7.75481600,9.39200000,0.34879800,616.67760998,0.00000000,0.00000000,0.00000000,0.00000000,0.00000000,0.00000000,0.00000000,0.00000000,0.00000000,0.00000000,0.00000000
294.10000000,7.77517500,9.38300000,0.35100500,616.08667104,0.00000000,0.00000000,0.00000000,0.00000000,0.00000000,0.00000000,0.00000000,0.00000000,0.00000000,0.00000000,0.00000000
294.60000000,7.79593200,9.37700000,0.35324867,615.69271175,0.00000000,0.00000000,0.00000000,0.00000000,0.00000000,0.00000000,0.00000000,0.00000000,0.00000000,0.00000000,0.00000000
295.10000000,7.81592600,9.36700000,0.35541878,615.03611293,0.00000000,0.00000000,0.00000000,0.00000000,0.00000000,0.00000000,0.00000000,0.00000000,0.00000000,0.00000000,0.00000000
295.60000000,7.83671700,9.35900000,0.35766256,614.51083388,0.00000000,0.00000000,0.00000000,0.00000000,0.00000000,0.00000000,0.00000000,0.00000000,0.00000000,0.00000000,0.00000000
296.10000000,7.85747300,9.34600000,0.35994300,613.65725542,0.00000000,0.00000000,0.00000000,0.00000000,0.00000000,0.00000000,0.00000000,0.00000000,0.00000000,0.00000000,0.00000000
296.60000000,7.87833000,9.34000000,0.36215000,613.26329613,0.00000000,0.00000000,0.00000000,0.00000000,0.00000000,0.00000000,0.00000000,0.00000000,0.00000000,0.00000000,0.00000000
297.10000000,7.89858800,9.32700000,0.36443044,612.40971766,0.00000000,0.00000000,0.00000000,0.00000000,0.00000000,0.00000000,0.00000000,0.00000000,0.00000000,0.00000000,0.00000000
297.60000000,7.91924500,9.32000000,0.36667400,611.95009849,0.00000000,0.00000000,0.00000000,0.00000000,0.00000000,0.00000000,0.00000000,0.00000000,0.00000000,0.00000000,0.00000000
298.10000000,7.93960400,9.30800000,0.36891778,611.16217991,0.00000000,0.00000000,0.00000000,0.00000000,0.00000000,0.00000000,0.00000000,0.00000000,0.00000000,0.00000000,0.00000000
298.60000000,7.96012800,9.29900000,0.37123511,610.57124097,0.00000000,0.00000000,0.00000000,0.00000000,0.00000000,0.00000000,0.00000000,0.00000000,0.00000000,0.00000000,0.00000000
299.10000000,7.98098400,9.28700000,0.37351544,609.78332239,0.00000000,0.00000000,0.00000000,0.00000000,0.00000000,0.00000000,0.00000000,0.00000000,0.00000000,0.00000000,0.00000000
299.60000000,8.00157500,9.27700000,0.37575922,609.12672357,0.00000000,0.00000000,0.00000000,0.00000000,0.00000000,0.00000000,0.00000000,0.00000000,0.00000000,0.00000000,0.00000000
300.10000000,8.02203300,9.26400000,0.37807644,608.27314511,0.00000000,0.00000000,0.00000000,0.00000000,0.00000000,0.00000000,0.00000000,0.00000000,0.00000000,0.00000000,0.00000000
300.60000000,8.04252400,9.25600000,0.38028333,607.74786605,0.00000000,0.00000000,0.00000000,0.00000000,0.00000000,0.00000000,0.00000000,0.00000000,0.00000000,0.00000000,0.00000000
301.10000000,8.06344600,9.23900000,0.38263744,606.63164806,0.00000000,0.00000000,0.00000000,0.00000000,0.00000000,0.00000000,0.00000000,0.00000000,0.00000000,0.00000000,0.00000000
301.60000000,8.08400200,9.23100000,0.38495456,606.10636901,0.00000000,0.00000000,0.00000000,0.00000000,0.00000000,0.00000000,0.00000000,0.00000000,0.00000000,0.00000000,0.00000000
302.10000000,8.10469200,9.21400000,0.38723500,604.99015102,0.00000000,0.00000000,0.00000000,0.00000000,0.00000000,0.00000000,0.00000000,0.00000000,0.00000000,0.00000000,0.00000000
302.60000000,8.12521600,9.20200000,0.38958900,604.20223244,0.00000000,0.00000000,0.00000000,0.00000000,0.00000000,0.00000000,0.00000000,0.00000000,0.00000000,0.00000000,0.00000000
303.10000000,8.14610500,9.18600000,0.39186944,603.15167433,0.00000000,0.00000000,0.00000000,0.00000000,0.00000000,0.00000000,0.00000000,0.00000000,0.00000000,0.00000000,0.00000000
303.60000000,8.16699200,9.17700000,0.39418667,602.56073539,0.00000000,0.00000000,0.00000000,0.00000000,0.00000000,0.00000000,0.00000000,0.00000000,0.00000000,0.00000000,0.00000000
304.10000000,8.18827700,9.16200000,0.39657744,601.57583716,0.00000000,0.00000000,0.00000000,0.00000000,0.00000000,0.00000000,0.00000000,0.00000000,0.00000000,0.00000000,0.00000000
304.60000000,8.20913200,9.14900000,0.39889467,600.72225870,0.00000000,0.00000000,0.00000000,0.00000000,0.00000000,0.00000000,0.00000000,0.00000000,0.00000000,0.00000000,0.00000000
305.10000000,8.23021900,9.12800000,0.40128544,599.34340118,0.00000000,0.00000000,0.00000000,0.00000000,0.00000000,0.00000000,0.00000000,0.00000000,0.00000000,0.00000000,0.00000000
305.60000000,8.25173500,9.11700000,0.40363933,598.62114248,0.00000000,0.00000000,0.00000000,0.00000000,0.00000000,0.00000000,0.00000000,0.00000000,0.00000000,0.00000000,0.00000000
306.10000000,8.27295500,9.09500000,0.40599333,597.17662508,0.00000000,0.00000000,0.00000000,0.00000000,0.00000000,0.00000000,0.00000000,0.00000000,0.00000000,0.00000000,0.00000000
306.60000000,8.29410700,9.08300000,0.40842078,596.38870650,0.00000000,0.00000000,0.00000000,0.00000000,0.00000000,0.00000000,0.00000000,0.00000000,0.00000000,0.00000000,0.00000000
307.10000000,8.31522600,9.06300000,0.41073789,595.07550886,0.00000000,0.00000000,0.00000000,0.00000000,0.00000000,0.00000000,0.00000000,0.00000000,0.00000000,0.00000000,0.00000000
307.60000000,8.33651000,9.04700000,0.41316544,594.02495076,0.00000000,0.00000000,0.00000000,0.00000000,0.00000000,0.00000000,0.00000000,0.00000000,0.00000000,0.00000000,0.00000000
308.10000000,8.35753000,9.02600000,0.41551944,592.64609324,0.00000000,0.00000000,0.00000000,0.00000000,0.00000000,0.00000000,0.00000000,0.00000000,0.00000000,0.00000000,0.00000000
308.60000000,8.37888200,9.00800000,0.41787322,591.46421536,0.00000000,0.00000000,0.00000000,0.00000000,0.00000000,0.00000000,0.00000000,0.00000000,0.00000000,0.00000000,0.00000000
309.10000000,8.40026500,8.98600000,0.42026400,590.01969796,0.00000000,0.00000000,0.00000000,0.00000000,0.00000000,0.00000000,0.00000000,0.00000000,0.00000000,0.00000000,0.00000000
309.60000000,8.42158300,8.97200000,0.42265456,589.10045962,0.00000000,0.00000000,0.00000000,0.00000000,0.00000000,0.00000000,0.00000000,0.00000000,0.00000000,0.00000000,0.00000000
310.10000000,8.44319800,8.94300000,0.42504533,587.19632305,0.00000000,0.00000000,0.00000000,0.00000000,0.00000000,0.00000000,0.00000000,0.00000000,0.00000000,0.00000000,0.00000000
310.60000000,8.46444900,8.92300000,0.42747278,585.88312541,0.00000000,0.00000000,0.00000000,0.00000000,0.00000000,0.00000000,0.00000000,0.00000000,0.00000000,0.00000000,0.00000000
311.10000000,8.48599700,8.89700000,0.42986322,584.17596848,0.00000000,0.00000000,0.00000000,0.00000000,0.00000000,0.00000000,0.00000000,0.00000000,0.00000000,0.00000000,0.00000000
311.60000000,8.50764500,8.87500000,0.43229078,582.73145108,0.00000000,0.00000000,0.00000000,0.00000000,0.00000000,0.00000000,0.00000000,0.00000000,0.00000000,0.00000000,0.00000000
312.10000000,8.52985700,8.84700000,0.43482844,580.89297439,0.00000000,0.00000000,0.00000000,0.00000000,0.00000000,0.00000000,0.00000000,0.00000000,0.00000000,0.00000000,0.00000000
312.60000000,8.55120600,8.83000000,0.43721900,579.77675640,0.00000000,0.00000000,0.00000000,0.00000000,0.00000000,0.00000000,0.00000000,0.00000000,0.00000000,0.00000000,0.00000000
313.10000000,8.57324900,8.79900000,0.43960956,577.74130007,0.00000000,0.00000000,0.00000000,0.00000000,0.00000000,0.00000000,0.00000000,0.00000000,0.00000000,0.00000000,0.00000000
313.60000000,8.59516200,8.77300000,0.44214711,576.03414314,0.00000000,0.00000000,0.00000000,0.00000000,0.00000000,0.00000000,0.00000000,0.00000000,0.00000000,0.00000000,0.00000000
314.10000000,8.61710600,8.73300000,0.44457433,573.40774787,0.00000000,0.00000000,0.00000000,0.00000000,0.00000000,0.00000000,0.00000000,0.00000000,0.00000000,0.00000000,0.00000000
314.60000000,8.63938100,8.71200000,0.44711200,572.02889035,0.00000000,0.00000000,0.00000000,0.00000000,0.00000000,0.00000000,0.00000000,0.00000000,0.00000000,0.00000000,0.00000000
315.10000000,8.66188800,8.66700000,0.44964956,569.07419567,0.00000000,0.00000000,0.00000000,0.00000000,0.00000000,0.00000000,0.00000000,0.00000000,0.00000000,0.00000000,0.00000000
315.60000000,8.68402900,8.64400000,0.45211356,567.56401838,0.00000000,0.00000000,0.00000000,0.00000000,0.00000000,0.00000000,0.00000000,0.00000000,0.00000000,0.00000000,0.00000000
316.10000000,8.70666700,8.60300000,0.45472456,564.87196323,0.00000000,0.00000000,0.00000000,0.00000000,0.00000000,0.00000000,0.00000000,0.00000000,0.00000000,0.00000000,0.00000000
316.60000000,8.72903900,8.56900000,0.45722511,562.63952725,0.00000000,0.00000000,0.00000000,0.00000000,0.00000000,0.00000000,0.00000000,0.00000000,0.00000000,0.00000000,0.00000000
317.10000000,8.75210500,8.52300000,0.45979933,559.61917269,0.00000000,0.00000000,0.00000000,0.00000000,0.00000000,0.00000000,0.00000000,0.00000000,0.00000000,0.00000000,0.00000000
317.60000000,8.77533800,8.48500000,0.46248378,557.12409718,0.00000000,0.00000000,0.00000000,0.00000000,0.00000000,0.00000000,0.00000000,0.00000000,0.00000000,0.00000000,0.00000000
318.10000000,8.79880100,8.43400000,0.46513144,553.77544320,0.00000000,0.00000000,0.00000000,0.00000000,0.00000000,0.00000000,0.00000000,0.00000000,0.00000000,0.00000000,0.00000000
318.60000000,8.82196500,8.40100000,0.46781589,551.60866710,0.00000000,0.00000000,0.00000000,0.00000000,0.00000000,0.00000000,0.00000000,0.00000000,0.00000000,0.00000000,0.00000000
319.10000000,8.84595600,8.33200000,0.47053700,547.07813526,0.00000000,0.00000000,0.00000000,0.00000000,0.00000000,0.00000000,0.00000000,0.00000000,0.00000000,0.00000000,0.00000000
319.60000000,8.86984600,8.28200000,0.47329500,543.79514117,0.00000000,0.00000000,0.00000000,0.00000000,0.00000000,0.00000000,0.00000000,0.00000000,0.00000000,0.00000000,0.00000000
320.10000000,8.89443300,8.21400000,0.47608989,539.33026921,0.00000000,0.00000000,0.00000000,0.00000000,0.00000000,0.00000000,0.00000000,0.00000000,0.00000000,0.00000000,0.00000000
320.60000000,8.91911700,8.15500000,0.47895822,535.45633618,0.00000000,0.00000000,0.00000000,0.00000000,0.00000000,0.00000000,0.00000000,0.00000000,0.00000000,0.00000000,0.00000000
321.10000000,8.94459500,8.07500000,0.48186344,530.20354563,0.00000000,0.00000000,0.00000000,0.00000000,0.00000000,0.00000000,0.00000000,0.00000000,0.00000000,0.00000000,0.00000000
