Repository: noberito/ethz

**MODELLING AND CALIBRATING A POLYN YIELD SURFACE FUNCTION**

---

In the context of my research assistant internship at ETH Zurich, I have to implement and find an operationnal strategy to calibrate a yield surface function based on the polyN model which is a homogenous polynomial of degree N.

To make the calibration operationnal please copy paste a folder "{material}_results" containing the csv files for a given material in the lab_data directory and then change the parameters you want in the polyN_optimization/param.txt. Then run polyN_optimization/optimize_polyN.py. The coefficients of the polyN function will be accessible in the polyN_coeff.npy file.

File: polyN_optimization/DP600_results/DATA/UT_75_1.csv (part 3 of 3)
Time[s],Displacement[mm],Force[kN],EngStrain_longi,EngStress[MPa],TrueStrain,TrueStress[MPa],TrueStrainRate[1/s],PlasticStrain_longi,PlasticStress[MPa],PlasticStrain_thick,PlasticStrain_width,R-Value,Thickness[mm],Width[mm], Young's Modulus [MPa]
215.11000000,4.85812800,9.77600000,0.16414311,638.74550800,0.15198529,743.59118290,0.00094780,0.00000000,0.00000000,0.00000000,0.00000000,0.00000000,0.00000000,0.00000000,0.00000000
215.61000000,4.87421800,9.77600000,0.16473156,638.74550800,0.15249064,743.96704914,0.00101069,0.00000000,0.00000000,0.00000000,0.00000000,0.00000000,0.00000000,0.00000000,0.00000000
216.11000000,4.89014100,9.77700000,0.16528344,638.81084613,0.15296436,744.39570313,0.00094744,0.00000000,0.00000000,0.00000000,0.00000000,0.00000000,0.00000000,0.00000000,0.00000000
216.61000000,4.90629600,9.77700000,0.16590878,638.81084613,0.15350085,744.79517284,0.00107298,0.00000000,0.00000000,0.00000000,0.00000000,0.00000000,0.00000000,0.00000000,0.00000000
217.11000000,4.92258300,9.77800000,0.16649733,638.87618425,0.15400553,745.24736526,0.00100935,0.00000000,0.00000000,0.00000000,0.00000000,0.00000000,0.00000000,0.00000000,0.00000000
217.61000000,4.93847500,9.77900000,0.16708578,638.94152238,0.15450985,745.69956360,0.00100865,0.00000000,0.00000000,0.00000000,0.00000000,0.00000000,0.00000000,0.00000000,0.00000000
218.11000000,4.95459600,9.77900000,0.16763767,638.94152238,0.15498262,746.05218833,0.00094553,0.00000000,0.00000000,0.00000000,0.00000000,0.00000000,0.00000000,0.00000000,0.00000000
218.61000000,4.97095000,9.78000000,0.16826289,639.00686050,0.15551794,746.52800087,0.00107063,0.00000000,0.00000000,0.00000000,0.00000000,0.00000000,0.00000000,0.00000000,0.00000000
219.11000000,4.98710600,9.78100000,0.16885144,639.07219863,0.15602160,746.98046247,0.00100732,0.00000000,0.00000000,0.00000000,0.00000000,0.00000000,0.00000000,0.00000000,0.00000000
219.61000000,5.00302900,9.78100000,0.16943989,639.07219863,0.15652491,747.35652096,0.00100662,0.00000000,0.00000000,0.00000000,0.00000000,0.00000000,0.00000000,0.00000000,0.00000000
220.11000000,5.01935100,9.78200000,0.17002856,639.13753675,0.15702815,747.80916893,0.00100650,0.00000000,0.00000000,0.00000000,0.00000000,0.00000000,0.00000000,0.00000000,0.00000000
220.61000000,5.03530800,9.78200000,0.17065367,639.13753675,0.15756228,748.20870090,0.00106825,0.00000000,0.00000000,0.00000000,0.00000000,0.00000000,0.00000000,0.00000000,0.00000000
221.11000000,5.05136400,9.78200000,0.17120556,639.13753675,0.15803361,748.56143381,0.00094265,0.00000000,0.00000000,0.00000000,0.00000000,0.00000000,0.00000000,0.00000000,0.00000000
221.61000000,5.06745400,9.78200000,0.17179411,639.13753675,0.15853600,748.93760176,0.00100479,0.00000000,0.00000000,0.00000000,0.00000000,0.00000000,0.00000000,0.00000000,0.00000000
222.11000000,5.08364300,9.78300000,0.17238256,639.20287488,0.15903805,749.39029997,0.00100410,0.00000000,0.00000000,0.00000000,0.00000000,0.00000000,0.00000000,0.00000000,0.00000000
222.61000000,5.10019500,9.78300000,0.17297111,639.20287488,0.15953994,749.76650637,0.00100378,0.00000000,0.00000000,0.00000000,0.00000000,0.00000000,0.00000000,0.00000000,0.00000000
223.11000000,5.11648400,9.78400000,0.17359644,639.26821300,0.16007292,750.24290183,0.00106595,0.00000000,0.00000000,0.00000000,0.00000000,0.00000000,0.00000000,0.00000000,0.00000000
223.61000000,5.13237400,9.78500000,0.17418511,639.33355113,0.16057438,750.69593677,0.00100293,0.00000000,0.00000000,0.00000000,0.00000000,0.00000000,0.00000000,0.00000000,0.00000000
224.11000000,5.14932500,9.78500000,0.17481022,639.33355113,0.16110662,751.09559127,0.00106447,0.00000000,0.00000000,0.00000000,0.00000000,0.00000000,0.00000000,0.00000000,0.00000000
224.61000000,5.16557900,9.78600000,0.17543556,639.39888925,0.16163876,751.57218861,0.00106429,0.00000000,0.00000000,0.00000000,0.00000000,0.00000000,0.00000000,0.00000000,0.00000000
225.11000000,5.18223200,9.78600000,0.17602411,639.39888925,0.16213935,751.94851038,0.00100117,0.00000000,0.00000000,0.00000000,0.00000000,0.00000000,0.00000000,0.00000000,0.00000000
225.61000000,5.19881700,9.78600000,0.17664944,639.39888925,0.16267095,752.34834782,0.00106319,0.00000000,0.00000000,0.00000000,0.00000000,0.00000000,0.00000000,0.00000000,0.00000000
226.11000000,5.21533700,9.78700000,0.17727489,639.46422738,0.16320235,752.82517723,0.00106281,0.00000000,0.00000000,0.00000000,0.00000000,0.00000000,0.00000000,0.00000000,0.00000000
226.61000000,5.23195500,9.78700000,0.17786322,639.46422738,0.16370197,753.20139535,0.00099923,0.00000000,0.00000000,0.00000000,0.00000000,0.00000000,0.00000000,0.00000000,0.00000000
227.11000000,5.24860600,9.78700000,0.17848856,639.46422738,0.16423273,753.60127365,0.00106153,0.00000000,0.00000000,0.00000000,0.00000000,0.00000000,0.00000000,0.00000000,0.00000000
227.61000000,5.26499400,9.78700000,0.17911389,639.46422738,0.16476321,754.00115195,0.00106096,0.00000000,0.00000000,0.00000000,0.00000000,0.00000000,0.00000000,0.00000000,0.00000000
228.11000000,5.28141500,9.78700000,0.17970256,639.46422738,0.16526234,754.37758322,0.00099824,0.00000000,0.00000000,0.00000000,0.00000000,0.00000000,0.00000000,0.00000000,0.00000000
228.61000000,5.29790200,9.78700000,0.18032778,639.46422738,0.16579218,754.77739047,0.00105969,0.00000000,0.00000000,0.00000000,0.00000000,0.00000000,0.00000000,0.00000000,0.00000000
229.11000000,5.31405800,9.78800000,0.18095322,639.52956550,0.16632193,755.25450109,0.00105950,0.00000000,0.00000000,0.00000000,0.00000000,0.00000000,0.00000000,0.00000000,0.00000000
229.61000000,5.33067700,9.78700000,0.18157833,639.46422738,0.16685112,755.57707601,0.00105838,0.00000000,0.00000000,0.00000000,0.00000000,0.00000000,0.00000000,0.00000000,0.00000000
230.11000000,5.34749500,9.78800000,0.18220378,639.52956550,0.16738030,756.05426834,0.00105838,0.00000000,0.00000000,0.00000000,0.00000000,0.00000000,0.00000000,0.00000000,0.00000000
230.61000000,5.36408100,9.78800000,0.18279244,639.52956550,0.16787812,756.43073807,0.00099563,0.00000000,0.00000000,0.00000000,0.00000000,0.00000000,0.00000000,0.00000000,0.00000000
231.11000000,5.38113000,9.78900000,0.18349122,639.59490363,0.16846873,756.95495422,0.00118122,0.00000000,0.00000000,0.00000000,0.00000000,0.00000000,0.00000000,0.00000000,0.00000000
231.61000000,5.39754900,9.78900000,0.18411644,639.59490363,0.00000000,0.00000000,0.00000000,0.00000000,0.00000000,0.00000000,0.00000000,0.00000000,0.00000000,0.00000000,0.00000000
232.11000000,5.41436700,9.78900000,0.18470489,639.59490363,0.00000000,0.00000000,0.00000000,0.00000000,0.00000000,0.00000000,0.00000000,0.00000000,0.00000000,0.00000000,0.00000000
232.61000000,5.43098500,9.78800000,0.18540389,639.52956550,0.00000000,0.00000000,0.00000000,0.00000000,0.00000000,0.00000000,0.00000000,0.00000000,0.00000000,0.00000000,0.00000000
233.11000000,5.44836700,9.78900000,0.18599244,639.59490363,0.00000000,0.00000000,0.00000000,0.00000000,0.00000000,0.00000000,0.00000000,0.00000000,0.00000000,0.00000000,0.00000000
233.61000000,5.46495300,9.78900000,0.18665467,639.59490363,0.00000000,0.00000000,0.00000000,0.00000000,0.00000000,0.00000000,0.00000000,0.00000000,0.00000000,0.00000000,0.00000000
234.11000000,5.48163700,9.78900000,0.18731667,639.59490363,0.00000000,0.00000000,0.00000000,0.00000000,0.00000000,0.00000000,0.00000000,0.00000000,0.00000000,0.00000000,0.00000000
234.61000000,5.49872000,9.78900000,0.18794189,639.59490363,0.00000000,0.00000000,0.00000000,0.00000000,0.00000000,0.00000000,0.00000000,0.00000000,0.00000000,0.00000000,0.00000000
235.11000000,5.51560400,9.78900000,0.18864089,639.59490363,0.00000000,0.00000000,0.00000000,0.00000000,0.00000000,0.00000000,0.00000000,0.00000000,0.00000000,0.00000000,0.00000000
235.61000000,5.53215700,9.78900000,0.18926622,639.59490363,0.00000000,0.00000000,0.00000000,0.00000000,0.00000000,0.00000000,0.00000000,0.00000000,0.00000000,0.00000000,0.00000000
236.11000000,5.54907400,9.78900000,0.18989144,639.59490363,0.00000000,0.00000000,0.00000000,0.00000000,0.00000000,0.00000000,0.00000000,0.00000000,0.00000000,0.00000000,0.00000000
236.61000000,5.56625600,9.78900000,0.19059044,639.59490363,0.00000000,0.00000000,0.00000000,0.00000000,0.00000000,0.00000000,0.00000000,0.00000000,0.00000000,0.00000000,0.00000000
237.11000000,5.58350300,9.78900000,0.19121578,639.59490363,0.00000000,0.00000000,0.00000000,0.00000000,0.00000000,0.00000000,0.00000000,0.00000000,0.00000000,0.00000000,0.00000000
237.61000000,5.60038800,9.78900000,0.19191467,639.59490363,0.00000000,0.00000000,0.00000000,0.00000000,0.00000000,0.00000000,0.00000000,0.00000000,0.00000000,0.00000000,0.00000000
238.11000000,5.61766900,9.78900000,0.19257678,639.59490363,0.00000000,0.00000000,0.00000000,0.00000000,0.00000000,0.00000000,0.00000000,0.00000000,0.00000000,0.00000000,0.00000000
238.61000000,5.63471800,9.78900000,0.19320222,639.59490363,0.00000000,0.00000000,0.00000000,0.00000000,0.00000000,0.00000000,0.00000000,0.00000000,0.00000000,0.00000000,0.00000000
239.11000000,5.65160100,9.78900000,0.19393778,639.59490363,0.00000000,0.00000000,0.00000000,0.00000000,0.00000000,0.00000000,0.00000000,0.00000000,0.00000000,0.00000000,0.00000000
239.61000000,5.66858500,9.78900000,0.19459989,639.59490363,0.00000000,0.00000000,0.00000000,0.00000000,0.00000000,0.00000000,0.00000000,0.00000000,0.00000000,0.00000000,0.00000000
240.11000000,5.68566800,9.78800000,0.19522511,639.52956550,0.00000000,0.00000000,0.00000000,0.00000000,0.00000000,0.00000000,0.00000000,0.00000000,0.00000000,0.00000000,0.00000000
240.61000000,5.70268300,9.78800000,0.19596089,639.52956550,0.00000000,0.00000000,0.00000000,0.00000000,0.00000000,0.00000000,0.00000000,0.00000000,0.00000000,0.00000000,0.00000000
241.11000000,5.72006400,9.78800000,0.19662289,639.52956550,0.00000000,0.00000000,0.00000000,0.00000000,0.00000000,0.00000000,0.00000000,0.00000000,0.00000000,0.00000000,0.00000000
241.61000000,5.73734600,9.78800000,0.19732189,639.52956550,0.00000000,0.00000000,0.00000000,0.00000000,0.00000000,0.00000000,0.00000000,0.00000000,0.00000000,0.00000000,0.00000000
242.11000000,5.75452800,9.78800000,0.19802067,639.52956550,0.00000000,0.00000000,0.00000000,0.00000000,0.00000000,0.00000000,0.00000000,0.00000000,0.00000000,0.00000000,0.00000000
242.61000000,5.77174200,9.78700000,0.19864600,639.46422738,0.00000000,0.00000000,0.00000000,0.00000000,0.00000000,0.00000000,0.00000000,0.00000000,0.00000000,0.00000000,0.00000000
243.11000000,5.78875900,9.78700000,0.19938178,639.46422738,0.00000000,0.00000000,0.00000000,0.00000000,0.00000000,0.00000000,0.00000000,0.00000000,0.00000000,0.00000000,0.00000000
243.61000000,5.80617300,9.78700000,0.20004389,639.46422738,0.00000000,0.00000000,0.00000000,0.00000000,0.00000000,0.00000000,0.00000000,0.00000000,0.00000000,0.00000000,0.00000000
244.11000000,5.82348700,9.78700000,0.20077956,639.46422738,0.00000000,0.00000000,0.00000000,0.00000000,0.00000000,0.00000000,0.00000000,0.00000000,0.00000000,0.00000000,0.00000000
244.61000000,5.84070100,9.78700000,0.20147833,639.46422738,0.00000000,0.00000000,0.00000000,0.00000000,0.00000000,0.00000000,0.00000000,0.00000000,0.00000000,0.00000000,0.00000000
245.11000000,5.85818100,9.78700000,0.20214044,639.46422738,0.00000000,0.00000000,0.00000000,0.00000000,0.00000000,0.00000000,0.00000000,0.00000000,0.00000000,0.00000000,0.00000000
245.61000000,5.87582600,9.78600000,0.20287633,639.39888925,0.00000000,0.00000000,0.00000000,0.00000000,0.00000000,0.00000000,0.00000000,0.00000000,0.00000000,0.00000000,0.00000000
246.11000000,5.89317400,9.78600000,0.20357522,639.39888925,0.00000000,0.00000000,0.00000000,0.00000000,0.00000000,0.00000000,0.00000000,0.00000000,0.00000000,0.00000000,0.00000000
246.61000000,5.91065300,9.78500000,0.20431078,639.33355113,0.00000000,0.00000000,0.00000000,0.00000000,0.00000000,0.00000000,0.00000000,0.00000000,0.00000000,0.00000000,0.00000000
247.11000000,5.92799900,9.78500000,0.20504633,639.33355113,0.00000000,0.00000000,0.00000000,0.00000000,0.00000000,0.00000000,0.00000000,0.00000000,0.00000000,0.00000000,0.00000000
247.61000000,5.94554600,9.78500000,0.20578200,639.33355113,0.00000000,0.00000000,0.00000000,0.00000000,0.00000000,0.00000000,0.00000000,0.00000000,0.00000000,0.00000000,0.00000000
248.11000000,5.96309100,9.78500000,0.20651778,639.33355113,0.00000000,0.00000000,0.00000000,0.00000000,0.00000000,0.00000000,0.00000000,0.00000000,0.00000000,0.00000000,0.00000000
248.61000000,5.98053800,9.78400000,0.20725356,639.26821300,0.00000000,0.00000000,0.00000000,0.00000000,0.00000000,0.00000000,0.00000000,0.00000000,0.00000000,0.00000000,0.00000000
249.11000000,5.99808400,9.78400000,0.20795244,639.26821300,0.00000000,0.00000000,0.00000000,0.00000000,0.00000000,0.00000000,0.00000000,0.00000000,0.00000000,0.00000000,0.00000000
249.61000000,6.01599300,9.78300000,0.20876156,639.20287488,0.00000000,0.00000000,0.00000000,0.00000000,0.00000000,0.00000000,0.00000000,0.00000000,0.00000000,0.00000000,0.00000000
250.11000000,6.03377100,9.78300000,0.20946033,639.20287488,0.00000000,0.00000000,0.00000000,0.00000000,0.00000000,0.00000000,0.00000000,0.00000000,0.00000000,0.00000000,0.00000000
250.61000000,6.05141600,9.78300000,0.21023300,639.20287488,0.00000000,0.00000000,0.00000000,0.00000000,0.00000000,0.00000000,0.00000000,0.00000000,0.00000000,0.00000000,0.00000000
251.11000000,6.06942700,9.78200000,0.21096878,639.13753675,0.00000000,0.00000000,0.00000000,0.00000000,0.00000000,0.00000000,0.00000000,0.00000000,0.00000000,0.00000000,0.00000000
251.61000000,6.08650800,9.78100000,0.21174122,639.07219863,0.00000000,0.00000000,0.00000000,0.00000000,0.00000000,0.00000000,0.00000000,0.00000000,0.00000000,0.00000000,0.00000000
252.11000000,6.10468400,9.78100000,0.21251356,639.07219863,0.00000000,0.00000000,0.00000000,0.00000000,0.00000000,0.00000000,0.00000000,0.00000000,0.00000000,0.00000000,0.00000000
252.61000000,6.12216300,9.78000000,0.21324911,639.00686050,0.00000000,0.00000000,0.00000000,0.00000000,0.00000000,0.00000000,0.00000000,0.00000000,0.00000000,0.00000000,0.00000000
253.11000000,6.13984200,9.78000000,0.21405833,639.00686050,0.00000000,0.00000000,0.00000000,0.00000000,0.00000000,0.00000000,0.00000000,0.00000000,0.00000000,0.00000000,0.00000000
253.61000000,6.15748800,9.77900000,0.21483111,638.94152238,0.00000000,0.00000000,0.00000000,0.00000000,0.00000000,0.00000000,0.00000000,0.00000000,0.00000000,0.00000000,0.00000000
254.11000000,6.17530000,9.77800000,0.21556678,638.87618425,0.00000000,0.00000000,0.00000000,0.00000000,0.00000000,0.00000000,0.00000000,0.00000000,0.00000000,0.00000000,0.00000000
254.61000000,6.19344200,9.77800000,0.21637600,638.87618425,0.00000000,0.00000000,0.00000000,0.00000000,0.00000000,0.00000000,0.00000000,0.00000000,0.00000000,0.00000000,0.00000000
255.11000000,6.21089000,9.77800000,0.21714822,638.87618425,0.00000000,0.00000000,0.00000000,0.00000000,0.00000000,0.00000000,0.00000000,0.00000000,0.00000000,0.00000000,0.00000000
255.61000000,6.22916300,9.77700000,0.21795744,638.81084613,0.00000000,0.00000000,0.00000000,0.00000000,0.00000000,0.00000000,0.00000000,0.00000000,0.00000000,0.00000000,0.00000000
256.11000000,6.24713900,9.77700000,0.21876689,638.81084613,0.00000000,0.00000000,0.00000000,0.00000000,0.00000000,0.00000000,0.00000000,0.00000000,0.00000000,0.00000000,0.00000000
256.61000000,6.26547900,9.77700000,0.21957611,638.81084613,0.00000000,0.00000000,0.00000000,0.00000000,0.00000000,0.00000000,0.00000000,0.00000000,0.00000000,0.00000000,0.00000000
257.11000000,6.28381800,9.77600000,0.22038544,638.74550800,0.00000000,0.00000000,0.00000000,0.00000000,0.00000000,0.00000000,0.00000000,0.00000000,0.00000000,0.00000000,0.00000000
257.61000000,6.30196100,9.77500000,0.22126811,638.68016988,0.00000000,0.00000000,0.00000000,0.00000000,0.00000000,0.00000000,0.00000000,0.00000000,0.00000000,0.00000000,0.00000000
258.11000000,6.31997000,9.77400000,0.22204044,638.61483175,0.00000000,0.00000000,0.00000000,0.00000000,0.00000000,0.00000000,0.00000000,0.00000000,0.00000000,0.00000000,0.00000000
258.61000000,6.33778100,9.77300000,0.22284967,638.54949363,0.00000000,0.00000000,0.00000000,0.00000000,0.00000000,0.00000000,0.00000000,0.00000000,0.00000000,0.00000000,0.00000000
259.11000000,6.35655300,9.77300000,0.22373278,638.54949363,0.00000000,0.00000000,0.00000000,0.00000000,0.00000000,0.00000000,0.00000000,0.00000000,0.00000000,0.00000000,0.00000000
259.61000000,6.37475900,9.77100000,0.22457867,638.41881738,0.00000000,0.00000000,0.00000000,0.00000000,0.00000000,0.00000000,0.00000000,0.00000000,0.00000000,0.00000000,0.00000000
260.11000000,6.39313200,9.77100000,0.22542467,638.41881738,0.00000000,0.00000000,0.00000000,0.00000000,0.00000000,0.00000000,0.00000000,0.00000000,0.00000000,0.00000000,0.00000000
260.61000000,6.41127500,9.77000000,0.22623400,638.35347926,0.00000000,0.00000000,0.00000000,0.00000000,0.00000000,0.00000000,0.00000000,0.00000000,0.00000000,0.00000000,0.00000000
261.11000000,6.42948400,9.76800000,0.22711667,638.22280301,0.00000000,0.00000000,0.00000000,0.00000000,0.00000000,0.00000000,0.00000000,0.00000000,0.00000000,0.00000000,0.00000000
261.61000000,6.44809000,9.76800000,0.22796267,638.22280301,0.00000000,0.00000000,0.00000000,0.00000000,0.00000000,0.00000000,0.00000000,0.00000000,0.00000000,0.00000000,0.00000000
262.11000000,6.46682700,9.76800000,0.22888244,638.22280301,0.00000000,0.00000000,0.00000000,0.00000000,0.00000000,0.00000000,0.00000000,0.00000000,0.00000000,0.00000000,0.00000000
262.61000000,6.48536600,9.76600000,0.22976522,638.09212676,0.00000000,0.00000000,0.00000000,0.00000000,0.00000000,0.00000000,0.00000000,0.00000000,0.00000000,0.00000000,0.00000000
263.11000000,6.50357400,9.76600000,0.23064789,638.09212676,0.00000000,0.00000000,0.00000000,0.00000000,0.00000000,0.00000000,0.00000000,0.00000000,0.00000000,0.00000000,0.00000000
263.61000000,6.52207900,9.76500000,0.23156744,638.02678863,0.00000000,0.00000000,0.00000000,0.00000000,0.00000000,0.00000000,0.00000000,0.00000000,0.00000000,0.00000000,0.00000000
264.11000000,6.54101600,9.76400000,0.23245033,637.96145051,0.00000000,0.00000000,0.00000000,0.00000000,0.00000000,0.00000000,0.00000000,0.00000000,0.00000000,0.00000000,0.00000000
264.61000000,6.55942100,9.76300000,0.23333300,637.89611238,0.00000000,0.00000000,0.00000000,0.00000000,0.00000000,0.00000000,0.00000000,0.00000000,0.00000000,0.00000000,0.00000000
265.11000000,6.57786200,9.76100000,0.23425267,637.76543613,0.00000000,0.00000000,0.00000000,0.00000000,0.00000000,0.00000000,0.00000000,0.00000000,0.00000000,0.00000000,0.00000000
265.61000000,6.59640100,9.76000000,0.23513567,637.70009801,0.00000000,0.00000000,0.00000000,0.00000000,0.00000000,0.00000000,0.00000000,0.00000000,0.00000000,0.00000000,0.00000000
266.11000000,6.61464000,9.75900000,0.23612867,637.63475988,0.00000000,0.00000000,0.00000000,0.00000000,0.00000000,0.00000000,0.00000000,0.00000000,0.00000000,0.00000000,0.00000000
266.61000000,6.63334700,9.75800000,0.23701156,637.56942176,0.00000000,0.00000000,0.00000000,0.00000000,0.00000000,0.00000000,0.00000000,0.00000000,0.00000000,0.00000000,0.00000000
267.11000000,6.65228300,9.75700000,0.23796778,637.50408363,0.00000000,0.00000000,0.00000000,0.00000000,0.00000000,0.00000000,0.00000000,0.00000000,0.00000000,0.00000000,0.00000000
267.61000000,6.67102000,9.75600000,0.23896100,637.43874551,0.00000000,0.00000000,0.00000000,0.00000000,0.00000000,0.00000000,0.00000000,0.00000000,0.00000000,0.00000000,0.00000000
268.11000000,6.68956000,9.75500000,0.23988056,637.37340738,0.00000000,0.00000000,0.00000000,0.00000000,0.00000000,0.00000000,0.00000000,0.00000000,0.00000000,0.00000000,0.00000000
268.61000000,6.70856300,9.75400000,0.24091056,637.30806926,0.00000000,0.00000000,0.00000000,0.00000000,0.00000000,0.00000000,0.00000000,0.00000000,0.00000000,0.00000000,0.00000000
269.11000000,6.72769800,9.75300000,0.24183011,637.24273113,0.00000000,0.00000000,0.00000000,0.00000000,0.00000000,0.00000000,0.00000000,0.00000000,0.00000000,0.00000000,0.00000000
269.61000000,6.74640100,9.75200000,0.24282322,637.17739301,0.00000000,0.00000000,0.00000000,0.00000000,0.00000000,0.00000000,0.00000000,0.00000000,0.00000000,0.00000000,0.00000000
270.11000000,6.76610000,9.75100000,0.24381644,637.11205488,0.00000000,0.00000000,0.00000000,0.00000000,0.00000000,0.00000000,0.00000000,0.00000000,0.00000000,0.00000000,0.00000000
270.61000000,6.78490300,9.74900000,0.24484644,636.98137863,0.00000000,0.00000000,0.00000000,0.00000000,0.00000000,0.00000000,0.00000000,0.00000000,0.00000000,0.00000000,0.00000000
271.11000000,6.80390500,9.74800000,0.24591311,636.91604051,0.00000000,0.00000000,0.00000000,0.00000000,0.00000000,0.00000000,0.00000000,0.00000000,0.00000000,0.00000000,0.00000000
271.61000000,6.82251000,9.74600000,0.24686944,636.78536426,0.00000000,0.00000000,0.00000000,0.00000000,0.00000000,0.00000000,0.00000000,0.00000000,0.00000000,0.00000000,0.00000000
272.11000000,6.84137900,9.74500000,0.24793622,636.72002614,0.00000000,0.00000000,0.00000000,0.00000000,0.00000000,0.00000000,0.00000000,0.00000000,0.00000000,0.00000000,0.00000000
272.61000000,6.86041600,9.74300000,0.24892944,636.58934989,0.00000000,0.00000000,0.00000000,0.00000000,0.00000000,0.00000000,0.00000000,0.00000000,0.00000000,0.00000000,0.00000000
273.11000000,6.87935200,9.74100000,0.24999611,636.45867364,0.00000000,0.00000000,0.00000000,0.00000000,0.00000000,0.00000000,0.00000000,0.00000000,0.00000000,0.00000000,0.00000000
273.61000000,6.89825500,9.74000000,0.25106289,636.39333551,0.00000000,0.00000000,0.00000000,0.00000000,0.00000000,0.00000000,0.00000000,0.00000000,0.00000000,0.00000000,0.00000000
274.11000000,6.91709200,9.73900000,0.25212967,636.32799739,0.00000000,0.00000000,0.00000000,0.00000000,0.00000000,0.00000000,0.00000000,0.00000000,0.00000000,0.00000000,0.00000000
274.61000000,6.93645800,9.73700000,0.25319633,636.19732114,0.00000000,0.00000000,0.00000000,0.00000000,0.00000000,0.00000000,0.00000000,0.00000000,0.00000000,0.00000000,0.00000000
275.11000000,6.95589200,9.73600000,0.25429978,636.13198301,0.00000000,0.00000000,0.00000000,0.00000000,0.00000000,0.00000000,0.00000000,0.00000000,0.00000000,0.00000000,0.00000000
275.61000000,6.97482900,9.73400000,0.25532978,636.00130676,0.00000000,0.00000000,0.00000000,0.00000000,0.00000000,0.00000000,0.00000000,0.00000000,0.00000000,0.00000000,0.00000000
276.11000000,6.99436200,9.73300000,0.25650689,635.93596864,0.00000000,0.00000000,0.00000000,0.00000000,0.00000000,0.00000000,0.00000000,0.00000000,0.00000000,0.00000000,0.00000000
276.61000000,7.01369600,9.73100000,0.25761044,635.80529239,0.00000000,0.00000000,0.00000000,0.00000000,0.00000000,0.00000000,0.00000000,0.00000000,0.00000000,0.00000000,0.00000000
277.11000000,7.03296300,9.72900000,0.25878756,635.67461614,0.00000000,0.00000000,0.00000000,0.00000000,0.00000000,0.00000000,0.00000000,0.00000000,0.00000000,0.00000000,0.00000000
277.61000000,7.05226300,9.72800000,0.25992767,635.60927801,0.00000000,0.00000000,0.00000000,0.00000000,0.00000000,0.00000000,0.00000000,0.00000000,0.00000000,0.00000000,0.00000000
278.11000000,7.07172900,9.72600000,0.26103133,635.47860176,0.00000000,0.00000000,0.00000000,0.00000000,0.00000000,0.00000000,0.00000000,0.00000000,0.00000000,0.00000000,0.00000000
278.61000000,7.09116200,9.72400000,0.26228189,635.34792551,0.00000000,0.00000000,0.00000000,0.00000000,0.00000000,0.00000000,0.00000000,0.00000000,0.00000000,0.00000000,0.00000000
279.11000000,7.11039500,9.72200000,0.26338544,635.21724926,0.00000000,0.00000000,0.00000000,0.00000000,0.00000000,0.00000000,0.00000000,0.00000000,0.00000000,0.00000000,0.00000000
279.61000000,7.12929800,9.72100000,0.26459933,635.15191114,0.00000000,0.00000000,0.00000000,0.00000000,0.00000000,0.00000000,0.00000000,0.00000000,0.00000000,0.00000000,0.00000000
280.11000000,7.14926200,9.71700000,0.26577633,634.89055864,0.00000000,0.00000000,0.00000000,0.00000000,0.00000000,0.00000000,0.00000000,0.00000000,0.00000000,0.00000000,0.00000000
280.61000000,7.16836200,9.71600000,0.26699022,634.82522052,0.00000000,0.00000000,0.00000000,0.00000000,0.00000000,0.00000000,0.00000000,0.00000000,0.00000000,0.00000000,0.00000000
281.11000000,7.18835800,9.71400000,0.26824078,634.69454427,0.00000000,0.00000000,0.00000000,0.00000000,0.00000000,0.00000000,0.00000000,0.00000000,0.00000000,0.00000000,0.00000000
281.61000000,7.20789000,9.71300000,0.26949144,634.62920614,0.00000000,0.00000000,0.00000000,0.00000000,0.00000000,0.00000000,0.00000000,0.00000000,0.00000000,0.00000000,0.00000000
282.11000000,7.22748900,9.71000000,0.27077889,634.43319177,0.00000000,0.00000000,0.00000000,0.00000000,0.00000000,0.00000000,0.00000000,0.00000000,0.00000000,0.00000000,0.00000000
282.61000000,7.24708700,9.70800000,0.27202944,634.30251552,0.00000000,0.00000000,0.00000000,0.00000000,0.00000000,0.00000000,0.00000000,0.00000000,0.00000000,0.00000000,0.00000000
283.11000000,7.26658700,9.70500000,0.27331700,634.10650114,0.00000000,0.00000000,0.00000000,0.00000000,0.00000000,0.00000000,0.00000000,0.00000000,0.00000000,0.00000000,0.00000000
283.61000000,7.28618500,9.70300000,0.27456767,633.97582489,0.00000000,0.00000000,0.00000000,0.00000000,0.00000000,0.00000000,0.00000000,0.00000000,0.00000000,0.00000000,0.00000000
284.11000000,7.30581700,9.70000000,0.27589211,633.77981052,0.00000000,0.00000000,0.00000000,0.00000000,0.00000000,0.00000000,0.00000000,0.00000000,0.00000000,0.00000000,0.00000000
284.61000000,7.32528200,9.69800000,0.27721611,633.64913427,0.00000000,0.00000000,0.00000000,0.00000000,0.00000000,0.00000000,0.00000000,0.00000000,0.00000000,0.00000000,0.00000000
285.11000000,7.34498000,9.69600000,0.27850367,633.51845802,0.00000000,0.00000000,0.00000000,0.00000000,0.00000000,0.00000000,0.00000000,0.00000000,0.00000000,0.00000000,0.00000000
285.61000000,7.36441300,9.69300000,0.27993822,633.32244365,0.00000000,0.00000000,0.00000000,0.00000000,0.00000000,0.00000000,0.00000000,0.00000000,0.00000000,0.00000000,0.00000000
286.11000000,7.38401100,9.69000000,0.28122556,633.12642927,0.00000000,0.00000000,0.00000000,0.00000000,0.00000000,0.00000000,0.00000000,0.00000000,0.00000000,0.00000000,0.00000000
286.61000000,7.40370800,9.68700000,0.28262333,632.93041490,0.00000000,0.00000000,0.00000000,0.00000000,0.00000000,0.00000000,0.00000000,0.00000000,0.00000000,0.00000000,0.00000000
287.11000000,7.42350400,9.68400000,0.28394756,632.73440052,0.00000000,0.00000000,0.00000000,0.00000000,0.00000000,0.00000000,0.00000000,0.00000000,0.00000000,0.00000000,0.00000000
287.61000000,7.44359900,9.68100000,0.28541889,632.53838615,0.00000000,0.00000000,0.00000000,0.00000000,0.00000000,0.00000000,0.00000000,0.00000000,0.00000000,0.00000000,0.00000000
288.11000000,7.46332900,9.67900000,0.28681667,632.40770990,0.00000000,0.00000000,0.00000000,0.00000000,0.00000000,0.00000000,0.00000000,0.00000000,0.00000000,0.00000000,0.00000000
288.61000000,7.48332500,9.67600000,0.28821444,632.21169552,0.00000000,0.00000000,0.00000000,0.00000000,0.00000000,0.00000000,0.00000000,0.00000000,0.00000000,0.00000000,0.00000000
289.11000000,7.50318800,9.67400000,0.28968556,632.08101927,0.00000000,0.00000000,0.00000000,0.00000000,0.00000000,0.00000000,0.00000000,0.00000000,0.00000000,0.00000000,0.00000000
289.61000000,7.52301800,9.67000000,0.29119389,631.81966678,0.00000000,0.00000000,0.00000000,0.00000000,0.00000000,0.00000000,0.00000000,0.00000000,0.00000000,0.00000000,0.00000000
290.11000000,7.54298100,9.66700000,0.29270189,631.62365240,0.00000000,0.00000000,0.00000000,0.00000000,0.00000000,0.00000000,0.00000000,0.00000000,0.00000000,0.00000000,0.00000000
290.61000000,7.56287700,9.66300000,0.29417333,631.36229990,0.00000000,0.00000000,0.00000000,0.00000000,0.00000000,0.00000000,0.00000000,0.00000000,0.00000000,0.00000000,0.00000000
291.11000000,7.58297300,9.66000000,0.29571811,631.16628553,0.00000000,0.00000000,0.00000000,0.00000000,0.00000000,0.00000000,0.00000000,0.00000000,0.00000000,0.00000000,0.00000000
291.61000000,7.60273600,9.65500000,0.29726311,630.83959490,0.00000000,0.00000000,0.00000000,0.00000000,0.00000000,0.00000000,0.00000000,0.00000000,0.00000000,0.00000000,0.00000000
292.11000000,7.62266500,9.65300000,0.29880800,630.70891865,0.00000000,0.00000000,0.00000000,0.00000000,0.00000000,0.00000000,0.00000000,0.00000000,0.00000000,0.00000000,0.00000000
292.61000000,7.64269400,9.64900000,0.30031622,630.44756615,0.00000000,0.00000000,0.00000000,0.00000000,0.00000000,0.00000000,0.00000000,0.00000000,0.00000000,0.00000000,0.00000000
293.11000000,7.66242400,9.64500000,0.30193478,630.18621366,0.00000000,0.00000000,0.00000000,0.00000000,0.00000000,0.00000000,0.00000000,0.00000000,0.00000000,0.00000000,0.00000000
293.61000000,7.68298300,9.64000000,0.30347944,629.85952303,0.00000000,0.00000000,0.00000000,0.00000000,0.00000000,0.00000000,0.00000000,0.00000000,0.00000000,0.00000000,0.00000000
294.11000000,7.70241500,9.63700000,0.30513489,629.66350866,0.00000000,0.00000000,0.00000000,0.00000000,0.00000000,0.00000000,0.00000000,0.00000000,0.00000000,0.00000000,0.00000000
294.61000000,7.72270800,9.63200000,0.30675333,629.33681803,0.00000000,0.00000000,0.00000000,0.00000000,0.00000000,0.00000000,0.00000000,0.00000000,0.00000000,0.00000000,0.00000000
295.11000000,7.74293600,9.62900000,0.30837200,629.14080366,0.00000000,0.00000000,0.00000000,0.00000000,0.00000000,0.00000000,0.00000000,0.00000000,0.00000000,0.00000000,0.00000000
295.61000000,7.76273200,9.62300000,0.30999033,628.74877491,0.00000000,0.00000000,0.00000000,0.00000000,0.00000000,0.00000000,0.00000000,0.00000000,0.00000000,0.00000000,0.00000000
296.11000000,7.78302600,9.61900000,0.31168244,628.48742241,0.00000000,0.00000000,0.00000000,0.00000000,0.00000000,0.00000000,0.00000000,0.00000000,0.00000000,0.00000000,0.00000000
296.61000000,7.80305400,9.61400000,0.31333767,628.16073179,0.00000000,0.00000000,0.00000000,0.00000000,0.00000000,0.00000000,0.00000000,0.00000000,0.00000000,0.00000000,0.00000000
297.11000000,7.82284900,9.60900000,0.31502989,627.83404116,0.00000000,0.00000000,0.00000000,0.00000000,0.00000000,0.00000000,0.00000000,0.00000000,0.00000000,0.00000000,0.00000000
297.61000000,7.84337500,9.60400000,0.31675856,627.50735054,0.00000000,0.00000000,0.00000000,0.00000000,0.00000000,0.00000000,0.00000000,0.00000000,0.00000000,0.00000000,0.00000000
298.11000000,7.86330400,9.60100000,0.31845056,627.31133616,0.00000000,0.00000000,0.00000000,0.00000000,0.00000000,0.00000000,0.00000000,0.00000000,0.00000000,0.00000000,0.00000000
298.61000000,7.88353300,9.59400000,0.32017944,626.85396929,0.00000000,0.00000000,0.00000000,0.00000000,0.00000000,0.00000000,0.00000000,0.00000000,0.00000000,0.00000000,0.00000000
299.11000000,7.90342800,9.59000000,0.32190844,626.59261679,0.00000000,0.00000000,0.00000000,0.00000000,0.00000000,0.00000000,0.00000000,0.00000000,0.00000000,0.00000000,0.00000000
299.61000000,7.92391900,9.58300000,0.32371089,626.13524992,0.00000000,0.00000000,0.00000000,0.00000000,0.00000000,0.00000000,0.00000000,0.00000000,0.00000000,0.00000000,0.00000000
300.11000000,7.94451100,9.58000000,0.32551333,625.93923554,0.00000000,0.00000000,0.00000000,0.00000000,0.00000000,0.00000000,0.00000000,0.00000000,0.00000000,0.00000000,0.00000000
300.61000000,7.96463800,9.57200000,0.32731567,625.41653055,0.00000000,0.00000000,0.00000000,0.00000000,0.00000000,0.00000000,0.00000000,0.00000000,0.00000000,0.00000000,0.00000000
301.11000000,7.98532800,9.56800000,0.32911811,625.15517805,0.00000000,0.00000000,0.00000000,0.00000000,0.00000000,0.00000000,0.00000000,0.00000000,0.00000000,0.00000000,0.00000000
301.61000000,8.00601900,9.56100000,0.33095722,624.69781117,0.00000000,0.00000000,0.00000000,0.00000000,0.00000000,0.00000000,0.00000000,0.00000000,0.00000000,0.00000000,0.00000000
302.11000000,8.02624700,9.55600000,0.33283322,624.37112055,0.00000000,0.00000000,0.00000000,0.00000000,0.00000000,0.00000000,0.00000000,0.00000000,0.00000000,0.00000000,0.00000000
302.61000000,8.04697100,9.54800000,0.33463567,623.84841555,0.00000000,0.00000000,0.00000000,0.00000000,0.00000000,0.00000000,0.00000000,0.00000000,0.00000000,0.00000000,0.00000000
303.11000000,8.06689900,9.54200000,0.33651156,623.45638680,0.00000000,0.00000000,0.00000000,0.00000000,0.00000000,0.00000000,0.00000000,0.00000000,0.00000000,0.00000000,0.00000000
303.61000000,8.08778800,9.53500000,0.33838756,622.99901993,0.00000000,0.00000000,0.00000000,0.00000000,0.00000000,0.00000000,0.00000000,0.00000000,0.00000000,0.00000000,0.00000000
304.11000000,8.10824700,9.53000000,0.34030022,622.67232930,0.00000000,0.00000000,0.00000000,0.00000000,0.00000000,0.00000000,0.00000000,0.00000000,0.00000000,0.00000000,0.00000000
304.61000000,8.12837400,9.52000000,0.34213956,622.01894806,0.00000000,0.00000000,0.00000000,0.00000000,0.00000000,0.00000000,0.00000000,0.00000000,0.00000000,0.00000000,0.00000000
305.11000000,8.14880000,9.51500000,0.34408900,621.69225743,0.00000000,0.00000000,0.00000000,0.00000000,0.00000000,0.00000000,0.00000000,0.00000000,0.00000000,0.00000000,0.00000000
305.61000000,8.16876300,9.50500000,0.34596522,621.03887618,0.00000000,0.00000000,0.00000000,0.00000000,0.00000000,0.00000000,0.00000000,0.00000000,0.00000000,0.00000000,0.00000000
306.11000000,8.18938900,9.49900000,0.34795144,620.64684744,0.00000000,0.00000000,0.00000000,0.00000000,0.00000000,0.00000000,0.00000000,0.00000000,0.00000000,0.00000000,0.00000000
306.61000000,8.21011300,9.48900000,0.34986433,619.99346619,0.00000000,0.00000000,0.00000000,0.00000000,0.00000000,0.00000000,0.00000000,0.00000000,0.00000000,0.00000000,0.00000000
307.11000000,8.23050500,9.48400000,0.35188733,619.66677556,0.00000000,0.00000000,0.00000000,0.00000000,0.00000000,0.00000000,0.00000000,0.00000000,0.00000000,0.00000000,0.00000000
307.61000000,8.25126200,9.47500000,0.35383700,619.07873244,0.00000000,0.00000000,0.00000000,0.00000000,0.00000000,0.00000000,0.00000000,0.00000000,0.00000000,0.00000000,0.00000000
308.11000000,8.27162300,9.46800000,0.35586011,618.62136557,0.00000000,0.00000000,0.00000000,0.00000000,0.00000000,0.00000000,0.00000000,0.00000000,0.00000000,0.00000000,0.00000000
308.61000000,8.29218100,9.45800000,0.35777289,617.96798432,0.00000000,0.00000000,0.00000000,0.00000000,0.00000000,0.00000000,0.00000000,0.00000000,0.00000000,0.00000000,0.00000000
309.11000000,8.31297100,9.45000000,0.35986978,617.44527932,0.00000000,0.00000000,0.00000000,0.00000000,0.00000000,0.00000000,0.00000000,0.00000000,0.00000000,0.00000000,0.00000000
309.61000000,8.33300000,9.44000000,0.36181922,616.79189807,0.00000000,0.00000000,0.00000000,0.00000000,0.00000000,0.00000000,0.00000000,0.00000000,0.00000000,0.00000000,0.00000000
310.11000000,8.35392300,9.43200000,0.36391611,616.26919307,0.00000000,0.00000000,0.00000000,0.00000000,0.00000000,0.00000000,0.00000000,0.00000000,0.00000000,0.00000000,0.00000000
310.61000000,8.37398500,9.42100000,0.36590233,615.55047370,0.00000000,0.00000000,0.00000000,0.00000000,0.00000000,0.00000000,0.00000000,0.00000000,0.00000000,0.00000000,0.00000000
311.11000000,8.39517300,9.41300000,0.36799911,615.02776870,0.00000000,0.00000000,0.00000000,0.00000000,0.00000000,0.00000000,0.00000000,0.00000000,0.00000000,0.00000000,0.00000000
311.61000000,8.41579700,9.40200000,0.37009589,614.30904933,0.00000000,0.00000000,0.00000000,0.00000000,0.00000000,0.00000000,0.00000000,0.00000000,0.00000000,0.00000000,0.00000000
312.11000000,8.43638900,9.39400000,0.37211900,613.78634433,0.00000000,0.00000000,0.00000000,0.00000000,0.00000000,0.00000000,0.00000000,0.00000000,0.00000000,0.00000000,0.00000000
312.61000000,8.45724600,9.38200000,0.37428944,613.00228683,0.00000000,0.00000000,0.00000000,0.00000000,0.00000000,0.00000000,0.00000000,0.00000000,0.00000000,0.00000000,0.00000000
313.11000000,8.47790300,9.37500000,0.37634944,612.54491996,0.00000000,0.00000000,0.00000000,0.00000000,0.00000000,0.00000000,0.00000000,0.00000000,0.00000000,0.00000000,0.00000000
313.61000000,8.49839600,9.36000000,0.37848289,611.56484809,0.00000000,0.00000000,0.00000000,0.00000000,0.00000000,0.00000000,0.00000000,0.00000000,0.00000000,0.00000000,0.00000000
314.11000000,8.51931800,9.35300000,0.38057956,611.10748122,0.00000000,0.00000000,0.00000000,0.00000000,0.00000000,0.00000000,0.00000000,0.00000000,0.00000000,0.00000000,0.00000000
314.61000000,8.54053900,9.33800000,0.38278667,610.12740934,0.00000000,0.00000000,0.00000000,0.00000000,0.00000000,0.00000000,0.00000000,0.00000000,0.00000000,0.00000000,0.00000000
315.11000000,8.56109800,9.32800000,0.38492011,609.47402810,0.00000000,0.00000000,0.00000000,0.00000000,0.00000000,0.00000000,0.00000000,0.00000000,0.00000000,0.00000000,0.00000000
315.61000000,8.58222000,9.31500000,0.38709044,608.62463247,0.00000000,0.00000000,0.00000000,0.00000000,0.00000000,0.00000000,0.00000000,0.00000000,0.00000000,0.00000000,0.00000000
316.11000000,8.60264600,9.30600000,0.38926089,608.03658935,0.00000000,0.00000000,0.00000000,0.00000000,0.00000000,0.00000000,0.00000000,0.00000000,0.00000000,0.00000000,0.00000000
316.61000000,8.62337000,9.29000000,0.39143100,606.99117935,0.00000000,0.00000000,0.00000000,0.00000000,0.00000000,0.00000000,0.00000000,0.00000000,0.00000000,0.00000000,0.00000000
317.11000000,8.64402800,9.27900000,0.39360133,606.27245998,0.00000000,0.00000000,0.00000000,0.00000000,0.00000000,0.00000000,0.00000000,0.00000000,0.00000000,0.00000000,0.00000000
317.61000000,8.66435500,9.27000000,0.39577167,605.68441686,0.00000000,0.00000000,0.00000000,0.00000000,0.00000000,0.00000000,0.00000000,0.00000000,0.00000000,0.00000000,0.00000000
318.11000000,8.68567600,9.25300000,0.39801556,604.57366874,0.00000000,0.00000000,0.00000000,0.00000000,0.00000000,0.00000000,0.00000000,0.00000000,0.00000000,0.00000000,0.00000000
318.61000000,8.70626800,9.24100000,0.40025944,603.78961124,0.00000000,0.00000000,0.00000000,0.00000000,0.00000000,0.00000000,0.00000000,0.00000000,0.00000000,0.00000000,0.00000000
319.11000000,8.72748800,9.22600000,0.40246644,602.80953937,0.00000000,0.00000000,0.00000000,0.00000000,0.00000000,0.00000000,0.00000000,0.00000000,0.00000000,0.00000000,0.00000000
319.61000000,8.74851100,9.21300000,0.40474722,601.96014374,0.00000000,0.00000000,0.00000000,0.00000000,0.00000000,0.00000000,0.00000000,0.00000000,0.00000000,0.00000000,0.00000000
320.11000000,8.76963200,9.20300000,0.40699111,601.30676250,0.00000000,0.00000000,0.00000000,0.00000000,0.00000000,0.00000000,0.00000000,0.00000000,0.00000000,0.00000000,0.00000000
320.61000000,8.79025700,9.18400000,0.40923500,600.06533812,0.00000000,0.00000000,0.00000000,0.00000000,0.00000000,0.00000000,0.00000000,0.00000000,0.00000000,0.00000000,0.00000000
321.11000000,8.81151300,9.17000000,0.41151589,599.15060438,0.00000000,0.00000000,0.00000000,0.00000000,0.00000000,0.00000000,0.00000000,0.00000000,0.00000000,0.00000000,0.00000000
321.61000000,8.83240200,9.15200000,0.41387011,597.97451813,0.00000000,0.00000000,0.00000000,0.00000000,0.00000000,0.00000000,0.00000000,0.00000000,0.00000000,0.00000000,0.00000000
322.11000000,8.85352500,9.14200000,0.41615078,597.32113688,0.00000000,0.00000000,0.00000000,0.00000000,0.00000000,0.00000000,0.00000000,0.00000000,0.00000000,0.00000000,0.00000000
322.61000000,8.87434900,9.11900000,0.41846844,595.81836001,0.00000000,0.00000000,0.00000000,0.00000000,0.00000000,0.00000000,0.00000000,0.00000000,0.00000000,0.00000000,0.00000000
323.11000000,8.89593400,9.10800000,0.42074922,595.09964064,0.00000000,0.00000000,0.00000000,0.00000000,0.00000000,0.00000000,0.00000000,0.00000000,0.00000000,0.00000000,0.00000000
323.61000000,8.91652800,9.08400000,0.42310367,593.53152565,0.00000000,0.00000000,0.00000000,0.00000000,0.00000000,0.00000000,0.00000000,0.00000000,0.00000000,0.00000000,0.00000000
324.11000000,8.93755100,9.07200000,0.42534756,592.74746815,0.00000000,0.00000000,0.00000000,0.00000000,0.00000000,0.00000000,0.00000000,0.00000000,0.00000000,0.00000000,0.00000000
324.61000000,8.95887300,9.04700000,0.42773889,591.11401503,0.00000000,0.00000000,0.00000000,0.00000000,0.00000000,0.00000000,0.00000000,0.00000000,0.00000000,0.00000000,0.00000000
325.11000000,8.98019400,9.03500000,0.43009344,590.32995753,0.00000000,0.00000000,0.00000000,0.00000000,0.00000000,0.00000000,0.00000000,0.00000000,0.00000000,0.00000000,0.00000000
325.61000000,9.00164900,9.01300000,0.43241100,588.89251878,0.00000000,0.00000000,0.00000000,0.00000000,0.00000000,0.00000000,0.00000000,0.00000000,0.00000000,0.00000000,0.00000000
326.11000000,9.02283900,8.99500000,0.43483900,587.71643254,0.00000000,0.00000000,0.00000000,0.00000000,0.00000000,0.00000000,0.00000000,0.00000000,0.00000000,0.00000000,0.00000000
326.61000000,9.04416000,8.97100000,0.43719367,586.14831754,0.00000000,0.00000000,0.00000000,0.00000000,0.00000000,0.00000000,0.00000000,0.00000000,0.00000000,0.00000000,0.00000000
327.11000000,9.06578100,8.95100000,0.43958478,584.84155505,0.00000000,0.00000000,0.00000000,0.00000000,0.00000000,0.00000000,0.00000000,0.00000000,0.00000000,0.00000000,0.00000000
327.61000000,9.08687200,8.92600000,0.44201322,583.20810193,0.00000000,0.00000000,0.00000000,0.00000000,0.00000000,0.00000000,0.00000000,0.00000000,0.00000000,0.00000000,0.00000000
328.11000000,9.10839300,8.90400000,0.44440433,581.77066318,0.00000000,0.00000000,0.00000000,0.00000000,0.00000000,0.00000000,0.00000000,0.00000000,0.00000000,0.00000000,0.00000000
328.61000000,9.12991600,8.87700000,0.44679589,580.00653381,0.00000000,0.00000000,0.00000000,0.00000000,0.00000000,0.00000000,0.00000000,0.00000000,0.00000000,0.00000000,0.00000000
329.11000000,9.15160500,8.85500000,0.44918756,578.56909507,0.00000000,0.00000000,0.00000000,0.00000000,0.00000000,0.00000000,0.00000000,0.00000000,0.00000000,0.00000000,0.00000000
329.61000000,9.17332400,8.82500000,0.45161589,576.60895132,0.00000000,0.00000000,0.00000000,0.00000000,0.00000000,0.00000000,0.00000000,0.00000000,0.00000000,0.00000000,0.00000000
330.11000000,9.19524600,8.80000000,0.45411789,574.97549820,0.00000000,0.00000000,0.00000000,0.00000000,0.00000000,0.00000000,0.00000000,0.00000000,0.00000000,0.00000000,0.00000000
330.61000000,9.21693400,8.76800000,0.45658322,572.88467821,0.00000000,0.00000000,0.00000000,0.00000000,0.00000000,0.00000000,0.00000000,0.00000000,0.00000000,0.00000000,0.00000000
331.11000000,9.23888800,8.74800000,0.45904844,571.57791571,0.00000000,0.00000000,0.00000000,0.00000000,0.00000000,0.00000000,0.00000000,0.00000000,0.00000000,0.00000000,0.00000000
331.61000000,9.26130600,8.70500000,0.46158744,568.76837635,0.00000000,0.00000000,0.00000000,0.00000000,0.00000000,0.00000000,0.00000000,0.00000000,0.00000000,0.00000000,0.00000000
332.11000000,9.28336000,8.68400000,0.46405300,567.39627573,0.00000000,0.00000000,0.00000000,0.00000000,0.00000000,0.00000000,0.00000000,0.00000000,0.00000000,0.00000000,0.00000000
332.61000000,9.30637500,8.63700000,0.46662911,564.32538386,0.00000000,0.00000000,0.00000000,0.00000000,0.00000000,0.00000000,0.00000000,0.00000000,0.00000000,0.00000000,0.00000000
333.11000000,9.32932500,8.61300000,0.46924222,562.75726887,0.00000000,0.00000000,0.00000000,0.00000000,0.00000000,0.00000000,0.00000000,0.00000000,0.00000000,0.00000000,0.00000000
333.61000000,9.35174500,8.56100000,0.47185522,559.35968638,0.00000000,0.00000000,0.00000000,0.00000000,0.00000000,0.00000000,0.00000000,0.00000000,0.00000000,0.00000000,0.00000000
334.11000000,9.37519300,8.53400000,0.47450511,557.59555701,0.00000000,0.00000000,0.00000000,0.00000000,0.00000000,0.00000000,0.00000000,0.00000000,0.00000000,0.00000000,0.00000000
334.61000000,9.39850900,8.48600000,0.47719222,554.45932702,0.00000000,0.00000000,0.00000000,0.00000000,0.00000000,0.00000000,0.00000000,0.00000000,0.00000000,0.00000000,0.00000000
335.11000000,9.42222200,8.44400000,0.47987922,551.71512578,0.00000000,0.00000000,0.00000000,0.00000000,0.00000000,0.00000000,0.00000000,0.00000000,0.00000000,0.00000000,0.00000000
335.61000000,9.44683400,8.38900000,0.48264044,548.12152891,0.00000000,0.00000000,0.00000000,0.00000000,0.00000000,0.00000000,0.00000000,0.00000000,0.00000000,0.00000000,0.00000000
336.11000000,9.47180700,8.34300000,0.48554856,545.11597517,0.00000000,0.00000000,0.00000000,0.00000000,0.00000000,0.00000000,0.00000000,0.00000000,0.00000000,0.00000000,0.00000000
336.61000000,9.49820600,8.27900000,0.48845722,540.93433518,0.00000000,0.00000000,0.00000000,0.00000000,0.00000000,0.00000000,0.00000000,0.00000000,0.00000000,0.00000000,0.00000000
337.11000000,9.52510400,8.22200000,0.49154967,537.21006207,0.00000000,0.00000000,0.00000000,0.00000000,0.00000000,0.00000000,0.00000000,0.00000000,0.00000000,0.00000000,0.00000000
