Repository: noberito/ethz

**MODELLING AND CALIBRATING A POLYN YIELD SURFACE FUNCTION**

---

In the context of my research assistant internship at ETH Zurich, I have to implement and find an operationnal strategy to calibrate a yield surface function based on the polyN model which is a homogenous polynomial of degree N.

To make the calibration operationnal please copy paste a folder "{material}_results" containing the csv files for a given material in the lab_data directory and then change the parameters you want in the polyN_optimization/param.txt. Then run polyN_optimization/optimize_polyN.py. The coefficients of the polyN function will be accessible in the polyN_coeff.npy file.

File: polyN_optimization/DP600_results/DATA/UT_90_2.csv (part 3 of 3)
Time[s],Displacement[mm],Force[kN],EngStrain_longi,EngStress[MPa],TrueStrain,TrueStress[MPa],TrueStrainRate[1/s],PlasticStrain_longi,PlasticStress[MPa],PlasticStrain_thick,PlasticStrain_width,R-Value,Thickness[mm],Width[mm], Young's Modulus [MPa]
215.14000000,4.89092100,9.74300000,0.16532189,637.42230945,0.15299735,742.80216967,0.00107372,0.00000000,0.00000000,0.00000000,0.00000000,0.00000000,0.00000000,0.00000000,0.00000000
215.64000000,4.90711000,9.74400000,0.16583678,637.48773307,0.15343909,743.20664460,0.00088349,0.00000000,0.00000000,0.00000000,0.00000000,0.00000000,0.00000000,0.00000000,0.00000000
216.14000000,4.92343000,9.74400000,0.16642522,637.48773307,0.15394371,743.58177071,0.00100923,0.00000000,0.00000000,0.00000000,0.00000000,0.00000000,0.00000000,0.00000000,0.00000000
216.64000000,4.93975000,9.74500000,0.16701389,637.55315669,0.15444825,744.03338876,0.00100910,0.00000000,0.00000000,0.00000000,0.00000000,0.00000000,0.00000000,0.00000000,0.00000000
217.14000000,4.95570700,9.74500000,0.16763933,637.55315669,0.15498405,744.43214284,0.00107158,0.00000000,0.00000000,0.00000000,0.00000000,0.00000000,0.00000000,0.00000000,0.00000000
217.64000000,4.97209500,9.74600000,0.16822767,637.61858031,0.15548779,744.88366630,0.00100748,0.00000000,0.00000000,0.00000000,0.00000000,0.00000000,0.00000000,0.00000000,0.00000000
218.14000000,4.98805000,9.74700000,0.16877944,637.68400393,0.15595999,745.31195584,0.00094442,0.00000000,0.00000000,0.00000000,0.00000000,0.00000000,0.00000000,0.00000000,0.00000000
218.64000000,5.00454100,9.74700000,0.16936789,637.68400393,0.15646334,745.68719745,0.00100668,0.00000000,0.00000000,0.00000000,0.00000000,0.00000000,0.00000000,0.00000000,0.00000000
219.14000000,5.02102600,9.74800000,0.16999344,637.74942754,0.15699815,746.16264942,0.00106962,0.00000000,0.00000000,0.00000000,0.00000000,0.00000000,0.00000000,0.00000000,0.00000000
219.64000000,5.03724700,9.74900000,0.17054511,637.81485116,0.15746955,746.59105582,0.00094280,0.00000000,0.00000000,0.00000000,0.00000000,0.00000000,0.00000000,0.00000000,0.00000000
220.14000000,5.05379800,9.74800000,0.17113356,637.74942754,0.15797213,746.88975463,0.00100517,0.00000000,0.00000000,0.00000000,0.00000000,0.00000000,0.00000000,0.00000000,0.00000000
220.64000000,5.06959100,9.74900000,0.17168533,637.81485116,0.15844317,747.31830649,0.00094208,0.00000000,0.00000000,0.00000000,0.00000000,0.00000000,0.00000000,0.00000000,0.00000000
221.14000000,5.08578000,9.74900000,0.17227400,637.81485116,0.15894545,747.69376683,0.00100457,0.00000000,0.00000000,0.00000000,0.00000000,0.00000000,0.00000000,0.00000000,0.00000000
221.64000000,5.10216600,9.75000000,0.17289933,637.88027478,0.15947875,748.16934904,0.00106659,0.00000000,0.00000000,0.00000000,0.00000000,0.00000000,0.00000000,0.00000000,0.00000000
222.14000000,5.11881800,9.75000000,0.17345100,637.88027478,0.15994898,748.52124632,0.00094047,0.00000000,0.00000000,0.00000000,0.00000000,0.00000000,0.00000000,0.00000000,0.00000000
222.64000000,5.13546900,9.75000000,0.17403944,637.88027478,0.16045032,748.89660342,0.00100268,0.00000000,0.00000000,0.00000000,0.00000000,0.00000000,0.00000000,0.00000000,0.00000000
223.14000000,5.15152600,9.75000000,0.17462811,637.88027478,0.16095160,749.27210228,0.00100255,0.00000000,0.00000000,0.00000000,0.00000000,0.00000000,0.00000000,0.00000000,0.00000000
223.64000000,5.16797800,9.75100000,0.17525344,637.94569840,0.16148382,749.74787941,0.00106445,0.00000000,0.00000000,0.00000000,0.00000000,0.00000000,0.00000000,0.00000000,0.00000000
224.14000000,5.18463200,9.75100000,0.17584211,637.94569840,0.16198458,750.12341678,0.00100152,0.00000000,0.00000000,0.00000000,0.00000000,0.00000000,0.00000000,0.00000000,0.00000000
224.64000000,5.20111800,9.75200000,0.17646722,638.01112202,0.16251607,750.59917246,0.00106297,0.00000000,0.00000000,0.00000000,0.00000000,0.00000000,0.00000000,0.00000000,0.00000000
225.14000000,5.21740500,9.75300000,0.17709267,638.07654563,0.16304756,751.07522264,0.00106298,0.00000000,0.00000000,0.00000000,0.00000000,0.00000000,0.00000000,0.00000000,0.00000000
225.64000000,5.23462000,9.75300000,0.17768133,638.07654563,0.16354753,751.45083703,0.00099995,0.00000000,0.00000000,0.00000000,0.00000000,0.00000000,0.00000000,0.00000000,0.00000000
226.14000000,5.25094300,9.75400000,0.17830656,638.14196925,0.16407829,751.92686574,0.00106150,0.00000000,0.00000000,0.00000000,0.00000000,0.00000000,0.00000000,0.00000000,0.00000000
226.64000000,5.26759600,9.75400000,0.17893200,638.14196925,0.16460894,752.32598809,0.00106132,0.00000000,0.00000000,0.00000000,0.00000000,0.00000000,0.00000000,0.00000000,0.00000000
227.14000000,5.28438100,9.75400000,0.17948367,638.14196925,0.16507677,752.67802975,0.00093566,0.00000000,0.00000000,0.00000000,0.00000000,0.00000000,0.00000000,0.00000000,0.00000000
227.64000000,5.30103300,9.75400000,0.18010900,638.14196925,0.16560681,753.07708119,0.00106007,0.00000000,0.00000000,0.00000000,0.00000000,0.00000000,0.00000000,0.00000000,0.00000000
228.14000000,5.31781500,9.75400000,0.18073433,638.14196925,0.16613656,753.47613264,0.00105951,0.00000000,0.00000000,0.00000000,0.00000000,0.00000000,0.00000000,0.00000000,0.00000000
228.64000000,5.33426900,9.75400000,0.18132278,638.14196925,0.16663481,753.85164373,0.00099649,0.00000000,0.00000000,0.00000000,0.00000000,0.00000000,0.00000000,0.00000000,0.00000000
229.14000000,5.35121900,9.75400000,0.18194811,638.14196925,0.16716402,754.25069518,0.00105842,0.00000000,0.00000000,0.00000000,0.00000000,0.00000000,0.00000000,0.00000000,0.00000000
229.64000000,5.36773900,9.75500000,0.18257356,638.20739287,0.16769304,754.72718577,0.00105805,0.00000000,0.00000000,0.00000000,0.00000000,0.00000000,0.00000000,0.00000000,0.00000000
230.14000000,5.38448900,9.75500000,0.18319867,638.20739287,0.16822151,755.12613630,0.00105693,0.00000000,0.00000000,0.00000000,0.00000000,0.00000000,0.00000000,0.00000000,0.00000000
230.64000000,5.40134000,9.75500000,0.18382411,638.20739287,0.16874997,755.52529957,0.00105693,0.00000000,0.00000000,0.00000000,0.00000000,0.00000000,0.00000000,0.00000000,0.00000000
231.14000000,5.41822300,9.75500000,0.18444944,638.20739287,0.16927806,755.92439192,0.00105618,0.00000000,0.00000000,0.00000000,0.00000000,0.00000000,0.00000000,0.00000000,0.00000000
231.64000000,5.43523900,9.75600000,0.18507467,638.27281649,0.16980578,756.40094524,0.00105544,0.00000000,0.00000000,0.00000000,0.00000000,0.00000000,0.00000000,0.00000000,0.00000000
232.14000000,5.45219000,9.75500000,0.18570000,638.20739287,0.17033332,756.72250572,0.00105507,0.00000000,0.00000000,0.00000000,0.00000000,0.00000000,0.00000000,0.00000000,0.00000000
232.64000000,5.46874300,9.75500000,0.18636200,638.20739287,0.17089148,757.14499902,0.00111633,0.00000000,0.00000000,0.00000000,0.00000000,0.00000000,0.00000000,0.00000000,0.00000000
233.14000000,5.48615600,9.75500000,0.18698744,638.20739287,0.17141854,757.54416229,0.00105411,0.00000000,0.00000000,0.00000000,0.00000000,0.00000000,0.00000000,0.00000000,0.00000000
233.64000000,5.50257700,9.75600000,0.18761267,638.27281649,0.17194513,758.02088165,0.00105318,0.00000000,0.00000000,0.00000000,0.00000000,0.00000000,0.00000000,0.00000000,0.00000000
234.14000000,5.51929600,9.75600000,0.18823800,638.27281649,0.17247154,758.42001492,0.00105282,0.00000000,0.00000000,0.00000000,0.00000000,0.00000000,0.00000000,0.00000000,0.00000000
234.64000000,5.53661200,9.75500000,0.18890022,638.20739287,0.17302870,758.76491121,0.00111432,0.00000000,0.00000000,0.00000000,0.00000000,0.00000000,0.00000000,0.00000000,0.00000000
235.14000000,5.55352800,9.75600000,0.18952556,638.27281649,0.17355453,759.24182663,0.00105168,0.00000000,0.00000000,0.00000000,0.00000000,0.00000000,0.00000000,0.00000000,0.00000000
235.64000000,5.57080700,9.75500000,0.19018767,638.20739287,0.17411100,759.58656777,0.00111293,0.00000000,0.00000000,0.00000000,0.00000000,0.00000000,0.00000000,0.00000000,0.00000000
236.14000000,5.58755900,9.75600000,0.19084978,638.27281649,0.17466715,760.08704167,0.00111231,0.00000000,0.00000000,0.00000000,0.00000000,0.00000000,0.00000000,0.00000000,0.00000000
236.64000000,5.60464200,9.75600000,0.19147500,638.27281649,0.17519204,760.48610402,0.00104977,0.00000000,0.00000000,0.00000000,0.00000000,0.00000000,0.00000000,0.00000000,0.00000000
237.14000000,5.62205500,9.75600000,0.19213722,638.27281649,0.17574768,760.90878247,0.00111129,0.00000000,0.00000000,0.00000000,0.00000000,0.00000000,0.00000000,0.00000000,0.00000000
237.64000000,5.63920400,9.75600000,0.19283622,638.27281649,0.17633385,761.35493517,0.00117234,0.00000000,0.00000000,0.00000000,0.00000000,0.00000000,0.00000000,0.00000000,0.00000000
238.14000000,5.65625200,9.75700000,0.19346144,638.33824010,0.17685786,761.83207808,0.00104802,0.00000000,0.00000000,0.00000000,0.00000000,0.00000000,0.00000000,0.00000000,0.00000000
238.64000000,5.67386400,9.75600000,0.19412356,638.27281649,0.00000000,0.00000000,0.00000000,0.00000000,0.00000000,0.00000000,0.00000000,0.00000000,0.00000000,0.00000000,0.00000000
239.14000000,5.69081500,9.75600000,0.19478578,638.27281649,0.00000000,0.00000000,0.00000000,0.00000000,0.00000000,0.00000000,0.00000000,0.00000000,0.00000000,0.00000000,0.00000000
239.64000000,5.70832700,9.75600000,0.19544778,638.27281649,0.00000000,0.00000000,0.00000000,0.00000000,0.00000000,0.00000000,0.00000000,0.00000000,0.00000000,0.00000000,0.00000000
240.14000000,5.72564200,9.75500000,0.19610989,638.20739287,0.00000000,0.00000000,0.00000000,0.00000000,0.00000000,0.00000000,0.00000000,0.00000000,0.00000000,0.00000000,0.00000000
240.64000000,5.74298800,9.75500000,0.19677200,638.20739287,0.00000000,0.00000000,0.00000000,0.00000000,0.00000000,0.00000000,0.00000000,0.00000000,0.00000000,0.00000000,0.00000000
241.14000000,5.75993900,9.75500000,0.19747089,638.20739287,0.00000000,0.00000000,0.00000000,0.00000000,0.00000000,0.00000000,0.00000000,0.00000000,0.00000000,0.00000000,0.00000000
241.64000000,5.77712300,9.75400000,0.19809622,638.14196925,0.00000000,0.00000000,0.00000000,0.00000000,0.00000000,0.00000000,0.00000000,0.00000000,0.00000000,0.00000000,0.00000000
242.14000000,5.79393900,9.75400000,0.19879500,638.14196925,0.00000000,0.00000000,0.00000000,0.00000000,0.00000000,0.00000000,0.00000000,0.00000000,0.00000000,0.00000000,0.00000000
242.64000000,5.81125400,9.75400000,0.19949400,638.14196925,0.00000000,0.00000000,0.00000000,0.00000000,0.00000000,0.00000000,0.00000000,0.00000000,0.00000000,0.00000000,0.00000000
243.14000000,5.82903200,9.75400000,0.20011933,638.14196925,0.00000000,0.00000000,0.00000000,0.00000000,0.00000000,0.00000000,0.00000000,0.00000000,0.00000000,0.00000000,0.00000000
243.64000000,5.84631300,9.75400000,0.20081811,638.14196925,0.00000000,0.00000000,0.00000000,0.00000000,0.00000000,0.00000000,0.00000000,0.00000000,0.00000000,0.00000000,0.00000000
244.14000000,5.86382600,9.75400000,0.20148022,638.14196925,0.00000000,0.00000000,0.00000000,0.00000000,0.00000000,0.00000000,0.00000000,0.00000000,0.00000000,0.00000000,0.00000000
244.64000000,5.88157000,9.75400000,0.20217911,638.14196925,0.00000000,0.00000000,0.00000000,0.00000000,0.00000000,0.00000000,0.00000000,0.00000000,0.00000000,0.00000000,0.00000000
245.14000000,5.89908100,9.75400000,0.20295167,638.14196925,0.00000000,0.00000000,0.00000000,0.00000000,0.00000000,0.00000000,0.00000000,0.00000000,0.00000000,0.00000000,0.00000000
245.64000000,5.91626400,9.75400000,0.20354000,638.14196925,0.00000000,0.00000000,0.00000000,0.00000000,0.00000000,0.00000000,0.00000000,0.00000000,0.00000000,0.00000000,0.00000000
246.14000000,5.93377700,9.75300000,0.20427589,638.07654563,0.00000000,0.00000000,0.00000000,0.00000000,0.00000000,0.00000000,0.00000000,0.00000000,0.00000000,0.00000000,0.00000000
246.64000000,5.95115800,9.75200000,0.20493800,638.01112202,0.00000000,0.00000000,0.00000000,0.00000000,0.00000000,0.00000000,0.00000000,0.00000000,0.00000000,0.00000000,0.00000000
247.14000000,5.96877000,9.75200000,0.20571044,638.01112202,0.00000000,0.00000000,0.00000000,0.00000000,0.00000000,0.00000000,0.00000000,0.00000000,0.00000000,0.00000000,0.00000000
247.64000000,5.98618300,9.75200000,0.20640933,638.01112202,0.00000000,0.00000000,0.00000000,0.00000000,0.00000000,0.00000000,0.00000000,0.00000000,0.00000000,0.00000000,0.00000000
248.14000000,6.00409400,9.75100000,0.20710822,637.94569840,0.00000000,0.00000000,0.00000000,0.00000000,0.00000000,0.00000000,0.00000000,0.00000000,0.00000000,0.00000000,0.00000000
248.64000000,6.02183800,9.75100000,0.20777022,637.94569840,0.00000000,0.00000000,0.00000000,0.00000000,0.00000000,0.00000000,0.00000000,0.00000000,0.00000000,0.00000000,0.00000000
249.14000000,6.03931800,9.75100000,0.20850611,637.94569840,0.00000000,0.00000000,0.00000000,0.00000000,0.00000000,0.00000000,0.00000000,0.00000000,0.00000000,0.00000000,0.00000000
249.64000000,6.05722800,9.75100000,0.20927844,637.94569840,0.00000000,0.00000000,0.00000000,0.00000000,0.00000000,0.00000000,0.00000000,0.00000000,0.00000000,0.00000000,0.00000000
250.14000000,6.07470900,9.75000000,0.20997733,637.88027478,0.00000000,0.00000000,0.00000000,0.00000000,0.00000000,0.00000000,0.00000000,0.00000000,0.00000000,0.00000000,0.00000000
250.64000000,6.09281700,9.75000000,0.21071300,637.88027478,0.00000000,0.00000000,0.00000000,0.00000000,0.00000000,0.00000000,0.00000000,0.00000000,0.00000000,0.00000000,0.00000000
251.14000000,6.11052900,9.75000000,0.21144867,637.88027478,0.00000000,0.00000000,0.00000000,0.00000000,0.00000000,0.00000000,0.00000000,0.00000000,0.00000000,0.00000000,0.00000000
251.64000000,6.12850500,9.74900000,0.21218433,637.81485116,0.00000000,0.00000000,0.00000000,0.00000000,0.00000000,0.00000000,0.00000000,0.00000000,0.00000000,0.00000000,0.00000000
252.14000000,6.14664700,9.74900000,0.21295689,637.81485116,0.00000000,0.00000000,0.00000000,0.00000000,0.00000000,0.00000000,0.00000000,0.00000000,0.00000000,0.00000000,0.00000000
252.64000000,6.16452400,9.74800000,0.21361889,637.74942754,0.00000000,0.00000000,0.00000000,0.00000000,0.00000000,0.00000000,0.00000000,0.00000000,0.00000000,0.00000000,0.00000000
253.14000000,6.18203800,9.74700000,0.21439133,637.68400393,0.00000000,0.00000000,0.00000000,0.00000000,0.00000000,0.00000000,0.00000000,0.00000000,0.00000000,0.00000000,0.00000000
253.64000000,6.19958200,9.74600000,0.21512711,637.61858031,0.00000000,0.00000000,0.00000000,0.00000000,0.00000000,0.00000000,0.00000000,0.00000000,0.00000000,0.00000000,0.00000000
254.14000000,6.21769200,9.74600000,0.21589956,637.61858031,0.00000000,0.00000000,0.00000000,0.00000000,0.00000000,0.00000000,0.00000000,0.00000000,0.00000000,0.00000000,0.00000000
254.64000000,6.23550300,9.74500000,0.21667211,637.55315669,0.00000000,0.00000000,0.00000000,0.00000000,0.00000000,0.00000000,0.00000000,0.00000000,0.00000000,0.00000000,0.00000000
255.14000000,6.25347900,9.74500000,0.21740767,637.55315669,0.00000000,0.00000000,0.00000000,0.00000000,0.00000000,0.00000000,0.00000000,0.00000000,0.00000000,0.00000000,0.00000000
255.64000000,6.27145600,9.74400000,0.21821689,637.48773307,0.00000000,0.00000000,0.00000000,0.00000000,0.00000000,0.00000000,0.00000000,0.00000000,0.00000000,0.00000000,0.00000000
256.14000000,6.28939800,9.74400000,0.21895267,637.48773307,0.00000000,0.00000000,0.00000000,0.00000000,0.00000000,0.00000000,0.00000000,0.00000000,0.00000000,0.00000000,0.00000000
256.64000000,6.30770500,9.74400000,0.21972511,637.48773307,0.00000000,0.00000000,0.00000000,0.00000000,0.00000000,0.00000000,0.00000000,0.00000000,0.00000000,0.00000000,0.00000000
257.14000000,6.32511900,9.74300000,0.22053444,637.42230945,0.00000000,0.00000000,0.00000000,0.00000000,0.00000000,0.00000000,0.00000000,0.00000000,0.00000000,0.00000000,0.00000000
257.64000000,6.34399100,9.74300000,0.22134378,637.42230945,0.00000000,0.00000000,0.00000000,0.00000000,0.00000000,0.00000000,0.00000000,0.00000000,0.00000000,0.00000000,0.00000000
258.14000000,6.36223200,9.74200000,0.22215278,637.35688584,0.00000000,0.00000000,0.00000000,0.00000000,0.00000000,0.00000000,0.00000000,0.00000000,0.00000000,0.00000000,0.00000000
258.64000000,6.38093600,9.74200000,0.22296222,637.35688584,0.00000000,0.00000000,0.00000000,0.00000000,0.00000000,0.00000000,0.00000000,0.00000000,0.00000000,0.00000000,0.00000000
259.14000000,6.39907900,9.74100000,0.22373467,637.29146222,0.00000000,0.00000000,0.00000000,0.00000000,0.00000000,0.00000000,0.00000000,0.00000000,0.00000000,0.00000000,0.00000000
259.64000000,6.41741700,9.74000000,0.22454389,637.22603860,0.00000000,0.00000000,0.00000000,0.00000000,0.00000000,0.00000000,0.00000000,0.00000000,0.00000000,0.00000000,0.00000000
260.14000000,6.43605600,9.73900000,0.22542667,637.16061498,0.00000000,0.00000000,0.00000000,0.00000000,0.00000000,0.00000000,0.00000000,0.00000000,0.00000000,0.00000000,0.00000000
260.64000000,6.45373300,9.73800000,0.22619922,637.09519136,0.00000000,0.00000000,0.00000000,0.00000000,0.00000000,0.00000000,0.00000000,0.00000000,0.00000000,0.00000000,0.00000000
261.14000000,6.47234000,9.73700000,0.22697167,637.02976775,0.00000000,0.00000000,0.00000000,0.00000000,0.00000000,0.00000000,0.00000000,0.00000000,0.00000000,0.00000000,0.00000000
261.64000000,6.49044900,9.73700000,0.22785444,637.02976775,0.00000000,0.00000000,0.00000000,0.00000000,0.00000000,0.00000000,0.00000000,0.00000000,0.00000000,0.00000000,0.00000000
262.14000000,6.50931900,9.73600000,0.22870044,636.96434413,0.00000000,0.00000000,0.00000000,0.00000000,0.00000000,0.00000000,0.00000000,0.00000000,0.00000000,0.00000000,0.00000000
262.64000000,6.52775800,9.73600000,0.22954644,636.96434413,0.00000000,0.00000000,0.00000000,0.00000000,0.00000000,0.00000000,0.00000000,0.00000000,0.00000000,0.00000000,0.00000000
263.14000000,6.54652900,9.73400000,0.23042922,636.83349689,0.00000000,0.00000000,0.00000000,0.00000000,0.00000000,0.00000000,0.00000000,0.00000000,0.00000000,0.00000000,0.00000000
263.64000000,6.56490200,9.73400000,0.23127522,636.83349689,0.00000000,0.00000000,0.00000000,0.00000000,0.00000000,0.00000000,0.00000000,0.00000000,0.00000000,0.00000000,0.00000000
264.14000000,6.58284500,9.73300000,0.23212122,636.76807327,0.00000000,0.00000000,0.00000000,0.00000000,0.00000000,0.00000000,0.00000000,0.00000000,0.00000000,0.00000000,0.00000000
264.64000000,6.60181400,9.73100000,0.23293056,636.63722604,0.00000000,0.00000000,0.00000000,0.00000000,0.00000000,0.00000000,0.00000000,0.00000000,0.00000000,0.00000000,0.00000000
265.14000000,6.62035400,9.73000000,0.23388689,636.57180242,0.00000000,0.00000000,0.00000000,0.00000000,0.00000000,0.00000000,0.00000000,0.00000000,0.00000000,0.00000000,0.00000000
265.64000000,6.63879400,9.72900000,0.23473300,636.50637880,0.00000000,0.00000000,0.00000000,0.00000000,0.00000000,0.00000000,0.00000000,0.00000000,0.00000000,0.00000000,0.00000000
266.14000000,6.65749900,9.72900000,0.23561578,636.50637880,0.00000000,0.00000000,0.00000000,0.00000000,0.00000000,0.00000000,0.00000000,0.00000000,0.00000000,0.00000000,0.00000000
266.64000000,6.67636900,9.72800000,0.23649867,636.44095518,0.00000000,0.00000000,0.00000000,0.00000000,0.00000000,0.00000000,0.00000000,0.00000000,0.00000000,0.00000000,0.00000000
267.14000000,6.69480800,9.72700000,0.23741822,636.37553157,0.00000000,0.00000000,0.00000000,0.00000000,0.00000000,0.00000000,0.00000000,0.00000000,0.00000000,0.00000000,0.00000000
267.64000000,6.71371200,9.72600000,0.23830111,636.31010795,0.00000000,0.00000000,0.00000000,0.00000000,0.00000000,0.00000000,0.00000000,0.00000000,0.00000000,0.00000000,0.00000000
268.14000000,6.73205200,9.72500000,0.23929422,636.24468433,0.00000000,0.00000000,0.00000000,0.00000000,0.00000000,0.00000000,0.00000000,0.00000000,0.00000000,0.00000000,0.00000000
268.64000000,6.75135300,9.72400000,0.24017700,636.17926071,0.00000000,0.00000000,0.00000000,0.00000000,0.00000000,0.00000000,0.00000000,0.00000000,0.00000000,0.00000000,0.00000000
269.14000000,6.77035500,9.72300000,0.24105989,636.11383710,0.00000000,0.00000000,0.00000000,0.00000000,0.00000000,0.00000000,0.00000000,0.00000000,0.00000000,0.00000000,0.00000000
269.64000000,6.78902600,9.72200000,0.24205300,636.04841348,0.00000000,0.00000000,0.00000000,0.00000000,0.00000000,0.00000000,0.00000000,0.00000000,0.00000000,0.00000000,0.00000000
270.14000000,6.80806200,9.72100000,0.24300933,635.98298986,0.00000000,0.00000000,0.00000000,0.00000000,0.00000000,0.00000000,0.00000000,0.00000000,0.00000000,0.00000000,0.00000000
270.64000000,6.82683200,9.72000000,0.24400244,635.91756624,0.00000000,0.00000000,0.00000000,0.00000000,0.00000000,0.00000000,0.00000000,0.00000000,0.00000000,0.00000000,0.00000000
271.14000000,6.84583400,9.71900000,0.24495900,635.85214262,0.00000000,0.00000000,0.00000000,0.00000000,0.00000000,0.00000000,0.00000000,0.00000000,0.00000000,0.00000000,0.00000000
271.64000000,6.86470600,9.71600000,0.24587867,635.65587177,0.00000000,0.00000000,0.00000000,0.00000000,0.00000000,0.00000000,0.00000000,0.00000000,0.00000000,0.00000000,0.00000000
272.14000000,6.88360900,9.71600000,0.24683489,635.65587177,0.00000000,0.00000000,0.00000000,0.00000000,0.00000000,0.00000000,0.00000000,0.00000000,0.00000000,0.00000000,0.00000000
272.64000000,6.90224700,9.71400000,0.24786478,635.52502453,0.00000000,0.00000000,0.00000000,0.00000000,0.00000000,0.00000000,0.00000000,0.00000000,0.00000000,0.00000000,0.00000000
273.14000000,6.92148100,9.71300000,0.24889478,635.45960092,0.00000000,0.00000000,0.00000000,0.00000000,0.00000000,0.00000000,0.00000000,0.00000000,0.00000000,0.00000000,0.00000000
273.64000000,6.94025200,9.71300000,0.24988800,635.45960092,0.00000000,0.00000000,0.00000000,0.00000000,0.00000000,0.00000000,0.00000000,0.00000000,0.00000000,0.00000000,0.00000000
274.14000000,6.95922100,9.71100000,0.25088100,635.32875368,0.00000000,0.00000000,0.00000000,0.00000000,0.00000000,0.00000000,0.00000000,0.00000000,0.00000000,0.00000000,0.00000000
274.64000000,6.97822500,9.70900000,0.25191111,635.19790644,0.00000000,0.00000000,0.00000000,0.00000000,0.00000000,0.00000000,0.00000000,0.00000000,0.00000000,0.00000000,0.00000000
275.14000000,6.99768900,9.70800000,0.25290411,635.13248283,0.00000000,0.00000000,0.00000000,0.00000000,0.00000000,0.00000000,0.00000000,0.00000000,0.00000000,0.00000000,0.00000000
275.64000000,7.01666000,9.70700000,0.25400767,635.06705921,0.00000000,0.00000000,0.00000000,0.00000000,0.00000000,0.00000000,0.00000000,0.00000000,0.00000000,0.00000000,0.00000000
276.14000000,7.03589300,9.70500000,0.25503778,634.93621197,0.00000000,0.00000000,0.00000000,0.00000000,0.00000000,0.00000000,0.00000000,0.00000000,0.00000000,0.00000000,0.00000000
276.64000000,7.05506200,9.70400000,0.25614122,634.87078835,0.00000000,0.00000000,0.00000000,0.00000000,0.00000000,0.00000000,0.00000000,0.00000000,0.00000000,0.00000000,0.00000000
277.14000000,7.07466000,9.70300000,0.25717122,634.80536474,0.00000000,0.00000000,0.00000000,0.00000000,0.00000000,0.00000000,0.00000000,0.00000000,0.00000000,0.00000000,0.00000000
277.64000000,7.09359500,9.70100000,0.25831144,634.67451750,0.00000000,0.00000000,0.00000000,0.00000000,0.00000000,0.00000000,0.00000000,0.00000000,0.00000000,0.00000000,0.00000000
278.14000000,7.11269800,9.70000000,0.25934133,634.60909388,0.00000000,0.00000000,0.00000000,0.00000000,0.00000000,0.00000000,0.00000000,0.00000000,0.00000000,0.00000000,0.00000000
278.64000000,7.13199800,9.69800000,0.26048167,634.47824665,0.00000000,0.00000000,0.00000000,0.00000000,0.00000000,0.00000000,0.00000000,0.00000000,0.00000000,0.00000000,0.00000000
279.14000000,7.15116700,9.69600000,0.26162200,634.34739941,0.00000000,0.00000000,0.00000000,0.00000000,0.00000000,0.00000000,0.00000000,0.00000000,0.00000000,0.00000000,0.00000000
279.64000000,7.17046600,9.69500000,0.26272544,634.28197579,0.00000000,0.00000000,0.00000000,0.00000000,0.00000000,0.00000000,0.00000000,0.00000000,0.00000000,0.00000000,0.00000000
280.14000000,7.18983400,9.69300000,0.26386578,634.15112856,0.00000000,0.00000000,0.00000000,0.00000000,0.00000000,0.00000000,0.00000000,0.00000000,0.00000000,0.00000000,0.00000000
280.64000000,7.20920000,9.69200000,0.26507967,634.08570494,0.00000000,0.00000000,0.00000000,0.00000000,0.00000000,0.00000000,0.00000000,0.00000000,0.00000000,0.00000000,0.00000000
281.14000000,7.22869900,9.69000000,0.26625667,633.95485770,0.00000000,0.00000000,0.00000000,0.00000000,0.00000000,0.00000000,0.00000000,0.00000000,0.00000000,0.00000000,0.00000000
281.64000000,7.24809900,9.68900000,0.26747044,633.88943409,0.00000000,0.00000000,0.00000000,0.00000000,0.00000000,0.00000000,0.00000000,0.00000000,0.00000000,0.00000000,0.00000000
282.14000000,7.26789500,9.68700000,0.26868444,633.75858685,0.00000000,0.00000000,0.00000000,0.00000000,0.00000000,0.00000000,0.00000000,0.00000000,0.00000000,0.00000000,0.00000000
282.64000000,7.28755900,9.68500000,0.26989833,633.62773961,0.00000000,0.00000000,0.00000000,0.00000000,0.00000000,0.00000000,0.00000000,0.00000000,0.00000000,0.00000000,0.00000000
283.14000000,7.30712500,9.68300000,0.27114878,633.49689238,0.00000000,0.00000000,0.00000000,0.00000000,0.00000000,0.00000000,0.00000000,0.00000000,0.00000000,0.00000000,0.00000000
283.64000000,7.32672300,9.68100000,0.27239956,633.36604514,0.00000000,0.00000000,0.00000000,0.00000000,0.00000000,0.00000000,0.00000000,0.00000000,0.00000000,0.00000000,0.00000000
284.14000000,7.34612200,9.67900000,0.27365011,633.23519791,0.00000000,0.00000000,0.00000000,0.00000000,0.00000000,0.00000000,0.00000000,0.00000000,0.00000000,0.00000000,0.00000000
284.64000000,7.36558800,9.67600000,0.27490089,633.03892705,0.00000000,0.00000000,0.00000000,0.00000000,0.00000000,0.00000000,0.00000000,0.00000000,0.00000000,0.00000000,0.00000000
285.14000000,7.38485500,9.67500000,0.27618822,632.97350343,0.00000000,0.00000000,0.00000000,0.00000000,0.00000000,0.00000000,0.00000000,0.00000000,0.00000000,0.00000000,0.00000000
285.64000000,7.40422200,9.67200000,0.27747578,632.77723258,0.00000000,0.00000000,0.00000000,0.00000000,0.00000000,0.00000000,0.00000000,0.00000000,0.00000000,0.00000000,0.00000000
286.14000000,7.42378700,9.67000000,0.27880000,632.64638535,0.00000000,0.00000000,0.00000000,0.00000000,0.00000000,0.00000000,0.00000000,0.00000000,0.00000000,0.00000000,0.00000000
286.64000000,7.44322100,9.66800000,0.28012411,632.51553811,0.00000000,0.00000000,0.00000000,0.00000000,0.00000000,0.00000000,0.00000000,0.00000000,0.00000000,0.00000000,0.00000000
287.14000000,7.46278500,9.66600000,0.28148533,632.38469087,0.00000000,0.00000000,0.00000000,0.00000000,0.00000000,0.00000000,0.00000000,0.00000000,0.00000000,0.00000000,0.00000000
287.64000000,7.48268100,9.66400000,0.28288300,632.25384364,0.00000000,0.00000000,0.00000000,0.00000000,0.00000000,0.00000000,0.00000000,0.00000000,0.00000000,0.00000000,0.00000000
288.14000000,7.50228000,9.66200000,0.28428100,632.12299640,0.00000000,0.00000000,0.00000000,0.00000000,0.00000000,0.00000000,0.00000000,0.00000000,0.00000000,0.00000000,0.00000000
288.64000000,7.52214400,9.66000000,0.28567856,631.99214917,0.00000000,0.00000000,0.00000000,0.00000000,0.00000000,0.00000000,0.00000000,0.00000000,0.00000000,0.00000000,0.00000000
289.14000000,7.54210500,9.65800000,0.28711311,631.86130193,0.00000000,0.00000000,0.00000000,0.00000000,0.00000000,0.00000000,0.00000000,0.00000000,0.00000000,0.00000000,0.00000000
289.64000000,7.56196900,9.65400000,0.28858456,631.59960746,0.00000000,0.00000000,0.00000000,0.00000000,0.00000000,0.00000000,0.00000000,0.00000000,0.00000000,0.00000000,0.00000000
290.14000000,7.58169900,9.65200000,0.29005600,631.46876022,0.00000000,0.00000000,0.00000000,0.00000000,0.00000000,0.00000000,0.00000000,0.00000000,0.00000000,0.00000000,0.00000000
290.64000000,7.60179300,9.65000000,0.29149056,631.33791299,0.00000000,0.00000000,0.00000000,0.00000000,0.00000000,0.00000000,0.00000000,0.00000000,0.00000000,0.00000000,0.00000000
291.14000000,7.62159000,9.64700000,0.29299856,631.14164213,0.00000000,0.00000000,0.00000000,0.00000000,0.00000000,0.00000000,0.00000000,0.00000000,0.00000000,0.00000000,0.00000000
291.64000000,7.64142000,9.64300000,0.29454356,630.87994766,0.00000000,0.00000000,0.00000000,0.00000000,0.00000000,0.00000000,0.00000000,0.00000000,0.00000000,0.00000000,0.00000000
292.14000000,7.66134900,9.64200000,0.29605167,630.81452404,0.00000000,0.00000000,0.00000000,0.00000000,0.00000000,0.00000000,0.00000000,0.00000000,0.00000000,0.00000000,0.00000000
292.64000000,7.68081500,9.63800000,0.29763344,630.55282957,0.00000000,0.00000000,0.00000000,0.00000000,0.00000000,0.00000000,0.00000000,0.00000000,0.00000000,0.00000000,0.00000000
293.14000000,7.70037900,9.63500000,0.29917822,630.35655872,0.00000000,0.00000000,0.00000000,0.00000000,0.00000000,0.00000000,0.00000000,0.00000000,0.00000000,0.00000000,0.00000000
293.64000000,7.72050800,9.63300000,0.30076011,630.22571148,0.00000000,0.00000000,0.00000000,0.00000000,0.00000000,0.00000000,0.00000000,0.00000000,0.00000000,0.00000000,0.00000000
294.14000000,7.74007300,9.63000000,0.30234178,630.02944063,0.00000000,0.00000000,0.00000000,0.00000000,0.00000000,0.00000000,0.00000000,0.00000000,0.00000000,0.00000000,0.00000000
294.64000000,7.76036700,9.62600000,0.30399722,629.76774616,0.00000000,0.00000000,0.00000000,0.00000000,0.00000000,0.00000000,0.00000000,0.00000000,0.00000000,0.00000000,0.00000000
295.14000000,7.78026300,9.62300000,0.30565233,629.57147530,0.00000000,0.00000000,0.00000000,0.00000000,0.00000000,0.00000000,0.00000000,0.00000000,0.00000000,0.00000000,0.00000000
295.64000000,7.80039000,9.62000000,0.30738122,629.37520445,0.00000000,0.00000000,0.00000000,0.00000000,0.00000000,0.00000000,0.00000000,0.00000000,0.00000000,0.00000000,0.00000000
296.14000000,7.82065100,9.61700000,0.30903644,629.17893360,0.00000000,0.00000000,0.00000000,0.00000000,0.00000000,0.00000000,0.00000000,0.00000000,0.00000000,0.00000000,0.00000000
296.64000000,7.84014900,9.61300000,0.31076533,628.91723912,0.00000000,0.00000000,0.00000000,0.00000000,0.00000000,0.00000000,0.00000000,0.00000000,0.00000000,0.00000000,0.00000000
297.14000000,7.86040800,9.60900000,0.31253089,628.65554465,0.00000000,0.00000000,0.00000000,0.00000000,0.00000000,0.00000000,0.00000000,0.00000000,0.00000000,0.00000000,0.00000000
297.64000000,7.88060200,9.60500000,0.31429633,628.39385018,0.00000000,0.00000000,0.00000000,0.00000000,0.00000000,0.00000000,0.00000000,0.00000000,0.00000000,0.00000000,0.00000000
298.14000000,7.90006800,9.60300000,0.31606211,628.26300294,0.00000000,0.00000000,0.00000000,0.00000000,0.00000000,0.00000000,0.00000000,0.00000000,0.00000000,0.00000000,0.00000000
298.64000000,7.92049400,9.59800000,0.31790122,627.93588485,0.00000000,0.00000000,0.00000000,0.00000000,0.00000000,0.00000000,0.00000000,0.00000000,0.00000000,0.00000000,0.00000000
299.14000000,7.94025800,9.59500000,0.31974033,627.73961400,0.00000000,0.00000000,0.00000000,0.00000000,0.00000000,0.00000000,0.00000000,0.00000000,0.00000000,0.00000000,0.00000000
299.64000000,7.96015400,9.58900000,0.32157956,627.34707229,0.00000000,0.00000000,0.00000000,0.00000000,0.00000000,0.00000000,0.00000000,0.00000000,0.00000000,0.00000000,0.00000000
300.14000000,7.98057900,9.58600000,0.32345556,627.15080144,0.00000000,0.00000000,0.00000000,0.00000000,0.00000000,0.00000000,0.00000000,0.00000000,0.00000000,0.00000000,0.00000000
300.64000000,8.00067400,9.58200000,0.32529467,626.88910697,0.00000000,0.00000000,0.00000000,0.00000000,0.00000000,0.00000000,0.00000000,0.00000000,0.00000000,0.00000000,0.00000000
301.14000000,8.02093400,9.57800000,0.32724422,626.62741250,0.00000000,0.00000000,0.00000000,0.00000000,0.00000000,0.00000000,0.00000000,0.00000000,0.00000000,0.00000000,0.00000000
301.64000000,8.04136000,9.57300000,0.32919378,626.30029441,0.00000000,0.00000000,0.00000000,0.00000000,0.00000000,0.00000000,0.00000000,0.00000000,0.00000000,0.00000000,0.00000000
302.14000000,8.06152000,9.56900000,0.33110656,626.03859993,0.00000000,0.00000000,0.00000000,0.00000000,0.00000000,0.00000000,0.00000000,0.00000000,0.00000000,0.00000000,0.00000000
302.64000000,8.08207900,9.56400000,0.33309289,625.71148184,0.00000000,0.00000000,0.00000000,0.00000000,0.00000000,0.00000000,0.00000000,0.00000000,0.00000000,0.00000000,0.00000000
303.14000000,8.10270300,9.55900000,0.33511611,625.38436376,0.00000000,0.00000000,0.00000000,0.00000000,0.00000000,0.00000000,0.00000000,0.00000000,0.00000000,0.00000000,0.00000000
303.64000000,8.12243400,9.55400000,0.33713911,625.05724567,0.00000000,0.00000000,0.00000000,0.00000000,0.00000000,0.00000000,0.00000000,0.00000000,0.00000000,0.00000000,0.00000000
304.14000000,8.14325500,9.54900000,0.33912556,624.73012758,0.00000000,0.00000000,0.00000000,0.00000000,0.00000000,0.00000000,0.00000000,0.00000000,0.00000000,0.00000000,0.00000000
304.64000000,8.16344900,9.54300000,0.34114844,624.33758587,0.00000000,0.00000000,0.00000000,0.00000000,0.00000000,0.00000000,0.00000000,0.00000000,0.00000000,0.00000000,0.00000000
305.14000000,8.18367700,9.53800000,0.34317178,624.01046778,0.00000000,0.00000000,0.00000000,0.00000000,0.00000000,0.00000000,0.00000000,0.00000000,0.00000000,0.00000000,0.00000000
305.64000000,8.20347400,9.53100000,0.34526833,623.55250245,0.00000000,0.00000000,0.00000000,0.00000000,0.00000000,0.00000000,0.00000000,0.00000000,0.00000000,0.00000000,0.00000000
306.14000000,8.22406500,9.52700000,0.34736500,623.29080798,0.00000000,0.00000000,0.00000000,0.00000000,0.00000000,0.00000000,0.00000000,0.00000000,0.00000000,0.00000000,0.00000000
306.64000000,8.24416000,9.52000000,0.34949856,622.83284266,0.00000000,0.00000000,0.00000000,0.00000000,0.00000000,0.00000000,0.00000000,0.00000000,0.00000000,0.00000000,0.00000000
307.14000000,8.26465200,9.51600000,0.35155833,622.57114818,0.00000000,0.00000000,0.00000000,0.00000000,0.00000000,0.00000000,0.00000000,0.00000000,0.00000000,0.00000000,0.00000000
307.64000000,8.28464800,9.50800000,0.35369189,622.04775924,0.00000000,0.00000000,0.00000000,0.00000000,0.00000000,0.00000000,0.00000000,0.00000000,0.00000000,0.00000000,0.00000000
308.14000000,8.30550300,9.50400000,0.35582533,621.78606477,0.00000000,0.00000000,0.00000000,0.00000000,0.00000000,0.00000000,0.00000000,0.00000000,0.00000000,0.00000000,0.00000000
308.64000000,8.32559800,9.49500000,0.35795878,621.19725221,0.00000000,0.00000000,0.00000000,0.00000000,0.00000000,0.00000000,0.00000000,0.00000000,0.00000000,0.00000000,0.00000000
309.14000000,8.34589300,9.49000000,0.36012900,620.87013412,0.00000000,0.00000000,0.00000000,0.00000000,0.00000000,0.00000000,0.00000000,0.00000000,0.00000000,0.00000000,0.00000000
309.64000000,8.36592200,9.48200000,0.36229933,620.34674518,0.00000000,0.00000000,0.00000000,0.00000000,0.00000000,0.00000000,0.00000000,0.00000000,0.00000000,0.00000000,0.00000000
310.14000000,8.38667900,9.47700000,0.36450633,620.01962709,0.00000000,0.00000000,0.00000000,0.00000000,0.00000000,0.00000000,0.00000000,0.00000000,0.00000000,0.00000000,0.00000000
310.64000000,8.40733600,9.46900000,0.36667644,619.49623814,0.00000000,0.00000000,0.00000000,0.00000000,0.00000000,0.00000000,0.00000000,0.00000000,0.00000000,0.00000000,0.00000000
311.14000000,8.42776300,9.46300000,0.36888356,619.10369643,0.00000000,0.00000000,0.00000000,0.00000000,0.00000000,0.00000000,0.00000000,0.00000000,0.00000000,0.00000000,0.00000000
311.64000000,8.44858500,9.45400000,0.37109078,618.51488387,0.00000000,0.00000000,0.00000000,0.00000000,0.00000000,0.00000000,0.00000000,0.00000000,0.00000000,0.00000000,0.00000000
312.14000000,8.46891000,9.44800000,0.37333422,618.12234217,0.00000000,0.00000000,0.00000000,0.00000000,0.00000000,0.00000000,0.00000000,0.00000000,0.00000000,0.00000000,0.00000000
312.64000000,8.48956800,9.43900000,0.37554133,617.53352960,0.00000000,0.00000000,0.00000000,0.00000000,0.00000000,0.00000000,0.00000000,0.00000000,0.00000000,0.00000000,0.00000000
313.14000000,8.51002700,9.43200000,0.37778500,617.07556428,0.00000000,0.00000000,0.00000000,0.00000000,0.00000000,0.00000000,0.00000000,0.00000000,0.00000000,0.00000000,0.00000000
313.64000000,8.53048600,9.42300000,0.38006567,616.48675172,0.00000000,0.00000000,0.00000000,0.00000000,0.00000000,0.00000000,0.00000000,0.00000000,0.00000000,0.00000000,0.00000000
314.14000000,8.55140900,9.41500000,0.38230944,615.96336277,0.00000000,0.00000000,0.00000000,0.00000000,0.00000000,0.00000000,0.00000000,0.00000000,0.00000000,0.00000000,0.00000000
314.64000000,8.57186800,9.40500000,0.38458989,615.30912659,0.00000000,0.00000000,0.00000000,0.00000000,0.00000000,0.00000000,0.00000000,0.00000000,0.00000000,0.00000000,0.00000000
315.14000000,8.59242600,9.39800000,0.38683389,614.85116127,0.00000000,0.00000000,0.00000000,0.00000000,0.00000000,0.00000000,0.00000000,0.00000000,0.00000000,0.00000000,0.00000000
315.64000000,8.61321500,9.38700000,0.38907744,614.13150147,0.00000000,0.00000000,0.00000000,0.00000000,0.00000000,0.00000000,0.00000000,0.00000000,0.00000000,0.00000000,0.00000000
316.14000000,8.63340900,9.38100000,0.39132111,613.73895976,0.00000000,0.00000000,0.00000000,0.00000000,0.00000000,0.00000000,0.00000000,0.00000000,0.00000000,0.00000000,0.00000000
316.64000000,8.65393500,9.36900000,0.39363856,612.95387635,0.00000000,0.00000000,0.00000000,0.00000000,0.00000000,0.00000000,0.00000000,0.00000000,0.00000000,0.00000000,0.00000000
317.14000000,8.67459200,9.36200000,0.39584544,612.49591102,0.00000000,0.00000000,0.00000000,0.00000000,0.00000000,0.00000000,0.00000000,0.00000000,0.00000000,0.00000000,0.00000000
317.64000000,8.69505000,9.34900000,0.39812611,611.64540399,0.00000000,0.00000000,0.00000000,0.00000000,0.00000000,0.00000000,0.00000000,0.00000000,0.00000000,0.00000000,0.00000000
318.14000000,8.71587300,9.34300000,0.40044333,611.25286228,0.00000000,0.00000000,0.00000000,0.00000000,0.00000000,0.00000000,0.00000000,0.00000000,0.00000000,0.00000000,0.00000000
318.64000000,8.73649600,9.32900000,0.40268722,610.33693163,0.00000000,0.00000000,0.00000000,0.00000000,0.00000000,0.00000000,0.00000000,0.00000000,0.00000000,0.00000000,0.00000000
319.14000000,8.75735200,9.32200000,0.40504122,609.87896631,0.00000000,0.00000000,0.00000000,0.00000000,0.00000000,0.00000000,0.00000000,0.00000000,0.00000000,0.00000000,0.00000000
319.64000000,8.77784500,9.31100000,0.40728478,609.15930651,0.00000000,0.00000000,0.00000000,0.00000000,0.00000000,0.00000000,0.00000000,0.00000000,0.00000000,0.00000000,0.00000000
320.14000000,8.79883300,9.30100000,0.40960222,608.50507033,0.00000000,0.00000000,0.00000000,0.00000000,0.00000000,0.00000000,0.00000000,0.00000000,0.00000000,0.00000000,0.00000000
320.64000000,8.81929100,9.28900000,0.41195611,607.71998692,0.00000000,0.00000000,0.00000000,0.00000000,0.00000000,0.00000000,0.00000000,0.00000000,0.00000000,0.00000000,0.00000000
321.14000000,8.84044400,9.27900000,0.41423667,607.06575074,0.00000000,0.00000000,0.00000000,0.00000000,0.00000000,0.00000000,0.00000000,0.00000000,0.00000000,0.00000000,0.00000000
321.64000000,8.86086900,9.26600000,0.41659078,606.21524370,0.00000000,0.00000000,0.00000000,0.00000000,0.00000000,0.00000000,0.00000000,0.00000000,0.00000000,0.00000000,0.00000000
322.14000000,8.88155900,9.25500000,0.41887111,605.49558391,0.00000000,0.00000000,0.00000000,0.00000000,0.00000000,0.00000000,0.00000000,0.00000000,0.00000000,0.00000000,0.00000000
322.64000000,8.90268000,9.24100000,0.42118844,604.57965325,0.00000000,0.00000000,0.00000000,0.00000000,0.00000000,0.00000000,0.00000000,0.00000000,0.00000000,0.00000000,0.00000000
323.14000000,8.92313700,9.23000000,0.42350556,603.85999346,0.00000000,0.00000000,0.00000000,0.00000000,0.00000000,0.00000000,0.00000000,0.00000000,0.00000000,0.00000000,0.00000000
323.64000000,8.94395900,9.21600000,0.42582267,602.94406281,0.00000000,0.00000000,0.00000000,0.00000000,0.00000000,0.00000000,0.00000000,0.00000000,0.00000000,0.00000000,0.00000000
324.14000000,8.96458300,9.20400000,0.42810333,602.15897939,0.00000000,0.00000000,0.00000000,0.00000000,0.00000000,0.00000000,0.00000000,0.00000000,0.00000000,0.00000000,0.00000000
324.64000000,8.98547100,9.18900000,0.43045722,601.17762512,0.00000000,0.00000000,0.00000000,0.00000000,0.00000000,0.00000000,0.00000000,0.00000000,0.00000000,0.00000000,0.00000000
325.14000000,9.00635800,9.18000000,0.43273756,600.58881256,0.00000000,0.00000000,0.00000000,0.00000000,0.00000000,0.00000000,0.00000000,0.00000000,0.00000000,0.00000000,0.00000000
325.64000000,9.02781000,9.16200000,0.43516522,599.41118744,0.00000000,0.00000000,0.00000000,0.00000000,0.00000000,0.00000000,0.00000000,0.00000000,0.00000000,0.00000000,0.00000000
326.14000000,9.04826700,9.15300000,0.43748211,598.82237488,0.00000000,0.00000000,0.00000000,0.00000000,0.00000000,0.00000000,0.00000000,0.00000000,0.00000000,0.00000000,0.00000000
326.64000000,9.06935300,9.13200000,0.43979933,597.44847890,0.00000000,0.00000000,0.00000000,0.00000000,0.00000000,0.00000000,0.00000000,0.00000000,0.00000000,0.00000000,0.00000000
327.14000000,9.09040500,9.12200000,0.44219000,596.79424272,0.00000000,0.00000000,0.00000000,0.00000000,0.00000000,0.00000000,0.00000000,0.00000000,0.00000000,0.00000000,0.00000000
327.64000000,9.11122600,9.10200000,0.44450700,595.48577036,0.00000000,0.00000000,0.00000000,0.00000000,0.00000000,0.00000000,0.00000000,0.00000000,0.00000000,0.00000000,0.00000000
328.14000000,9.13227900,9.09100000,0.44682411,594.76611057,0.00000000,0.00000000,0.00000000,0.00000000,0.00000000,0.00000000,0.00000000,0.00000000,0.00000000,0.00000000,0.00000000
328.64000000,9.15293300,9.07200000,0.44921467,593.52306183,0.00000000,0.00000000,0.00000000,0.00000000,0.00000000,0.00000000,0.00000000,0.00000000,0.00000000,0.00000000,0.00000000
329.14000000,9.17421600,9.05700000,0.45156856,592.54170756,0.00000000,0.00000000,0.00000000,0.00000000,0.00000000,0.00000000,0.00000000,0.00000000,0.00000000,0.00000000,0.00000000
329.64000000,9.19503700,9.03800000,0.45392233,591.29865882,0.00000000,0.00000000,0.00000000,0.00000000,0.00000000,0.00000000,0.00000000,0.00000000,0.00000000,0.00000000,0.00000000
330.14000000,9.21635400,9.02200000,0.45623922,590.25188093,0.00000000,0.00000000,0.00000000,0.00000000,0.00000000,0.00000000,0.00000000,0.00000000,0.00000000,0.00000000,0.00000000
330.64000000,9.23723900,9.00200000,0.45866667,588.94340857,0.00000000,0.00000000,0.00000000,0.00000000,0.00000000,0.00000000,0.00000000,0.00000000,0.00000000,0.00000000,0.00000000
331.14000000,9.25805900,8.98500000,0.46098356,587.83120707,0.00000000,0.00000000,0.00000000,0.00000000,0.00000000,0.00000000,0.00000000,0.00000000,0.00000000,0.00000000,0.00000000
331.64000000,9.27920900,8.96300000,0.46337389,586.39188747,0.00000000,0.00000000,0.00000000,0.00000000,0.00000000,0.00000000,0.00000000,0.00000000,0.00000000,0.00000000,0.00000000
332.14000000,9.30065700,8.94500000,0.46580133,585.21426235,0.00000000,0.00000000,0.00000000,0.00000000,0.00000000,0.00000000,0.00000000,0.00000000,0.00000000,0.00000000,0.00000000
332.64000000,9.32253400,8.92300000,0.46822844,583.77494275,0.00000000,0.00000000,0.00000000,0.00000000,0.00000000,0.00000000,0.00000000,0.00000000,0.00000000,0.00000000,0.00000000
333.14000000,9.34358400,8.90300000,0.47065556,582.46647040,0.00000000,0.00000000,0.00000000,0.00000000,0.00000000,0.00000000,0.00000000,0.00000000,0.00000000,0.00000000,0.00000000
333.64000000,9.36549300,8.87800000,0.47304589,580.83087995,0.00000000,0.00000000,0.00000000,0.00000000,0.00000000,0.00000000,0.00000000,0.00000000,0.00000000,0.00000000,0.00000000
334.14000000,9.38680700,8.86200000,0.47543611,579.78410206,0.00000000,0.00000000,0.00000000,0.00000000,0.00000000,0.00000000,0.00000000,0.00000000,0.00000000,0.00000000,0.00000000
334.64000000,9.40848400,8.82900000,0.47786333,577.62512267,0.00000000,0.00000000,0.00000000,0.00000000,0.00000000,0.00000000,0.00000000,0.00000000,0.00000000,0.00000000,0.00000000
335.14000000,9.43002900,8.81300000,0.48036389,576.57834478,0.00000000,0.00000000,0.00000000,0.00000000,0.00000000,0.00000000,0.00000000,0.00000000,0.00000000,0.00000000,0.00000000
335.64000000,9.45170500,8.77800000,0.48279078,574.28851816,0.00000000,0.00000000,0.00000000,0.00000000,0.00000000,0.00000000,0.00000000,0.00000000,0.00000000,0.00000000,0.00000000
336.14000000,9.47354700,8.75900000,0.48521778,573.04546941,0.00000000,0.00000000,0.00000000,0.00000000,0.00000000,0.00000000,0.00000000,0.00000000,0.00000000,0.00000000,0.00000000
336.64000000,9.49528900,8.72100000,0.48764467,570.55937193,0.00000000,0.00000000,0.00000000,0.00000000,0.00000000,0.00000000,0.00000000,0.00000000,0.00000000,0.00000000,0.00000000
337.14000000,9.51722700,8.70200000,0.49014511,569.31632319,0.00000000,0.00000000,0.00000000,0.00000000,0.00000000,0.00000000,0.00000000,0.00000000,0.00000000,0.00000000,0.00000000
337.64000000,9.53883500,8.66700000,0.49260878,567.02649657,0.00000000,0.00000000,0.00000000,0.00000000,0.00000000,0.00000000,0.00000000,0.00000000,0.00000000,0.00000000,0.00000000
338.14000000,9.56094000,8.63900000,0.49507244,565.19463526,0.00000000,0.00000000,0.00000000,0.00000000,0.00000000,0.00000000,0.00000000,0.00000000,0.00000000,0.00000000,0.00000000
338.64000000,9.58327400,8.60100000,0.49760967,562.70853778,0.00000000,0.00000000,0.00000000,0.00000000,0.00000000,0.00000000,0.00000000,0.00000000,0.00000000,0.00000000,0.00000000
339.14000000,9.60600600,8.56900000,0.50014689,560.61498201,0.00000000,0.00000000,0.00000000,0.00000000,0.00000000,0.00000000,0.00000000,0.00000000,0.00000000,0.00000000,0.00000000
339.64000000,9.62797400,8.52800000,0.50272089,557.93261367,0.00000000,0.00000000,0.00000000,0.00000000,0.00000000,0.00000000,0.00000000,0.00000000,0.00000000,0.00000000,0.00000000
340.14000000,9.65136600,8.49200000,0.50529500,555.57736343,0.00000000,0.00000000,0.00000000,0.00000000,0.00000000,0.00000000,0.00000000,0.00000000,0.00000000,0.00000000,0.00000000
340.64000000,9.67479000,8.44600000,0.50790589,552.56787700,0.00000000,0.00000000,0.00000000,0.00000000,0.00000000,0.00000000,0.00000000,0.00000000,0.00000000,0.00000000,0.00000000
341.14000000,9.69771700,8.40600000,0.51055367,549.95093229,0.00000000,0.00000000,0.00000000,0.00000000,0.00000000,0.00000000,0.00000000,0.00000000,0.00000000,0.00000000,0.00000000
341.64000000,9.72160300,8.35300000,0.51327511,546.48348054,0.00000000,0.00000000,0.00000000,0.00000000,0.00000000,0.00000000,0.00000000,0.00000000,0.00000000,0.00000000,0.00000000
342.14000000,9.74611700,8.30800000,0.51614389,543.53941773,0.00000000,0.00000000,0.00000000,0.00000000,0.00000000,0.00000000,0.00000000,0.00000000,0.00000000,0.00000000,0.00000000
