Repository: noberito/ethz

**MODELLING AND CALIBRATING A POLYN YIELD SURFACE FUNCTION**

---

In the context of my research assistant internship at ETH Zurich, I have to implement and find an operationnal strategy to calibrate a yield surface function based on the polyN model which is a homogenous polynomial of degree N.

To make the calibration operationnal please copy paste a folder "{material}_results" containing the csv files for a given material in the lab_data directory and then change the parameters you want in the polyN_optimization/param.txt. Then run polyN_optimization/optimize_polyN.py. The coefficients of the polyN function will be accessible in the polyN_coeff.npy file.

File: polyN_optimization/DP600_results/DATA/UT_90_3.csv (part 3 of 3)
Time[s],Displacement[mm],Force[kN],EngStrain_longi,EngStress[MPa],TrueStrain,TrueStress[MPa],TrueStrainRate[1/s],PlasticStrain_longi,PlasticStress[MPa],PlasticStrain_thick,PlasticStrain_width,R-Value,Thickness[mm],Width[mm], Young's Modulus [MPa]
215.09000000,4.89547100,9.67300000,0.16134722,633.09117089,0.14958073,735.23867272,0.00095065,0.00000000,0.00000000,0.00000000,0.00000000,0.00000000,0.00000000,0.00000000,0.00000000
215.59000000,4.91189200,9.67400000,0.16182522,633.15662020,0.14999224,735.61733096,0.00082301,0.00000000,0.00000000,0.00000000,0.00000000,0.00000000,0.00000000,0.00000000,0.00000000
216.09000000,4.92768200,9.67500000,0.16241389,633.22206951,0.15049878,736.06612835,0.00101309,0.00000000,0.00000000,0.00000000,0.00000000,0.00000000,0.00000000,0.00000000,0.00000000
216.59000000,4.94416900,9.67500000,0.16292878,633.22206951,0.15094163,736.39216735,0.00088570,0.00000000,0.00000000,0.00000000,0.00000000,0.00000000,0.00000000,0.00000000,0.00000000
217.09000000,4.96029100,9.67600000,0.16344378,633.28751882,0.15138438,736.79442331,0.00088550,0.00000000,0.00000000,0.00000000,0.00000000,0.00000000,0.00000000,0.00000000,0.00000000
217.59000000,4.97651500,9.67600000,0.16403256,633.28751882,0.15189032,737.16728893,0.00101187,0.00000000,0.00000000,0.00000000,0.00000000,0.00000000,0.00000000,0.00000000,0.00000000
218.09000000,4.99280200,9.67700000,0.16451067,633.35296813,0.15230097,737.54628715,0.00082131,0.00000000,0.00000000,0.00000000,0.00000000,0.00000000,0.00000000,0.00000000,0.00000000
218.59000000,5.00908900,9.67800000,0.16509900,633.41841744,0.15280606,737.99516474,0.00101018,0.00000000,0.00000000,0.00000000,0.00000000,0.00000000,0.00000000,0.00000000,0.00000000
219.09000000,5.02547500,9.67800000,0.16561422,633.41841744,0.15324818,738.32151598,0.00088423,0.00000000,0.00000000,0.00000000,0.00000000,0.00000000,0.00000000,0.00000000,0.00000000
219.59000000,5.04159900,9.67900000,0.16616600,633.48386675,0.15372144,738.74734695,0.00094653,0.00000000,0.00000000,0.00000000,0.00000000,0.00000000,0.00000000,0.00000000,0.00000000
220.09000000,5.05765500,9.67900000,0.16671778,633.48386675,0.15419449,739.09688927,0.00094609,0.00000000,0.00000000,0.00000000,0.00000000,0.00000000,0.00000000,0.00000000,0.00000000
220.59000000,5.07367900,9.67900000,0.16723256,633.48386675,0.15463561,739.42299268,0.00088224,0.00000000,0.00000000,0.00000000,0.00000000,0.00000000,0.00000000,0.00000000,0.00000000
221.09000000,5.09003300,9.67900000,0.16778433,633.48386675,0.15510822,739.77253500,0.00094522,0.00000000,0.00000000,0.00000000,0.00000000,0.00000000,0.00000000,0.00000000,0.00000000
221.59000000,5.10632100,9.68000000,0.16833622,633.54931605,0.15558070,740.19861451,0.00094497,0.00000000,0.00000000,0.00000000,0.00000000,0.00000000,0.00000000,0.00000000,0.00000000
222.09000000,5.12303800,9.68000000,0.16885111,633.54931605,0.15602131,740.52482201,0.00088121,0.00000000,0.00000000,0.00000000,0.00000000,0.00000000,0.00000000,0.00000000,0.00000000
222.59000000,5.13969000,9.68100000,0.16947656,633.61476536,0.15655626,740.99761335,0.00106990,0.00000000,0.00000000,0.00000000,0.00000000,0.00000000,0.00000000,0.00000000,0.00000000
223.09000000,5.15574800,9.68200000,0.16995467,633.68021467,0.15696500,741.37712433,0.00081748,0.00000000,0.00000000,0.00000000,0.00000000,0.00000000,0.00000000,0.00000000,0.00000000
223.59000000,5.17243200,9.68200000,0.17054322,633.68021467,0.15746793,741.75008034,0.00100586,0.00000000,0.00000000,0.00000000,0.00000000,0.00000000,0.00000000,0.00000000,0.00000000
224.09000000,5.18918300,9.68200000,0.17109489,633.68021467,0.15793911,742.09966059,0.00094236,0.00000000,0.00000000,0.00000000,0.00000000,0.00000000,0.00000000,0.00000000,0.00000000
224.59000000,5.20577000,9.68300000,0.17164667,633.74566398,0.15841017,742.52599472,0.00094211,0.00000000,0.00000000,0.00000000,0.00000000,0.00000000,0.00000000,0.00000000,0.00000000
225.09000000,5.22245500,9.68300000,0.17223533,633.74566398,0.15891247,742.89905967,0.00100460,0.00000000,0.00000000,0.00000000,0.00000000,0.00000000,0.00000000,0.00000000,0.00000000
225.59000000,5.23887600,9.68400000,0.17278722,633.81111329,0.15938316,743.32557497,0.00094138,0.00000000,0.00000000,0.00000000,0.00000000,0.00000000,0.00000000,0.00000000,0.00000000
226.09000000,5.25546200,9.68400000,0.17330200,633.81111329,0.15982200,743.65184685,0.00087768,0.00000000,0.00000000,0.00000000,0.00000000,0.00000000,0.00000000,0.00000000,0.00000000
226.59000000,5.27244500,9.68400000,0.17389067,633.81111329,0.16032359,744.02495032,0.00100318,0.00000000,0.00000000,0.00000000,0.00000000,0.00000000,0.00000000,0.00000000,0.00000000
227.09000000,5.28886400,9.68400000,0.17440544,633.81111329,0.16076201,744.35122220,0.00087685,0.00000000,0.00000000,0.00000000,0.00000000,0.00000000,0.00000000,0.00000000,0.00000000
227.59000000,5.30505300,9.68500000,0.17499411,633.87656260,0.16126314,744.80122823,0.00100224,0.00000000,0.00000000,0.00000000,0.00000000,0.00000000,0.00000000,0.00000000,0.00000000
228.09000000,5.32157400,9.68400000,0.17554600,633.81111329,0.16173272,745.07411899,0.00093917,0.00000000,0.00000000,0.00000000,0.00000000,0.00000000,0.00000000,0.00000000,0.00000000
228.59000000,5.33855700,9.68500000,0.17606078,633.87656260,0.16217053,745.47736323,0.00087562,0.00000000,0.00000000,0.00000000,0.00000000,0.00000000,0.00000000,0.00000000,0.00000000
229.09000000,5.35524200,9.68500000,0.17668622,633.87656260,0.16270220,745.87381780,0.00106334,0.00000000,0.00000000,0.00000000,0.00000000,0.00000000,0.00000000,0.00000000,0.00000000
229.59000000,5.37182700,9.68600000,0.17723800,633.94201191,0.16317102,746.30062622,0.00093763,0.00000000,0.00000000,0.00000000,0.00000000,0.00000000,0.00000000,0.00000000,0.00000000
230.09000000,5.38884400,9.68600000,0.17778967,633.94201191,0.16363952,746.65035090,0.00093700,0.00000000,0.00000000,0.00000000,0.00000000,0.00000000,0.00000000,0.00000000,0.00000000
230.59000000,5.40526400,9.68600000,0.17837833,633.94201191,0.16413920,747.02353143,0.00099936,0.00000000,0.00000000,0.00000000,0.00000000,0.00000000,0.00000000,0.00000000,0.00000000
231.09000000,5.42231300,9.68600000,0.17889311,633.94201191,0.16457596,747.34987069,0.00087351,0.00000000,0.00000000,0.00000000,0.00000000,0.00000000,0.00000000,0.00000000,0.00000000
231.59000000,5.43929600,9.68600000,0.17955533,633.94201191,0.16513753,747.76968117,0.00112315,0.00000000,0.00000000,0.00000000,0.00000000,0.00000000,0.00000000,0.00000000,0.00000000
232.09000000,5.45598200,9.68600000,0.17999678,633.94201191,0.16551171,748.04953135,0.00074835,0.00000000,0.00000000,0.00000000,0.00000000,0.00000000,0.00000000,0.00000000,0.00000000
232.59000000,5.47299800,9.68600000,0.18054844,633.94201191,0.16597911,748.39925603,0.00093481,0.00000000,0.00000000,0.00000000,0.00000000,0.00000000,0.00000000,0.00000000,0.00000000
233.09000000,5.48938600,9.68600000,0.18117400,633.94201191,0.16650886,748.79582198,0.00105949,0.00000000,0.00000000,0.00000000,0.00000000,0.00000000,0.00000000,0.00000000,0.00000000
233.59000000,5.50627000,9.68600000,0.18168889,633.94201191,0.16694468,749.12223168,0.00087164,0.00000000,0.00000000,0.00000000,0.00000000,0.00000000,0.00000000,0.00000000,0.00000000
234.09000000,5.52335200,9.68600000,0.18231422,633.94201191,0.16747372,749.51865675,0.00105809,0.00000000,0.00000000,0.00000000,0.00000000,0.00000000,0.00000000,0.00000000,0.00000000
234.59000000,5.54053400,9.68700000,0.18286600,634.00746122,0.16794031,749.94586962,0.00093317,0.00000000,0.00000000,0.00000000,0.00000000,0.00000000,0.00000000,0.00000000,0.00000000
235.09000000,5.55728500,9.68700000,0.18338089,634.00746122,0.00000000,0.00000000,0.00000000,0.00000000,0.00000000,0.00000000,0.00000000,0.00000000,0.00000000,0.00000000,0.00000000
235.59000000,5.57433500,9.68700000,0.18404311,634.00746122,0.00000000,0.00000000,0.00000000,0.00000000,0.00000000,0.00000000,0.00000000,0.00000000,0.00000000,0.00000000,0.00000000
236.09000000,5.59141700,9.68700000,0.18455789,634.00746122,0.00000000,0.00000000,0.00000000,0.00000000,0.00000000,0.00000000,0.00000000,0.00000000,0.00000000,0.00000000,0.00000000
236.59000000,5.60856500,9.68700000,0.18518322,634.00746122,0.00000000,0.00000000,0.00000000,0.00000000,0.00000000,0.00000000,0.00000000,0.00000000,0.00000000,0.00000000,0.00000000
237.09000000,5.62581400,9.68700000,0.18573511,634.00746122,0.00000000,0.00000000,0.00000000,0.00000000,0.00000000,0.00000000,0.00000000,0.00000000,0.00000000,0.00000000,0.00000000
237.59000000,5.64306100,9.68700000,0.18632367,634.00746122,0.00000000,0.00000000,0.00000000,0.00000000,0.00000000,0.00000000,0.00000000,0.00000000,0.00000000,0.00000000,0.00000000
238.09000000,5.65991200,9.68700000,0.18694900,634.00746122,0.00000000,0.00000000,0.00000000,0.00000000,0.00000000,0.00000000,0.00000000,0.00000000,0.00000000,0.00000000,0.00000000
238.59000000,5.67712700,9.68600000,0.18746400,633.94201191,0.00000000,0.00000000,0.00000000,0.00000000,0.00000000,0.00000000,0.00000000,0.00000000,0.00000000,0.00000000,0.00000000
239.09000000,5.69437500,9.68700000,0.18805244,634.00746122,0.00000000,0.00000000,0.00000000,0.00000000,0.00000000,0.00000000,0.00000000,0.00000000,0.00000000,0.00000000,0.00000000
239.59000000,5.71125900,9.68600000,0.18867778,633.94201191,0.00000000,0.00000000,0.00000000,0.00000000,0.00000000,0.00000000,0.00000000,0.00000000,0.00000000,0.00000000,0.00000000
240.09000000,5.72837500,9.68600000,0.18922956,633.94201191,0.00000000,0.00000000,0.00000000,0.00000000,0.00000000,0.00000000,0.00000000,0.00000000,0.00000000,0.00000000,0.00000000
240.59000000,5.74519300,9.68600000,0.18985500,633.94201191,0.00000000,0.00000000,0.00000000,0.00000000,0.00000000,0.00000000,0.00000000,0.00000000,0.00000000,0.00000000,0.00000000
241.09000000,5.76230900,9.68500000,0.19033311,633.87656260,0.00000000,0.00000000,0.00000000,0.00000000,0.00000000,0.00000000,0.00000000,0.00000000,0.00000000,0.00000000,0.00000000
241.59000000,5.77978800,9.68500000,0.19099522,633.87656260,0.00000000,0.00000000,0.00000000,0.00000000,0.00000000,0.00000000,0.00000000,0.00000000,0.00000000,0.00000000,0.00000000
242.09000000,5.79700300,9.68600000,0.19158378,633.94201191,0.00000000,0.00000000,0.00000000,0.00000000,0.00000000,0.00000000,0.00000000,0.00000000,0.00000000,0.00000000,0.00000000
242.59000000,5.81408500,9.68600000,0.19213533,633.94201191,0.00000000,0.00000000,0.00000000,0.00000000,0.00000000,0.00000000,0.00000000,0.00000000,0.00000000,0.00000000,0.00000000
243.09000000,5.83140000,9.68600000,0.19276100,633.94201191,0.00000000,0.00000000,0.00000000,0.00000000,0.00000000,0.00000000,0.00000000,0.00000000,0.00000000,0.00000000,0.00000000
243.59000000,5.84904500,9.68500000,0.19331267,633.87656260,0.00000000,0.00000000,0.00000000,0.00000000,0.00000000,0.00000000,0.00000000,0.00000000,0.00000000,0.00000000,0.00000000
244.09000000,5.86626100,9.68600000,0.19397478,633.94201191,0.00000000,0.00000000,0.00000000,0.00000000,0.00000000,0.00000000,0.00000000,0.00000000,0.00000000,0.00000000,0.00000000
244.59000000,5.88393800,9.68600000,0.19452644,633.94201191,0.00000000,0.00000000,0.00000000,0.00000000,0.00000000,0.00000000,0.00000000,0.00000000,0.00000000,0.00000000,0.00000000
245.09000000,5.90175000,9.68500000,0.19511489,633.87656260,0.00000000,0.00000000,0.00000000,0.00000000,0.00000000,0.00000000,0.00000000,0.00000000,0.00000000,0.00000000,0.00000000
245.59000000,5.91903100,9.68400000,0.19574044,633.81111329,0.00000000,0.00000000,0.00000000,0.00000000,0.00000000,0.00000000,0.00000000,0.00000000,0.00000000,0.00000000,0.00000000
246.09000000,5.93614600,9.68400000,0.19629222,633.81111329,0.00000000,0.00000000,0.00000000,0.00000000,0.00000000,0.00000000,0.00000000,0.00000000,0.00000000,0.00000000,0.00000000
246.59000000,5.95369200,9.68300000,0.19695422,633.74566398,0.00000000,0.00000000,0.00000000,0.00000000,0.00000000,0.00000000,0.00000000,0.00000000,0.00000000,0.00000000,0.00000000
247.09000000,5.97087300,9.68400000,0.19750600,633.81111329,0.00000000,0.00000000,0.00000000,0.00000000,0.00000000,0.00000000,0.00000000,0.00000000,0.00000000,0.00000000,0.00000000
247.59000000,5.98861800,9.68300000,0.19813122,633.74566398,0.00000000,0.00000000,0.00000000,0.00000000,0.00000000,0.00000000,0.00000000,0.00000000,0.00000000,0.00000000,0.00000000
248.09000000,6.00633000,9.68300000,0.19875667,633.74566398,0.00000000,0.00000000,0.00000000,0.00000000,0.00000000,0.00000000,0.00000000,0.00000000,0.00000000,0.00000000,0.00000000
248.59000000,6.02404100,9.68300000,0.19930844,633.74566398,0.00000000,0.00000000,0.00000000,0.00000000,0.00000000,0.00000000,0.00000000,0.00000000,0.00000000,0.00000000,0.00000000
249.09000000,6.04148800,9.68200000,0.20000744,633.68021467,0.00000000,0.00000000,0.00000000,0.00000000,0.00000000,0.00000000,0.00000000,0.00000000,0.00000000,0.00000000,0.00000000
249.59000000,6.05939800,9.68200000,0.20055900,633.68021467,0.00000000,0.00000000,0.00000000,0.00000000,0.00000000,0.00000000,0.00000000,0.00000000,0.00000000,0.00000000,0.00000000
250.09000000,6.07711100,9.68200000,0.20118433,633.68021467,0.00000000,0.00000000,0.00000000,0.00000000,0.00000000,0.00000000,0.00000000,0.00000000,0.00000000,0.00000000,0.00000000
250.59000000,6.09452400,9.68100000,0.20180978,633.61476536,0.00000000,0.00000000,0.00000000,0.00000000,0.00000000,0.00000000,0.00000000,0.00000000,0.00000000,0.00000000,0.00000000
251.09000000,6.11233400,9.68100000,0.20236144,633.61476536,0.00000000,0.00000000,0.00000000,0.00000000,0.00000000,0.00000000,0.00000000,0.00000000,0.00000000,0.00000000,0.00000000
251.59000000,6.13051000,9.68100000,0.20302344,633.61476536,0.00000000,0.00000000,0.00000000,0.00000000,0.00000000,0.00000000,0.00000000,0.00000000,0.00000000,0.00000000,0.00000000
252.09000000,6.14828700,9.68000000,0.20361222,633.54931605,0.00000000,0.00000000,0.00000000,0.00000000,0.00000000,0.00000000,0.00000000,0.00000000,0.00000000,0.00000000,0.00000000
252.59000000,6.16583400,9.67900000,0.20427433,633.48386675,0.00000000,0.00000000,0.00000000,0.00000000,0.00000000,0.00000000,0.00000000,0.00000000,0.00000000,0.00000000,0.00000000
253.09000000,6.18347800,9.67900000,0.20486278,633.48386675,0.00000000,0.00000000,0.00000000,0.00000000,0.00000000,0.00000000,0.00000000,0.00000000,0.00000000,0.00000000,0.00000000
253.59000000,6.20138700,9.67800000,0.20548822,633.41841744,0.00000000,0.00000000,0.00000000,0.00000000,0.00000000,0.00000000,0.00000000,0.00000000,0.00000000,0.00000000,0.00000000
254.09000000,6.21886800,9.67800000,0.20615022,633.41841744,0.00000000,0.00000000,0.00000000,0.00000000,0.00000000,0.00000000,0.00000000,0.00000000,0.00000000,0.00000000,0.00000000
254.59000000,6.23651400,9.67700000,0.20670211,633.35296813,0.00000000,0.00000000,0.00000000,0.00000000,0.00000000,0.00000000,0.00000000,0.00000000,0.00000000,0.00000000,0.00000000
255.09000000,6.25475500,9.67700000,0.20740100,633.35296813,0.00000000,0.00000000,0.00000000,0.00000000,0.00000000,0.00000000,0.00000000,0.00000000,0.00000000,0.00000000,0.00000000
255.59000000,6.27309600,9.67700000,0.20798933,633.35296813,0.00000000,0.00000000,0.00000000,0.00000000,0.00000000,0.00000000,0.00000000,0.00000000,0.00000000,0.00000000,0.00000000
256.09000000,6.29087300,9.67600000,0.20861489,633.28751882,0.00000000,0.00000000,0.00000000,0.00000000,0.00000000,0.00000000,0.00000000,0.00000000,0.00000000,0.00000000,0.00000000
256.59000000,6.30881800,9.67600000,0.20924022,633.28751882,0.00000000,0.00000000,0.00000000,0.00000000,0.00000000,0.00000000,0.00000000,0.00000000,0.00000000,0.00000000,0.00000000
257.09000000,6.32715800,9.67500000,0.20982889,633.22206951,0.00000000,0.00000000,0.00000000,0.00000000,0.00000000,0.00000000,0.00000000,0.00000000,0.00000000,0.00000000,0.00000000
257.59000000,6.34493600,9.67400000,0.21056433,633.15662020,0.00000000,0.00000000,0.00000000,0.00000000,0.00000000,0.00000000,0.00000000,0.00000000,0.00000000,0.00000000,0.00000000
258.09000000,6.36314500,9.67400000,0.21107956,633.15662020,0.00000000,0.00000000,0.00000000,0.00000000,0.00000000,0.00000000,0.00000000,0.00000000,0.00000000,0.00000000,0.00000000
258.59000000,6.38148400,9.67400000,0.21177844,633.15662020,0.00000000,0.00000000,0.00000000,0.00000000,0.00000000,0.00000000,0.00000000,0.00000000,0.00000000,0.00000000,0.00000000
259.09000000,6.39992500,9.67300000,0.21244044,633.09117089,0.00000000,0.00000000,0.00000000,0.00000000,0.00000000,0.00000000,0.00000000,0.00000000,0.00000000,0.00000000,0.00000000
259.59000000,6.41813300,9.67300000,0.21306578,633.09117089,0.00000000,0.00000000,0.00000000,0.00000000,0.00000000,0.00000000,0.00000000,0.00000000,0.00000000,0.00000000,0.00000000
260.09000000,6.43601000,9.67200000,0.21372789,633.02572158,0.00000000,0.00000000,0.00000000,0.00000000,0.00000000,0.00000000,0.00000000,0.00000000,0.00000000,0.00000000,0.00000000
260.59000000,6.45448300,9.67000000,0.21431656,632.89482296,0.00000000,0.00000000,0.00000000,0.00000000,0.00000000,0.00000000,0.00000000,0.00000000,0.00000000,0.00000000,0.00000000
261.09000000,6.47242600,9.67000000,0.21501522,632.89482296,0.00000000,0.00000000,0.00000000,0.00000000,0.00000000,0.00000000,0.00000000,0.00000000,0.00000000,0.00000000,0.00000000
261.59000000,6.49119800,9.66900000,0.21564056,632.82937365,0.00000000,0.00000000,0.00000000,0.00000000,0.00000000,0.00000000,0.00000000,0.00000000,0.00000000,0.00000000,0.00000000
262.09000000,6.50957100,9.66900000,0.21630267,632.82937365,0.00000000,0.00000000,0.00000000,0.00000000,0.00000000,0.00000000,0.00000000,0.00000000,0.00000000,0.00000000,0.00000000
262.59000000,6.52777900,9.66800000,0.21696489,632.76392434,0.00000000,0.00000000,0.00000000,0.00000000,0.00000000,0.00000000,0.00000000,0.00000000,0.00000000,0.00000000,0.00000000
263.09000000,6.54655000,9.66700000,0.21762700,632.69847503,0.00000000,0.00000000,0.00000000,0.00000000,0.00000000,0.00000000,0.00000000,0.00000000,0.00000000,0.00000000,0.00000000
263.59000000,6.56482400,9.66600000,0.21821556,632.63302572,0.00000000,0.00000000,0.00000000,0.00000000,0.00000000,0.00000000,0.00000000,0.00000000,0.00000000,0.00000000,0.00000000
264.09000000,6.58326400,9.66500000,0.21884089,632.56757641,0.00000000,0.00000000,0.00000000,0.00000000,0.00000000,0.00000000,0.00000000,0.00000000,0.00000000,0.00000000,0.00000000
264.59000000,6.60133900,9.66400000,0.21957667,632.50212710,0.00000000,0.00000000,0.00000000,0.00000000,0.00000000,0.00000000,0.00000000,0.00000000,0.00000000,0.00000000,0.00000000
265.09000000,6.61977900,9.66300000,0.22020189,632.43667779,0.00000000,0.00000000,0.00000000,0.00000000,0.00000000,0.00000000,0.00000000,0.00000000,0.00000000,0.00000000,0.00000000
265.59000000,6.63811900,9.66300000,0.22086389,632.43667779,0.00000000,0.00000000,0.00000000,0.00000000,0.00000000,0.00000000,0.00000000,0.00000000,0.00000000,0.00000000,0.00000000
266.09000000,6.65712200,9.66200000,0.22148944,632.37122848,0.00000000,0.00000000,0.00000000,0.00000000,0.00000000,0.00000000,0.00000000,0.00000000,0.00000000,0.00000000,0.00000000
266.59000000,6.67572800,9.66100000,0.22222522,632.30577917,0.00000000,0.00000000,0.00000000,0.00000000,0.00000000,0.00000000,0.00000000,0.00000000,0.00000000,0.00000000,0.00000000
267.09000000,6.69400100,9.66100000,0.22285033,632.30577917,0.00000000,0.00000000,0.00000000,0.00000000,0.00000000,0.00000000,0.00000000,0.00000000,0.00000000,0.00000000,0.00000000
267.59000000,6.71326900,9.66000000,0.22351256,632.24032986,0.00000000,0.00000000,0.00000000,0.00000000,0.00000000,0.00000000,0.00000000,0.00000000,0.00000000,0.00000000,0.00000000
268.09000000,6.73200700,9.65800000,0.22421133,632.10943125,0.00000000,0.00000000,0.00000000,0.00000000,0.00000000,0.00000000,0.00000000,0.00000000,0.00000000,0.00000000,0.00000000
268.59000000,6.75081000,9.65800000,0.22487356,632.10943125,0.00000000,0.00000000,0.00000000,0.00000000,0.00000000,0.00000000,0.00000000,0.00000000,0.00000000,0.00000000,0.00000000
269.09000000,6.76918400,9.65700000,0.22553556,632.04398194,0.00000000,0.00000000,0.00000000,0.00000000,0.00000000,0.00000000,0.00000000,0.00000000,0.00000000,0.00000000,0.00000000
269.59000000,6.78825300,9.65600000,0.22616100,631.97853263,0.00000000,0.00000000,0.00000000,0.00000000,0.00000000,0.00000000,0.00000000,0.00000000,0.00000000,0.00000000,0.00000000
270.09000000,6.80715500,9.65500000,0.22689667,631.91308332,0.00000000,0.00000000,0.00000000,0.00000000,0.00000000,0.00000000,0.00000000,0.00000000,0.00000000,0.00000000,0.00000000
270.59000000,6.82579300,9.65300000,0.22759556,631.78218470,0.00000000,0.00000000,0.00000000,0.00000000,0.00000000,0.00000000,0.00000000,0.00000000,0.00000000,0.00000000,0.00000000
271.09000000,6.84453100,9.65200000,0.22829444,631.71673539,0.00000000,0.00000000,0.00000000,0.00000000,0.00000000,0.00000000,0.00000000,0.00000000,0.00000000,0.00000000,0.00000000
271.59000000,6.86340100,9.65100000,0.22888300,631.65128608,0.00000000,0.00000000,0.00000000,0.00000000,0.00000000,0.00000000,0.00000000,0.00000000,0.00000000,0.00000000,0.00000000
272.09000000,6.88180800,9.64900000,0.22958200,631.52038746,0.00000000,0.00000000,0.00000000,0.00000000,0.00000000,0.00000000,0.00000000,0.00000000,0.00000000,0.00000000,0.00000000
272.59000000,6.90114200,9.64800000,0.23028089,631.45493815,0.00000000,0.00000000,0.00000000,0.00000000,0.00000000,0.00000000,0.00000000,0.00000000,0.00000000,0.00000000,0.00000000
273.09000000,6.91964700,9.64800000,0.23097967,631.45493815,0.00000000,0.00000000,0.00000000,0.00000000,0.00000000,0.00000000,0.00000000,0.00000000,0.00000000,0.00000000,0.00000000
273.59000000,6.93884800,9.64600000,0.23164189,631.32403953,0.00000000,0.00000000,0.00000000,0.00000000,0.00000000,0.00000000,0.00000000,0.00000000,0.00000000,0.00000000,0.00000000
274.09000000,6.95788400,9.64500000,0.23237756,631.25859022,0.00000000,0.00000000,0.00000000,0.00000000,0.00000000,0.00000000,0.00000000,0.00000000,0.00000000,0.00000000,0.00000000
274.59000000,6.97658900,9.64400000,0.23300289,631.19314091,0.00000000,0.00000000,0.00000000,0.00000000,0.00000000,0.00000000,0.00000000,0.00000000,0.00000000,0.00000000,0.00000000
275.09000000,6.99585700,9.64200000,0.23370178,631.06224229,0.00000000,0.00000000,0.00000000,0.00000000,0.00000000,0.00000000,0.00000000,0.00000000,0.00000000,0.00000000,0.00000000
275.59000000,7.01485900,9.64100000,0.23443756,630.99679298,0.00000000,0.00000000,0.00000000,0.00000000,0.00000000,0.00000000,0.00000000,0.00000000,0.00000000,0.00000000,0.00000000
276.09000000,7.03429200,9.64000000,0.23509956,630.93134367,0.00000000,0.00000000,0.00000000,0.00000000,0.00000000,0.00000000,0.00000000,0.00000000,0.00000000,0.00000000,0.00000000
276.59000000,7.05312900,9.63800000,0.23579833,630.80044506,0.00000000,0.00000000,0.00000000,0.00000000,0.00000000,0.00000000,0.00000000,0.00000000,0.00000000,0.00000000,0.00000000
277.09000000,7.07226400,9.63800000,0.23646056,630.80044506,0.00000000,0.00000000,0.00000000,0.00000000,0.00000000,0.00000000,0.00000000,0.00000000,0.00000000,0.00000000,0.00000000
277.59000000,7.09136500,9.63500000,0.23715944,630.60409713,0.00000000,0.00000000,0.00000000,0.00000000,0.00000000,0.00000000,0.00000000,0.00000000,0.00000000,0.00000000,0.00000000
278.09000000,7.11073200,9.63400000,0.23782156,630.53864782,0.00000000,0.00000000,0.00000000,0.00000000,0.00000000,0.00000000,0.00000000,0.00000000,0.00000000,0.00000000,0.00000000
278.59000000,7.12986700,9.63200000,0.23859400,630.40774920,0.00000000,0.00000000,0.00000000,0.00000000,0.00000000,0.00000000,0.00000000,0.00000000,0.00000000,0.00000000,0.00000000
279.09000000,7.14887100,9.63000000,0.23925611,630.27685058,0.00000000,0.00000000,0.00000000,0.00000000,0.00000000,0.00000000,0.00000000,0.00000000,0.00000000,0.00000000,0.00000000
279.59000000,7.16803800,9.62800000,0.23995511,630.14595196,0.00000000,0.00000000,0.00000000,0.00000000,0.00000000,0.00000000,0.00000000,0.00000000,0.00000000,0.00000000,0.00000000
280.09000000,7.18724000,9.62800000,0.24061722,630.14595196,0.00000000,0.00000000,0.00000000,0.00000000,0.00000000,0.00000000,0.00000000,0.00000000,0.00000000,0.00000000,0.00000000
280.59000000,7.20677100,9.62600000,0.24135289,630.01505334,0.00000000,0.00000000,0.00000000,0.00000000,0.00000000,0.00000000,0.00000000,0.00000000,0.00000000,0.00000000,0.00000000
281.09000000,7.22676600,9.62500000,0.24201500,629.94960403,0.00000000,0.00000000,0.00000000,0.00000000,0.00000000,0.00000000,0.00000000,0.00000000,0.00000000,0.00000000,0.00000000
281.59000000,7.24603200,9.62400000,0.24275067,629.88415472,0.00000000,0.00000000,0.00000000,0.00000000,0.00000000,0.00000000,0.00000000,0.00000000,0.00000000,0.00000000,0.00000000
282.09000000,7.26523500,9.62200000,0.24341278,629.75325610,0.00000000,0.00000000,0.00000000,0.00000000,0.00000000,0.00000000,0.00000000,0.00000000,0.00000000,0.00000000,0.00000000
282.59000000,7.28516400,9.61900000,0.24414856,629.55690817,0.00000000,0.00000000,0.00000000,0.00000000,0.00000000,0.00000000,0.00000000,0.00000000,0.00000000,0.00000000,0.00000000
283.09000000,7.30373500,9.61800000,0.24481067,629.49145887,0.00000000,0.00000000,0.00000000,0.00000000,0.00000000,0.00000000,0.00000000,0.00000000,0.00000000,0.00000000,0.00000000
283.59000000,7.32360000,9.61500000,0.24547256,629.29511094,0.00000000,0.00000000,0.00000000,0.00000000,0.00000000,0.00000000,0.00000000,0.00000000,0.00000000,0.00000000,0.00000000
284.09000000,7.34319700,9.61300000,0.24617156,629.16421232,0.00000000,0.00000000,0.00000000,0.00000000,0.00000000,0.00000000,0.00000000,0.00000000,0.00000000,0.00000000,0.00000000
284.59000000,7.36216700,9.61100000,0.24687056,629.03331370,0.00000000,0.00000000,0.00000000,0.00000000,0.00000000,0.00000000,0.00000000,0.00000000,0.00000000,0.00000000,0.00000000
285.09000000,7.38156700,9.60900000,0.24753256,628.90241508,0.00000000,0.00000000,0.00000000,0.00000000,0.00000000,0.00000000,0.00000000,0.00000000,0.00000000,0.00000000,0.00000000
285.59000000,7.40096600,9.60600000,0.24819489,628.70606715,0.00000000,0.00000000,0.00000000,0.00000000,0.00000000,0.00000000,0.00000000,0.00000000,0.00000000,0.00000000,0.00000000
286.09000000,7.42039900,9.60500000,0.24885667,628.64061784,0.00000000,0.00000000,0.00000000,0.00000000,0.00000000,0.00000000,0.00000000,0.00000000,0.00000000,0.00000000,0.00000000
286.59000000,7.43969900,9.60200000,0.24948211,628.44426991,0.00000000,0.00000000,0.00000000,0.00000000,0.00000000,0.00000000,0.00000000,0.00000000,0.00000000,0.00000000,0.00000000
287.09000000,7.45949600,9.60000000,0.25021800,628.31337129,0.00000000,0.00000000,0.00000000,0.00000000,0.00000000,0.00000000,0.00000000,0.00000000,0.00000000,0.00000000,0.00000000
287.59000000,7.47949300,9.59700000,0.25084322,628.11702337,0.00000000,0.00000000,0.00000000,0.00000000,0.00000000,0.00000000,0.00000000,0.00000000,0.00000000,0.00000000,0.00000000
288.09000000,7.49915600,9.59600000,0.25154189,628.05157406,0.00000000,0.00000000,0.00000000,0.00000000,0.00000000,0.00000000,0.00000000,0.00000000,0.00000000,0.00000000,0.00000000
288.59000000,7.51911900,9.59300000,0.25220422,627.85522613,0.00000000,0.00000000,0.00000000,0.00000000,0.00000000,0.00000000,0.00000000,0.00000000,0.00000000,0.00000000,0.00000000
289.09000000,7.53911500,9.59100000,0.25290300,627.72432751,0.00000000,0.00000000,0.00000000,0.00000000,0.00000000,0.00000000,0.00000000,0.00000000,0.00000000,0.00000000,0.00000000
289.59000000,7.55891100,9.58700000,0.25352833,627.46253027,0.00000000,0.00000000,0.00000000,0.00000000,0.00000000,0.00000000,0.00000000,0.00000000,0.00000000,0.00000000,0.00000000
290.09000000,7.57837600,9.58500000,0.25419044,627.33163165,0.00000000,0.00000000,0.00000000,0.00000000,0.00000000,0.00000000,0.00000000,0.00000000,0.00000000,0.00000000,0.00000000
290.59000000,7.59820600,9.58000000,0.25481567,627.00438510,0.00000000,0.00000000,0.00000000,0.00000000,0.00000000,0.00000000,0.00000000,0.00000000,0.00000000,0.00000000,0.00000000
291.09000000,7.61820200,9.57800000,0.25547789,626.87348648,0.00000000,0.00000000,0.00000000,0.00000000,0.00000000,0.00000000,0.00000000,0.00000000,0.00000000,0.00000000,0.00000000
291.59000000,7.63783300,9.57500000,0.25606633,626.67713856,0.00000000,0.00000000,0.00000000,0.00000000,0.00000000,0.00000000,0.00000000,0.00000000,0.00000000,0.00000000,0.00000000
292.09000000,7.65733000,9.57200000,0.25669167,626.48079063,0.00000000,0.00000000,0.00000000,0.00000000,0.00000000,0.00000000,0.00000000,0.00000000,0.00000000,0.00000000,0.00000000
292.59000000,7.67749200,9.56900000,0.25739056,626.28444270,0.00000000,0.00000000,0.00000000,0.00000000,0.00000000,0.00000000,0.00000000,0.00000000,0.00000000,0.00000000,0.00000000
293.09000000,7.69715600,9.56500000,0.25790556,626.02264546,0.00000000,0.00000000,0.00000000,0.00000000,0.00000000,0.00000000,0.00000000,0.00000000,0.00000000,0.00000000,0.00000000
293.59000000,7.71698800,9.56300000,0.25853078,625.89174684,0.00000000,0.00000000,0.00000000,0.00000000,0.00000000,0.00000000,0.00000000,0.00000000,0.00000000,0.00000000,0.00000000
294.09000000,7.73698300,9.55900000,0.25919289,625.62994960,0.00000000,0.00000000,0.00000000,0.00000000,0.00000000,0.00000000,0.00000000,0.00000000,0.00000000,0.00000000,0.00000000
294.59000000,7.75658100,9.55500000,0.25970800,625.36815237,0.00000000,0.00000000,0.00000000,0.00000000,0.00000000,0.00000000,0.00000000,0.00000000,0.00000000,0.00000000,0.00000000
295.09000000,7.77687500,9.55000000,0.26033322,625.04090582,0.00000000,0.00000000,0.00000000,0.00000000,0.00000000,0.00000000,0.00000000,0.00000000,0.00000000,0.00000000,0.00000000
295.59000000,7.79700300,9.54800000,0.26088511,624.91000720,0.00000000,0.00000000,0.00000000,0.00000000,0.00000000,0.00000000,0.00000000,0.00000000,0.00000000,0.00000000,0.00000000
296.09000000,7.81719600,9.54300000,0.26140000,624.58276065,0.00000000,0.00000000,0.00000000,0.00000000,0.00000000,0.00000000,0.00000000,0.00000000,0.00000000,0.00000000,0.00000000
296.59000000,7.83719100,9.54000000,0.26198856,624.38641272,0.00000000,0.00000000,0.00000000,0.00000000,0.00000000,0.00000000,0.00000000,0.00000000,0.00000000,0.00000000,0.00000000
297.09000000,7.85678900,9.53500000,0.26250344,624.05916618,0.00000000,0.00000000,0.00000000,0.00000000,0.00000000,0.00000000,0.00000000,0.00000000,0.00000000,0.00000000,0.00000000
297.59000000,7.87711400,9.53100000,0.26301833,623.79736894,0.00000000,0.00000000,0.00000000,0.00000000,0.00000000,0.00000000,0.00000000,0.00000000,0.00000000,0.00000000,0.00000000
298.09000000,7.89694400,9.52400000,0.26357022,623.33922377,0.00000000,0.00000000,0.00000000,0.00000000,0.00000000,0.00000000,0.00000000,0.00000000,0.00000000,0.00000000,0.00000000
298.59000000,7.91753500,9.52200000,0.26412167,623.20832515,0.00000000,0.00000000,0.00000000,0.00000000,0.00000000,0.00000000,0.00000000,0.00000000,0.00000000,0.00000000,0.00000000
299.09000000,7.93736400,9.51700000,0.26456333,622.88107860,0.00000000,0.00000000,0.00000000,0.00000000,0.00000000,0.00000000,0.00000000,0.00000000,0.00000000,0.00000000,0.00000000
299.59000000,7.95749400,9.51300000,0.26511489,622.61928137,0.00000000,0.00000000,0.00000000,0.00000000,0.00000000,0.00000000,0.00000000,0.00000000,0.00000000,0.00000000,0.00000000
300.09000000,7.97795100,9.50700000,0.26551978,622.22658551,0.00000000,0.00000000,0.00000000,0.00000000,0.00000000,0.00000000,0.00000000,0.00000000,0.00000000,0.00000000,0.00000000
300.59000000,7.99804500,9.50200000,0.26607133,621.89933896,0.00000000,0.00000000,0.00000000,0.00000000,0.00000000,0.00000000,0.00000000,0.00000000,0.00000000,0.00000000,0.00000000
301.09000000,8.01867000,9.49600000,0.26647600,621.50664310,0.00000000,0.00000000,0.00000000,0.00000000,0.00000000,0.00000000,0.00000000,0.00000000,0.00000000,0.00000000,0.00000000
301.59000000,8.03912900,9.49100000,0.26691744,621.17939656,0.00000000,0.00000000,0.00000000,0.00000000,0.00000000,0.00000000,0.00000000,0.00000000,0.00000000,0.00000000,0.00000000
302.09000000,8.05892600,9.48400000,0.26739567,620.72125139,0.00000000,0.00000000,0.00000000,0.00000000,0.00000000,0.00000000,0.00000000,0.00000000,0.00000000,0.00000000,0.00000000
302.59000000,8.07981500,9.48100000,0.26783700,620.52490346,0.00000000,0.00000000,0.00000000,0.00000000,0.00000000,0.00000000,0.00000000,0.00000000,0.00000000,0.00000000,0.00000000
303.09000000,8.10030600,9.47300000,0.26820478,620.00130899,0.00000000,0.00000000,0.00000000,0.00000000,0.00000000,0.00000000,0.00000000,0.00000000,0.00000000,0.00000000,0.00000000
303.59000000,8.12046700,9.46700000,0.26860944,619.60861313,0.00000000,0.00000000,0.00000000,0.00000000,0.00000000,0.00000000,0.00000000,0.00000000,0.00000000,0.00000000,0.00000000
304.09000000,8.14085900,9.46000000,0.26897711,619.15046796,0.00000000,0.00000000,0.00000000,0.00000000,0.00000000,0.00000000,0.00000000,0.00000000,0.00000000,0.00000000,0.00000000
304.59000000,8.16095400,9.45500000,0.26938200,618.82322142,0.00000000,0.00000000,0.00000000,0.00000000,0.00000000,0.00000000,0.00000000,0.00000000,0.00000000,0.00000000,0.00000000
305.09000000,8.18174400,9.44700000,0.26971300,618.29962694,0.00000000,0.00000000,0.00000000,0.00000000,0.00000000,0.00000000,0.00000000,0.00000000,0.00000000,0.00000000,0.00000000
305.59000000,8.20137500,9.44200000,0.27004411,617.97238039,0.00000000,0.00000000,0.00000000,0.00000000,0.00000000,0.00000000,0.00000000,0.00000000,0.00000000,0.00000000,0.00000000
306.09000000,8.22242900,9.43300000,0.27041178,617.38333661,0.00000000,0.00000000,0.00000000,0.00000000,0.00000000,0.00000000,0.00000000,0.00000000,0.00000000,0.00000000,0.00000000
306.59000000,8.24275600,9.42600000,0.27070611,616.92519144,0.00000000,0.00000000,0.00000000,0.00000000,0.00000000,0.00000000,0.00000000,0.00000000,0.00000000,0.00000000,0.00000000
307.09000000,8.26294900,9.41800000,0.27107400,616.40159696,0.00000000,0.00000000,0.00000000,0.00000000,0.00000000,0.00000000,0.00000000,0.00000000,0.00000000,0.00000000,0.00000000
307.59000000,8.28344200,9.41300000,0.27133156,616.07435042,0.00000000,0.00000000,0.00000000,0.00000000,0.00000000,0.00000000,0.00000000,0.00000000,0.00000000,0.00000000,0.00000000
308.09000000,8.30400000,9.40200000,0.27162578,615.35440801,0.00000000,0.00000000,0.00000000,0.00000000,0.00000000,0.00000000,0.00000000,0.00000000,0.00000000,0.00000000,0.00000000
308.59000000,8.32409500,9.39800000,0.27195689,615.09261077,0.00000000,0.00000000,0.00000000,0.00000000,0.00000000,0.00000000,0.00000000,0.00000000,0.00000000,0.00000000,0.00000000
309.09000000,8.34485100,9.38700000,0.27217756,614.37266837,0.00000000,0.00000000,0.00000000,0.00000000,0.00000000,0.00000000,0.00000000,0.00000000,0.00000000,0.00000000,0.00000000
309.59000000,8.36517600,9.37900000,0.27243522,613.84907389,0.00000000,0.00000000,0.00000000,0.00000000,0.00000000,0.00000000,0.00000000,0.00000000,0.00000000,0.00000000,0.00000000
310.09000000,8.38600100,9.37000000,0.27269267,613.26003011,0.00000000,0.00000000,0.00000000,0.00000000,0.00000000,0.00000000,0.00000000,0.00000000,0.00000000,0.00000000,0.00000000
310.59000000,8.40649200,9.36500000,0.27291344,612.93278356,0.00000000,0.00000000,0.00000000,0.00000000,0.00000000,0.00000000,0.00000000,0.00000000,0.00000000,0.00000000,0.00000000
311.09000000,8.42734900,9.35500000,0.27313411,612.27829046,0.00000000,0.00000000,0.00000000,0.00000000,0.00000000,0.00000000,0.00000000,0.00000000,0.00000000,0.00000000,0.00000000
311.59000000,8.44833800,9.34700000,0.27335478,611.75469599,0.00000000,0.00000000,0.00000000,0.00000000,0.00000000,0.00000000,0.00000000,0.00000000,0.00000000,0.00000000,0.00000000
312.09000000,8.46820000,9.33600000,0.27357556,611.03475358,0.00000000,0.00000000,0.00000000,0.00000000,0.00000000,0.00000000,0.00000000,0.00000000,0.00000000,0.00000000,0.00000000
312.59000000,8.48889100,9.32800000,0.27375933,610.51115911,0.00000000,0.00000000,0.00000000,0.00000000,0.00000000,0.00000000,0.00000000,0.00000000,0.00000000,0.00000000,0.00000000
313.09000000,8.50967600,9.31600000,0.27394333,609.72576739,0.00000000,0.00000000,0.00000000,0.00000000,0.00000000,0.00000000,0.00000000,0.00000000,0.00000000,0.00000000,0.00000000
313.59000000,8.53053400,9.30900000,0.27412733,609.26762223,0.00000000,0.00000000,0.00000000,0.00000000,0.00000000,0.00000000,0.00000000,0.00000000,0.00000000,0.00000000,0.00000000
314.09000000,8.55152400,9.29800000,0.27431122,608.54767982,0.00000000,0.00000000,0.00000000,0.00000000,0.00000000,0.00000000,0.00000000,0.00000000,0.00000000,0.00000000,0.00000000
314.59000000,8.57228000,9.28900000,0.27445856,607.95863604,0.00000000,0.00000000,0.00000000,0.00000000,0.00000000,0.00000000,0.00000000,0.00000000,0.00000000,0.00000000,0.00000000
315.09000000,8.59247300,9.27600000,0.27460556,607.10779501,0.00000000,0.00000000,0.00000000,0.00000000,0.00000000,0.00000000,0.00000000,0.00000000,0.00000000,0.00000000,0.00000000
315.59000000,8.61359500,9.26700000,0.27464222,606.51875123,0.00000000,0.00000000,0.00000000,0.00000000,0.00000000,0.00000000,0.00000000,0.00000000,0.00000000,0.00000000,0.00000000
316.09000000,8.63368700,9.25400000,0.27482622,605.66791020,0.00000000,0.00000000,0.00000000,0.00000000,0.00000000,0.00000000,0.00000000,0.00000000,0.00000000,0.00000000,0.00000000
316.59000000,8.65467800,9.24700000,0.27493644,605.20976504,0.00000000,0.00000000,0.00000000,0.00000000,0.00000000,0.00000000,0.00000000,0.00000000,0.00000000,0.00000000,0.00000000
317.09000000,8.67520300,9.23200000,0.27501033,604.22802539,0.00000000,0.00000000,0.00000000,0.00000000,0.00000000,0.00000000,0.00000000,0.00000000,0.00000000,0.00000000,0.00000000
317.59000000,8.69559500,9.22400000,0.27515722,603.70443092,0.00000000,0.00000000,0.00000000,0.00000000,0.00000000,0.00000000,0.00000000,0.00000000,0.00000000,0.00000000,0.00000000
318.09000000,8.71655000,9.20800000,0.27519400,602.65724197,0.00000000,0.00000000,0.00000000,0.00000000,0.00000000,0.00000000,0.00000000,0.00000000,0.00000000,0.00000000,0.00000000
318.59000000,8.73743900,9.19800000,0.27530444,602.00274887,0.00000000,0.00000000,0.00000000,0.00000000,0.00000000,0.00000000,0.00000000,0.00000000,0.00000000,0.00000000,0.00000000
319.09000000,8.75819500,9.18300000,0.27541467,601.02100923,0.00000000,0.00000000,0.00000000,0.00000000,0.00000000,0.00000000,0.00000000,0.00000000,0.00000000,0.00000000,0.00000000
319.59000000,8.77898600,9.17500000,0.27545167,600.49741475,0.00000000,0.00000000,0.00000000,0.00000000,0.00000000,0.00000000,0.00000000,0.00000000,0.00000000,0.00000000,0.00000000
320.09000000,8.80027000,9.16000000,0.27548833,599.51567511,0.00000000,0.00000000,0.00000000,0.00000000,0.00000000,0.00000000,0.00000000,0.00000000,0.00000000,0.00000000,0.00000000
320.59000000,8.82116000,9.14800000,0.27556189,598.73028340,0.00000000,0.00000000,0.00000000,0.00000000,0.00000000,0.00000000,0.00000000,0.00000000,0.00000000,0.00000000,0.00000000
321.09000000,8.84184800,9.13300000,0.27559867,597.74854375,0.00000000,0.00000000,0.00000000,0.00000000,0.00000000,0.00000000,0.00000000,0.00000000,0.00000000,0.00000000,0.00000000
321.59000000,8.86310100,9.12000000,0.27563544,596.89770273,0.00000000,0.00000000,0.00000000,0.00000000,0.00000000,0.00000000,0.00000000,0.00000000,0.00000000,0.00000000,0.00000000
322.09000000,8.88392300,9.10000000,0.27567233,595.58871654,0.00000000,0.00000000,0.00000000,0.00000000,0.00000000,0.00000000,0.00000000,0.00000000,0.00000000,0.00000000,0.00000000
322.59000000,8.90468000,9.09000000,0.27574589,594.93422344,0.00000000,0.00000000,0.00000000,0.00000000,0.00000000,0.00000000,0.00000000,0.00000000,0.00000000,0.00000000,0.00000000
323.09000000,8.92550200,9.07300000,0.27574600,593.82158518,0.00000000,0.00000000,0.00000000,0.00000000,0.00000000,0.00000000,0.00000000,0.00000000,0.00000000,0.00000000,0.00000000
323.59000000,8.94599300,9.05900000,0.27574578,592.90529485,0.00000000,0.00000000,0.00000000,0.00000000,0.00000000,0.00000000,0.00000000,0.00000000,0.00000000,0.00000000,0.00000000
324.09000000,8.96737700,9.04100000,0.27581956,591.72720728,0.00000000,0.00000000,0.00000000,0.00000000,0.00000000,0.00000000,0.00000000,0.00000000,0.00000000,0.00000000,0.00000000
324.59000000,8.98859800,9.02600000,0.27581967,590.74546764,0.00000000,0.00000000,0.00000000,0.00000000,0.00000000,0.00000000,0.00000000,0.00000000,0.00000000,0.00000000,0.00000000
325.09000000,9.00961800,9.00800000,0.27585633,589.56738006,0.00000000,0.00000000,0.00000000,0.00000000,0.00000000,0.00000000,0.00000000,0.00000000,0.00000000,0.00000000,0.00000000
325.59000000,9.03113600,8.99600000,0.27585644,588.78198835,0.00000000,0.00000000,0.00000000,0.00000000,0.00000000,0.00000000,0.00000000,0.00000000,0.00000000,0.00000000,0.00000000
326.09000000,9.05208900,8.97100000,0.27585633,587.14575561,0.00000000,0.00000000,0.00000000,0.00000000,0.00000000,0.00000000,0.00000000,0.00000000,0.00000000,0.00000000,0.00000000
326.59000000,9.07297600,8.95900000,0.27581944,586.36036390,0.00000000,0.00000000,0.00000000,0.00000000,0.00000000,0.00000000,0.00000000,0.00000000,0.00000000,0.00000000,0.00000000
327.09000000,9.09435900,8.93300000,0.27585633,584.65868185,0.00000000,0.00000000,0.00000000,0.00000000,0.00000000,0.00000000,0.00000000,0.00000000,0.00000000,0.00000000,0.00000000
327.59000000,9.11554500,8.91500000,0.27585633,583.48059428,0.00000000,0.00000000,0.00000000,0.00000000,0.00000000,0.00000000,0.00000000,0.00000000,0.00000000,0.00000000,0.00000000
328.09000000,9.13696100,8.89200000,0.27585633,581.97526016,0.00000000,0.00000000,0.00000000,0.00000000,0.00000000,0.00000000,0.00000000,0.00000000,0.00000000,0.00000000,0.00000000
328.59000000,9.15818100,8.87800000,0.27581956,581.05896983,0.00000000,0.00000000,0.00000000,0.00000000,0.00000000,0.00000000,0.00000000,0.00000000,0.00000000,0.00000000,0.00000000
329.09000000,9.17906600,8.85300000,0.27581956,579.42273709,0.00000000,0.00000000,0.00000000,0.00000000,0.00000000,0.00000000,0.00000000,0.00000000,0.00000000,0.00000000,0.00000000
329.59000000,9.20117700,8.83200000,0.27578278,578.04830159,0.00000000,0.00000000,0.00000000,0.00000000,0.00000000,0.00000000,0.00000000,0.00000000,0.00000000,0.00000000,0.00000000
330.09000000,9.22193200,8.80700000,0.27574600,576.41206885,0.00000000,0.00000000,0.00000000,0.00000000,0.00000000,0.00000000,0.00000000,0.00000000,0.00000000,0.00000000,0.00000000
330.59000000,9.24351200,8.78500000,0.27581956,574.97218404,0.00000000,0.00000000,0.00000000,0.00000000,0.00000000,0.00000000,0.00000000,0.00000000,0.00000000,0.00000000,0.00000000
331.09000000,9.26542500,8.75100000,0.27574600,572.74690752,0.00000000,0.00000000,0.00000000,0.00000000,0.00000000,0.00000000,0.00000000,0.00000000,0.00000000,0.00000000,0.00000000
331.59000000,9.28637600,8.73300000,0.27574600,571.56881995,0.00000000,0.00000000,0.00000000,0.00000000,0.00000000,0.00000000,0.00000000,0.00000000,0.00000000,0.00000000,0.00000000
332.09000000,9.30858500,8.70300000,0.27578278,569.60534066,0.00000000,0.00000000,0.00000000,0.00000000,0.00000000,0.00000000,0.00000000,0.00000000,0.00000000,0.00000000,0.00000000
332.59000000,9.33089400,8.67800000,0.27570933,567.96910793,0.00000000,0.00000000,0.00000000,0.00000000,0.00000000,0.00000000,0.00000000,0.00000000,0.00000000,0.00000000,0.00000000
333.09000000,9.35267200,8.64500000,0.27574611,565.80928071,0.00000000,0.00000000,0.00000000,0.00000000,0.00000000,0.00000000,0.00000000,0.00000000,0.00000000,0.00000000,0.00000000
333.59000000,9.37458200,8.61600000,0.27570933,563.91125074,0.00000000,0.00000000,0.00000000,0.00000000,0.00000000,0.00000000,0.00000000,0.00000000,0.00000000,0.00000000,0.00000000
334.09000000,9.39705400,8.58000000,0.27567256,561.55507559,0.00000000,0.00000000,0.00000000,0.00000000,0.00000000,0.00000000,0.00000000,0.00000000,0.00000000,0.00000000,0.00000000
334.59000000,9.41873200,8.55700000,0.27567244,560.04974148,0.00000000,0.00000000,0.00000000,0.00000000,0.00000000,0.00000000,0.00000000,0.00000000,0.00000000,0.00000000,0.00000000
335.09000000,9.44130300,8.51100000,0.27563589,557.03907324,0.00000000,0.00000000,0.00000000,0.00000000,0.00000000,0.00000000,0.00000000,0.00000000,0.00000000,0.00000000,0.00000000
335.59000000,9.46387400,8.48600000,0.27563589,555.40284050,0.00000000,0.00000000,0.00000000,0.00000000,0.00000000,0.00000000,0.00000000,0.00000000,0.00000000,0.00000000,0.00000000
336.09000000,9.48657700,8.43400000,0.27559911,551.99947641,0.00000000,0.00000000,0.00000000,0.00000000,0.00000000,0.00000000,0.00000000,0.00000000,0.00000000,0.00000000,0.00000000
336.59000000,9.50957600,8.39700000,0.27559922,549.57785195,0.00000000,0.00000000,0.00000000,0.00000000,0.00000000,0.00000000,0.00000000,0.00000000,0.00000000,0.00000000,0.00000000
337.09000000,9.53241000,8.34800000,0.27552567,546.37083579,0.00000000,0.00000000,0.00000000,0.00000000,0.00000000,0.00000000,0.00000000,0.00000000,0.00000000,0.00000000,0.00000000
337.59000000,9.55577200,8.31800000,0.27556233,544.40735650,0.00000000,0.00000000,0.00000000,0.00000000,0.00000000,0.00000000,0.00000000,0.00000000,0.00000000,0.00000000,0.00000000
338.09000000,9.57989600,8.26400000,0.27548889,540.87309379,0.00000000,0.00000000,0.00000000,0.00000000,0.00000000,0.00000000,0.00000000,0.00000000,0.00000000,0.00000000,0.00000000
338.59000000,9.60382000,8.21800000,0.27545222,537.86242555,0.00000000,0.00000000,0.00000000,0.00000000,0.00000000,0.00000000,0.00000000,0.00000000,0.00000000,0.00000000,0.00000000
