Repository: noberito/ethz

**MODELLING AND CALIBRATING A POLYN YIELD SURFACE FUNCTION**

---

In the context of my research assistant internship at ETH Zurich, I have to implement and find an operationnal strategy to calibrate a yield surface function based on the polyN model which is a homogenous polynomial of degree N.

To make the calibration operationnal please copy paste a folder "{material}_results" containing the csv files for a given material in the lab_data directory and then change the parameters you want in the polyN_optimization/param.txt. Then run polyN_optimization/optimize_polyN.py. The coefficients of the polyN function will be accessible in the polyN_coeff.npy file.

File: polyN_optimization/DP780_results/DATA/UT_30_2.csv (part 1 of 3)
Time[s],Displacement[mm],Force[kN],EngStrain_longi,EngStress[MPa],TrueStrain,TrueStress[MPa],TrueStrainRate[1/s],PlasticStrain_longi,PlasticStress[MPa],PlasticStrain_thick,PlasticStrain_width,R-Value,Thickness[mm],Width[mm], Young's Modulus [MPa]
0.00000000,0.00000000,-0.02770000,0.00000000,-1.84520215,0.00000000,-1.84520215,0.00000000,0.00067661,422.72749548,0.00016809,-0.00084471,0.82143756,1.50530000,9.97270000,220229.00414620
0.50000000,0.00086800,0.11100000,0.00005133,7.39413137,0.00005133,7.39451094,0.00010266,0.00078962,427.31369391,0.00004853,-0.00083816,0.00000000,0.00000000,0.00000000,0.00000000
1.00000000,0.00103000,0.28730000,0.00003822,19.13814363,0.00003822,19.13887513,-0.00002622,0.00073385,431.18548194,0.00007919,-0.00081304,0.00000000,0.00000000,0.00000000,0.00000000
1.50000000,0.00198100,0.39170000,0.00003600,26.09262395,0.00003600,26.09356328,-0.00000444,0.00080563,434.95861984,0.00002617,-0.00083180,0.00000000,0.00000000,0.00000000,0.00000000
2.00000000,0.00309000,0.51530000,0.00009878,34.32608915,0.00009877,34.32947981,0.00012555,0.00097796,439.62032277,-0.00008628,-0.00089168,0.00000000,0.00000000,0.00000000,0.00000000
2.50000000,0.00322800,0.62940000,0.00009056,41.92672329,0.00009055,41.93051999,-0.00001644,0.00103164,443.28010003,-0.00007096,-0.00096068,0.00000000,0.00000000,0.00000000,0.00000000
3.00000000,0.00338000,0.72830000,0.00008078,48.51482773,0.00008077,48.51874665,-0.00001955,0.00107789,447.73401261,-0.00002942,-0.00104847,0.00000000,0.00000000,0.00000000,0.00000000
3.50000000,0.00477300,0.86060000,0.00011533,57.32783296,0.00011533,57.33444477,0.00006910,0.00117222,451.46014662,-0.00000452,-0.00116770,0.00000000,0.00000000,0.00000000,0.00000000
4.00000000,0.00600700,0.96270000,0.00018478,64.12910154,0.00018476,64.14095118,0.00013887,0.00130703,456.17025090,-0.00008039,-0.00122665,0.00000000,0.00000000,0.00000000,0.00000000
4.50000000,0.00618700,1.08630000,0.00018933,72.36256675,0.00018932,72.37626739,0.00000911,0.00136654,459.34628926,-0.00007630,-0.00129024,0.00000000,0.00000000,0.00000000,0.00000000
5.00000000,0.00661000,1.18280000,0.00019722,78.79079807,0.00019720,78.80633737,0.00001577,0.00146462,463.88081625,-0.00013900,-0.00132562,0.00000000,0.00000000,0.00000000,0.00000000
5.50000000,0.00838500,1.29690000,0.00022878,86.39143221,0.00022875,86.41119665,0.00006310,0.00159611,466.88398472,-0.00022891,-0.00136720,0.00000000,0.00000000,0.00000000,0.00000000
6.00000000,0.00833800,1.39180000,0.00026256,92.71308147,0.00026252,92.73742380,0.00006754,0.00168682,470.61280711,-0.00031158,-0.00137524,0.00000000,0.00000000,0.00000000,0.00000000
6.50000000,0.00832200,1.49780000,0.00027544,99.77414386,0.00027541,99.80162609,0.00002577,0.00178816,474.45474346,-0.00043455,-0.00135360,0.00000000,0.00000000,0.00000000,0.00000000
7.00000000,0.01046300,1.59110000,0.00028822,105.98921104,0.00028818,106.01975948,0.00002555,0.00195875,477.85474507,-0.00055188,-0.00140687,0.00000000,0.00000000,0.00000000,0.00000000
7.50000000,0.01110300,1.67490000,0.00035178,111.57144716,0.00035172,111.61069551,0.00012707,0.00203850,482.27168892,-0.00057771,-0.00146079,0.00000000,0.00000000,0.00000000,0.00000000
8.00000000,0.01031000,1.77530000,0.00033456,118.25947229,0.00033450,118.29903665,-0.00003443,0.00213344,485.10075945,-0.00062981,-0.00150363,0.00000000,0.00000000,0.00000000,0.00000000
8.50000000,0.01190700,1.85350000,0.00034622,123.46867115,0.00034616,123.51141874,0.00002333,0.00231745,488.82591541,-0.00073161,-0.00158584,0.00000000,0.00000000,0.00000000,0.00000000
9.00000000,0.01345400,1.96040000,0.00041800,130.58968595,0.00041791,130.64427244,0.00014350,0.00249617,492.07357897,-0.00078990,-0.00170627,0.00000000,0.00000000,0.00000000,0.00000000
9.50000000,0.01295900,2.04010000,0.00040867,135.89880551,0.00040858,135.95434282,-0.00001866,0.00250595,495.50029333,-0.00071558,-0.00179037,0.00000000,0.00000000,0.00000000,0.00000000
10.00000000,0.01355600,2.13740000,0.00040500,142.38032787,0.00040492,142.43799190,-0.00000733,0.00263646,498.67216246,-0.00073555,-0.00190091,0.00000000,0.00000000,0.00000000,0.00000000
10.50000000,0.01551900,2.21640000,0.00047456,147.64281777,0.00047444,147.71288249,0.00013905,0.00291468,501.43593485,-0.00089929,-0.00201539,0.00000000,0.00000000,0.00000000,0.00000000
11.00000000,0.01570000,2.30810000,0.00050511,153.75130287,0.00050498,153.82896436,0.00006108,0.00304675,505.03379233,-0.00094558,-0.00210117,0.00000000,0.00000000,0.00000000,0.00000000
11.50000000,0.01522600,2.39100000,0.00048300,159.27358657,0.00048288,159.35051571,-0.00004420,0.00306287,507.93575263,-0.00089855,-0.00216433,0.00000000,0.00000000,0.00000000,0.00000000
12.00000000,0.01673600,2.47150000,0.00052633,164.63599716,0.00052619,164.72265057,0.00008662,0.00329152,511.63847401,-0.00104077,-0.00225075,0.00000000,0.00000000,0.00000000,0.00000000
12.50000000,0.01839900,2.56330000,0.00062711,170.75114365,0.00062691,170.85822359,0.00020144,0.00356253,514.29670728,-0.00125317,-0.00230936,0.00000000,0.00000000,0.00000000,0.00000000
13.00000000,0.01800400,2.63820000,0.00056111,175.74051698,0.00056095,175.83912693,-0.00013192,0.00364324,517.71108114,-0.00126586,-0.00237738,0.00000000,0.00000000,0.00000000,0.00000000
13.50000000,0.01820700,2.73310000,0.00056389,182.06216623,0.00056373,182.16482906,0.00000555,0.00373471,520.43962226,-0.00129123,-0.00244348,0.00000000,0.00000000,0.00000000,0.00000000
14.00000000,0.02060800,2.80730000,0.00061167,187.00490991,0.00061148,187.11929457,0.00009550,0.00398421,523.62129421,-0.00147850,-0.00250570,0.00000000,0.00000000,0.00000000,0.00000000
14.50000000,0.02115900,2.89980000,0.00070522,193.16668605,0.00070497,193.30291149,0.00018699,0.00419502,526.36063447,-0.00160928,-0.00258573,0.00000000,0.00000000,0.00000000,0.00000000
15.00000000,0.02060600,2.96920000,0.00065922,197.78968350,0.00065901,197.92007085,-0.00009194,0.00430619,528.83316237,-0.00164082,-0.00266537,0.00000000,0.00000000,0.00000000,0.00000000
15.50000000,0.02240900,3.05370000,0.00065922,203.41854927,0.00065901,203.55264730,0.00000000,0.00447730,532.03764935,-0.00173355,-0.00274374,0.00000000,0.00000000,0.00000000,0.00000000
16.00000000,0.02368900,3.13420000,0.00077967,208.78095986,0.00077936,208.94373942,0.00024072,0.00472636,534.52497883,-0.00189574,-0.00283062,0.00000000,0.00000000,0.00000000,0.00000000
16.50000000,0.02350400,3.20600000,0.00074067,213.56383043,0.00074039,213.72201004,-0.00007794,0.00490178,537.57275798,-0.00199477,-0.00290701,0.00000000,0.00000000,0.00000000,0.00000000
17.00000000,0.02338100,3.29290000,0.00070211,219.35256931,0.00070186,219.50657919,-0.00007706,0.00507542,540.24384743,-0.00205736,-0.00301806,0.00000000,0.00000000,0.00000000,0.00000000
17.50000000,0.02526300,3.36870000,0.00084956,224.40189506,0.00084919,224.59253693,0.00029466,0.00528982,542.93810058,-0.00219820,-0.00309162,0.00000000,0.00000000,0.00000000,0.00000000
18.00000000,0.02622700,3.45720000,0.00088111,230.29721602,0.00088072,230.50013345,0.00006306,0.00545707,545.33845222,-0.00223882,-0.00321826,0.00000000,0.00000000,0.00000000,0.00000000
18.50000000,0.02607800,3.53220000,0.00079111,235.29325073,0.00079080,235.47939383,-0.00017985,0.00566214,548.40016976,-0.00231081,-0.00335133,0.00000000,0.00000000,0.00000000,0.00000000
19.00000000,0.02736800,3.61910000,0.00083267,241.08198961,0.00083232,241.28273055,0.00008304,0.00595787,551.19672946,-0.00251358,-0.00344429,0.00000000,0.00000000,0.00000000,0.00000000
19.50000000,0.02862400,3.69170000,0.00097944,245.91815121,0.00097897,246.15901438,0.00029329,0.00608192,553.25281573,-0.00251971,-0.00356221,0.00000000,0.00000000,0.00000000,0.00000000
20.00000000,0.02883300,3.77540000,0.00092689,251.49372595,0.00092646,251.72683269,-0.00010501,0.00618299,556.26696737,-0.00253849,-0.00364450,0.00000000,0.00000000,0.00000000,0.00000000
20.50000000,0.02927800,3.85040000,0.00089344,256.48976066,0.00089305,256.71892001,-0.00006683,0.00647103,558.30819541,-0.00274094,-0.00373010,0.00000000,0.00000000,0.00000000,0.00000000
21.00000000,0.03083900,3.92530000,0.00096500,261.47913399,0.00096453,261.73146135,0.00014298,0.00677445,561.00652528,-0.00293871,-0.00383574,0.00000000,0.00000000,0.00000000,0.00000000
21.50000000,0.03135200,4.02420000,0.00106678,268.06723843,0.00106621,268.35320660,0.00020335,0.00684842,563.40825296,-0.00288126,-0.00396717,0.00000000,0.00000000,0.00000000,0.00000000
22.00000000,0.03206800,4.08160000,0.00099189,271.89087033,0.00099140,272.16055586,-0.00014962,0.00702562,566.03757227,-0.00293873,-0.00408689,0.00000000,0.00000000,0.00000000,0.00000000
22.50000000,0.03315600,4.17020000,0.00099967,277.79285266,0.00099917,278.07055292,0.00001554,0.00736413,568.32804560,-0.00321050,-0.00415363,0.00000000,0.00000000,0.00000000,0.00000000
23.00000000,0.03421200,4.23800000,0.00117644,282.30926804,0.00117575,282.64138921,0.00035317,0.00757829,570.98082412,-0.00330829,-0.00427000,0.00000000,0.00000000,0.00000000,0.00000000
23.50000000,0.03472600,4.32730000,0.00117667,288.25788004,0.00117597,288.59706348,0.00000044,0.00770204,573.09680473,-0.00336269,-0.00433935,0.00000000,0.00000000,0.00000000,0.00000000
24.00000000,0.03601700,4.39820000,0.00110933,292.98079818,0.00110872,293.30581155,-0.00013451,0.00796541,575.50992782,-0.00351513,-0.00445027,0.00000000,0.00000000,0.00000000,0.00000000
24.50000000,0.03713800,4.47960000,0.00116200,298.40316119,0.00116133,298.74990566,0.00010521,0.00819201,577.84900950,-0.00366823,-0.00452378,0.00000000,0.00000000,0.00000000,0.00000000
25.00000000,0.03782100,4.55530000,0.00132367,303.44582556,0.00132279,303.84748668,0.00032293,0.00840735,580.23665299,-0.00378074,-0.00462661,0.00000000,0.00000000,0.00000000,0.00000000
25.50000000,0.03921300,4.62470000,0.00121489,308.06882301,0.00121415,308.44309240,-0.00021728,0.00866600,582.81282532,-0.00393436,-0.00473164,0.00000000,0.00000000,0.00000000,0.00000000
26.00000000,0.04067200,4.70690000,0.00122256,313.54447705,0.00122181,313.92780260,0.00001531,0.00888688,584.77343899,-0.00409368,-0.00479320,0.00000000,0.00000000,0.00000000,0.00000000
26.50000000,0.04050800,4.78020000,0.00137667,318.42726831,0.00137572,318.86563652,0.00030782,0.00907468,587.41849244,-0.00414625,-0.00492843,0.00000000,0.00000000,0.00000000,0.00000000
27.00000000,0.04210200,4.86480000,0.00146322,324.06279546,0.00146215,324.53697135,0.00017287,0.00935777,589.52591857,-0.00431914,-0.00503863,0.00000000,0.00000000,0.00000000,0.00000000
27.50000000,0.04444000,4.93020000,0.00135067,328.41933773,0.00134976,328.86292278,-0.00022479,0.00961329,591.94283837,-0.00450188,-0.00511141,0.00000000,0.00000000,0.00000000,0.00000000
28.00000000,0.04539300,5.01230000,0.00141478,333.88833039,0.00141378,334.36070818,0.00012805,0.00976266,594.08126208,-0.00456834,-0.00519431,0.00000000,0.00000000,0.00000000,0.00000000
28.50000000,0.04533200,5.08010000,0.00158389,338.40474577,0.00158264,338.94074129,0.00033772,0.00998391,595.88441313,-0.00464997,-0.00533394,0.00000000,0.00000000,0.00000000,0.00000000
29.00000000,0.04726600,5.15820000,0.00156522,343.60728325,0.00156400,344.14510501,-0.00003727,0.01032663,598.62761227,-0.00491969,-0.00540694,0.00000000,0.00000000,0.00000000,0.00000000
29.50000000,0.04990700,5.22840000,0.00150167,348.28357174,0.00150054,348.80657757,-0.00012692,0.01053284,600.47789268,-0.00502925,-0.00550359,0.00000000,0.00000000,0.00000000,0.00000000
30.00000000,0.05041900,5.29940000,0.00160322,353.01315127,0.00160194,353.57910980,0.00020280,0.01066294,602.71635416,-0.00502958,-0.00563335,0.00000000,0.00000000,0.00000000,0.00000000
30.50000000,0.05116600,5.37990000,0.00179856,358.37556186,0.00179694,359.02012021,0.00039000,0.01104129,604.94348705,-0.00529290,-0.00574839,0.00000000,0.00000000,0.00000000,0.00000000
31.00000000,0.05431400,5.44210000,0.00174244,362.51893998,0.00174093,363.15060909,-0.00011202,0.01128619,607.14521861,-0.00545695,-0.00582924,0.00000000,0.00000000,0.00000000,0.00000000
31.50000000,0.05624000,5.52430000,0.00170867,367.99459402,0.00170721,368.62337411,-0.00006744,0.01145396,609.24668564,-0.00546361,-0.00599035,0.00000000,0.00000000,0.00000000,0.00000000
32.00000000,0.05705500,5.59050000,0.00188911,372.40442732,0.00188733,373.10794066,0.00036024,0.01169117,611.49992475,-0.00561006,-0.00608111,0.00000000,0.00000000,0.00000000,0.00000000
32.50000000,0.05878100,5.66860000,0.00200556,377.60696480,0.00200355,378.36427655,0.00023244,0.01197752,613.51324757,-0.00576054,-0.00621698,0.00000000,0.00000000,0.00000000,0.00000000
33.00000000,0.06155600,5.72920000,0.00190811,381.64376085,0.00190629,382.37197955,-0.00019451,0.01219942,615.11487346,-0.00589296,-0.00630646,0.00000000,0.00000000,0.00000000,0.00000000
33.50000000,0.06325000,5.80580000,0.00196822,386.74637763,0.00196629,387.50758045,0.00011999,0.01251785,617.36721191,-0.00608601,-0.00643184,0.00000000,0.00000000,0.00000000,0.00000000
34.00000000,0.06470700,5.86880000,0.00222356,390.94304679,0.00222109,391.81233037,0.00050960,0.01276006,619.24783969,-0.00619983,-0.00656023,0.00000000,0.00000000,0.00000000,0.00000000
34.50000000,0.06734800,5.93020000,0.00221256,395.03313387,0.00221011,395.90716663,-0.00002195,0.01293777,621.52364294,-0.00624780,-0.00668997,0.00000000,0.00000000,0.00000000,0.00000000
35.00000000,0.06964800,6.00360000,0.00216733,399.92258651,0.00216499,400.78935206,-0.00009025,0.01323968,623.33475910,-0.00642074,-0.00681894,0.00000000,0.00000000,0.00000000,0.00000000
35.50000000,0.07181600,6.06660000,0.00232878,404.11925567,0.00232607,405.06035961,0.00032216,0.01355669,625.80851374,-0.00661609,-0.00694060,0.00000000,0.00000000,0.00000000,0.00000000
36.00000000,0.07458700,6.13430000,0.00247156,408.62900966,0.00246851,409.63895896,0.00028487,0.01376531,627.78069441,-0.00669482,-0.00707049,0.00000000,0.00000000,0.00000000,0.00000000
36.50000000,0.07644700,6.19810000,0.00249800,412.87896986,0.00249489,413.91034152,0.00005276,0.01397788,629.64746996,-0.00676959,-0.00720828,0.00000000,0.00000000,0.00000000,0.00000000
37.00000000,0.07854200,6.26750000,0.00247156,417.50196731,0.00246851,418.53384662,-0.00005276,0.01431505,631.70955065,-0.00699467,-0.00732038,0.00000000,0.00000000,0.00000000,0.00000000
37.50000000,0.08202200,6.32890000,0.00269322,421.59205439,0.00268960,422.72749548,0.00044219,0.01455931,633.10872229,-0.00711668,-0.00744263,0.00000000,0.00000000,0.00000000,0.00000000
38.00000000,0.08533400,6.39670000,0.00282844,426.10846977,0.00282445,427.31369391,0.00026970,0.01476972,635.41203120,-0.00713888,-0.00763084,0.00000000,0.00000000,0.00000000,0.00000000
38.50000000,0.08702200,6.45490000,0.00279100,429.98539271,0.00278711,431.18548194,-0.00007468,0.01509313,637.18987004,-0.00737820,-0.00771493,0.00000000,0.00000000,0.00000000,0.00000000
39.00000000,0.08969200,6.51080000,0.00288100,433.70910391,0.00287686,434.95861984,0.00017949,0.01537094,639.26627968,-0.00754723,-0.00782371,0.00000000,0.00000000,0.00000000,0.00000000
39.50000000,0.09381700,6.57930000,0.00307611,438.27214895,0.00307139,439.62032277,0.00038906,0.01562785,641.06488809,-0.00762993,-0.00799791,0.00000000,0.00000000,0.00000000,0.00000000
40.00000000,0.09682600,6.63360000,0.00314744,441.88927808,0.00314250,443.28010003,0.00014222,0.01592312,643.26369253,-0.00784012,-0.00808300,0.00000000,0.00000000,0.00000000,0.00000000
40.50000000,0.09953000,6.69980000,0.00321511,446.29911138,0.00320995,447.73401261,0.00013490,0.01618094,644.84009670,-0.00793996,-0.00824098,0.00000000,0.00000000,0.00000000,0.00000000
41.00000000,0.10297700,6.75480000,0.00332756,449.96287017,0.00332203,451.46014662,0.00022416,0.01644160,646.58266610,-0.00807908,-0.00836252,0.00000000,0.00000000,0.00000000,0.00000000
41.50000000,0.10561200,6.82420000,0.00348533,454.58586762,0.00347927,456.17025090,0.00031448,0.01677467,648.54362653,-0.00826433,-0.00851034,0.00000000,0.00000000,0.00000000,0.00000000
42.00000000,0.10922700,6.87120000,0.00356022,457.71671604,0.00355390,459.34628926,0.00014925,0.01704653,650.18637560,-0.00843545,-0.00861108,0.00000000,0.00000000,0.00000000,0.00000000
42.50000000,0.11382000,6.93820000,0.00368033,462.17984038,0.00367358,463.88081625,0.00023936,0.01723981,652.10594842,-0.00851817,-0.00872164,0.00000000,0.00000000,0.00000000,0.00000000
43.00000000,0.11719900,6.98210000,0.00382667,465.10418603,0.00381936,466.88398472,0.00029157,0.01758155,653.74165854,-0.00870169,-0.00887986,0.00000000,0.00000000,0.00000000,0.00000000
43.50000000,0.12013400,7.03710000,0.00393556,468.76794482,0.00392783,470.61280711,0.00021694,0.01790541,656.02180956,-0.00890784,-0.00899757,0.00000000,0.00000000,0.00000000,0.00000000
44.00000000,0.12530200,7.09370000,0.00405567,472.53828568,0.00404746,474.45474346,0.00023927,0.01813365,657.48259426,-0.00904300,-0.00909065,0.00000000,0.00000000,0.00000000,0.00000000
44.50000000,0.12972700,7.14320000,0.00424322,475.83566859,0.00423425,477.85474507,0.00037356,0.01843012,659.31005298,-0.00917922,-0.00925090,0.00000000,0.00000000,0.00000000,0.00000000
45.00000000,0.13371100,7.20850000,0.00434444,480.18554948,0.00433503,482.27168892,0.00020158,0.01875284,660.99205282,-0.00935100,-0.00940184,0.00000000,0.00000000,0.00000000,0.00000000
45.50000000,0.13766200,7.25000000,0.00445333,482.95002202,0.00444345,485.10075945,0.00021682,0.01900156,662.74204953,-0.00953015,-0.00947142,0.00000000,0.00000000,0.00000000,0.00000000
46.00000000,0.14201900,7.30420000,0.00465600,486.56048977,0.00464519,488.82591541,0.00040350,0.01931631,664.53008521,-0.00969227,-0.00962404,0.00000000,0.00000000,0.00000000,0.00000000
46.50000000,0.14634200,7.35130000,0.00485111,489.69799957,0.00483938,492.07357897,0.00038838,0.01960331,665.91782415,-0.00985503,-0.00974828,0.00000000,0.00000000,0.00000000,0.00000000
47.00000000,0.15198500,7.40230000,0.00487733,493.09530317,0.00486548,495.50029333,0.00005219,0.01985800,667.94116962,-0.00999041,-0.00986759,0.00000000,0.00000000,0.00000000,0.00000000
47.50000000,0.15651200,7.44860000,0.00502367,496.17952193,0.00501109,498.67216246,0.00029122,0.02018568,669.25528290,-0.01019967,-0.00998601,0.00000000,0.00000000,0.00000000,0.00000000
48.00000000,0.16019500,7.48770000,0.00531656,498.78412136,0.00530247,501.43593485,0.00058276,0.02047323,671.24801442,-0.01035413,-0.01011910,0.00000000,0.00000000,0.00000000,0.00000000
48.50000000,0.16627600,7.54030000,0.00546656,502.28800704,0.00545167,505.03379233,0.00029839,0.02075144,672.90700973,-0.01050617,-0.01024526,0.00000000,0.00000000,0.00000000,0.00000000
49.00000000,0.17107100,7.58340000,0.00549667,505.15906165,0.00548162,507.93575263,0.00005989,0.02105259,675.08226191,-0.01067457,-0.01037801,0.00000000,0.00000000,0.00000000,0.00000000
49.50000000,0.17637500,7.63680000,0.00574433,508.71623837,0.00572790,511.63847401,0.00049256,0.02137393,676.11499443,-0.01089715,-0.01047678,0.00000000,0.00000000,0.00000000,0.00000000
50.00000000,0.18269100,7.67430000,0.00602967,511.21425572,0.00601156,514.29670728,0.00056733,0.02164730,677.93788814,-0.01101419,-0.01063311,0.00000000,0.00000000,0.00000000,0.00000000
50.50000000,0.18742100,7.72450000,0.00612722,514.55826829,0.00610853,517.71108114,0.00019393,0.02195872,679.46559767,-0.01118806,-0.01077066,0.00000000,0.00000000,0.00000000,0.00000000
51.00000000,0.19241900,7.76440000,0.00623233,517.21615875,0.00621299,520.43962226,0.00020893,0.02230839,680.62954923,-0.01144023,-0.01086816,0.00000000,0.00000000,0.00000000,0.00000000
51.50000000,0.19887200,7.80980000,0.00649867,520.24042510,0.00647764,523.62129421,0.00052930,0.02258092,682.57130035,-0.01154630,-0.01103462,0.00000000,0.00000000,0.00000000,0.00000000
52.00000000,0.20454600,7.84890000,0.00672400,522.84502453,0.00670149,526.36063447,0.00044771,0.02288629,683.76144413,-0.01172573,-0.01116056,0.00000000,0.00000000,0.00000000,0.00000000
52.50000000,0.21093100,7.88480000,0.00684778,525.23645981,0.00682444,528.83316237,0.00024589,0.02317308,685.76297155,-0.01188795,-0.01128513,0.00000000,0.00000000,0.00000000,0.00000000
53.00000000,0.21724900,7.93110000,0.00703544,528.32067857,0.00701081,532.03764935,0.00037275,0.02349252,687.02618354,-0.01208522,-0.01140729,0.00000000,0.00000000,0.00000000,0.00000000
53.50000000,0.22190900,7.96610000,0.00729822,530.65216143,0.00727172,534.52497883,0.00052182,0.02380204,688.82578104,-0.01223385,-0.01156819,0.00000000,0.00000000,0.00000000,0.00000000
54.00000000,0.22826300,8.01000000,0.00748956,533.57650708,0.00746165,537.57275798,0.00037986,0.02413861,690.26052025,-0.01246479,-0.01167382,0.00000000,0.00000000,0.00000000,0.00000000
54.50000000,0.23478200,8.04830000,0.00767733,536.12781548,0.00764801,540.24384743,0.00037273,0.02444224,691.73514616,-0.01262760,-0.01181464,0.00000000,0.00000000,0.00000000,0.00000000
55.00000000,0.24093100,8.08660000,0.00790633,538.67912387,0.00787524,542.93810058,0.00045446,0.02474454,693.42278154,-0.01276168,-0.01198286,0.00000000,0.00000000,0.00000000,0.00000000
55.50000000,0.24826500,8.12090000,0.00808644,540.96397708,0.00805392,545.33845222,0.00035736,0.02504863,694.73449219,-0.01292998,-0.01211865,0.00000000,0.00000000,0.00000000,0.00000000
56.00000000,0.25367000,8.16470000,0.00830789,543.88166135,0.00827357,548.40016976,0.00043929,0.02535084,696.42391412,-0.01313609,-0.01221475,0.00000000,0.00000000,0.00000000,0.00000000
56.50000000,0.25958300,8.20380000,0.00861956,546.48626078,0.00858262,551.19672946,0.00061810,0.02568654,697.97265404,-0.01332402,-0.01236252,0.00000000,0.00000000,0.00000000,0.00000000
57.00000000,0.26623800,8.23330000,0.00875456,548.45136776,0.00871646,553.25281573,0.00026767,0.02600014,699.51375498,-0.01346662,-0.01253352,0.00000000,0.00000000,0.00000000,0.00000000
57.50000000,0.27299700,8.27720000,0.00887100,551.37571341,0.00883188,556.26696737,0.00023085,0.02628622,700.69906262,-0.01364289,-0.01264333,0.00000000,0.00000000,0.00000000,0.00000000
58.00000000,0.27982400,8.30510000,0.00917144,553.23423833,0.00912964,558.30819541,0.00059552,0.02660275,702.35410470,-0.01376758,-0.01283517,0.00000000,0.00000000,0.00000000,0.00000000
58.50000000,0.28698700,8.34260000,0.00949067,555.73225568,0.00944591,561.00652528,0.00063254,0.02695824,703.47962446,-0.01397956,-0.01297868,0.00000000,0.00000000,0.00000000,0.00000000
59.00000000,0.29286700,8.37760000,0.00957689,558.06373855,0.00953132,563.40825296,0.00017082,0.02726307,705.23853654,-0.01414289,-0.01312018,0.00000000,0.00000000,0.00000000,0.00000000
59.50000000,0.29952400,8.41510000,0.00976844,560.56175590,0.00972104,566.03757227,0.00037944,0.02758113,706.50461665,-0.01430847,-0.01327266,0.00000000,0.00000000,0.00000000,0.00000000
60.00000000,0.30699200,8.44620000,0.01012133,562.63344496,0.01007046,568.32804560,0.00069883,0.02792776,707.85380711,-0.01452595,-0.01340182,0.00000000,0.00000000,0.00000000,0.00000000
60.50000000,0.31310800,8.48370000,0.01035044,565.13146232,0.01029725,570.98082412,0.00045358,0.02822209,709.49087546,-0.01465645,-0.01356565,0.00000000,0.00000000,0.00000000,0.00000000
61.00000000,0.32125100,8.51400000,0.01048567,567.14986034,0.01043107,573.09680473,0.00026766,0.02854787,710.60614344,-0.01482303,-0.01372484,0.00000000,0.00000000,0.00000000,0.00000000
61.50000000,0.32791000,8.54750000,0.01076344,569.38142251,0.01070593,575.50992782,0.00054972,0.02885742,712.03492658,-0.01496378,-0.01389365,0.00000000,0.00000000,0.00000000,0.00000000
62.00000000,0.33470000,8.58020000,0.01100378,571.55969364,0.01094368,577.84900950,0.00047549,0.02917426,713.46976598,-0.01510840,-0.01406586,0.00000000,0.00000000,0.00000000,0.00000000
62.50000000,0.34193200,8.61370000,0.01123300,573.79125581,0.01117038,580.23665299,0.00045340,0.02953841,714.83578391,-0.01535189,-0.01418653,0.00000000,0.00000000,0.00000000,0.00000000
63.00000000,0.34848700,8.64960000,0.01150700,576.18269110,0.01144130,582.81282532,0.00054184,0.02983455,715.98800274,-0.01548980,-0.01434475,0.00000000,0.00000000,0.00000000,0.00000000
63.50000000,0.35646200,8.67670000,0.01173989,577.98792497,0.01167151,584.77343899,0.00046043,0.03017059,717.88155294,-0.01565962,-0.01451097,0.00000000,0.00000000,0.00000000,0.00000000
64.00000000,0.36416700,8.71420000,0.01194267,580.48594233,0.01187192,587.41849244,0.00040081,0.03049678,718.77346907,-0.01580978,-0.01468700,0.00000000,0.00000000,0.00000000,0.00000000
64.50000000,0.37082400,8.74290000,0.01223933,582.39775828,0.01216504,589.52591857,0.00058625,0.03085767,719.97457827,-0.01600329,-0.01485438,0.00000000,0.00000000,0.00000000,0.00000000
65.00000000,0.37869800,8.77640000,0.01250967,584.62932045,0.01243207,591.94283837,0.00053406,0.03119154,721.48214659,-0.01620880,-0.01498273,0.00000000,0.00000000,0.00000000,0.00000000
65.50000000,0.38538800,8.80670000,0.01267122,586.64771847,0.01259161,594.08126208,0.00031909,0.03150512,722.65060904,-0.01637716,-0.01512796,0.00000000,0.00000000,0.00000000,0.00000000
66.00000000,0.39285700,8.83140000,0.01290400,588.29307923,0.01282145,595.88441313,0.00045968,0.03182406,724.20447914,-0.01651808,-0.01530598,0.00000000,0.00000000,0.00000000,0.00000000
66.50000000,0.40110300,8.86890000,0.01326444,590.79109659,0.01317724,598.62761227,0.00071158,0.03221029,725.31647153,-0.01676844,-0.01544185,0.00000000,0.00000000,0.00000000,0.00000000
67.00000000,0.40846900,8.89440000,0.01348233,592.48974839,0.01339226,600.47789268,0.00043003,0.03251896,726.70529470,-0.01688784,-0.01563112,0.00000000,0.00000000,0.00000000,0.00000000
67.50000000,0.41681800,8.92630000,0.01362500,594.61472849,0.01353301,602.71635416,0.00028152,0.03284939,728.04843879,-0.01706437,-0.01578502,0.00000000,0.00000000,0.00000000,0.00000000
68.00000000,0.42431900,8.95580000,0.01401933,596.57983547,0.01392197,604.94348705,0.00077791,0.03321264,729.31241882,-0.01731100,-0.01590164,0.00000000,0.00000000,0.00000000,0.00000000
68.50000000,0.43178800,8.98610000,0.01427833,598.59823350,0.01417736,607.14521861,0.00051077,0.03356070,730.72564498,-0.01751054,-0.01605016,0.00000000,0.00000000,0.00000000,0.00000000
69.00000000,0.44010100,9.01560000,0.01445867,600.56334048,0.01435514,609.24668564,0.00035556,0.03391501,731.54065176,-0.01770144,-0.01621357,0.00000000,0.00000000,0.00000000,0.00000000
69.50000000,0.44760300,9.04670000,0.01471022,602.63502954,0.01460308,611.49992475,0.00049588,0.03423339,733.04473386,-0.01786606,-0.01636733,0.00000000,0.00000000,0.00000000,0.00000000
70.00000000,0.45595100,9.07380000,0.01501056,604.44026342,0.01489901,613.51324757,0.00059187,0.03455400,734.05833950,-0.01805119,-0.01650281,0.00000000,0.00000000,0.00000000,0.00000000
70.50000000,0.46412900,9.09540000,0.01524356,605.87912142,0.01512854,615.11487346,0.00045906,0.03490093,735.58514601,-0.01823598,-0.01666494,0.00000000,0.00000000,0.00000000,0.00000000
71.00000000,0.47183400,9.12570000,0.01557778,607.89751944,0.01545769,617.36721191,0.00065830,0.03525432,736.51316238,-0.01843394,-0.01682038,0.00000000,0.00000000,0.00000000,0.00000000
71.50000000,0.47984400,9.15120000,0.01583289,609.59617124,0.01570886,619.24783969,0.00050233,0.03559322,738.14702526,-0.01861997,-0.01697325,0.00000000,0.00000000,0.00000000,0.00000000
72.00000000,0.48738100,9.18310000,0.01602444,611.72115134,0.01589741,621.52364294,0.00037710,0.03592475,739.06021556,-0.01883876,-0.01708599,0.00000000,0.00000000,0.00000000,0.00000000
72.50000000,0.49600000,9.20700000,0.01634000,613.31322107,0.01620794,623.33475910,0.00062106,0.03628075,740.10340984,-0.01900094,-0.01727981,0.00000000,0.00000000,0.00000000,0.00000000
73.00000000,0.50421200,9.24050000,0.01667422,615.54478324,0.01653673,625.80851374,0.00065759,0.03664607,741.42559833,-0.01925724,-0.01738883,0.00000000,0.00000000,0.00000000,0.00000000
73.50000000,0.51269500,9.26760000,0.01689589,617.35001711,0.01675474,627.78069441,0.00043601,0.03694842,742.31886971,-0.01943647,-0.01751195,0.00000000,0.00000000,0.00000000,0.00000000
74.00000000,0.52144800,9.29310000,0.01712111,619.04866891,0.01697620,629.64746996,0.00044291,0.03726655,743.66309429,-0.01958174,-0.01768482,0.00000000,0.00000000,0.00000000,0.00000000
74.50000000,0.52908600,9.32030000,0.01747411,620.86056417,0.01732319,631.70955065,0.00069400,0.03764697,744.78299539,-0.01975134,-0.01789563,0.00000000,0.00000000,0.00000000,0.00000000
75.00000000,0.53753500,9.33860000,0.01772944,622.07959664,0.01757411,633.10872229,0.00050183,0.03801484,746.22180324,-0.01999681,-0.01801803,0.00000000,0.00000000,0.00000000,0.00000000
75.50000000,0.54632200,9.37050000,0.01795478,624.20457673,0.01779549,635.41203120,0.00044277,0.03831235,747.28115677,-0.02011326,-0.01819909,0.00000000,0.00000000,0.00000000,0.00000000
76.00000000,0.55460300,9.39360000,0.01829267,625.74335542,0.01812737,637.18987004,0.00066375,0.03868231,748.22813043,-0.02035894,-0.01832337,0.00000000,0.00000000,0.00000000,0.00000000
76.50000000,0.56406500,9.42150000,0.01858567,627.60188034,0.01841506,639.26627968,0.00057539,0.03906192,749.39923641,-0.02056077,-0.01850116,0.00000000,0.00000000,0.00000000,0.00000000
77.00000000,0.57227800,9.44550000,0.01885611,629.20061144,0.01868054,641.06488809,0.00053095,0.03944109,750.63360997,-0.02076152,-0.01867957,0.00000000,0.00000000,0.00000000,0.00000000
77.50000000,0.58093000,9.47500000,0.01916767,631.16571843,0.01898628,643.26369253,0.00061149,0.03973789,751.75082709,-0.02093286,-0.01880502,0.00000000,0.00000000,0.00000000,0.00000000
78.00000000,0.58927700,9.49570000,0.01943811,632.54462401,0.01925160,644.84009670,0.00053065,0.04010812,752.52606130,-0.02112919,-0.01897893,0.00000000,0.00000000,0.00000000,0.00000000
78.50000000,0.59769300,9.51880000,0.01971233,634.08340270,0.01952056,646.58266610,0.00053791,0.04050000,753.99584708,-0.02142307,-0.01907693,0.00000000,0.00000000,0.00000000,0.00000000
79.00000000,0.60675100,9.54440000,0.02006156,635.78871588,0.01986297,648.54362653,0.00068483,0.04080870,754.84450609,-0.02147877,-0.01932993,0.00000000,0.00000000,0.00000000,0.00000000
79.50000000,0.61557200,9.56590000,0.02034689,637.22091250,0.02014266,650.18637560,0.00055937,0.04121859,756.26679431,-0.02175096,-0.01946762,0.00000000,0.00000000,0.00000000,0.00000000
80.00000000,0.62493400,9.59220000,0.02055344,638.97285534,0.02034507,652.10594842,0.00040483,0.04153324,757.28900039,-0.02193142,-0.01960182,0.00000000,0.00000000,0.00000000,0.00000000
80.50000000,0.63338300,9.61290000,0.02091022,640.35176092,0.02069460,653.74165854,0.00069906,0.04189850,758.23135193,-0.02210199,-0.01979651,0.00000000,0.00000000,0.00000000,0.00000000
81.00000000,0.64223900,9.64320000,0.02125200,642.37015894,0.02102933,656.02180956,0.00066944,0.04230282,759.21105905,-0.02232333,-0.01997949,0.00000000,0.00000000,0.00000000,0.00000000
81.50000000,0.65109400,9.66240000,0.02149222,643.64914383,0.02126452,657.48259426,0.00047039,0.04262657,760.52209145,-0.02251311,-0.02011346,0.00000000,0.00000000,0.00000000,0.00000000
82.00000000,0.66008300,9.68630000,0.02180400,645.24121356,0.02156969,659.31005298,0.00061034,0.04298279,761.73965809,-0.02272102,-0.02026176,0.00000000,0.00000000,0.00000000,0.00000000
82.50000000,0.66991800,9.70780000,0.02214200,646.67341017,0.02190043,660.99205282,0.00066147,0.04328097,762.36003650,-0.02284675,-0.02043422,0.00000000,0.00000000,0.00000000,0.00000000
83.00000000,0.67894200,9.73100000,0.02240478,648.21885024,0.02215748,662.74204953,0.00051410,0.04383662,763.79484896,-0.02325651,-0.02058011,0.00000000,0.00000000,0.00000000,0.00000000
83.50000000,0.68816900,9.75410000,0.02273533,649.75762893,0.02248074,664.53008521,0.00064652,0.04403077,764.38545753,-0.02329230,-0.02073847,0.00000000,0.00000000,0.00000000,0.00000000
84.00000000,0.69739500,9.77160000,0.02303567,650.92337037,0.02277435,665.91782415,0.00058723,0.04451922,765.54602710,-0.02356934,-0.02094988,0.00000000,0.00000000,0.00000000,0.00000000
84.50000000,0.70614900,9.79870000,0.02330611,652.72860424,0.02303867,667.94116962,0.00052864,0.04478226,766.64640496,-0.02365504,-0.02112722,0.00000000,0.00000000,0.00000000,0.00000000
85.00000000,0.71588200,9.81470000,0.02364789,653.79442498,0.02337261,669.25528290,0.00066788,0.04526046,767.68143651,-0.02400030,-0.02126015,0.00000000,0.00000000,0.00000000,0.00000000
85.50000000,0.72480500,9.84100000,0.02395200,655.54636782,0.02366965,671.24801442,0.00059408,0.04557089,768.53870374,-0.02413651,-0.02143438,0.00000000,0.00000000,0.00000000,0.00000000
86.00000000,0.73470800,9.86250000,0.02424500,656.97856444,0.02395576,672.90700973,0.00057221,0.04588090,769.50851668,-0.02423787,-0.02164303,0.00000000,0.00000000,0.00000000,0.00000000
86.50000000,0.74376500,9.89130000,0.02456411,658.89704176,0.02426726,675.08226191,0.00062302,0.04626604,770.41749033,-0.02445823,-0.02180781,0.00000000,0.00000000,0.00000000,0.00000000
87.00000000,0.75350000,9.90320000,0.02489844,659.68974594,0.02459353,676.11499443,0.00065253,0.04667290,771.23840225,-0.02473256,-0.02194034,0.00000000,0.00000000,0.00000000,0.00000000
87.50000000,0.76282700,9.92710000,0.02518756,661.28181567,0.02487558,677.93788814,0.00056410,0.04700194,772.61851222,-0.02486287,-0.02213907,0.00000000,0.00000000,0.00000000,0.00000000
88.00000000,0.77252800,9.94630000,0.02551433,662.56080055,0.02519428,679.46559767,0.00063740,0.04736261,773.34152829,-0.02506853,-0.02229408,0.00000000,0.00000000,0.00000000,0.00000000
88.50000000,0.78236400,9.95980000,0.02587867,663.46008680,0.02554948,680.62954923,0.00071041,0.04776276,774.72211844,-0.02526658,-0.02249618,0.00000000,0.00000000,0.00000000,0.00000000
89.00000000,0.79138700,9.98540000,0.02616778,665.16539998,0.02583126,682.57130035,0.00056356,0.04811964,775.45033953,-0.02545452,-0.02266512,0.00000000,0.00000000,0.00000000,0.00000000
89.50000000,0.80132400,9.99970000,0.02648700,666.11797727,0.02614229,683.76144413,0.00062207,0.04850389,776.36232590,-0.02566744,-0.02283644,0.00000000,0.00000000,0.00000000,0.00000000
90.00000000,0.81126000,10.02600000,0.02679122,667.86992010,0.02643862,685.76297155,0.00059266,0.04886582,777.43367606,-0.02588478,-0.02298105,0.00000000,0.00000000,0.00000000,0.00000000
90.50000000,0.82045400,10.04120000,0.02712544,668.88244981,0.02676407,687.02618354,0.00065090,0.04921978,778.66866938,-0.02605496,-0.02316483,0.00000000,0.00000000,0.00000000,0.00000000
91.00000000,0.83032300,10.06430000,0.02745222,670.42122850,0.02708217,688.82578104,0.00063619,0.04965360,779.56496449,-0.02631883,-0.02333478,0.00000000,0.00000000,0.00000000,0.00000000
91.50000000,0.83978600,10.08180000,0.02780511,671.58696993,0.02742557,690.26052025,0.00068680,0.05002650,780.47767536,-0.02654375,-0.02348276,0.00000000,0.00000000,0.00000000,0.00000000
92.00000000,0.84999400,10.10020000,0.02812444,672.81266378,0.02773621,691.73514616,0.00062129,0.05037818,781.37432113,-0.02669763,-0.02368056,0.00000000,0.00000000,0.00000000,0.00000000
92.50000000,0.85969300,10.12170000,0.02844356,674.24486039,0.02804655,693.42278154,0.00062067,0.05075134,782.17540284,-0.02691405,-0.02383729,0.00000000,0.00000000,0.00000000,0.00000000
93.00000000,0.86983300,10.13770000,0.02876278,675.31068113,0.02835689,694.73449219,0.00062069,0.05112697,783.19789597,-0.02712709,-0.02399989,0.00000000,0.00000000,0.00000000,0.00000000
93.50000000,0.88010800,10.15920000,0.02908200,676.74287775,0.02866714,696.42391412,0.00062050,0.05152796,784.07848273,-0.02737072,-0.02415724,0.00000000,0.00000000,0.00000000,0.00000000
94.00000000,0.89004500,10.17830000,0.02943511,678.01520126,0.02901022,697.97265404,0.00068615,0.05190299,785.16541809,-0.02755858,-0.02434442,0.00000000,0.00000000,0.00000000,0.00000000
94.50000000,0.89974600,10.19750000,0.02976556,679.29418614,0.02933116,699.51375498,0.00064189,0.05228305,785.91759010,-0.02778480,-0.02449825,0.00000000,0.00000000,0.00000000,0.00000000
95.00000000,0.90981700,10.21180000,0.03006600,680.24676343,0.02962288,700.69906262,0.00058343,0.05267922,786.95886168,-0.02800211,-0.02467712,0.00000000,0.00000000,0.00000000,0.00000000
95.50000000,0.91972100,10.23260000,0.03040022,681.63233039,0.02994729,702.35410470,0.00064883,0.05305052,787.98824463,-0.02819962,-0.02485090,0.00000000,0.00000000,0.00000000,0.00000000
96.00000000,0.92989400,10.24530000,0.03077211,682.47832560,0.03030814,703.47962446,0.00072170,0.05341353,788.50197949,-0.02841499,-0.02499854,0.00000000,0.00000000,0.00000000,0.00000000
96.50000000,0.94030400,10.26770000,0.03109500,683.97047463,0.03062134,705.23853654,0.00062640,0.05380197,789.59565606,-0.02862797,-0.02517400,0.00000000,0.00000000,0.00000000,0.00000000
97.00000000,0.95061200,10.28280000,0.03142922,684.97634295,0.03094543,706.50461665,0.00064818,0.05420922,790.42866051,-0.02887601,-0.02533321,0.00000000,0.00000000,0.00000000,0.00000000
97.50000000,0.96075200,10.29880000,0.03179344,686.04216369,0.03129850,707.85380711,0.00070612,0.05456927,791.45156243,-0.02904583,-0.02552344,0.00000000,0.00000000,0.00000000,0.00000000
98.00000000,0.97079000,10.31950000,0.03210522,687.42106927,0.03160062,709.49087546,0.00060425,0.05496856,792.39285795,-0.02928327,-0.02568529,0.00000000,0.00000000,0.00000000,0.00000000
98.50000000,0.98106500,10.33230000,0.03244700,688.27372586,0.03193171,710.60614344,0.00066218,0.05534008,793.19208227,-0.02951132,-0.02582876,0.00000000,0.00000000,0.00000000,0.00000000
99.00000000,0.99157700,10.34980000,0.03277367,689.43946729,0.03224806,712.03492658,0.00063270,0.05570116,793.93380003,-0.02969138,-0.02600978,0.00000000,0.00000000,0.00000000,0.00000000
99.50000000,1.00195300,10.36730000,0.03310800,690.60520873,0.03257173,713.46976598,0.00064734,0.05614285,794.79705153,-0.02994750,-0.02619535,0.00000000,0.00000000,0.00000000,0.00000000
100.00000000,1.01256600,10.38330000,0.03349100,691.67102947,0.03294239,714.83578391,0.00074131,0.05652033,795.72327932,-0.03016494,-0.02635539,0.00000000,0.00000000,0.00000000,0.00000000
100.50000000,1.02301000,10.39690000,0.03380278,692.57697709,0.03324402,715.98800274,0.00060326,0.05686984,796.56378856,-0.03035780,-0.02651204,0.00000000,0.00000000,0.00000000,0.00000000
101.00000000,1.03318300,10.42080000,0.03415956,694.16904682,0.03358907,717.88155294,0.00069010,0.05728480,797.74861058,-0.03056094,-0.02672385,0.00000000,0.00000000,0.00000000,0.00000000
101.50000000,1.04372900,10.43030000,0.03450133,694.80187788,0.03391951,718.77346907,0.00066087,0.05763073,798.53762931,-0.03075272,-0.02687801,0.00000000,0.00000000,0.00000000,0.00000000
102.00000000,1.05400400,10.44390000,0.03488067,695.70782551,0.03428612,719.97457827,0.00073323,0.05805149,799.15951848,-0.03097907,-0.02707242,0.00000000,0.00000000,0.00000000,0.00000000
102.50000000,1.06498800,10.46220000,0.03523367,696.92685798,0.03462717,721.48214659,0.00068209,0.05841748,800.12921276,-0.03117100,-0.02724649,0.00000000,0.00000000,0.00000000,0.00000000
103.00000000,1.07533100,10.47580000,0.03556411,697.83280561,0.03494631,722.65060904,0.00063829,0.05881845,801.13475822,-0.03139597,-0.02742248,0.00000000,0.00000000,0.00000000,0.00000000
103.50000000,1.08618000,10.49490000,0.03590211,699.10512911,0.03527265,724.20447914,0.00065268,0.05921706,801.85421892,-0.03161941,-0.02759765,0.00000000,0.00000000,0.00000000,0.00000000
104.00000000,1.09692900,10.50690000,0.03630778,699.90449467,0.03566418,725.31647153,0.00078306,0.05961615,802.46052029,-0.03184508,-0.02777107,0.00000000,0.00000000,0.00000000,0.00000000
104.50000000,1.10733900,10.52370000,0.03663456,701.02360644,0.03597946,726.70529470,0.00063056,0.06001312,803.45749385,-0.03207865,-0.02793447,0.00000000,0.00000000,0.00000000,0.00000000
105.00000000,1.11818900,10.53960000,0.03698378,702.08276580,0.03631629,728.04843879,0.00067365,0.06036486,804.31166577,-0.03223565,-0.02812922,0.00000000,0.00000000,0.00000000,0.00000000
105.50000000,1.12897100,10.55400000,0.03736678,703.04200447,0.03668556,729.31241882,0.00073854,0.06078852,804.82499921,-0.03250236,-0.02828616,0.00000000,0.00000000,0.00000000,0.00000000
106.00000000,1.13982000,10.57070000,0.03773489,704.15445486,0.03704035,730.72564498,0.00070958,0.06117070,805.87599171,-0.03269218,-0.02847852,0.00000000,0.00000000,0.00000000,0.00000000
106.50000000,1.15060200,10.57870000,0.03810667,704.68736523,0.03739854,731.54065176,0.00071639,0.06154842,807.08826653,-0.03290795,-0.02864047,0.00000000,0.00000000,0.00000000,0.00000000
