Repository: noberito/ethz

**MODELLING AND CALIBRATING A POLYN YIELD SURFACE FUNCTION**

---

In the context of my research assistant internship at ETH Zurich, I have to implement and find an operationnal strategy to calibrate a yield surface function based on the polyN model which is a homogenous polynomial of degree N.

To make the calibration operationnal please copy paste a folder "{material}_results" containing the csv files for a given material in the lab_data directory and then change the parameters you want in the polyN_optimization/param.txt. Then run polyN_optimization/optimize_polyN.py. The coefficients of the polyN function will be accessible in the polyN_coeff.npy file.

File: polyN_optimization/DP780_results/DATA/UT_75_1.csv (part 1 of 3)
Time[s],Displacement[mm],Force[kN],EngStrain_longi,EngStress[MPa],TrueStrain,TrueStress[MPa],TrueStrainRate[1/s],PlasticStrain_longi,PlasticStress[MPa],PlasticStrain_thick,PlasticStrain_width,R-Value,Thickness[mm],Width[mm], Young's Modulus [MPa]
0.00000000,0.00000000,-0.02220000,0.00000000,-1.47929732,0.00000000,-1.47929732,0.00000000,0.00060349,423.79543851,0.00045158,-0.00105507,0.90998319,1.50550000,9.96820000,208114.49184915
0.50000000,0.00084100,0.02570000,0.00001844,1.71251987,0.00001844,1.71255146,0.00003689,0.00071554,427.79330095,0.00037800,-0.00109354,0.00000000,0.00000000,0.00000000,0.00000000
1.00000000,0.00109500,0.22430000,0.00002711,14.94623377,0.00002711,14.94663898,0.00001733,0.00072190,432.76424257,0.00040205,-0.00112395,0.00000000,0.00000000,0.00000000,0.00000000
1.50000000,0.00163200,0.34150000,0.00006578,22.75585748,0.00006578,22.75735431,0.00007733,0.00074601,437.10042513,0.00037497,-0.00112098,0.00000000,0.00000000,0.00000000,0.00000000
2.00000000,0.00282700,0.47550000,0.00010567,31.68494944,0.00010566,31.68829748,0.00007977,0.00082573,440.76509370,0.00029180,-0.00111753,0.00000000,0.00000000,0.00000000,0.00000000
2.50000000,0.00316400,0.58950000,0.00009089,39.28134110,0.00009088,39.28491134,-0.00002955,0.00099289,444.95171000,0.00010118,-0.00109407,0.00000000,0.00000000,0.00000000,0.00000000
3.00000000,0.00315400,0.68520000,0.00010400,45.65831200,0.00010399,45.66306046,0.00002622,0.00106790,448.83043582,0.00004578,-0.00111369,0.00000000,0.00000000,0.00000000,0.00000000
3.50000000,0.00465500,0.81520000,0.00012167,54.32086389,0.00012166,54.32747293,0.00003533,0.00101987,453.40437102,0.00016174,-0.00118162,0.00000000,0.00000000,0.00000000,0.00000000
4.00000000,0.00530700,0.92130000,0.00016033,61.39083894,0.00016032,61.40068194,0.00007732,0.00117913,456.89392362,0.00010003,-0.00127916,0.00000000,0.00000000,0.00000000,0.00000000
4.50000000,0.00557100,1.04960000,0.00016600,69.94011131,0.00016599,69.95172137,0.00001133,0.00127537,461.05256340,0.00010462,-0.00137999,0.00000000,0.00000000,0.00000000,0.00000000
5.00000000,0.00592600,1.14770000,0.00018822,76.47700625,0.00018820,76.49140092,0.00004444,0.00136584,464.84084692,0.00008022,-0.00144606,0.00000000,0.00000000,0.00000000,0.00000000
5.50000000,0.00743400,1.27210000,0.00025689,84.76640206,0.00025686,84.78817761,0.00013730,0.00140466,469.24245572,0.00012608,-0.00153074,0.00000000,0.00000000,0.00000000,0.00000000
6.00000000,0.00798800,1.36620000,0.00026256,91.03675693,0.00026252,91.06065914,0.00001133,0.00153177,472.39935834,0.00007253,-0.00160429,0.00000000,0.00000000,0.00000000,0.00000000
6.50000000,0.00771200,1.48030000,0.00026856,98.63981210,0.00026852,98.66630237,0.00001200,0.00164904,476.03521485,0.00000385,-0.00165289,0.00000000,0.00000000,0.00000000,0.00000000
7.00000000,0.00890200,1.56800000,0.00028133,104.48370288,0.00028129,104.51309763,0.00002555,0.00174848,480.25357305,-0.00010017,-0.00164831,0.00000000,0.00000000,0.00000000,0.00000000
7.50000000,0.01026800,1.66050000,0.00031744,110.64744173,0.00031739,110.68256614,0.00007220,0.00185570,483.62495726,-0.00019505,-0.00166065,0.00000000,0.00000000,0.00000000,0.00000000
8.00000000,0.00985700,1.77060000,0.00026378,117.98395683,0.00026374,118.01507838,-0.00010730,0.00193021,487.56475149,-0.00021238,-0.00171784,0.00000000,0.00000000,0.00000000,0.00000000
8.50000000,0.01059500,1.85750000,0.00033811,123.77453960,0.00033805,123.81638915,0.00014862,0.00204129,490.93294935,-0.00032002,-0.00172127,0.00000000,0.00000000,0.00000000,0.00000000
9.00000000,0.01246800,1.96440000,0.00038133,130.89782266,0.00038126,130.94773836,0.00008641,0.00221649,494.93094579,-0.00041628,-0.00180021,0.00000000,0.00000000,0.00000000,0.00000000
9.50000000,0.01281500,2.04330000,0.00040767,136.15532531,0.00040758,136.21083130,0.00005265,0.00235858,498.04819747,-0.00048998,-0.00186861,0.00000000,0.00000000,0.00000000,0.00000000
10.00000000,0.01212300,2.14780000,0.00041900,143.11868434,0.00041891,143.17865107,0.00002266,0.00237848,501.69563591,-0.00038151,-0.00199697,0.00000000,0.00000000,0.00000000,0.00000000
10.50000000,0.01391600,2.22750000,0.00044467,148.42949500,0.00044457,148.49549665,0.00005131,0.00251049,504.60135677,-0.00044558,-0.00206491,0.00000000,0.00000000,0.00000000,0.00000000
11.00000000,0.01538500,2.32800000,0.00050144,155.12631397,0.00050132,155.20410120,0.00011350,0.00268626,507.69131265,-0.00051067,-0.00217560,0.00000000,0.00000000,0.00000000,0.00000000
11.50000000,0.01485500,2.41170000,0.00045033,160.70366469,0.00045023,160.77603490,-0.00010217,0.00287811,511.32117061,-0.00060060,-0.00227751,0.00000000,0.00000000,0.00000000,0.00000000
12.00000000,0.01536400,2.48670000,0.00047933,165.70129078,0.00047922,165.78071693,0.00005797,0.00290785,514.49948461,-0.00055887,-0.00234897,0.00000000,0.00000000,0.00000000,0.00000000
12.50000000,0.01742800,2.58400000,0.00058533,172.18487770,0.00058516,172.28566325,0.00021189,0.00303974,518.15426396,-0.00063569,-0.00240405,0.00000000,0.00000000,0.00000000,0.00000000
13.00000000,0.01817300,2.66690000,0.00061278,177.70892041,0.00061259,177.81781649,0.00005486,0.00329803,521.13045752,-0.00078074,-0.00251729,0.00000000,0.00000000,0.00000000,0.00000000
13.50000000,0.01765200,2.75620000,0.00056700,183.65942721,0.00056684,183.76356211,-0.00009150,0.00343887,524.46989242,-0.00087017,-0.00256870,0.00000000,0.00000000,0.00000000,0.00000000
14.00000000,0.01855600,2.83760000,0.00059067,189.08351740,0.00059049,189.19520273,0.00004731,0.00349701,527.12815261,-0.00085719,-0.00263982,0.00000000,0.00000000,0.00000000,0.00000000
14.50000000,0.02054000,2.93010000,0.00067189,195.24725625,0.00067166,195.37844071,0.00016234,0.00368540,530.65588688,-0.00096387,-0.00272152,0.00000000,0.00000000,0.00000000,0.00000000
15.00000000,0.02065400,3.00350000,0.00066322,200.13826632,0.00066300,200.27100247,-0.00001732,0.00392224,533.41087026,-0.00114757,-0.00277468,0.00000000,0.00000000,0.00000000,0.00000000
15.50000000,0.02043000,3.09760000,0.00065733,206.40862120,0.00065712,206.54430046,-0.00001177,0.00408537,535.96617267,-0.00121242,-0.00287295,0.00000000,0.00000000,0.00000000,0.00000000
16.00000000,0.02195500,3.17410000,0.00070244,211.50619981,0.00070220,211.65477117,0.00009016,0.00416973,539.38781841,-0.00120566,-0.00296408,0.00000000,0.00000000,0.00000000,0.00000000
16.50000000,0.02348100,3.24430000,0.00081233,216.18397784,0.00081200,216.35959129,0.00021961,0.00435140,541.95492826,-0.00133288,-0.00301852,0.00000000,0.00000000,0.00000000,0.00000000
17.00000000,0.02354200,3.34240000,0.00077411,222.72087277,0.00077381,222.89328347,-0.00007638,0.00457529,545.03054724,-0.00148064,-0.00309465,0.00000000,0.00000000,0.00000000,0.00000000
17.50000000,0.02352000,3.41580000,0.00075100,227.61188284,0.00075072,227.78281936,-0.00004619,0.00473918,547.42180781,-0.00152881,-0.00321037,0.00000000,0.00000000,0.00000000,0.00000000
18.00000000,0.02548000,3.51070000,0.00084467,233.93554572,0.00084431,234.13314328,0.00018718,0.00489957,550.51876222,-0.00161118,-0.00328839,0.00000000,0.00000000,0.00000000,0.00000000
18.50000000,0.02660500,3.58000000,0.00094700,238.55335223,0.00094655,238.77926226,0.00020448,0.00506622,553.08164250,-0.00169726,-0.00336896,0.00000000,0.00000000,0.00000000,0.00000000
19.00000000,0.02649600,3.67090000,0.00090311,244.61047506,0.00090270,244.83138550,-0.00008770,0.00524677,555.86865668,-0.00177757,-0.00346920,0.00000000,0.00000000,0.00000000,0.00000000
19.50000000,0.02743200,3.74750000,0.00091456,249.71471718,0.00091414,249.94309516,0.00002287,0.00543906,558.49492471,-0.00189852,-0.00354055,0.00000000,0.00000000,0.00000000,0.00000000
20.00000000,0.02848300,3.83680000,0.00099711,255.66522398,0.00099661,255.92015062,0.00016495,0.00565150,560.81693127,-0.00197030,-0.00368120,0.00000000,0.00000000,0.00000000,0.00000000
20.50000000,0.02936600,3.90940000,0.00100089,260.50292604,0.00100039,260.76366052,0.00000755,0.00579660,563.96444119,-0.00208195,-0.00371465,0.00000000,0.00000000,0.00000000,0.00000000
21.00000000,0.02981000,3.98360000,0.00098589,265.44724412,0.00098540,265.70894561,-0.00002997,0.00594486,566.46774399,-0.00211413,-0.00383073,0.00000000,0.00000000,0.00000000,0.00000000
21.50000000,0.03106400,4.07290000,0.00099344,271.39775093,0.00099295,271.66736951,0.00001510,0.00617484,568.96453348,-0.00223258,-0.00394226,0.00000000,0.00000000,0.00000000,0.00000000
22.00000000,0.03211500,4.14310000,0.00113256,276.07552895,0.00113191,276.38819982,0.00027793,0.00643386,571.64097333,-0.00243056,-0.00400330,0.00000000,0.00000000,0.00000000,0.00000000
22.50000000,0.03289600,4.23240000,0.00111022,282.02603575,0.00110961,282.33914732,-0.00004462,0.00655538,574.23291349,-0.00245039,-0.00410500,0.00000000,0.00000000,0.00000000,0.00000000
23.00000000,0.03404800,4.30570000,0.00106900,286.91038232,0.00106843,287.21708952,-0.00008235,0.00673390,576.59542852,-0.00255601,-0.00417789,0.00000000,0.00000000,0.00000000,0.00000000
23.50000000,0.03499800,4.39190000,0.00113300,292.65432058,0.00113236,292.98589793,0.00012786,0.00701863,579.29039314,-0.00275257,-0.00426606,0.00000000,0.00000000,0.00000000,0.00000000
24.00000000,0.03615000,4.46120000,0.00126467,297.27212709,0.00126387,297.64807724,0.00026302,0.00723888,581.46333928,-0.00287508,-0.00436381,0.00000000,0.00000000,0.00000000,0.00000000
24.50000000,0.03727000,4.55300000,0.00122711,303.38922143,0.00122636,303.76151372,-0.00007502,0.00735765,583.84787812,-0.00287484,-0.00448282,0.00000000,0.00000000,0.00000000,0.00000000
25.00000000,0.03862500,4.62310000,0.00121978,308.06033595,0.00121903,308.43610111,-0.00001465,0.00754077,586.75697275,-0.00295643,-0.00458434,0.00000000,0.00000000,0.00000000,0.00000000
25.50000000,0.03917000,4.69250000,0.00129500,312.68480597,0.00129416,313.08973279,0.00015026,0.00785264,589.14898880,-0.00318413,-0.00466851,0.00000000,0.00000000,0.00000000,0.00000000
26.00000000,0.04018600,4.77860000,0.00142633,318.42208072,0.00142532,318.87625675,0.00026231,0.00807562,591.48977106,-0.00330766,-0.00476796,0.00000000,0.00000000,0.00000000,0.00000000
26.50000000,0.04171000,4.84400000,0.00135122,322.78001068,0.00135031,323.21615820,-0.00015001,0.00826808,593.97561013,-0.00339607,-0.00487202,0.00000000,0.00000000,0.00000000,0.00000000
27.00000000,0.04333300,4.93260000,0.00135511,328.68387297,0.00135419,329.12927614,0.00000777,0.00847480,596.57235178,-0.00346144,-0.00501337,0.00000000,0.00000000,0.00000000,0.00000000
27.50000000,0.04391000,4.99870000,0.00150533,333.08844743,0.00150420,333.58985658,0.00030002,0.00871727,598.66438010,-0.00357534,-0.00514193,0.00000000,0.00000000,0.00000000,0.00000000
28.00000000,0.04499400,5.08090000,0.00159944,338.56584563,0.00159817,339.10736289,0.00018793,0.00894534,601.43847707,-0.00368719,-0.00525814,0.00000000,0.00000000,0.00000000,0.00000000
28.50000000,0.04715900,5.14950000,0.00149822,343.13700763,0.00149710,343.65110312,-0.00020213,0.00917045,603.25165087,-0.00381283,-0.00535762,0.00000000,0.00000000,0.00000000,0.00000000
29.00000000,0.04888600,5.23400000,0.00154344,348.76766637,0.00154225,349.30596988,0.00009031,0.00939090,605.27253441,-0.00388433,-0.00550658,0.00000000,0.00000000,0.00000000,0.00000000
29.50000000,0.04902500,5.29620000,0.00168611,352.91236427,0.00168469,353.50741373,0.00028487,0.00956533,607.59108643,-0.00395505,-0.00561028,0.00000000,0.00000000,0.00000000,0.00000000
30.00000000,0.05071800,5.36240000,0.00171622,357.32360224,0.00171475,357.93684895,0.00006012,0.00985823,609.92880064,-0.00413061,-0.00572762,0.00000000,0.00000000,0.00000000,0.00000000
30.50000000,0.05355900,5.44610000,0.00168600,362.90095296,0.00168458,363.51280397,-0.00006034,0.01009868,612.39139881,-0.00424001,-0.00585866,0.00000000,0.00000000,0.00000000,0.00000000
31.00000000,0.05491000,5.51230000,0.00172344,367.31219093,0.00172196,367.94523308,0.00007476,0.01029902,614.67471373,-0.00434830,-0.00595071,0.00000000,0.00000000,0.00000000,0.00000000
31.50000000,0.05535000,5.60720000,0.00187000,373.63585381,0.00186825,374.33455286,0.00029259,0.01051020,617.01986706,-0.00442903,-0.00608117,0.00000000,0.00000000,0.00000000,0.00000000
32.00000000,0.05781700,5.65430000,0.00196044,376.77436300,0.00195853,377.51300821,0.00018054,0.01080734,619.20938645,-0.00460856,-0.00619878,0.00000000,0.00000000,0.00000000,0.00000000
32.50000000,0.06048800,5.73960000,0.00190033,382.45832974,0.00189853,383.18512806,-0.00011999,0.01104446,621.51190067,-0.00473292,-0.00631154,0.00000000,0.00000000,0.00000000,0.00000000
33.00000000,0.06217800,5.79940000,0.00197933,386.44310362,0.00197738,387.20800333,0.00015769,0.01122350,623.57581919,-0.00480445,-0.00641905,0.00000000,0.00000000,0.00000000,0.00000000
33.50000000,0.06356700,5.87840000,0.00216700,391.70726977,0.00216466,392.55609942,0.00037456,0.01149161,625.58111443,-0.00497055,-0.00652107,0.00000000,0.00000000,0.00000000,0.00000000
34.00000000,0.06603700,5.93900000,0.00223456,395.74535165,0.00223206,396.62966663,0.00013481,0.01177654,627.92364532,-0.00508855,-0.00668799,0.00000000,0.00000000,0.00000000,0.00000000
34.50000000,0.06806500,6.00120000,0.00218178,399.89004956,0.00217940,400.76252078,-0.00010532,0.01197468,629.83272273,-0.00518115,-0.00679353,0.00000000,0.00000000,0.00000000,0.00000000
35.00000000,0.07002500,6.07770000,0.00225689,404.98762818,0.00225435,405.90164025,0.00014989,0.01224024,632.32819531,-0.00533863,-0.00690161,0.00000000,0.00000000,0.00000000,0.00000000
35.50000000,0.07289800,6.13510000,0.00241822,408.81247801,0.00241530,409.80107743,0.00032191,0.01248270,634.21294637,-0.00546149,-0.00702121,0.00000000,0.00000000,0.00000000,0.00000000
36.00000000,0.07458600,6.21330000,0.00249722,414.02333616,0.00249411,415.05724443,0.00015761,0.01273071,636.48238031,-0.00562493,-0.00710577,0.00000000,0.00000000,0.00000000,0.00000000
36.50000000,0.07634200,6.27390000,0.00247856,418.06141804,0.00247549,419.09760649,-0.00003724,0.01302522,638.29371901,-0.00578683,-0.00723839,0.00000000,0.00000000,0.00000000,0.00000000
37.00000000,0.07931500,6.34330000,0.00262500,422.68588805,0.00262156,423.79543851,0.00029214,0.01326859,640.72547412,-0.00592087,-0.00734772,0.00000000,0.00000000,0.00000000,0.00000000
37.50000000,0.08262500,6.40230000,0.00275644,426.61735391,0.00275265,427.79330095,0.00026218,0.01345460,642.79525648,-0.00595611,-0.00749849,0.00000000,0.00000000,0.00000000,0.00000000
38.00000000,0.08492300,6.47650000,0.00278656,431.56167200,0.00278268,432.76424257,0.00006006,0.01381317,644.27727672,-0.00617549,-0.00763768,0.00000000,0.00000000,0.00000000,0.00000000
38.50000000,0.08634300,6.54110000,0.00283144,435.86629394,0.00282744,437.10042513,0.00008953,0.01408530,646.83988057,-0.00636455,-0.00772076,0.00000000,0.00000000,0.00000000,0.00000000
39.00000000,0.08985800,6.59530000,0.00292889,439.47791173,0.00292461,440.76509370,0.00019433,0.01427680,648.48080260,-0.00645650,-0.00782030,0.00000000,0.00000000,0.00000000,0.00000000
39.50000000,0.09367700,6.65670000,0.00311656,443.56930162,0.00311171,444.95171000,0.00037420,0.01453168,650.76237111,-0.00655884,-0.00797285,0.00000000,0.00000000,0.00000000,0.00000000
40.00000000,0.09621100,6.71410000,0.00321033,447.39415146,0.00320519,448.83043582,0.00018696,0.01483966,652.69878779,-0.00675399,-0.00808567,0.00000000,0.00000000,0.00000000,0.00000000
40.50000000,0.09881000,6.78270000,0.00318400,451.96531346,0.00317894,453.40437102,-0.00005250,0.01509963,654.65930745,-0.00685721,-0.00824243,0.00000000,0.00000000,0.00000000,0.00000000
41.00000000,0.10239100,6.83370000,0.00336044,455.36369921,0.00335481,456.89392362,0.00035174,0.01535683,656.40793116,-0.00701306,-0.00834377,0.00000000,0.00000000,0.00000000,0.00000000
41.50000000,0.10536200,6.89510000,0.00347689,459.45508910,0.00347086,461.05256340,0.00023210,0.01558068,658.93909129,-0.00709877,-0.00848192,0.00000000,0.00000000,0.00000000,0.00000000
42.00000000,0.10880700,6.95100000,0.00358578,463.17998642,0.00357936,464.84084692,0.00021701,0.01589413,660.45440903,-0.00727641,-0.00861772,0.00000000,0.00000000,0.00000000,0.00000000
42.50000000,0.11303000,7.01640000,0.00364578,467.53791637,0.00363915,469.24245572,0.00011957,0.01619384,662.49990565,-0.00743791,-0.00875593,0.00000000,0.00000000,0.00000000,0.00000000
43.00000000,0.11573100,7.06260000,0.00378844,470.61645405,0.00378129,472.39935834,0.00028428,0.01644758,664.13421149,-0.00758896,-0.00885862,0.00000000,0.00000000,0.00000000,0.00000000
43.50000000,0.11873700,7.11600000,0.00392356,474.17476383,0.00391588,476.03521485,0.00026918,0.01667688,666.24395055,-0.00765508,-0.00902179,0.00000000,0.00000000,0.00000000,0.00000000
44.00000000,0.12350000,7.17820000,0.00404356,478.31946173,0.00403540,480.25357305,0.00023905,0.01698725,668.30671332,-0.00785123,-0.00913602,0.00000000,0.00000000,0.00000000,0.00000000
44.50000000,0.12772400,7.22770000,0.00416733,481.61789496,0.00415867,483.62495726,0.00024654,0.01731002,670.09931435,-0.00800729,-0.00930273,0.00000000,0.00000000,0.00000000,0.00000000
45.00000000,0.13133900,7.28590000,0.00426100,485.49605280,0.00425195,487.56475149,0.00018655,0.01751389,672.08589086,-0.00808692,-0.00942697,0.00000000,0.00000000,0.00000000,0.00000000
45.50000000,0.13539100,7.33530000,0.00438867,488.78782253,0.00437906,490.93294935,0.00025423,0.01778242,673.62547877,-0.00820281,-0.00957960,0.00000000,0.00000000,0.00000000,0.00000000
46.00000000,0.13924200,7.39360000,0.00458378,492.67264388,0.00457330,494.93094579,0.00038848,0.01812524,675.76253604,-0.00839002,-0.00973523,0.00000000,0.00000000,0.00000000,0.00000000
46.50000000,0.14295600,7.43900000,0.00474144,495.69787354,0.00473024,498.04819747,0.00031387,0.01841135,677.43207625,-0.00853239,-0.00987896,0.00000000,0.00000000,0.00000000,0.00000000
47.00000000,0.14802400,7.49320000,0.00477889,499.30949133,0.00476751,501.69563591,0.00007453,0.01863852,679.11022123,-0.00861615,-0.01002237,0.00000000,0.00000000,0.00000000,0.00000000
47.50000000,0.15302300,7.53550000,0.00492544,502.12815245,0.00491335,504.60135677,0.00029170,0.01893451,681.00016592,-0.00879215,-0.01014236,0.00000000,0.00000000,0.00000000,0.00000000
48.00000000,0.15640000,7.58020000,0.00511689,505.10673760,0.00510384,507.69131265,0.00038098,0.01922839,682.51371621,-0.00893741,-0.01029098,0.00000000,0.00000000,0.00000000,0.00000000
48.50000000,0.16092800,7.63280000,0.00532711,508.61173937,0.00531297,511.32117061,0.00041826,0.01951351,684.34354942,-0.00907129,-0.01044221,0.00000000,0.00000000,0.00000000,0.00000000
49.00000000,0.16650100,7.67990000,0.00537222,511.75024855,0.00535784,514.49948461,0.00008974,0.01978661,686.33032001,-0.00920326,-0.01058335,0.00000000,0.00000000,0.00000000,0.00000000
49.50000000,0.17082600,7.73330000,0.00552233,515.30855833,0.00550714,518.15426396,0.00029860,0.02008642,688.11761377,-0.00937533,-0.01071109,0.00000000,0.00000000,0.00000000,0.00000000
50.00000000,0.17670500,7.77560000,0.00579633,518.12721945,0.00577960,521.13045752,0.00054492,0.02040478,689.81610734,-0.00952883,-0.01087595,0.00000000,0.00000000,0.00000000,0.00000000
50.50000000,0.18187300,7.82420000,0.00595400,521.36568116,0.00593634,524.46989242,0.00031349,0.02068388,691.26242724,-0.00969373,-0.01099015,0.00000000,0.00000000,0.00000000,0.00000000
51.00000000,0.18613100,7.86330000,0.00602522,523.97111023,0.00600714,527.12815261,0.00014160,0.02098722,693.00035839,-0.00981253,-0.01117469,0.00000000,0.00000000,0.00000000,0.00000000
51.50000000,0.19133200,7.91430000,0.00623167,527.36949597,0.00621233,530.65588688,0.00041037,0.02127216,694.73333890,-0.00993302,-0.01133914,0.00000000,0.00000000,0.00000000,0.00000000
52.00000000,0.19748100,7.95340000,0.00648322,529.97492504,0.00646230,533.41087026,0.00049993,0.02161915,696.50378794,-0.01019210,-0.01142705,0.00000000,0.00000000,0.00000000,0.00000000
52.50000000,0.20241300,7.99010000,0.00665967,532.42043008,0.00663759,535.96617267,0.00035059,0.02187193,699.58068435,-0.01029863,-0.01157331,0.00000000,0.00000000,0.00000000,0.00000000
53.00000000,0.20822500,8.04030000,0.00676100,535.76550781,0.00673825,539.38781841,0.00020132,0.02216414,699.73095369,-0.01045951,-0.01170463,0.00000000,0.00000000,0.00000000,0.00000000
53.50000000,0.21403700,8.07700000,0.00695622,538.21101285,0.00693214,541.95492826,0.00038778,0.02246802,701.25470228,-0.01062140,-0.01184662,0.00000000,0.00000000,0.00000000,0.00000000
54.00000000,0.21856400,8.12090000,0.00719644,541.13628999,0.00717067,545.03054724,0.00047707,0.02275279,702.93056004,-0.01076697,-0.01198582,0.00000000,0.00000000,0.00000000,0.00000000
54.50000000,0.22451100,8.15510000,0.00737300,543.41520749,0.00734595,547.42180781,0.00035056,0.02306115,704.24645513,-0.01092546,-0.01213569,0.00000000,0.00000000,0.00000000,0.00000000
55.00000000,0.23103200,8.19980000,0.00754944,546.39379264,0.00752109,550.51876222,0.00035028,0.02336317,706.10111888,-0.01108737,-0.01227580,0.00000000,0.00000000,0.00000000,0.00000000
55.50000000,0.23687900,8.23650000,0.00772967,548.83929767,0.00769995,553.08164250,0.00035771,0.02367346,707.74292842,-0.01123673,-0.01243673,0.00000000,0.00000000,0.00000000,0.00000000
56.00000000,0.24333300,8.27640000,0.00792500,551.49803476,0.00789376,555.86865668,0.00038763,0.02400669,709.13404025,-0.01146653,-0.01254016,0.00000000,0.00000000,0.00000000,0.00000000
56.50000000,0.24938200,8.31380000,0.00813144,553.99018430,0.00809856,558.49492471,0.00040960,0.02427591,710.91343212,-0.01160155,-0.01267436,0.00000000,0.00000000,0.00000000,0.00000000
57.00000000,0.25435000,8.34650000,0.00835678,556.16914928,0.00832205,560.81693127,0.00044698,0.02458768,712.18099590,-0.01172396,-0.01286372,0.00000000,0.00000000,0.00000000,0.00000000
57.50000000,0.26117600,8.39200000,0.00851822,559.20104244,0.00848215,563.96444119,0.00032019,0.02490425,713.94107545,-0.01190525,-0.01299900,0.00000000,0.00000000,0.00000000,0.00000000
58.00000000,0.26796900,8.42790000,0.00867978,561.59323947,0.00864233,566.46774399,0.00032036,0.02520827,715.25287243,-0.01202486,-0.01318341,0.00000000,0.00000000,0.00000000,0.00000000
58.50000000,0.27395100,8.46300000,0.00892378,563.93212848,0.00888420,568.96453348,0.00048374,0.02549189,716.99810432,-0.01219286,-0.01329903,0.00000000,0.00000000,0.00000000,0.00000000
59.00000000,0.28118300,8.50050000,0.00919800,566.43094153,0.00915596,571.64097333,0.00054352,0.02583859,718.50751589,-0.01243463,-0.01340396,0.00000000,0.00000000,0.00000000,0.00000000
59.50000000,0.28702900,8.53790000,0.00933311,568.92309107,0.00928983,574.23291349,0.00026774,0.02615036,719.66897828,-0.01255641,-0.01359395,0.00000000,0.00000000,0.00000000,0.00000000
60.00000000,0.29294300,8.57140000,0.00952467,571.15536406,0.00947959,576.59542852,0.00037953,0.02645595,721.31577594,-0.01269397,-0.01376197,0.00000000,0.00000000,0.00000000,0.00000000
60.50000000,0.30021000,8.60890000,0.00982511,573.65417711,0.00977716,579.29039314,0.00059513,0.02677117,722.48122211,-0.01290339,-0.01386778,0.00000000,0.00000000,0.00000000,0.00000000
61.00000000,0.30707000,8.63920000,0.01005800,575.67321805,0.01000775,581.46333928,0.00046119,0.02705173,724.00132382,-0.01303825,-0.01401348,0.00000000,0.00000000,0.00000000,0.00000000
61.50000000,0.31382900,8.67350000,0.01018944,577.95879905,0.01013788,583.84787812,0.00026025,0.02741625,725.47303789,-0.01321841,-0.01419784,0.00000000,0.00000000,0.00000000,0.00000000
62.00000000,0.32119700,8.71500000,0.01038844,580.72415216,0.01033486,586.75697275,0.00039395,0.02769997,727.05926025,-0.01334000,-0.01435996,0.00000000,0.00000000,0.00000000,0.00000000
62.50000000,0.32728000,8.74770000,0.01071511,582.90311713,0.01065811,589.14898880,0.00064651,0.02802928,728.23114871,-0.01351493,-0.01451435,0.00000000,0.00000000,0.00000000,0.00000000
63.00000000,0.33434400,8.78040000,0.01095178,585.08208211,0.01089224,591.48977106,0.00046826,0.02833380,729.99994207,-0.01365798,-0.01467581,0.00000000,0.00000000,0.00000000,0.00000000
63.50000000,0.34164400,8.81550000,0.01115833,587.42097112,0.01109654,593.97561013,0.00040859,0.02868403,731.29925146,-0.01383341,-0.01485062,0.00000000,0.00000000,0.00000000,0.00000000
64.00000000,0.34833600,8.85210000,0.01137989,589.85981266,0.01131563,596.57235178,0.00043817,0.02894664,732.65241256,-0.01396247,-0.01498416,0.00000000,0.00000000,0.00000000,0.00000000
64.50000000,0.35654800,8.88090000,0.01163522,591.77890108,0.01156805,598.66438010,0.00050486,0.02934821,733.82529838,-0.01421193,-0.01513628,0.00000000,0.00000000,0.00000000,0.00000000
65.00000000,0.36327400,8.91990000,0.01187933,594.37766665,0.01180933,601.43847707,0.00048255,0.02963290,735.08562232,-0.01433964,-0.01529326,0.00000000,0.00000000,0.00000000,0.00000000
65.50000000,0.37081100,8.94470000,0.01211589,596.03021501,0.01204308,603.25165087,0.00046750,0.02994082,736.79938809,-0.01442014,-0.01552068,0.00000000,0.00000000,0.00000000,0.00000000
66.00000000,0.37750300,8.97260000,0.01234878,597.88933191,0.01227315,605.27253441,0.00046015,0.03027390,737.76504919,-0.01465530,-0.01561860,0.00000000,0.00000000,0.00000000,0.00000000
66.50000000,0.38416100,9.00530000,0.01253656,600.06829689,0.01245862,607.59108643,0.00037094,0.03056404,739.35674516,-0.01476207,-0.01580197,0.00000000,0.00000000,0.00000000,0.00000000
67.00000000,0.39223900,9.03720000,0.01284444,602.19395386,0.01276265,609.92880064,0.00060806,0.03091535,740.28190159,-0.01495276,-0.01596259,0.00000000,0.00000000,0.00000000,0.00000000
67.50000000,0.40021500,9.07140000,0.01309989,604.47287136,0.01301483,612.39139881,0.00050435,0.03124418,742.07022088,-0.01517948,-0.01606470,0.00000000,0.00000000,0.00000000,0.00000000
68.00000000,0.40738100,9.10330000,0.01331389,606.59852832,0.01322604,614.67471373,0.00042242,0.03153793,742.84307623,-0.01527719,-0.01626074,0.00000000,0.00000000,0.00000000,0.00000000
68.50000000,0.41569500,9.13600000,0.01353922,608.77749330,0.01344839,617.01986706,0.00044470,0.03188201,744.42293651,-0.01543517,-0.01644684,0.00000000,0.00000000,0.00000000,0.00000000
69.00000000,0.42259000,9.16560000,0.01385100,610.74988973,0.01375595,619.20938645,0.00061513,0.03227814,745.71702340,-0.01571577,-0.01656237,0.00000000,0.00000000,0.00000000,0.00000000
69.50000000,0.43019500,9.19740000,0.01410256,612.86888319,0.01400404,621.51190067,0.00049618,0.03255924,746.80793312,-0.01586724,-0.01669200,0.00000000,0.00000000,0.00000000,0.00000000
70.00000000,0.43871200,9.22620000,0.01429411,614.78797161,0.01419291,623.57581919,0.00037775,0.03289161,748.49967411,-0.01598066,-0.01691095,0.00000000,0.00000000,0.00000000,0.00000000
70.50000000,0.44641900,9.25330000,0.01457578,616.59378051,0.01447057,625.58111443,0.00055532,0.03321574,749.62431095,-0.01619598,-0.01701976,0.00000000,0.00000000,0.00000000,0.00000000
71.00000000,0.45497000,9.28520000,0.01487622,618.71943748,0.01476666,627.92364532,0.00059217,0.03357836,751.00764600,-0.01638768,-0.01719068,0.00000000,0.00000000,0.00000000,0.00000000
71.50000000,0.46203400,9.31150000,0.01508656,620.47193836,0.01497389,629.83272273,0.00041446,0.03391405,751.92721920,-0.01658039,-0.01733365,0.00000000,0.00000000,0.00000000,0.00000000
72.00000000,0.46984100,9.34580000,0.01536822,622.75751936,0.01525133,632.32819531,0.00055488,0.03426246,753.18338295,-0.01674973,-0.01751273,0.00000000,0.00000000,0.00000000,0.00000000
72.50000000,0.47829100,9.37130000,0.01562356,624.45671223,0.01550276,634.21294637,0.00050287,0.03453515,754.38996509,-0.01688174,-0.01765341,0.00000000,0.00000000,0.00000000,0.00000000
73.00000000,0.48579500,9.40240000,0.01588644,626.52906119,0.01576158,636.48238031,0.00051762,0.03497267,755.88202142,-0.01718665,-0.01778601,0.00000000,0.00000000,0.00000000,0.00000000
73.50000000,0.49515700,9.42630000,0.01619444,628.12163803,0.01606471,638.29371901,0.00060628,0.03523429,757.08167036,-0.01728274,-0.01795155,0.00000000,0.00000000,0.00000000,0.00000000
74.00000000,0.50283000,9.45980000,0.01645356,630.35391102,0.01631966,640.72547412,0.00050990,0.03558327,758.11887652,-0.01752142,-0.01806185,0.00000000,0.00000000,0.00000000,0.00000000
74.50000000,0.51141500,9.48850000,0.01665267,632.26633594,0.01651553,642.79525648,0.00039174,0.03592055,759.32174372,-0.01768440,-0.01823615,0.00000000,0.00000000,0.00000000,0.00000000
75.00000000,0.51996600,9.50690000,0.01702444,633.49242021,0.01688115,644.27727672,0.00073124,0.03627711,760.26167213,-0.01787113,-0.01840599,0.00000000,0.00000000,0.00000000,0.00000000
75.50000000,0.52753700,9.54200000,0.01731367,635.83130922,0.01716549,646.83988057,0.00056868,0.03659541,761.61157063,-0.01802966,-0.01856575,0.00000000,0.00000000,0.00000000,0.00000000
76.00000000,0.53642600,9.56430000,0.01751644,637.31727005,0.01736480,648.48080260,0.00039861,0.03696438,762.89659611,-0.01827253,-0.01869186,0.00000000,0.00000000,0.00000000,0.00000000
76.50000000,0.54480900,9.59540000,0.01778689,639.38961900,0.01763055,650.76237111,0.00053151,0.03727409,763.73990920,-0.01841377,-0.01886032,0.00000000,0.00000000,0.00000000,0.00000000
77.00000000,0.55369800,9.62090000,0.01810978,641.08881187,0.01794775,652.69878779,0.00063439,0.03760998,765.11253470,-0.01855233,-0.01905765,0.00000000,0.00000000,0.00000000,0.00000000
77.50000000,0.56258800,9.64720000,0.01838400,642.84131276,0.01821706,654.65930745,0.00053862,0.03799010,766.23418795,-0.01881716,-0.01917294,0.00000000,0.00000000,0.00000000,0.00000000
78.00000000,0.57073300,9.67040000,0.01865444,644.38724510,0.01848258,656.40793116,0.00053105,0.03831272,767.31928085,-0.01895275,-0.01935997,0.00000000,0.00000000,0.00000000,0.00000000
78.50000000,0.57935200,9.70540000,0.01889478,646.71947061,0.01871849,658.93909129,0.00047181,0.03866011,768.47992943,-0.01911783,-0.01954228,0.00000000,0.00000000,0.00000000,0.00000000
79.00000000,0.58685600,9.72460000,0.01922156,647.99886289,0.01903916,660.45440903,0.00064133,0.03905398,769.67022473,-0.01938919,-0.01966479,0.00000000,0.00000000,0.00000000,0.00000000
79.50000000,0.59628600,9.75170000,0.01953700,649.80467178,0.01934860,662.49990565,0.00061890,0.03932194,770.82678242,-0.01944517,-0.01987677,0.00000000,0.00000000,0.00000000,0.00000000
80.00000000,0.60575000,9.77320000,0.01980367,651.23732460,0.01961013,664.13421149,0.00052304,0.03972290,771.96823342,-0.01965825,-0.02006465,0.00000000,0.00000000,0.00000000,0.00000000
80.50000000,0.61447000,9.80190000,0.02004778,653.14974951,0.01984947,666.24395055,0.00047868,0.04007031,773.02002376,-0.01989140,-0.02017891,0.00000000,0.00000000,0.00000000,0.00000000
81.00000000,0.62339400,9.82910000,0.02037444,654.96222191,0.02016966,668.30671332,0.00064039,0.04040572,774.28681364,-0.02005279,-0.02035293,0.00000000,0.00000000,0.00000000,0.00000000
81.50000000,0.63197900,9.85220000,0.02071256,656.50149075,0.02050097,670.09931435,0.00066261,0.04074730,774.99282124,-0.02022770,-0.02051960,0.00000000,0.00000000,0.00000000,0.00000000
82.00000000,0.64110500,9.87930000,0.02093033,658.30729964,0.02071430,672.08589086,0.00042667,0.04109570,776.49492612,-0.02035296,-0.02074275,0.00000000,0.00000000,0.00000000,0.00000000
82.50000000,0.64972400,9.89920000,0.02121200,659.63333643,0.02099016,673.62547877,0.00055171,0.04144303,777.43739610,-0.02055046,-0.02089257,0.00000000,0.00000000,0.00000000,0.00000000
83.00000000,0.65878300,9.92710000,0.02157256,661.49245334,0.02134316,675.76253604,0.00070601,0.04182919,778.51577083,-0.02074460,-0.02108459,0.00000000,0.00000000,0.00000000,0.00000000
83.50000000,0.66872000,9.94870000,0.02187300,662.93176966,0.02163722,677.43207625,0.00058811,0.04213639,779.54009107,-0.02089307,-0.02124332,0.00000000,0.00000000,0.00000000,0.00000000
84.00000000,0.67777900,9.97100000,0.02211333,664.41773048,0.02187238,679.11022123,0.00047032,0.04253371,780.46746778,-0.02110433,-0.02142938,0.00000000,0.00000000,0.00000000,0.00000000
84.50000000,0.68717500,9.99570000,0.02242511,666.06361534,0.02217737,681.00016592,0.00060997,0.04290706,781.87420861,-0.02130216,-0.02160490,0.00000000,0.00000000,0.00000000,0.00000000
85.00000000,0.69603100,10.01490000,0.02273300,667.34300762,0.02247846,682.51371621,0.00060218,0.04322574,782.68514849,-0.02142682,-0.02179892,0.00000000,0.00000000,0.00000000,0.00000000
85.50000000,0.70549500,10.03880000,0.02303356,668.93558447,0.02277229,684.34354942,0.00058766,0.04357214,783.68662219,-0.02162787,-0.02194427,0.00000000,0.00000000,0.00000000,0.00000000
86.00000000,0.71458800,10.06510000,0.02332267,670.68808535,0.02305485,686.33032001,0.00056512,0.04395813,784.60063413,-0.02183334,-0.02212480,0.00000000,0.00000000,0.00000000,0.00000000
86.50000000,0.72408600,10.08820000,0.02363822,672.22735419,0.02336317,688.11761377,0.00061663,0.04429961,785.82401261,-0.02198367,-0.02231594,0.00000000,0.00000000,0.00000000,0.00000000
87.00000000,0.73398900,10.10980000,0.02397244,673.66667051,0.02368962,689.81610734,0.00065290,0.04466135,786.50252954,-0.02216755,-0.02249380,0.00000000,0.00000000,0.00000000,0.00000000
87.50000000,0.74338600,10.12810000,0.02426533,674.88609127,0.02397561,691.26242724,0.00057198,0.04500421,787.38422677,-0.02234703,-0.02265717,0.00000000,0.00000000,0.00000000,0.00000000
88.00000000,0.75318800,10.15040000,0.02458456,676.37205210,0.02428722,693.00035839,0.00062322,0.04535515,788.78569008,-0.02254693,-0.02280822,0.00000000,0.00000000,0.00000000,0.00000000
88.50000000,0.76258500,10.17280000,0.02488500,677.86467643,0.02458041,694.73333890,0.00058638,0.04575820,789.72335069,-0.02279437,-0.02296383,0.00000000,0.00000000,0.00000000,0.00000000
89.00000000,0.77201500,10.19510000,0.02524933,679.35063725,0.02493584,696.50378794,0.00071085,0.04609190,790.93705479,-0.02296783,-0.02312408,0.00000000,0.00000000,0.00000000,0.00000000
89.50000000,0.78175000,10.23740000,0.02552356,682.16929837,0.02520327,699.58068435,0.00053487,0.04645559,791.84476918,-0.02315076,-0.02330482,0.00000000,0.00000000,0.00000000,0.00000000
90.00000000,0.79134900,10.23660000,0.02582400,682.11599036,0.02549619,699.73095369,0.00058585,0.04683307,792.82031720,-0.02336066,-0.02347241,0.00000000,0.00000000,0.00000000,0.00000000
90.50000000,0.80098200,10.25570000,0.02614322,683.38871914,0.02580733,701.25470228,0.00062228,0.04719282,793.71902319,-0.02356236,-0.02363046,0.00000000,0.00000000,0.00000000,0.00000000
91.00000000,0.81037900,10.27720000,0.02644367,684.82137195,0.02610008,702.93056004,0.00058549,0.04753778,794.72617935,-0.02370088,-0.02383690,0.00000000,0.00000000,0.00000000,0.00000000
91.50000000,0.82038400,10.29320000,0.02676667,685.88753218,0.02641471,704.24645513,0.00062926,0.04789697,795.68896094,-0.02390889,-0.02398808,0.00000000,0.00000000,0.00000000,0.00000000
92.00000000,0.82988200,10.31710000,0.02708589,687.48010903,0.02672556,706.10111888,0.00062170,0.04823894,796.51878620,-0.02408409,-0.02415485,0.00000000,0.00000000,0.00000000,0.00000000
92.50000000,0.84022500,10.33780000,0.02741267,688.85945383,0.02704367,707.74292842,0.00063622,0.04865864,797.47474702,-0.02431060,-0.02434803,0.00000000,0.00000000,0.00000000,0.00000000
93.00000000,0.85009500,10.35460000,0.02776189,689.97892208,0.02738351,709.13404025,0.00067969,0.04899609,798.42188114,-0.02451457,-0.02448153,0.00000000,0.00000000,0.00000000,0.00000000
93.50000000,0.86026900,10.37770000,0.02804733,691.51819092,0.02766121,710.91343212,0.00055539,0.04936451,799.61309792,-0.02469167,-0.02467284,0.00000000,0.00000000,0.00000000,0.00000000
94.00000000,0.86997000,10.39290000,0.02837411,692.53104314,0.02797902,712.18099590,0.00063562,0.04974155,800.42389425,-0.02488640,-0.02485515,0.00000000,0.00000000,0.00000000,0.00000000
94.50000000,0.88021200,10.41520000,0.02870833,694.01700396,0.02830397,713.94107545,0.00064990,0.05007873,801.37256120,-0.02504565,-0.02503307,0.00000000,0.00000000,0.00000000,0.00000000
95.00000000,0.89021700,10.43110000,0.02902756,695.07650069,0.02861424,715.25287243,0.00062053,0.05045915,802.18712786,-0.02529390,-0.02516525,0.00000000,0.00000000,0.00000000,0.00000000
95.50000000,0.90022200,10.45350000,0.02932800,696.56912502,0.02890616,716.99810432,0.00058385,0.05085056,803.62570860,-0.02549148,-0.02535908,0.00000000,0.00000000,0.00000000,0.00000000
96.00000000,0.91066700,10.47180000,0.02969233,697.78854579,0.02926005,718.50751589,0.00070778,0.05120774,804.02697842,-0.02572930,-0.02547843,0.00000000,0.00000000,0.00000000,0.00000000
96.50000000,0.92040100,10.48540000,0.03001911,698.69478199,0.02957736,719.66897828,0.00063461,0.05157926,805.11876473,-0.02593452,-0.02564474,0.00000000,0.00000000,0.00000000,0.00000000
97.00000000,0.93064300,10.50610000,0.03034200,700.07412679,0.02989079,721.31577594,0.00062686,0.05191357,805.78507946,-0.02609664,-0.02581694,0.00000000,0.00000000,0.00000000,0.00000000
97.50000000,0.94068200,10.51970000,0.03067256,700.98036299,0.03021156,722.48122211,0.00064154,0.05230335,806.71599111,-0.02631057,-0.02599278,0.00000000,0.00000000,0.00000000,0.00000000
98.00000000,0.95132900,10.53880000,0.03096922,702.25309177,0.03049935,724.00132382,0.00057559,0.05265838,807.45655221,-0.02650464,-0.02615374,0.00000000,0.00000000,0.00000000,0.00000000
98.50000000,0.96150300,10.55630000,0.03135233,703.41920452,0.03087089,725.47303789,0.00074307,0.05299836,808.35526272,-0.02665291,-0.02634545,0.00000000,0.00000000,0.00000000,0.00000000
99.00000000,0.97161000,10.57630000,0.03165278,704.75190481,0.03116215,727.05926025,0.00058254,0.05339717,809.52188408,-0.02690353,-0.02649364,0.00000000,0.00000000,0.00000000,0.00000000
99.50000000,0.98229100,10.58980000,0.03199833,705.65147751,0.03149705,728.23114871,0.00066979,0.05374852,810.20427119,-0.02705388,-0.02669464,0.00000000,0.00000000,0.00000000,0.00000000
100.00000000,0.99253300,10.61220000,0.03232133,707.14410184,0.03180999,729.99994207,0.00062587,0.05414543,810.98084120,-0.02729822,-0.02684720,0.00000000,0.00000000,0.00000000,0.00000000
100.50000000,1.00314600,10.62730000,0.03268933,708.15029056,0.03216640,731.29925146,0.00071283,0.05448069,811.99132286,-0.02744648,-0.02703420,0.00000000,0.00000000,0.00000000,0.00000000
101.00000000,1.01352300,10.64410000,0.03296722,709.26975880,0.03243546,732.65241256,0.00053811,0.05487837,812.54256855,-0.02765327,-0.02722510,0.00000000,0.00000000,0.00000000,0.00000000
101.50000000,1.02369700,10.65680000,0.03338789,710.11602349,0.03284262,733.82529838,0.00081432,0.05522867,813.33222566,-0.02783780,-0.02739088,0.00000000,0.00000000,0.00000000,0.00000000
102.00000000,1.03458100,10.67200000,0.03368833,711.12887571,0.03313331,735.08562232,0.00058139,0.05558156,814.30192926,-0.02799266,-0.02758890,0.00000000,0.00000000,0.00000000,0.00000000
102.50000000,1.04495800,10.69350000,0.03401511,712.56152852,0.03344939,736.79938809,0.00063216,0.05595166,815.34313331,-0.02820185,-0.02774981,0.00000000,0.00000000,0.00000000,0.00000000
103.00000000,1.05577500,10.70390000,0.03436433,713.25453268,0.03378707,737.76504919,0.00067535,0.05635518,816.01452724,-0.02842035,-0.02793483,0.00000000,0.00000000,0.00000000,0.00000000
103.50000000,1.06642200,10.72380000,0.03467233,714.58056947,0.03408479,739.35674516,0.00059545,0.05673962,816.94788460,-0.02864139,-0.02809824,0.00000000,0.00000000,0.00000000,0.00000000
104.00000000,1.07679900,10.73340000,0.03504044,715.22026561,0.03444050,740.28190159,0.00071142,0.05708332,817.51421927,-0.02877707,-0.02830625,0.00000000,0.00000000,0.00000000,0.00000000
104.50000000,1.08731100,10.75570000,0.03538967,716.70622643,0.03477785,742.07022088,0.00067469,0.05747714,818.63414945,-0.02898526,-0.02849188,0.00000000,0.00000000,0.00000000,0.00000000
105.00000000,1.09758700,10.76370000,0.03569767,717.23930655,0.03507527,742.84307623,0.00059486,0.05786491,819.52215787,-0.02919481,-0.02867010,0.00000000,0.00000000,0.00000000,0.00000000
105.50000000,1.10911300,10.78280000,0.03606189,718.51203533,0.03542688,744.42293651,0.00070321,0.05821518,820.09512138,-0.02937680,-0.02883837,0.00000000,0.00000000,0.00000000,0.00000000
106.00000000,1.11962500,10.79720000,0.03647878,719.47157954,0.03582918,745.71702340,0.00080459,0.05860241,821.03353900,-0.02959625,-0.02900616,0.00000000,0.00000000,0.00000000,0.00000000
106.50000000,1.13071200,10.80990000,0.03677556,720.31784422,0.03611547,746.80793312,0.00057258,0.05897378,821.56766623,-0.02975777,-0.02921601,0.00000000,0.00000000,0.00000000,0.00000000
