Repository: noberito/ethz

**MODELLING AND CALIBRATING A POLYN YIELD SURFACE FUNCTION**

---

In the context of my research assistant internship at ETH Zurich, I have to implement and find an operationnal strategy to calibrate a yield surface function based on the polyN model which is a homogenous polynomial of degree N.

To make the calibration operationnal please copy paste a folder "{material}_results" containing the csv files for a given material in the lab_data directory and then change the parameters you want in the polyN_optimization/param.txt. Then run polyN_optimization/optimize_polyN.py. The coefficients of the polyN function will be accessible in the polyN_coeff.npy file.

File: polyN_optimization/DP780_results/DATA/UT_75_2.csv (part 1 of 3)
Time[s],Displacement[mm],Force[kN],EngStrain_longi,EngStress[MPa],TrueStrain,TrueStress[MPa],TrueStrainRate[1/s],PlasticStrain_longi,PlasticStress[MPa],PlasticStrain_thick,PlasticStrain_width,R-Value,Thickness[mm],Width[mm], Young's Modulus [MPa]
0.00000000,0.00000000,-0.02690000,0.00000000,-1.79374258,0.00000000,-1.79374258,0.00000000,0.00058083,421.57235248,0.00043256,-0.00101339,0.90479530,1.50680000,9.95260000,251387.01677622
0.50000000,0.00089100,0.06720000,0.00001400,4.48102237,0.00001400,4.48108510,0.00002800,0.00066923,426.58085560,0.00037595,-0.00104519,0.00000000,0.00000000,0.00000000,0.00000000
1.00000000,0.00197500,0.24660000,0.00008911,16.44375172,0.00008911,16.44521704,0.00015021,0.00073892,430.02785038,0.00028944,-0.00102836,0.00000000,0.00000000,0.00000000,0.00000000
1.50000000,0.00258100,0.36300000,0.00009389,24.20552260,0.00009388,24.20779523,0.00000955,0.00071569,434.88241609,0.00032309,-0.00103878,0.00000000,0.00000000,0.00000000,0.00000000
2.00000000,0.00355400,0.46910000,0.00010556,31.28047012,0.00010555,31.28377195,0.00002333,0.00076241,438.42755274,0.00035980,-0.00112220,0.00000000,0.00000000,0.00000000,0.00000000
2.50000000,0.00351500,0.59990000,0.00008678,40.00246008,0.00008677,40.00593141,-0.00003755,0.00088896,442.49106811,0.00019026,-0.00107922,0.00000000,0.00000000,0.00000000,0.00000000
3.00000000,0.00405600,0.70190000,0.00013789,46.80401189,0.00013788,46.81046564,0.00010221,0.00098466,446.70283222,0.00010858,-0.00109324,0.00000000,0.00000000,0.00000000,0.00000000
3.50000000,0.00447600,0.81120000,0.00012278,54.09234142,0.00012277,54.09898276,-0.00003022,0.00095635,450.27634414,0.00018488,-0.00114123,0.00000000,0.00000000,0.00000000,0.00000000
4.00000000,0.00544900,0.93960000,0.00014278,62.65429487,0.00014277,62.66324051,0.00003999,0.00113323,454.78790846,0.00007669,-0.00120992,0.00000000,0.00000000,0.00000000,0.00000000
4.50000000,0.00557400,1.03930000,0.00016522,69.30247835,0.00016521,69.31392866,0.00004488,0.00119526,458.29621698,0.00017330,-0.00136856,0.00000000,0.00000000,0.00000000,0.00000000
5.00000000,0.00636600,1.16050000,0.00018033,77.38432226,0.00018032,77.39827723,0.00003022,0.00121990,462.58576236,0.00023917,-0.00145908,0.00000000,0.00000000,0.00000000,0.00000000
5.50000000,0.00776900,1.26180000,0.00026478,84.13919675,0.00026474,84.16147494,0.00016885,0.00141996,466.09923210,0.00012685,-0.00154681,0.00000000,0.00000000,0.00000000,0.00000000
6.00000000,0.00819800,1.37740000,0.00026489,91.84762213,0.00026485,91.87195154,0.00000022,0.00153394,470.43236895,-0.00001637,-0.00151757,0.00000000,0.00000000,0.00000000,0.00000000
6.50000000,0.00839200,1.46910000,0.00025922,97.96235057,0.00025919,97.98774459,-0.00001133,0.00156653,473.76857168,-0.00001130,-0.00155523,0.00000000,0.00000000,0.00000000,0.00000000
7.00000000,0.00950400,1.58240000,0.00029300,105.51740762,0.00029296,105.54832422,0.00006754,0.00172614,477.15912868,-0.00012987,-0.00159627,0.00000000,0.00000000,0.00000000,0.00000000
7.50000000,0.01066400,1.66610000,0.00034756,111.09868102,0.00034750,111.13729398,0.00010908,0.00181145,481.15932986,-0.00016087,-0.00165058,0.00000000,0.00000000,0.00000000,0.00000000
8.00000000,0.01064500,1.75620000,0.00033444,117.10671844,0.00033439,117.14588414,-0.00002621,0.00187897,484.24563885,-0.00026565,-0.00161332,0.00000000,0.00000000,0.00000000,0.00000000
8.50000000,0.01086300,1.85750000,0.00036000,123.86159293,0.00035994,123.90618311,0.00005109,0.00194905,488.34727087,-0.00028012,-0.00166894,0.00000000,0.00000000,0.00000000,0.00000000
9.00000000,0.01318600,1.94200000,0.00044644,129.49621183,0.00044634,129.55402470,0.00017282,0.00206504,491.45185673,-0.00030274,-0.00176229,0.00000000,0.00000000,0.00000000,0.00000000
9.50000000,0.01280500,2.04490000,0.00043489,136.35777733,0.00043479,136.41707781,-0.00002310,0.00214035,495.24206508,-0.00028801,-0.00185234,0.00000000,0.00000000,0.00000000,0.00000000
10.00000000,0.01286800,2.12460000,0.00042211,141.67232320,0.00042202,141.73212466,-0.00002554,0.00223699,498.49973615,-0.00025462,-0.00198237,0.00000000,0.00000000,0.00000000,0.00000000
10.50000000,0.01454300,2.22510000,0.00047711,148.37385219,0.00047700,148.44464300,0.00010995,0.00238052,502.10408868,-0.00034001,-0.00204051,0.00000000,0.00000000,0.00000000,0.00000000
11.00000000,0.01539600,2.30730000,0.00049289,153.85510276,0.00049277,153.93093623,0.00003154,0.00253767,505.18582361,-0.00037967,-0.00215800,0.00000000,0.00000000,0.00000000,0.00000000
11.50000000,0.01526000,2.40850000,0.00047989,160.60330906,0.00047977,160.68038080,-0.00002599,0.00274207,508.55471547,-0.00051633,-0.00222574,0.00000000,0.00000000,0.00000000,0.00000000
12.00000000,0.01559000,2.48430000,0.00051411,165.65779560,0.00051398,165.74296211,0.00006841,0.00274993,511.61592861,-0.00045780,-0.00229213,0.00000000,0.00000000,0.00000000,0.00000000
12.50000000,0.01743400,2.56720000,0.00058478,171.18572349,0.00058461,171.28582910,0.00014126,0.00293316,514.66023803,-0.00060961,-0.00232356,0.00000000,0.00000000,0.00000000,0.00000000
13.00000000,0.01860600,2.66050000,0.00058022,177.40714293,0.00058005,177.51007850,-0.00000911,0.00314664,518.46760947,-0.00071261,-0.00243403,0.00000000,0.00000000,0.00000000,0.00000000
13.50000000,0.01818900,2.73790000,0.00059944,182.56832048,0.00059926,182.67776005,0.00003842,0.00331130,521.45104419,-0.00082903,-0.00248227,0.00000000,0.00000000,0.00000000,0.00000000
14.00000000,0.01898600,2.83120000,0.00061978,188.78973993,0.00061959,188.90674761,0.00004064,0.00331866,524.61506958,-0.00078974,-0.00252892,0.00000000,0.00000000,0.00000000,0.00000000
14.50000000,0.02102000,2.90780000,0.00069156,193.89757197,0.00069132,194.03166291,0.00014346,0.00351165,527.18475208,-0.00095430,-0.00255735,0.00000000,0.00000000,0.00000000,0.00000000
15.00000000,0.02099000,2.99950000,0.00065556,200.01230041,0.00065534,200.14341958,-0.00007195,0.00374525,530.63138266,-0.00104410,-0.00270115,0.00000000,0.00000000,0.00000000,0.00000000
15.50000000,0.02103000,3.07920000,0.00068156,205.32684628,0.00068132,205.46678793,0.00005197,0.00391629,533.08404030,-0.00112331,-0.00279298,0.00000000,0.00000000,0.00000000,0.00000000
16.00000000,0.02248400,3.16380000,0.00071622,210.96813336,0.00071597,211.11923343,0.00006928,0.00395347,536.21934349,-0.00110241,-0.00285106,0.00000000,0.00000000,0.00000000,0.00000000
16.50000000,0.02390600,3.24190000,0.00078922,216.17598823,0.00078891,216.34659912,0.00014589,0.00409607,539.18988971,-0.00117453,-0.00292154,0.00000000,0.00000000,0.00000000,0.00000000
17.00000000,0.02364500,3.32090000,0.00073800,221.44385678,0.00073773,221.60728235,-0.00010237,0.00439759,541.66204642,-0.00136940,-0.00302819,0.00000000,0.00000000,0.00000000,0.00000000
17.50000000,0.02423400,3.41100000,0.00076511,227.45189421,0.00076482,227.62592018,0.00005418,0.00451609,544.95157848,-0.00138507,-0.00313102,0.00000000,0.00000000,0.00000000,0.00000000
18.00000000,0.02589800,3.48270000,0.00089344,232.23298504,0.00089305,232.44047231,0.00025645,0.00472426,547.42921565,-0.00155907,-0.00316518,0.00000000,0.00000000,0.00000000,0.00000000
18.50000000,0.02671000,3.58080000,0.00088078,238.77447751,0.00088039,238.98478477,-0.00002531,0.00488427,550.62907595,-0.00158142,-0.00330285,0.00000000,0.00000000,0.00000000,0.00000000
19.00000000,0.02672600,3.65260000,0.00084711,243.56223653,0.00084675,243.76856080,-0.00006728,0.00503893,553.34872207,-0.00166332,-0.00337561,0.00000000,0.00000000,0.00000000,0.00000000
19.50000000,0.02804700,3.74430000,0.00086978,249.67696496,0.00086940,249.89412844,0.00004529,0.00525187,556.37131837,-0.00177870,-0.00347317,0.00000000,0.00000000,0.00000000,0.00000000
20.00000000,0.02957200,3.81850000,0.00100111,254.62476049,0.00100061,254.87966817,0.00026242,0.00546823,558.64223753,-0.00192365,-0.00354458,0.00000000,0.00000000,0.00000000,0.00000000
20.50000000,0.03001600,3.90460000,0.00099744,260.36607040,0.00099695,260.62577109,-0.00000733,0.00560485,561.24010973,-0.00197984,-0.00362501,0.00000000,0.00000000,0.00000000,0.00000000
21.00000000,0.03052600,3.97720000,0.00094867,265.20717492,0.00094822,265.45876813,-0.00009746,0.00577032,564.02362478,-0.00205497,-0.00371535,0.00000000,0.00000000,0.00000000,0.00000000
21.50000000,0.03150900,4.05290000,0.00104256,270.25499327,0.00104201,270.53674912,0.00018759,0.00601155,566.52743358,-0.00218615,-0.00382540,0.00000000,0.00000000,0.00000000,0.00000000
22.00000000,0.03269700,4.13910000,0.00113278,276.00297137,0.00113214,276.31562140,0.00018025,0.00629974,569.32915058,-0.00240925,-0.00389050,0.00000000,0.00000000,0.00000000,0.00000000
22.50000000,0.03327400,4.20760000,0.00109922,280.57068018,0.00109862,280.87908970,-0.00006704,0.00636635,571.73550260,-0.00242906,-0.00393730,0.00000000,0.00000000,0.00000000,0.00000000
23.00000000,0.03473100,4.29460000,0.00108811,286.37200378,0.00108752,286.68360833,-0.00002220,0.00650951,574.50348251,-0.00239652,-0.00411299,0.00000000,0.00000000,0.00000000,0.00000000
23.50000000,0.03547800,4.36630000,0.00116344,291.15309460,0.00116277,291.49183505,0.00015050,0.00681454,576.83271384,-0.00258976,-0.00422479,0.00000000,0.00000000,0.00000000,0.00000000
24.00000000,0.03619100,4.45410000,0.00129878,297.00776371,0.00129794,297.39351079,0.00027033,0.00706486,579.72582196,-0.00274906,-0.00431581,0.00000000,0.00000000,0.00000000,0.00000000
24.50000000,0.03724300,4.52500000,0.00120889,301.73550903,0.00120816,302.10027374,-0.00017955,0.00716639,581.83113754,-0.00270516,-0.00446124,0.00000000,0.00000000,0.00000000,0.00000000
25.00000000,0.03883500,4.60960000,0.00121267,307.37679612,0.00121193,307.74954171,0.00000755,0.00738495,584.32968842,-0.00282272,-0.00456223,0.00000000,0.00000000,0.00000000,0.00000000
25.50000000,0.03951500,4.68210000,0.00133278,312.21123245,0.00133189,312.62734064,0.00023992,0.00769609,586.88385578,-0.00297776,-0.00471834,0.00000000,0.00000000,0.00000000,0.00000000
26.00000000,0.04016000,4.75550000,0.00142667,317.10568247,0.00142565,317.55808658,0.00018752,0.00788309,588.98774373,-0.00305747,-0.00482562,0.00000000,0.00000000,0.00000000,0.00000000
26.50000000,0.04212300,4.83450000,0.00131778,322.37355103,0.00131691,322.79836773,-0.00021748,0.00805899,591.84300232,-0.00306927,-0.00498972,0.00000000,0.00000000,0.00000000,0.00000000
27.00000000,0.04381500,4.90150000,0.00134011,326.84123702,0.00133921,327.27924059,0.00004461,0.00832385,593.94092171,-0.00320792,-0.00511593,0.00000000,0.00000000,0.00000000,0.00000000
27.50000000,0.04462800,4.98440000,0.00146822,332.36916491,0.00146715,332.85715670,0.00025586,0.00852602,596.70590297,-0.00333099,-0.00519503,0.00000000,0.00000000,0.00000000,0.00000000
28.00000000,0.04540800,5.04740000,0.00153978,336.57012338,0.00153859,337.08836657,0.00014290,0.00873842,598.88285574,-0.00344409,-0.00529432,0.00000000,0.00000000,0.00000000,0.00000000
28.50000000,0.04791200,5.13190000,0.00146856,342.20474228,0.00146748,342.70728895,-0.00014223,0.00897365,601.71738330,-0.00355939,-0.00541427,0.00000000,0.00000000,0.00000000,0.00000000
29.00000000,0.04909900,5.19970000,0.00155878,346.72577377,0.00155756,347.26624220,0.00018017,0.00913504,603.65571790,-0.00361240,-0.00552264,0.00000000,0.00000000,0.00000000,0.00000000
29.50000000,0.04967800,5.28420000,0.00167122,352.36039267,0.00166983,352.94926519,0.00022453,0.00938225,606.28320305,-0.00377602,-0.00560623,0.00000000,0.00000000,0.00000000,0.00000000
30.00000000,0.05160400,5.36080000,0.00173111,357.46822471,0.00172961,358.08704193,0.00011957,0.00966580,608.29086373,-0.00397063,-0.00569518,0.00000000,0.00000000,0.00000000,0.00000000
30.50000000,0.05400500,5.42220000,0.00168622,361.56249217,0.00168480,362.17216688,-0.00008962,0.00991164,610.39172432,-0.00409051,-0.00582114,0.00000000,0.00000000,0.00000000,0.00000000
31.00000000,0.05546100,5.49480000,0.00174633,366.40359669,0.00174481,367.04345950,0.00012002,0.01006350,612.75432050,-0.00414517,-0.00591833,0.00000000,0.00000000,0.00000000,0.00000000
31.50000000,0.05573100,5.56420000,0.00191178,371.03131919,0.00190995,371.74064862,0.00033028,0.01031518,615.17248318,-0.00430387,-0.00601131,0.00000000,0.00000000,0.00000000,0.00000000
32.00000000,0.05823300,5.63910000,0.00196067,376.02579204,0.00195875,376.76305328,0.00009759,0.01064114,617.53620873,-0.00448686,-0.00615428,0.00000000,0.00000000,0.00000000,0.00000000
32.50000000,0.06070100,5.70290000,0.00189333,380.28009601,0.00189154,381.00009299,-0.00013441,0.01080964,619.48487714,-0.00452005,-0.00628959,0.00000000,0.00000000,0.00000000,0.00000000
33.00000000,0.06192000,5.78350000,0.00197211,385.65465558,0.00197017,386.41520941,0.00015725,0.01096481,621.90064099,-0.00463705,-0.00632777,0.00000000,0.00000000,0.00000000,0.00000000
33.50000000,0.06344300,5.84570000,0.00216356,389.80226854,0.00216122,390.64562740,0.00038210,0.01129947,623.95470323,-0.00481840,-0.00648108,0.00000000,0.00000000,0.00000000,0.00000000
34.00000000,0.06564000,5.91820000,0.00217478,394.63670487,0.00217242,395.49495201,0.00002240,0.01152514,626.31489738,-0.00493885,-0.00658629,0.00000000,0.00000000,0.00000000,0.00000000
34.50000000,0.06800800,5.98280000,0.00212944,398.94435435,0.00212718,399.79388419,-0.00009047,0.01174460,628.40077175,-0.00502919,-0.00671541,0.00000000,0.00000000,0.00000000,0.00000000
35.00000000,0.07027100,6.04820000,0.00226089,403.30534933,0.00225834,404.21717791,0.00026231,0.01201409,630.08468302,-0.00521140,-0.00680269,0.00000000,0.00000000,0.00000000,0.00000000
35.50000000,0.07239800,6.11600000,0.00246378,407.82638083,0.00246075,408.83117440,0.00040482,0.01225733,632.62212874,-0.00529937,-0.00695797,0.00000000,0.00000000,0.00000000,0.00000000
36.00000000,0.07506700,6.17500000,0.00241900,411.76061177,0.00241608,412.75666069,-0.00008934,0.01251348,634.73429051,-0.00543209,-0.00708139,0.00000000,0.00000000,0.00000000,0.00000000
36.50000000,0.07685800,6.24760000,0.00243389,416.60171629,0.00243093,417.61567858,0.00002971,0.01281597,637.20332031,-0.00565746,-0.00715851,0.00000000,0.00000000,0.00000000,0.00000000
37.00000000,0.07915700,6.30580000,0.00259167,420.48260173,0.00258831,421.57235248,0.00031476,0.01300682,639.05846807,-0.00568662,-0.00732019,0.00000000,0.00000000,0.00000000,0.00000000
37.50000000,0.08310900,6.38000000,0.00270422,425.43039726,0.00270057,426.58085560,0.00022452,0.01324047,641.21379123,-0.00573961,-0.00750086,0.00000000,0.00000000,0.00000000,0.00000000
38.00000000,0.08510400,6.43100000,0.00279056,428.83117317,0.00278667,430.02785038,0.00017219,0.01357048,643.26910376,-0.00593742,-0.00763306,0.00000000,0.00000000,0.00000000,0.00000000
38.50000000,0.08601800,6.50360000,0.00279044,433.67227769,0.00278656,434.88241609,-0.00000022,0.01384501,645.34424945,-0.00614711,-0.00769790,0.00000000,0.00000000,0.00000000,0.00000000
39.00000000,0.08885600,6.55620000,0.00285422,437.17974460,0.00285016,438.42755274,0.00012720,0.01402027,647.30843173,-0.00613609,-0.00788418,0.00000000,0.00000000,0.00000000,0.00000000
39.50000000,0.09199900,6.61600000,0.00300056,441.16732105,0.00299606,442.49106811,0.00029181,0.01434847,648.93051263,-0.00634767,-0.00800080,0.00000000,0.00000000,0.00000000,0.00000000
40.00000000,0.09554600,6.67820000,0.00311667,445.31493401,0.00311182,446.70283222,0.00023151,0.01463908,651.45505613,-0.00646821,-0.00817087,0.00000000,0.00000000,0.00000000,0.00000000
40.50000000,0.09790900,6.73170000,0.00310533,448.88241462,0.00310052,450.27634414,-0.00002260,0.01484117,653.16026867,-0.00654054,-0.00830064,0.00000000,0.00000000,0.00000000,0.00000000
41.00000000,0.10148900,6.79780000,0.00330433,453.29008692,0.00329889,454.78790846,0.00039673,0.01511031,655.50968207,-0.00670189,-0.00840842,0.00000000,0.00000000,0.00000000,0.00000000
41.50000000,0.10378600,6.84970000,0.00338333,456.75087651,0.00337762,458.29621698,0.00015747,0.01541948,657.17808789,-0.00687167,-0.00854781,0.00000000,0.00000000,0.00000000,0.00000000
42.00000000,0.10662300,6.91350000,0.00342856,461.00518048,0.00342269,462.58576236,0.00009014,0.01564509,659.33754362,-0.00696351,-0.00868158,0.00000000,0.00000000,0.00000000,0.00000000
42.50000000,0.11196000,6.96450000,0.00364611,464.40595639,0.00363948,466.09923210,0.00043358,0.01593885,661.11367166,-0.00716579,-0.00877306,0.00000000,0.00000000,0.00000000,0.00000000
43.00000000,0.11442300,7.02830000,0.00378122,468.66026036,0.00377409,470.43236895,0.00026922,0.01623074,663.26468337,-0.00731590,-0.00891484,0.00000000,0.00000000,0.00000000,0.00000000
43.50000000,0.11688900,7.07780000,0.00382989,471.96101344,0.00382257,473.76857168,0.00009696,0.01644672,665.09339280,-0.00741498,-0.00903174,0.00000000,0.00000000,0.00000000,0.00000000
44.00000000,0.12155100,7.12720000,0.00400633,475.25509834,0.00399833,477.15912868,0.00035151,0.01673760,666.64545606,-0.00757451,-0.00916308,0.00000000,0.00000000,0.00000000,0.00000000
44.50000000,0.12476100,7.18620000,0.00411111,479.18932928,0.00410268,481.15932986,0.00020871,0.01705380,669.03451460,-0.00775258,-0.00930122,0.00000000,0.00000000,0.00000000,0.00000000
45.00000000,0.12901700,7.23170000,0.00419367,482.22335484,0.00418490,484.24563885,0.00016443,0.01729287,670.61520498,-0.00787446,-0.00941841,0.00000000,0.00000000,0.00000000,0.00000000
45.50000000,0.13222700,7.29230000,0.00428367,486.26427680,0.00427452,488.34727087,0.00017924,0.01759500,672.83339717,-0.00802606,-0.00956895,0.00000000,0.00000000,0.00000000,0.00000000
46.00000000,0.13580600,7.33770000,0.00441500,489.29163417,0.00440528,491.45185673,0.00026153,0.01792533,674.52539941,-0.00826392,-0.00966142,0.00000000,0.00000000,0.00000000,0.00000000
46.50000000,0.13968900,7.39360000,0.00450878,493.01915129,0.00449864,495.24206508,0.00018672,0.01813643,676.52030303,-0.00837578,-0.00976065,0.00000000,0.00000000,0.00000000,0.00000000
47.00000000,0.14441600,7.44140000,0.00462144,496.20654517,0.00461080,498.49973615,0.00022431,0.01845179,678.21102931,-0.00850744,-0.00994435,0.00000000,0.00000000,0.00000000,0.00000000
47.50000000,0.14820000,7.49400000,0.00478289,499.71401208,0.00477149,502.10408868,0.00032138,0.01874124,679.93298155,-0.00868656,-0.01005468,0.00000000,0.00000000,0.00000000,0.00000000
48.00000000,0.15275900,7.53870000,0.00495556,502.69469214,0.00494332,505.18582361,0.00034366,0.01902666,681.70786713,-0.00883105,-0.01019561,0.00000000,0.00000000,0.00000000,0.00000000
48.50000000,0.15681300,7.58730000,0.00517711,505.93543153,0.00516376,508.55471547,0.00044088,0.01928454,683.08852155,-0.00896819,-0.01031634,0.00000000,0.00000000,0.00000000,0.00000000
49.00000000,0.16140600,7.63280000,0.00519967,508.96945709,0.00518620,511.61592861,0.00004488,0.01957454,685.41593814,-0.00911307,-0.01046147,0.00000000,0.00000000,0.00000000,0.00000000
49.50000000,0.16708200,7.67670000,0.00539844,511.89679164,0.00538393,514.66023803,0.00039546,0.01986431,686.97770177,-0.00931267,-0.01055163,0.00000000,0.00000000,0.00000000,0.00000000
50.00000000,0.17188000,7.73170000,0.00563133,515.56429507,0.00561554,518.46760947,0.00046322,0.02019329,688.78659779,-0.00946382,-0.01072947,0.00000000,0.00000000,0.00000000,0.00000000
50.50000000,0.17731800,7.77480000,0.00581122,518.43828411,0.00579440,521.45104419,0.00035773,0.02052078,690.10916301,-0.00969821,-0.01082258,0.00000000,0.00000000,0.00000000,0.00000000
51.00000000,0.18184500,7.82180000,0.00583378,521.57233249,0.00581683,524.61506958,0.00004485,0.02078068,692.53013758,-0.00980459,-0.01097608,0.00000000,0.00000000,0.00000000,0.00000000
51.50000000,0.18701400,7.85850000,0.00604022,524.01955751,0.00602205,527.18475208,0.00041045,0.02109434,693.61875703,-0.00994910,-0.01114524,0.00000000,0.00000000,0.00000000,0.00000000
52.00000000,0.19282400,7.90790000,0.00629178,527.31364240,0.00627207,530.63138266,0.00050003,0.02143301,695.60324996,-0.01013707,-0.01129593,0.00000000,0.00000000,0.00000000,0.00000000
52.50000000,0.19839800,7.94300000,0.00647567,529.65417641,0.00645479,533.08404030,0.00036544,0.02166723,697.19354429,-0.01025905,-0.01140818,0.00000000,0.00000000,0.00000000,0.00000000
53.00000000,0.20306000,7.98930000,0.00652811,532.74154747,0.00650690,536.21934349,0.00010421,0.02192755,698.68621065,-0.01035454,-0.01157301,0.00000000,0.00000000,0.00000000,0.00000000
53.50000000,0.20897300,8.03230000,0.00668589,535.60886833,0.00666364,539.18988971,0.00031348,0.02228492,700.52238871,-0.01052212,-0.01176281,0.00000000,0.00000000,0.00000000,0.00000000
54.00000000,0.21383800,8.06660000,0.00700133,537.89605683,0.00697694,541.66204642,0.00062660,0.02255645,701.92168401,-0.01072102,-0.01183542,0.00000000,0.00000000,0.00000000,0.00000000
54.50000000,0.21904200,8.11450000,0.00713644,541.09011890,0.00711110,544.95157848,0.00026833,0.02291069,703.59301483,-0.01091490,-0.01199579,0.00000000,0.00000000,0.00000000,0.00000000
55.00000000,0.22610400,8.14960000,0.00735800,543.43065291,0.00733106,547.42921565,0.00043992,0.02319947,705.17104556,-0.01100994,-0.01218953,0.00000000,0.00000000,0.00000000,0.00000000
55.50000000,0.23201800,8.19580000,0.00753456,546.51135578,0.00750631,550.62907595,0.00035050,0.02349344,707.18661909,-0.01119678,-0.01229666,0.00000000,0.00000000,0.00000000,0.00000000
56.00000000,0.23718800,8.23490000,0.00770344,549.11861731,0.00767392,553.34872207,0.00033522,0.02381613,708.50877842,-0.01135695,-0.01245918,0.00000000,0.00000000,0.00000000,0.00000000
56.50000000,0.24337200,8.27800000,0.00793256,551.99260636,0.00790126,556.37131837,0.00045467,0.02416081,709.79924982,-0.01157057,-0.01259023,0.00000000,0.00000000,0.00000000,0.00000000
57.00000000,0.24921800,8.30990000,0.00816156,554.11975834,0.00812843,558.64223753,0.00045434,0.02439253,711.77356011,-0.01162466,-0.01276787,0.00000000,0.00000000,0.00000000,0.00000000
57.50000000,0.25523300,8.34730000,0.00831178,556.61366067,0.00827743,561.24010973,0.00029799,0.02475952,712.91660010,-0.01183342,-0.01292610,0.00000000,0.00000000,0.00000000,0.00000000
58.00000000,0.26212600,8.38720000,0.00849200,559.27426770,0.00845615,564.02362478,0.00035744,0.02508047,714.51618510,-0.01207316,-0.01300731,0.00000000,0.00000000,0.00000000,0.00000000
58.50000000,0.26824300,8.42230000,0.00874733,561.61480170,0.00870930,566.52743358,0.00050630,0.02535538,716.57947883,-0.01214918,-0.01320619,0.00000000,0.00000000,0.00000000,0.00000000
59.00000000,0.27456200,8.46140000,0.00905156,564.22206323,0.00901084,569.32915058,0.00060308,0.02569217,717.86876191,-0.01236440,-0.01332777,0.00000000,0.00000000,0.00000000,0.00000000
59.50000000,0.28152300,8.49650000,0.00913033,566.56259723,0.00908890,571.73550260,0.00015614,0.02602558,719.09439282,-0.01253375,-0.01349184,0.00000000,0.00000000,0.00000000,0.00000000
60.00000000,0.28706500,8.53630000,0.00928811,569.21653608,0.00924524,574.50348251,0.00031268,0.02632397,720.74351879,-0.01271149,-0.01361249,0.00000000,0.00000000,0.00000000,0.00000000
60.50000000,0.29429700,8.56820000,0.00960722,571.34368806,0.00956137,576.83271384,0.00063225,0.02666489,721.86586507,-0.01290381,-0.01376108,0.00000000,0.00000000,0.00000000,0.00000000
61.00000000,0.30115700,8.60890000,0.00987389,574.05764060,0.00982546,579.72582196,0.00052819,0.02698152,723.46793941,-0.01306529,-0.01391622,0.00000000,0.00000000,0.00000000,0.00000000
61.50000000,0.30805100,8.63920000,0.00998656,576.07810157,0.00993702,581.83113754,0.00022312,0.02728075,724.89962105,-0.01321746,-0.01406329,0.00000000,0.00000000,0.00000000,0.00000000
62.00000000,0.31521700,8.67430000,0.01021933,578.41863558,0.01016747,584.32968842,0.00046090,0.02760187,726.28594027,-0.01340101,-0.01420085,0.00000000,0.00000000,0.00000000,0.00000000
62.50000000,0.32163700,8.70940000,0.01054600,580.75916958,0.01049078,586.88385578,0.00064662,0.02791919,727.67722902,-0.01356090,-0.01435829,0.00000000,0.00000000,0.00000000,0.00000000
63.00000000,0.32789000,8.73890000,0.01074511,582.72628505,0.01068779,588.98774373,0.00039403,0.02821372,729.26678249,-0.01372579,-0.01448793,0.00000000,0.00000000,0.00000000,0.00000000
63.50000000,0.33576400,8.77960000,0.01093667,585.44023759,0.01087729,591.84300232,0.00037900,0.02857385,730.80170160,-0.01391983,-0.01465401,0.00000000,0.00000000,0.00000000,0.00000000
64.00000000,0.34262500,8.80830000,0.01121456,587.35400756,0.01115214,593.94092171,0.00054969,0.02889244,731.85787358,-0.01407593,-0.01481652,0.00000000,0.00000000,0.00000000,0.00000000
64.50000000,0.34992500,8.84740000,0.01143233,589.96126908,0.01136748,596.70590297,0.00043068,0.02923705,733.54914927,-0.01431830,-0.01491875,0.00000000,0.00000000,0.00000000,0.00000000
65.00000000,0.35732700,8.87770000,0.01165767,591.98173006,0.01159024,598.88285574,0.00044552,0.02957222,734.89564626,-0.01446694,-0.01510528,0.00000000,0.00000000,0.00000000,0.00000000
65.50000000,0.36415400,8.91750000,0.01190933,594.63566890,0.01183898,601.71738330,0.00049747,0.02989172,736.45973474,-0.01459658,-0.01529514,0.00000000,0.00000000,0.00000000,0.00000000
66.00000000,0.37037200,8.94470000,0.01208200,596.44941605,0.01200960,603.65571790,0.00034124,0.03018719,737.72321165,-0.01478396,-0.01540323,0.00000000,0.00000000,0.00000000,0.00000000
66.50000000,0.37848400,8.98130000,0.01234489,598.88997288,0.01226931,606.28320305,0.00051943,0.03052588,739.02635827,-0.01497981,-0.01554608,0.00000000,0.00000000,0.00000000,0.00000000
67.00000000,0.38578400,9.00840000,0.01264167,600.69705184,0.01256243,608.29086373,0.00058623,0.03087176,740.32873108,-0.01517513,-0.01569663,0.00000000,0.00000000,0.00000000,0.00000000
67.50000000,0.39389600,9.03720000,0.01290078,602.61748999,0.01281827,610.39172432,0.00051169,0.03116367,741.48785227,-0.01531480,-0.01584887,0.00000000,0.00000000,0.00000000,0.00000000
68.00000000,0.40089200,9.07070000,0.01306600,604.85133299,0.01298138,612.75432050,0.00032621,0.03156220,743.10825817,-0.01552927,-0.01603292,0.00000000,0.00000000,0.00000000,0.00000000
68.50000000,0.40856400,9.10410000,0.01333267,607.07850779,0.01324457,615.17248318,0.00052639,0.03188391,744.06926573,-0.01570451,-0.01617940,0.00000000,0.00000000,0.00000000,0.00000000
69.00000000,0.41600000,9.13600000,0.01367444,609.20565978,0.01358179,617.53620873,0.00067445,0.03218512,745.50790921,-0.01580744,-0.01637768,0.00000000,0.00000000,0.00000000,0.00000000
69.50000000,0.42367200,9.16320000,0.01385467,611.01940693,0.01375957,619.48487714,0.00035555,0.03257423,746.74267609,-0.01607564,-0.01649860,0.00000000,0.00000000,0.00000000,0.00000000
70.00000000,0.43185100,9.19740000,0.01402367,613.29992724,0.01392624,621.90064099,0.00033335,0.03286302,748.45127863,-0.01619338,-0.01666964,0.00000000,0.00000000,0.00000000,0.00000000
70.50000000,0.43945600,9.22460000,0.01437300,615.11367439,0.01427069,623.95470323,0.00068889,0.03320206,749.48356748,-0.01633052,-0.01687153,0.00000000,0.00000000,0.00000000,0.00000000
71.00000000,0.44756700,9.25730000,0.01461333,617.29417188,0.01450759,626.31489738,0.00047380,0.03356188,750.69187175,-0.01653900,-0.01702288,0.00000000,0.00000000,0.00000000,0.00000000
71.50000000,0.45524000,9.28600000,0.01484611,619.20794185,0.01473699,628.40077175,0.00045880,0.03387108,751.86971958,-0.01669703,-0.01717406,0.00000000,0.00000000,0.00000000,0.00000000
72.00000000,0.46227000,9.30830000,0.01512778,620.69494778,0.01501449,630.08468302,0.00055502,0.03422702,753.07660559,-0.01689433,-0.01733269,0.00000000,0.00000000,0.00000000,0.00000000
72.50000000,0.47136200,9.34340000,0.01538700,623.03548179,0.01526982,632.62212874,0.00051065,0.03460495,754.19662659,-0.01706730,-0.01753766,0.00000000,0.00000000,0.00000000,0.00000000
73.00000000,0.47927100,9.37210000,0.01565733,624.94925175,0.01553602,634.73429051,0.00053240,0.03493714,755.77654303,-0.01723601,-0.01770114,0.00000000,0.00000000,0.00000000,0.00000000
73.50000000,0.48738200,9.40560000,0.01597656,627.18309475,0.01585027,637.20332031,0.00062850,0.03521096,756.70780532,-0.01734244,-0.01786851,0.00000000,0.00000000,0.00000000,0.00000000
74.00000000,0.49546000,9.43110000,0.01617944,628.88348270,0.01604995,639.05846807,0.00039936,0.03559185,757.88799156,-0.01753012,-0.01806173,0.00000000,0.00000000,0.00000000,0.00000000
74.50000000,0.50347100,9.46060000,0.01642733,630.85059817,0.01629386,641.21379123,0.00048782,0.03594299,759.20645149,-0.01777102,-0.01817198,0.00000000,0.00000000,0.00000000,0.00000000
75.00000000,0.51215700,9.48770000,0.01677278,632.65767713,0.01663367,643.26910376,0.00067961,0.03626966,760.34688787,-0.01790436,-0.01836531,0.00000000,0.00000000,0.00000000,0.00000000
75.50000000,0.52030300,9.51560000,0.01706200,634.51810160,0.01691808,645.34424945,0.00056882,0.03659466,761.81418180,-0.01803000,-0.01856467,0.00000000,0.00000000,0.00000000,0.00000000
76.00000000,0.52861800,9.54280000,0.01724978,636.33184875,0.01710269,647.30843173,0.00036922,0.03693614,762.80015190,-0.01821853,-0.01871761,0.00000000,0.00000000,0.00000000,0.00000000
76.50000000,0.53733800,9.56350000,0.01759156,637.71216367,0.01743862,648.93051263,0.00067185,0.03733069,763.99473432,-0.01847878,-0.01885191,0.00000000,0.00000000,0.00000000,0.00000000
77.00000000,0.54551800,9.59780000,0.01789956,639.99935217,0.01774124,651.45505613,0.00060526,0.03766078,765.07788599,-0.01858744,-0.01907335,0.00000000,0.00000000,0.00000000,0.00000000
77.50000000,0.55417100,9.62090000,0.01811356,641.53970361,0.01795146,653.16026867,0.00042043,0.03797603,766.21305115,-0.01876904,-0.01920699,0.00000000,0.00000000,0.00000000,0.00000000
78.00000000,0.56241800,9.65280000,0.01839900,643.66685560,0.01823179,655.50968207,0.00056065,0.03835664,767.22472070,-0.01898587,-0.01937077,0.00000000,0.00000000,0.00000000,0.00000000
78.50000000,0.57100300,9.67430000,0.01872200,645.10051603,0.01854890,657.17808789,0.00063423,0.03867393,768.64207298,-0.01913109,-0.01954284,0.00000000,0.00000000,0.00000000,0.00000000
79.00000000,0.57952100,9.70380000,0.01896233,647.06763150,0.01878479,659.33754362,0.00047178,0.03905747,769.72031421,-0.01935168,-0.01970578,0.00000000,0.00000000,0.00000000,0.00000000
79.50000000,0.58793700,9.72700000,0.01927033,648.61465113,0.01908701,661.11367166,0.00060445,0.03941199,770.82574519,-0.01950957,-0.01990242,0.00000000,0.00000000,0.00000000,0.00000000
80.00000000,0.59726600,9.75570000,0.01957833,650.52842110,0.01938914,663.26468337,0.00060426,0.03979400,772.18385476,-0.01973012,-0.02006388,0.00000000,0.00000000,0.00000000,0.00000000
80.50000000,0.60605400,9.78040000,0.01980744,652.17546354,0.01961383,665.09339280,0.00044937,0.04013447,773.16801264,-0.01989244,-0.02024203,0.00000000,0.00000000,0.00000000,0.00000000
81.00000000,0.61480800,9.80030000,0.02011167,653.50243296,0.01991210,666.64545606,0.00059654,0.04048856,774.28225560,-0.02011689,-0.02037167,0.00000000,0.00000000,0.00000000,0.00000000
81.50000000,0.62363000,9.83220000,0.02044589,655.62958495,0.02023968,669.03451460,0.00065516,0.04083155,775.44455127,-0.02030658,-0.02052498,0.00000000,0.00000000,0.00000000,0.00000000
82.00000000,0.63224900,9.85300000,0.02069756,657.01656806,0.02048627,670.61520498,0.00049319,0.04123654,776.36886524,-0.02050553,-0.02073100,0.00000000,0.00000000,0.00000000,0.00000000
82.50000000,0.64161200,9.88250000,0.02101678,658.98368354,0.02079897,672.83339717,0.00062540,0.04159714,777.54631356,-0.02068167,-0.02091547,0.00000000,0.00000000,0.00000000,0.00000000
83.00000000,0.65056900,9.90400000,0.02136233,660.41734397,0.02113736,674.52539941,0.00067677,0.04190698,778.78992489,-0.02084277,-0.02106421,0.00000000,0.00000000,0.00000000,0.00000000
83.50000000,0.66003300,9.93110000,0.02158767,662.22442293,0.02135795,676.52030303,0.00044119,0.04227853,779.86532163,-0.02109294,-0.02118560,0.00000000,0.00000000,0.00000000,0.00000000
84.00000000,0.66865200,9.95270000,0.02191811,663.66475154,0.02168136,678.21102931,0.00064682,0.04266379,781.06432980,-0.02127367,-0.02139012,0.00000000,0.00000000,0.00000000,0.00000000
84.50000000,0.67801500,9.97500000,0.02222233,665.15175748,0.02197902,679.93298155,0.00059531,0.04300151,781.65876171,-0.02146211,-0.02153940,0.00000000,0.00000000,0.00000000,0.00000000
85.00000000,0.68704000,9.99810000,0.02252278,666.69210892,0.02227289,681.70786713,0.00058774,0.04334296,782.93696150,-0.02163932,-0.02170364,0.00000000,0.00000000,0.00000000,0.00000000
85.50000000,0.69626700,10.01570000,0.02279322,667.86571001,0.02253734,683.08852155,0.00052890,0.04373137,784.14063048,-0.02186813,-0.02186324,0.00000000,0.00000000,0.00000000,0.00000000
86.00000000,0.70498800,10.04680000,0.02310122,669.93951649,0.02283843,685.41593814,0.00060218,0.04408907,784.97688611,-0.02208672,-0.02200235,0.00000000,0.00000000,0.00000000,0.00000000
86.50000000,0.71492600,10.06670000,0.02340533,671.26648591,0.02313563,686.97770177,0.00059440,0.04452670,786.27707549,-0.02233788,-0.02218882,0.00000000,0.00000000,0.00000000,0.00000000
87.00000000,0.72520100,10.08980000,0.02375089,672.80683735,0.02347322,688.78659779,0.00067519,0.04479776,787.22175648,-0.02244798,-0.02234978,0.00000000,0.00000000,0.00000000,0.00000000
87.50000000,0.73442900,10.10580000,0.02409267,673.87374744,0.02380702,690.10916301,0.00066759,0.04512928,788.20770868,-0.02261755,-0.02251173,0.00000000,0.00000000,0.00000000,0.00000000
88.00000000,0.74426400,10.13850000,0.02437067,676.05424493,0.02407844,692.53013758,0.00054285,0.04555605,789.44549201,-0.02285802,-0.02269804,0.00000000,0.00000000,0.00000000,0.00000000
88.50000000,0.75285000,10.15120000,0.02469733,676.90110481,0.02439728,693.61875703,0.00063769,0.04590534,790.39761186,-0.02297708,-0.02292827,0.00000000,0.00000000,0.00000000,0.00000000
89.00000000,0.76251700,10.17670000,0.02505411,678.60149276,0.02474540,695.60324996,0.00069624,0.04623327,791.32630282,-0.02314402,-0.02308926,0.00000000,0.00000000,0.00000000,0.00000000
89.50000000,0.77252200,10.19750000,0.02530200,679.98847588,0.02498720,697.19354429,0.00048360,0.04663541,792.37790125,-0.02341139,-0.02322402,0.00000000,0.00000000,0.00000000,0.00000000
90.00000000,0.78161400,10.21660000,0.02557622,681.26209979,0.02525462,698.68621065,0.00053484,0.04706285,793.33769642,-0.02370243,-0.02336042,0.00000000,0.00000000,0.00000000,0.00000000
90.50000000,0.79148400,10.23970000,0.02595178,682.80245123,0.02562075,700.52238871,0.00073225,0.04742263,794.23717835,-0.02384097,-0.02358165,0.00000000,0.00000000,0.00000000,0.00000000
91.00000000,0.80047500,10.25730000,0.02623722,683.97605233,0.02589893,701.92168401,0.00055637,0.04776025,795.23934332,-0.02401874,-0.02374151,0.00000000,0.00000000,0.00000000,0.00000000
91.50000000,0.81071700,10.27800000,0.02660900,685.35636725,0.02626114,703.59301483,0.00072441,0.04814767,796.28190711,-0.02424133,-0.02390634,0.00000000,0.00000000,0.00000000,0.00000000
92.00000000,0.82058700,10.29800000,0.02691322,686.69000486,0.02655743,705.17104556,0.00059259,0.04850282,797.29229096,-0.02439454,-0.02410828,0.00000000,0.00000000,0.00000000,0.00000000
92.50000000,0.83042300,10.32430000,0.02722500,688.44373832,0.02686099,707.18661909,0.00060712,0.04888610,798.38934508,-0.02463682,-0.02424928,0.00000000,0.00000000,0.00000000,0.00000000
93.00000000,0.84009000,10.34020000,0.02756300,689.50398022,0.02718998,708.50877842,0.00065798,0.04923249,798.94932881,-0.02476984,-0.02446265,0.00000000,0.00000000,0.00000000,0.00000000
93.50000000,0.84992600,10.35540000,0.02792356,690.51754480,0.02754080,709.79924982,0.00070165,0.04963071,799.83365973,-0.02497746,-0.02465325,0.00000000,0.00000000,0.00000000,0.00000000
94.00000000,0.86043800,10.38170000,0.02817144,692.27127826,0.02778193,711.77356011,0.00048225,0.05003093,800.99567170,-0.02518972,-0.02484122,0.00000000,0.00000000,0.00000000,0.00000000
94.50000000,0.87024100,10.39450000,0.02855444,693.12480633,0.02815436,712.91660010,0.00074487,0.05036203,802.44909753,-0.02539493,-0.02496710,0.00000000,0.00000000,0.00000000,0.00000000
95.00000000,0.88017800,10.41440000,0.02889244,694.45177575,0.02848293,714.51618510,0.00065713,0.05072943,802.97131530,-0.02554088,-0.02518855,0.00000000,0.00000000,0.00000000,0.00000000
95.50000000,0.89011600,10.44150000,0.02918544,696.25885471,0.02876766,716.57947883,0.00056946,0.05112761,803.73786577,-0.02575865,-0.02536896,0.00000000,0.00000000,0.00000000,0.00000000
96.00000000,0.90042500,10.45670000,0.02953844,697.27241929,0.02911059,717.86876191,0.00068586,0.05151988,804.95999773,-0.02595515,-0.02556474,0.00000000,0.00000000,0.00000000,0.00000000
96.50000000,0.91049800,10.47100000,0.02988778,698.22597018,0.02944984,719.09439282,0.00067851,0.05188880,805.82435371,-0.02615627,-0.02573253,0.00000000,0.00000000,0.00000000,0.00000000
97.00000000,0.92077300,10.49180000,0.03020322,699.61295329,0.02975609,720.74351879,0.00061249,0.05224689,806.68048669,-0.02637439,-0.02587250,0.00000000,0.00000000,0.00000000,0.00000000
97.50000000,0.93077800,10.50450000,0.03056000,700.45981318,0.03010234,721.86586507,0.00069252,0.05261238,807.47938022,-0.02656315,-0.02604923,0.00000000,0.00000000,0.00000000,0.00000000
98.00000000,0.94142600,10.52440000,0.03089422,701.78678260,0.03042660,723.46793941,0.00064852,0.05303718,808.44734094,-0.02678014,-0.02625704,0.00000000,0.00000000,0.00000000,0.00000000
98.50000000,0.95129600,10.54200000,0.03120978,702.96038369,0.03073265,724.89962105,0.00061210,0.05335580,809.32972074,-0.02690312,-0.02645268,0.00000000,0.00000000,0.00000000,0.00000000
99.00000000,0.96130100,10.55870000,0.03154778,704.07397110,0.03106037,726.28594027,0.00065543,0.05375276,810.10612256,-0.02713019,-0.02662257,0.00000000,0.00000000,0.00000000,0.00000000
99.50000000,0.97177900,10.57550000,0.03188200,705.19422669,0.03138432,727.67722902,0.00064790,0.05414782,811.27162670,-0.02732297,-0.02682485,0.00000000,0.00000000,0.00000000,0.00000000
100.00000000,0.98181800,10.59540000,0.03219378,706.52119611,0.03168642,729.26678249,0.00060420,0.05455580,811.88783982,-0.02757539,-0.02698041,0.00000000,0.00000000,0.00000000,0.00000000
100.50000000,0.99239800,10.61380000,0.03257311,707.74814271,0.03205385,730.80170160,0.00073487,0.05489102,812.89942217,-0.02770690,-0.02718412,0.00000000,0.00000000,0.00000000,0.00000000
101.00000000,1.00297800,10.62570000,0.03290733,708.54165709,0.03237748,731.85787358,0.00064725,0.05534336,813.83683769,-0.02804158,-0.02730178,0.00000000,0.00000000,0.00000000,0.00000000
101.50000000,1.01321900,10.64650000,0.03327167,709.92864020,0.03273014,733.54914927,0.00070533,0.05568259,814.67532790,-0.02812932,-0.02755326,0.00000000,0.00000000,0.00000000,0.00000000
102.00000000,1.02410300,10.66240000,0.03362467,710.98888210,0.03307172,734.89564626,0.00068315,0.05599007,815.49542226,-0.02824083,-0.02774925,0.00000000,0.00000000,0.00000000,0.00000000
102.50000000,1.03427700,10.68160000,0.03396267,712.26917420,0.03339867,736.45973474,0.00065390,0.05643235,816.19887883,-0.02853335,-0.02789899,0.00000000,0.00000000,0.00000000,0.00000000
103.00000000,1.04512800,10.69670000,0.03427444,713.27607060,0.03370016,737.72321165,0.00060298,0.05679530,817.17918767,-0.02872131,-0.02807399,0.00000000,0.00000000,0.00000000,0.00000000
103.50000000,1.05550500,10.71190000,0.03463122,714.28963518,0.03404506,739.02635827,0.00068979,0.05718692,818.06267382,-0.02896807,-0.02821884,0.00000000,0.00000000,0.00000000,0.00000000
104.00000000,1.06605100,10.72700000,0.03499556,715.29653158,0.03439713,740.32873108,0.00070415,0.05761722,818.92871013,-0.02922785,-0.02838937,0.00000000,0.00000000,0.00000000,0.00000000
104.50000000,1.07696800,10.74060000,0.03530344,716.20340515,0.03469457,741.48785227,0.00059487,0.05794275,819.53821388,-0.02935727,-0.02858548,0.00000000,0.00000000,0.00000000,0.00000000
105.00000000,1.08761600,10.75970000,0.03572411,717.47702907,0.03510081,743.10825817,0.00081248,0.05835460,820.50407899,-0.02955620,-0.02879840,0.00000000,0.00000000,0.00000000,0.00000000
105.50000000,1.09822900,10.77010000,0.03606211,718.17052062,0.03542709,744.06926573,0.00065258,0.05874612,821.27566275,-0.02978039,-0.02896573,0.00000000,0.00000000,0.00000000,0.00000000
106.00000000,1.10857200,10.78760000,0.03638133,719.33745353,0.03573516,745.50790921,0.00061613,0.05909445,822.19032916,-0.02997794,-0.02911651,0.00000000,0.00000000,0.00000000,0.00000000
106.50000000,1.11986200,10.80120000,0.03679078,720.24432710,0.03613015,746.74267609,0.00078999,0.05948672,822.74242612,-0.03018832,-0.02929841,0.00000000,0.00000000,0.00000000,0.00000000
