Repository: noberito/ethz

**MODELLING AND CALIBRATING A POLYN YIELD SURFACE FUNCTION**

---

In the context of my research assistant internship at ETH Zurich, I have to implement and find an operationnal strategy to calibrate a yield surface function based on the polyN model which is a homogenous polynomial of degree N.

To make the calibration operationnal please copy paste a folder "{material}_results" containing the csv files for a given material in the lab_data directory and then change the parameters you want in the polyN_optimization/param.txt. Then run polyN_optimization/optimize_polyN.py. The coefficients of the polyN function will be accessible in the polyN_coeff.npy file.

File: polyN_optimization/DP780_results/DATA/UT_00_3.csv (part 2 of 3)
Time[s],Displacement[mm],Force[kN],EngStrain_longi,EngStress[MPa],TrueStrain,TrueStress[MPa],TrueStrainRate[1/s],PlasticStrain_longi,PlasticStress[MPa],PlasticStrain_thick,PlasticStrain_width,R-Value,Thickness[mm],Width[mm], Young's Modulus [MPa]
107.00000000,1.14950000,10.55400000,0.03842300,702.74493978,0.03770322,729.74650860,0.00078853,0.06203353,804.35454852,-0.03357287,-0.02846066,0.00000000,0.00000000,0.00000000,0.00000000
107.50000000,1.15984200,10.56990000,0.03878722,703.80365160,0.03805390,731.10224023,0.00070137,0.06244063,805.24755729,-0.03378837,-0.02865225,0.00000000,0.00000000,0.00000000,0.00000000
108.00000000,1.16991600,10.58670000,0.03906522,704.92229050,0.03832148,732.46023643,0.00053517,0.06285391,806.26764492,-0.03404067,-0.02881325,0.00000000,0.00000000,0.00000000,0.00000000
108.50000000,1.18215100,10.60020000,0.03950456,705.82119676,0.03874421,733.70434944,0.00084545,0.06326242,806.76990879,-0.03427746,-0.02898497,0.00000000,0.00000000,0.00000000,0.00000000
109.00000000,1.19347400,10.61540000,0.03988022,706.83329863,0.03910554,735.02196765,0.00072265,0.06362328,807.69148298,-0.03446499,-0.02915829,0.00000000,0.00000000,0.00000000,0.00000000
109.50000000,1.20472800,10.63050000,0.04024444,707.83874193,0.03945573,736.32531885,0.00070039,0.06404472,808.37665057,-0.03470460,-0.02934012,0.00000000,0.00000000,0.00000000,0.00000000
110.00000000,1.21564700,10.64170000,0.04058622,708.58450120,0.03978423,737.34326923,0.00065700,0.06445125,809.21474731,-0.03496809,-0.02948316,0.00000000,0.00000000,0.00000000,0.00000000
110.50000000,1.22669900,10.65440000,0.04096933,709.43013894,0.04015233,738.49501878,0.00073620,0.06485855,809.83207751,-0.03513691,-0.02972164,0.00000000,0.00000000,0.00000000,0.00000000
111.00000000,1.23788700,10.66960000,0.04137867,710.44224081,0.04054548,739.83939347,0.00078629,0.06526064,810.78935311,-0.03535276,-0.02990788,0.00000000,0.00000000,0.00000000,0.00000000
111.50000000,1.24877100,10.68310000,0.04173544,711.34114707,0.04088802,741.02928599,0.00068509,0.06563956,811.44177031,-0.03557042,-0.03006914,0.00000000,0.00000000,0.00000000,0.00000000
112.00000000,1.25941800,10.69670000,0.04211111,712.24671189,0.04124857,742.24021232,0.00072110,0.06603826,812.28273849,-0.03580489,-0.03023338,0.00000000,0.00000000,0.00000000,0.00000000
112.50000000,1.27138300,10.70870000,0.04249789,713.04573968,0.04161965,743.34867830,0.00074216,0.06646895,813.02844532,-0.03602680,-0.03044215,0.00000000,0.00000000,0.00000000,0.00000000
113.00000000,1.28138900,10.71980000,0.04279833,713.78484039,0.04190780,744.33364191,0.00057631,0.06685053,813.74170952,-0.03621718,-0.03063335,0.00000000,0.00000000,0.00000000,0.00000000
113.50000000,1.29450200,10.73500000,0.04326400,714.79694225,0.04235426,745.72191716,0.00089291,0.06726626,814.59816237,-0.03648145,-0.03078481,0.00000000,0.00000000,0.00000000,0.00000000
114.00000000,1.30582500,10.74610000,0.04362078,715.53604296,0.04269618,746.74828168,0.00068385,0.06765048,815.42940540,-0.03665622,-0.03099426,0.00000000,0.00000000,0.00000000,0.00000000
114.50000000,1.31684500,10.75650000,0.04400756,716.22853371,0.04306673,747.74800069,0.00074109,0.06808426,816.07191138,-0.03688229,-0.03120197,0.00000000,0.00000000,0.00000000,0.00000000
115.00000000,1.32826900,10.77170000,0.04437189,717.24063557,0.04341564,749.06595736,0.00069783,0.06849314,816.80220758,-0.03711730,-0.03137584,0.00000000,0.00000000,0.00000000,0.00000000
115.50000000,1.33932200,10.78280000,0.04477744,717.97973628,0.04380389,750.12903403,0.00077650,0.06890477,817.65744346,-0.03737184,-0.03153293,0.00000000,0.00000000,0.00000000,0.00000000
116.00000000,1.35098400,10.79480000,0.04516067,718.77876406,0.04417062,751.23929223,0.00073346,0.06928621,818.20076259,-0.03754785,-0.03173836,0.00000000,0.00000000,0.00000000,0.00000000
116.50000000,1.36207100,10.80680000,0.04556989,719.57779185,0.04456208,752.36887187,0.00078293,0.06971652,818.72698211,-0.03779391,-0.03192261,0.00000000,0.00000000,0.00000000,0.00000000
117.00000000,1.37433900,10.81710000,0.04593044,720.26362404,0.04490687,753.34565241,0.00068956,0.07011284,819.74381607,-0.03803558,-0.03207725,0.00000000,0.00000000,0.00000000,0.00000000
117.50000000,1.38525800,10.83070000,0.04631733,721.16918886,0.04527670,754.57182257,0.00073966,0.07050337,820.46852837,-0.03822600,-0.03227737,0.00000000,0.00000000,0.00000000,0.00000000
118.00000000,1.39759400,10.84180000,0.04671167,721.90828957,0.04565350,755.62982895,0.00075361,0.07092565,821.09738897,-0.03846935,-0.03245629,0.00000000,0.00000000,0.00000000,0.00000000
118.50000000,1.40861300,10.85540000,0.04706089,722.81385439,0.04598709,756.83011688,0.00066716,0.07132917,821.94899527,-0.03868424,-0.03264493,0.00000000,0.00000000,0.00000000,0.00000000
119.00000000,1.42007100,10.86500000,0.04743267,723.45307663,0.04634209,757.76838526,0.00071001,0.07175105,822.58560958,-0.03892519,-0.03282586,0.00000000,0.00000000,0.00000000,0.00000000
119.50000000,1.43257700,10.87770000,0.04788722,724.29871437,0.04677597,758.98336786,0.00086775,0.07215543,823.20814231,-0.03916249,-0.03299293,0.00000000,0.00000000,0.00000000,0.00000000
120.00000000,1.44410300,10.88410000,0.04825900,724.72486252,0.04713069,759.69935966,0.00070945,0.07256879,824.06940112,-0.03939254,-0.03317625,0.00000000,0.00000000,0.00000000,0.00000000
120.50000000,1.45627100,10.90010000,0.04868711,725.79023291,0.04753901,761.12686262,0.00081664,0.07300032,824.77302108,-0.03965337,-0.03334695,0.00000000,0.00000000,0.00000000,0.00000000
121.00000000,1.46799900,10.90960000,0.04910767,726.42279657,0.04793996,762.09572512,0.00080190,0.07339714,825.38333310,-0.03987358,-0.03352356,0.00000000,0.00000000,0.00000000,0.00000000
121.50000000,1.47959300,10.92240000,0.04946078,727.27509288,0.04827649,763.24668463,0.00067305,0.07381155,825.95801141,-0.04008092,-0.03373063,0.00000000,0.00000000,0.00000000,0.00000000
122.00000000,1.49115300,10.93120000,0.04985511,727.86104659,0.04865217,764.14863994,0.00075136,0.07423438,826.88697326,-0.04034605,-0.03388832,0.00000000,0.00000000,0.00000000,0.00000000
122.50000000,1.50308300,10.94070000,0.05023822,728.49361026,0.04901702,765.09183414,0.00072970,0.07468795,827.89998653,-0.04060174,-0.03408621,0.00000000,0.00000000,0.00000000,0.00000000
123.00000000,1.51454200,10.95750000,0.05064378,729.61224916,0.04940310,766.56256977,0.00077216,0.07508470,828.40345651,-0.04081803,-0.03426667,0.00000000,0.00000000,0.00000000,0.00000000
123.50000000,1.52670900,10.96070000,0.05106433,729.82532324,0.04980330,767.09336682,0.00080041,0.07549839,828.97919929,-0.04106054,-0.03443786,0.00000000,0.00000000,0.00000000,0.00000000
124.00000000,1.53854200,10.97500000,0.05144756,730.77749802,0.05016784,768.37421395,0.00072908,0.07590122,829.60415071,-0.04129337,-0.03460785,0.00000000,0.00000000,0.00000000,0.00000000
124.50000000,1.55064100,10.98460000,0.05182678,731.41672025,0.05052844,769.32369207,0.00072120,0.07632025,830.40958636,-0.04150567,-0.03481458,0.00000000,0.00000000,0.00000000,0.00000000
125.00000000,1.56267400,10.99020000,0.05225489,731.78959988,0.05093537,770.02918411,0.00081387,0.07671854,831.20549975,-0.04169498,-0.03502356,0.00000000,0.00000000,0.00000000,0.00000000
125.50000000,1.57467100,11.00610000,0.05266044,732.84831170,0.05132072,771.44042951,0.00077068,0.07717360,831.64333778,-0.04199673,-0.03517687,0.00000000,0.00000000,0.00000000,0.00000000
126.00000000,1.58694200,11.01250000,0.05305111,733.27445986,0.05169177,772.17548470,0.00074211,0.07757254,832.20859670,-0.04220680,-0.03536574,0.00000000,0.00000000,0.00000000,0.00000000
126.50000000,1.59880500,11.01970000,0.05348678,733.75387653,0.05210540,773.00000707,0.00082727,0.07800259,832.74213884,-0.04240975,-0.03559285,0.00000000,0.00000000,0.00000000,0.00000000
127.00000000,1.61083800,11.03560000,0.05386611,734.81258835,0.05246541,774.39408488,0.00072002,0.07842569,833.96705505,-0.04267446,-0.03575123,0.00000000,0.00000000,0.00000000,0.00000000
127.50000000,1.62300700,11.04520000,0.05430167,735.45181058,0.05287862,775.38806965,0.00082642,0.07884885,834.43037646,-0.04289443,-0.03595442,0.00000000,0.00000000,0.00000000,0.00000000
128.00000000,1.63497200,11.05480000,0.05469611,736.09103281,0.05325268,776.35234973,0.00074812,0.07926086,835.00810476,-0.04310071,-0.03616015,0.00000000,0.00000000,0.00000000,0.00000000
128.50000000,1.64717400,11.06270000,0.05508289,736.61705944,0.05361933,777.19205508,0.00073330,0.07968270,835.65256654,-0.04333672,-0.03634598,0.00000000,0.00000000,0.00000000,0.00000000
129.00000000,1.65927500,11.06830000,0.05548844,736.98993907,0.05400364,777.88436436,0.00076862,0.08009644,836.52331472,-0.04357276,-0.03652368,0.00000000,0.00000000,0.00000000,0.00000000
129.50000000,1.67137600,11.07870000,0.05591667,737.68242982,0.05440927,778.93117236,0.00081126,0.08052801,837.23505031,-0.04379429,-0.03673372,0.00000000,0.00000000,0.00000000,0.00000000
130.00000000,1.68354300,11.09150000,0.05631478,738.53472613,0.05478623,780.12514511,0.00075392,0.08095660,837.82828370,-0.04403421,-0.03692239,0.00000000,0.00000000,0.00000000,0.00000000
130.50000000,1.69554300,11.09860000,0.05672411,739.00748424,0.05517366,780.92702688,0.00077487,0.08140179,838.49410420,-0.04429115,-0.03711064,0.00000000,0.00000000,0.00000000,0.00000000
131.00000000,1.70774400,11.10820000,0.05715600,739.64670647,0.05558228,781.92195362,0.00081724,0.08178147,839.10516329,-0.04449089,-0.03729058,0.00000000,0.00000000,0.00000000,0.00000000
131.50000000,1.71998100,11.11140000,0.05756533,739.85978054,0.05596941,782.45005543,0.00077425,0.08223957,839.89200066,-0.04474849,-0.03749109,0.00000000,0.00000000,0.00000000,0.00000000
132.00000000,1.73262200,11.12810000,0.05798222,740.97176088,0.05636353,783.93495018,0.00078824,0.08263840,840.05341164,-0.04494714,-0.03769126,0.00000000,0.00000000,0.00000000,0.00000000
132.50000000,1.74465500,11.13610000,0.05842167,741.50444608,0.05677880,784.82437166,0.00083055,0.08311628,840.92337692,-0.04526476,-0.03785152,0.00000000,0.00000000,0.00000000,0.00000000
133.00000000,1.75739700,11.14330000,0.05880089,741.98386275,0.05713703,785.61317342,0.00071645,0.08350219,841.54113734,-0.04543016,-0.03807203,0.00000000,0.00000000,0.00000000,0.00000000
133.50000000,1.76922800,11.15680000,0.05922533,742.88276901,0.05753782,786.88024863,0.00080158,0.08396263,842.39747112,-0.04569095,-0.03827168,0.00000000,0.00000000,0.00000000,0.00000000
134.00000000,1.78217400,11.16240000,0.05963100,743.25564864,0.05792073,787.57672623,0.00076582,0.08442151,842.78568425,-0.04594521,-0.03847631,0.00000000,0.00000000,0.00000000,0.00000000
134.50000000,1.79430700,11.17040000,0.06001400,743.78833384,0.05828212,788.42604690,0.00072276,0.08483463,843.36913992,-0.04618261,-0.03865202,0.00000000,0.00000000,0.00000000,0.00000000
135.00000000,1.80678000,11.17760000,0.06046100,744.26775051,0.05870372,789.26692297,0.00084321,0.08528485,844.04285238,-0.04644425,-0.03884059,0.00000000,0.00000000,0.00000000,0.00000000
135.50000000,1.81894800,11.18400000,0.06087411,744.69389866,0.05909320,790.02647779,0.00077896,0.08570740,844.74473431,-0.04667963,-0.03902777,0.00000000,0.00000000,0.00000000,0.00000000
136.00000000,1.83135300,11.19190000,0.06127600,745.21992529,0.05947196,790.88402143,0.00075751,0.08614672,845.46861579,-0.04693905,-0.03920767,0.00000000,0.00000000,0.00000000,0.00000000
136.50000000,1.84396100,11.20070000,0.06170789,745.80587900,0.05987883,791.82798532,0.00081374,0.08659244,846.25696784,-0.04718133,-0.03941111,0.00000000,0.00000000,0.00000000,0.00000000
137.00000000,1.85633200,11.20950000,0.06210967,746.39183271,0.06025718,792.74998065,0.00075671,0.08701541,846.73359227,-0.04742224,-0.03959316,0.00000000,0.00000000,0.00000000,0.00000000
137.50000000,1.86910900,11.21900000,0.06252656,747.02439638,0.06064961,793.73325880,0.00078487,0.08744172,847.21332262,-0.04764309,-0.03979863,0.00000000,0.00000000,0.00000000,0.00000000
138.00000000,1.88161500,11.22700000,0.06297722,747.55708157,0.06107367,794.63615002,0.00084811,0.08787600,848.11052201,-0.04788809,-0.03998791,0.00000000,0.00000000,0.00000000,0.00000000
138.50000000,1.89418900,11.23100000,0.06338667,747.82342417,0.06145878,795.22545828,0.00077022,0.08832400,848.25745715,-0.04816284,-0.04016116,0.00000000,0.00000000,0.00000000,0.00000000
139.00000000,1.90676200,11.23580000,0.06381478,748.14303528,0.06186129,795.88561683,0.00080502,0.08874576,848.85148957,-0.04838937,-0.04035639,0.00000000,0.00000000,0.00000000,0.00000000
139.50000000,1.91943800,11.24860000,0.06426544,748.99533159,0.06228484,797.12984946,0.00084709,0.08919002,849.69990830,-0.04865252,-0.04053750,0.00000000,0.00000000,0.00000000,0.00000000
140.00000000,1.93187600,11.25330000,0.06466356,749.30828414,0.06265884,797.76122200,0.00074800,0.08965880,850.39363637,-0.04892602,-0.04073278,0.00000000,0.00000000,0.00000000,0.00000000
140.50000000,1.94475300,11.26290000,0.06509167,749.94750637,0.06306087,798.76283947,0.00080406,0.09001599,850.75009956,-0.04909646,-0.04091954,0.00000000,0.00000000,0.00000000,0.00000000
141.00000000,1.95736100,11.26850000,0.06553489,750.32038601,0.06347692,799.49254913,0.00083210,0.09050045,851.63434635,-0.04937378,-0.04112667,0.00000000,0.00000000,0.00000000,0.00000000
141.50000000,1.96990100,11.27490000,0.06594044,750.74653416,0.06385746,800.25109429,0.00076108,0.09092554,852.05673292,-0.04961898,-0.04130657,0.00000000,0.00000000,0.00000000,0.00000000
142.00000000,1.98284600,11.28280000,0.06636111,751.27256079,0.06425202,801.12784267,0.00078913,0.09138407,852.56678855,-0.04987091,-0.04151315,0.00000000,0.00000000,0.00000000,0.00000000
142.50000000,1.99579300,11.29240000,0.06679678,751.91178302,0.06466049,802.13706730,0.00081694,0.09183167,853.18551352,-0.05010299,-0.04172868,0.00000000,0.00000000,0.00000000,0.00000000
143.00000000,2.00816300,11.29480000,0.06722867,752.07158858,0.06506526,802.63235871,0.00080953,0.09225828,853.84552922,-0.05035980,-0.04189848,0.00000000,0.00000000,0.00000000,0.00000000
143.50000000,2.02100800,11.30280000,0.06766433,752.60427377,0.06547340,803.52874022,0.00081628,0.09271367,854.88417561,-0.05061375,-0.04209992,0.00000000,0.00000000,0.00000000,0.00000000
144.00000000,2.03317600,11.31000000,0.06808122,753.08369044,0.06586379,804.35454852,0.00078078,0.09313237,855.00787224,-0.05082155,-0.04231082,0.00000000,0.00000000,0.00000000,0.00000000
144.50000000,2.04612200,11.31790000,0.06852067,753.60971707,0.06627514,805.24755729,0.00082270,0.09357604,855.56576838,-0.05109227,-0.04248377,0.00000000,0.00000000,0.00000000,0.00000000
145.00000000,2.05906800,11.32750000,0.06896756,754.24893930,0.06669328,806.26764492,0.00083629,0.09403675,856.07963590,-0.05136101,-0.04267574,0.00000000,0.00000000,0.00000000,0.00000000
145.50000000,2.07181000,11.32990000,0.06940689,754.40874486,0.06710419,806.76990879,0.00082181,0.09447973,856.69660939,-0.05159134,-0.04288839,0.00000000,0.00000000,0.00000000,0.00000000
146.00000000,2.08475700,11.33870000,0.06979756,754.99469857,0.06746943,807.69148298,0.00073049,0.09493320,857.20488090,-0.05184544,-0.04308776,0.00000000,0.00000000,0.00000000,0.00000000
146.50000000,2.09756700,11.34350000,0.07025200,755.31430968,0.06789413,808.37665057,0.00084941,0.09537269,857.75309611,-0.05210822,-0.04326446,0.00000000,0.00000000,0.00000000,0.00000000
147.00000000,2.11078300,11.35060000,0.07069144,755.78706779,0.06830465,809.21474731,0.00082103,0.09580826,858.36474942,-0.05232556,-0.04348270,0.00000000,0.00000000,0.00000000,0.00000000
147.50000000,2.12332200,11.35460000,0.07113078,756.05341039,0.06871489,809.83207751,0.00082049,0.09625753,858.92945883,-0.05252940,-0.04372814,0.00000000,0.00000000,0.00000000,0.00000000
148.00000000,2.13650500,11.36340000,0.07156644,756.63936410,0.06912154,810.78935311,0.00081331,0.09669867,859.72412662,-0.05281058,-0.04388809,0.00000000,0.00000000,0.00000000,0.00000000
148.50000000,2.14941700,11.36820000,0.07197589,756.95897521,0.06950357,811.44177031,0.00076405,0.09714130,860.16549909,-0.05301052,-0.04413078,0.00000000,0.00000000,0.00000000,0.00000000
149.00000000,2.16199000,11.37540000,0.07240767,757.43839189,0.06990628,812.28273849,0.00080541,0.09761468,860.51523942,-0.05329940,-0.04431528,0.00000000,0.00000000,0.00000000,0.00000000
149.50000000,2.17520700,11.38090000,0.07287344,757.80461296,0.07034051,813.02844532,0.00086847,0.09801380,861.45255876,-0.05350518,-0.04450863,0.00000000,0.00000000,0.00000000,0.00000000
150.00000000,2.18839000,11.38650000,0.07328656,758.17749259,0.07072549,813.74170952,0.00076995,0.09847668,861.79377099,-0.05377160,-0.04470507,0.00000000,0.00000000,0.00000000,0.00000000
150.50000000,2.20157200,11.39370000,0.07373722,758.65690926,0.07114529,814.59816237,0.00083961,0.09894104,862.49216969,-0.05401113,-0.04492991,0.00000000,0.00000000,0.00000000,0.00000000
151.00000000,2.21357100,11.40090000,0.07415411,759.13632594,0.07153348,815.42940540,0.00077637,0.09937447,863.22354491,-0.05424359,-0.04513088,0.00000000,0.00000000,0.00000000,0.00000000
151.50000000,2.22705600,11.40490000,0.07462344,759.40266853,0.07197032,816.07191138,0.00087368,0.09985713,863.52331412,-0.05453160,-0.04532553,0.00000000,0.00000000,0.00000000,0.00000000
152.00000000,2.24084800,11.41040000,0.07506667,759.76888960,0.07238268,816.80220758,0.00082472,0.10032837,864.05076820,-0.05477843,-0.04554994,0.00000000,0.00000000,0.00000000,0.00000000
152.50000000,2.25403100,11.41760000,0.07551367,760.24830627,0.07279838,817.65744346,0.00083140,0.10073743,864.81413676,-0.05497257,-0.04576485,0.00000000,0.00000000,0.00000000,0.00000000
153.00000000,2.26717900,11.42080000,0.07592678,760.46138035,0.07318241,818.20076259,0.00076806,0.10125290,865.20245655,-0.05531577,-0.04593714,0.00000000,0.00000000,0.00000000,0.00000000
153.50000000,2.27982100,11.42320000,0.07639256,760.62118591,0.07361522,818.72698211,0.00086563,0.10164302,865.60090942,-0.05548000,-0.04616303,0.00000000,0.00000000,0.00000000,0.00000000
154.00000000,2.29286900,11.43280000,0.07682444,761.26040814,0.07401638,819.74381607,0.00080231,0.10213435,866.68241255,-0.05574484,-0.04638951,0.00000000,0.00000000,0.00000000,0.00000000
154.50000000,2.30594900,11.43840000,0.07724878,761.63328777,0.07441036,820.46852837,0.00078796,0.10258694,867.37394822,-0.05602233,-0.04656461,0.00000000,0.00000000,0.00000000,0.00000000
155.00000000,2.31906400,11.44230000,0.07770700,761.89297181,0.07483564,821.09738897,0.00085055,0.10303726,867.76624926,-0.05626094,-0.04677631,0.00000000,0.00000000,0.00000000,0.00000000
155.50000000,2.33241500,11.44950000,0.07814633,762.37238848,0.07524321,821.94899527,0.00081515,0.10349779,868.10806369,-0.05651583,-0.04698195,0.00000000,0.00000000,0.00000000,0.00000000
156.00000000,2.34522500,11.45350000,0.07860456,762.63873107,0.07566813,822.58560958,0.00084984,0.10397123,868.52086541,-0.05679629,-0.04717494,0.00000000,0.00000000,0.00000000,0.00000000
156.50000000,2.35877900,11.45750000,0.07904400,762.90507367,0.07607546,823.20814231,0.00081467,0.10443656,869.16528871,-0.05705831,-0.04737825,0.00000000,0.00000000,0.00000000,0.00000000
157.00000000,2.37182600,11.46470000,0.07949456,763.38449034,0.07649293,824.06940112,0.00083493,0.10487179,869.72418561,-0.05726301,-0.04760879,0.00000000,0.00000000,0.00000000,0.00000000
157.50000000,2.38534700,11.46950000,0.07996411,763.70410146,0.07692781,824.77302108,0.00086977,0.10531713,870.23256209,-0.05749087,-0.04782626,0.00000000,0.00000000,0.00000000,0.00000000
158.00000000,2.39873200,11.47340000,0.08039589,763.96378549,0.07732754,825.38333310,0.00079946,0.10577969,870.63686430,-0.05775431,-0.04802538,0.00000000,0.00000000,0.00000000,0.00000000
158.50000000,2.41177900,11.47660000,0.08084667,764.17685957,0.07774468,825.95801141,0.00083429,0.10625343,871.46927183,-0.05804363,-0.04820980,0.00000000,0.00000000,0.00000000,0.00000000
159.00000000,2.42529900,11.48460000,0.08130856,764.70954476,0.07817193,826.88697326,0.00085450,0.10672218,871.87957679,-0.05828588,-0.04843630,0.00000000,0.00000000,0.00000000,0.00000000
159.50000000,2.43925900,11.49340000,0.08180433,765.29549847,0.07863033,827.89998653,0.00091679,0.10721687,872.43238122,-0.05860619,-0.04861068,0.00000000,0.00000000,0.00000000,0.00000000
160.00000000,2.45261100,11.49580000,0.08223622,765.45530403,0.07902948,828.40345651,0.00079830,0.10768219,872.78030854,-0.05886480,-0.04881740,0.00000000,0.00000000,0.00000000,0.00000000
160.50000000,2.46572500,11.49900000,0.08268700,765.66837811,0.07944591,828.97919929,0.00083288,0.10814971,873.30984130,-0.05908807,-0.04906163,0.00000000,0.00000000,0.00000000,0.00000000
161.00000000,2.47921200,11.50300000,0.08312644,765.93472070,0.07985172,829.60415071,0.00081160,0.10858641,873.92491664,-0.05935295,-0.04923346,0.00000000,0.00000000,0.00000000,0.00000000
161.50000000,2.49280000,11.50930000,0.08358456,766.35421029,0.08027458,830.40958636,0.00084573,0.10906849,874.82731568,-0.05966591,-0.04940258,0.00000000,0.00000000,0.00000000,0.00000000
162.00000000,2.50611900,11.51570000,0.08402033,766.78035844,0.08067666,831.20549975,0.00080416,0.10953984,875.12162170,-0.05989898,-0.04964086,0.00000000,0.00000000,0.00000000,0.00000000
162.50000000,2.51973900,11.51650000,0.08451600,766.83362696,0.08113380,831.64333778,0.00091429,0.11003984,875.68104717,-0.06022310,-0.04981673,0.00000000,0.00000000,0.00000000,0.00000000
163.00000000,2.53363200,11.51970000,0.08495167,767.04670104,0.08153544,832.20859670,0.00080327,0.11049041,876.01735978,-0.06048214,-0.05000827,0.00000000,0.00000000,0.00000000,0.00000000
163.50000000,2.54651100,11.52210000,0.08542111,767.20650660,0.08196803,832.74213884,0.00086519,0.11092969,876.58392009,-0.06070115,-0.05022853,0.00000000,0.00000000,0.00000000,0.00000000
164.00000000,2.56033300,11.53410000,0.08588678,768.00553439,0.08239696,833.96705505,0.00085785,0.11143615,877.02985510,-0.06097391,-0.05046224,0.00000000,0.00000000,0.00000000,0.00000000
164.50000000,2.57368500,11.53560000,0.08634878,768.10541286,0.08282233,834.43037646,0.00085074,0.11191825,877.63478179,-0.06125081,-0.05066745,0.00000000,0.00000000,0.00000000,0.00000000
165.00000000,2.58734200,11.53880000,0.08679944,768.31848694,0.08323709,835.00810476,0.00082952,0.11238358,878.22529274,-0.06151109,-0.05087248,0.00000000,0.00000000,0.00000000,0.00000000
165.50000000,2.60103100,11.54280000,0.08726133,768.58482953,0.08366200,835.65256654,0.00084982,0.11286273,878.64796231,-0.06177017,-0.05109256,0.00000000,0.00000000,0.00000000,0.00000000
166.00000000,2.61499000,11.55000000,0.08771578,769.06424621,0.08407988,836.52331472,0.00083577,0.11331996,879.41246605,-0.06201035,-0.05130961,0.00000000,0.00000000,0.00000000,0.00000000
166.50000000,2.62847600,11.55480000,0.08818900,769.38385732,0.08451485,837.23505031,0.00086993,0.11385185,879.88231025,-0.06235540,-0.05149645,0.00000000,0.00000000,0.00000000,0.00000000
167.00000000,2.64223500,11.55800000,0.08865856,769.59693140,0.08494626,837.82828370,0.00086282,0.11434920,880.56276649,-0.06260385,-0.05174535,0.00000000,0.00000000,0.00000000,0.00000000
167.50000000,2.65589000,11.56200000,0.08914678,769.86327399,0.08539462,838.49410420,0.00089672,0.11478140,880.82453481,-0.06281662,-0.05196479,0.00000000,0.00000000,0.00000000,0.00000000
168.00000000,2.66944400,11.56600000,0.08956356,770.12961659,0.08577721,839.10516329,0.00076518,0.11527828,881.50527514,-0.06310398,-0.05217430,0.00000000,0.00000000,0.00000000,0.00000000
168.50000000,2.68337000,11.57150000,0.09006689,770.49583766,0.08623906,839.89200066,0.00092370,0.11580855,882.09543265,-0.06341330,-0.05239524,0.00000000,0.00000000,0.00000000,0.00000000
169.00000000,2.69682300,11.56910000,0.09050256,770.33603210,0.08663865,840.05341164,0.00079918,0.11630624,882.47606102,-0.06367176,-0.05263448,0.00000000,0.00000000,0.00000000,0.00000000
169.50000000,2.71068100,11.57550000,0.09102833,770.76218026,0.08712068,840.92337692,0.00096405,0.11673712,882.85799148,-0.06389995,-0.05283717,0.00000000,0.00000000,0.00000000,0.00000000
170.00000000,2.72454000,11.57950000,0.09145267,771.02852285,0.08750953,841.54113734,0.00077771,0.11723272,883.59950068,-0.06417527,-0.05305746,0.00000000,0.00000000,0.00000000,0.00000000
170.50000000,2.73873500,11.58590000,0.09195978,771.45467101,0.08797404,842.39747112,0.00092902,0.11772884,884.16069304,-0.06442838,-0.05330046,0.00000000,0.00000000,0.00000000,0.00000000
171.00000000,2.75283100,11.58590000,0.09246300,771.45467101,0.08843478,842.78568425,0.00092147,0.11822359,884.95530630,-0.06472406,-0.05349953,0.00000000,0.00000000,0.00000000,0.00000000
171.50000000,2.76682400,11.58910000,0.09291744,771.66774508,0.08885068,843.36913992,0.00083179,0.11875343,885.30530930,-0.06504687,-0.05370656,0.00000000,0.00000000,0.00000000,0.00000000
172.00000000,2.78085200,11.59310000,0.09341311,771.93408768,0.08930410,844.04285238,0.00090685,0.11918353,885.62725790,-0.06524369,-0.05393985,0.00000000,0.00000000,0.00000000,0.00000000
172.50000000,2.79470900,11.59780000,0.09387889,772.24704023,0.08972999,844.74473431,0.00085179,0.11971114,886.33882903,-0.06553780,-0.05417334,0.00000000,0.00000000,0.00000000,0.00000000
173.00000000,2.80877100,11.60260000,0.09436333,772.56665134,0.09017276,845.46861579,0.00088554,0.12017356,886.75052736,-0.06581053,-0.05436303,0.00000000,0.00000000,0.00000000,0.00000000
173.50000000,2.82276500,11.60820000,0.09485533,772.93953098,0.09062224,846.25696784,0.00089895,0.12073536,887.12972934,-0.06612804,-0.05460732,0.00000000,0.00000000,0.00000000,0.00000000
174.00000000,2.83638600,11.60980000,0.09532100,773.04606802,0.09104747,846.73359227,0.00085046,0.12122972,887.69155212,-0.06637996,-0.05484977,0.00000000,0.00000000,0.00000000,0.00000000
174.50000000,2.85038000,11.61140000,0.09579056,773.15260506,0.09147607,847.21332262,0.00085720,0.12165760,888.25508761,-0.06659026,-0.05506735,0.00000000,0.00000000,0.00000000,0.00000000
175.00000000,2.86457600,11.61860000,0.09627122,773.63202173,0.09191462,848.11052201,0.00087710,0.12221799,888.75510904,-0.06694151,-0.05527648,0.00000000,0.00000000,0.00000000,0.00000000
175.50000000,2.87873900,11.61540000,0.09676322,773.41894765,0.09236332,848.25745715,0.00089739,0.12274464,889.34676597,-0.06723054,-0.05551411,0.00000000,0.00000000,0.00000000,0.00000000
176.00000000,2.89253000,11.61860000,0.09722900,773.63202173,0.09278791,848.85148957,0.00084919,0.12320364,890.18216564,-0.06746937,-0.05573427,0.00000000,0.00000000,0.00000000,0.00000000
176.50000000,2.90649000,11.62500000,0.09772100,774.05816988,0.09323621,849.69990830,0.00089660,0.12373111,890.47143982,-0.06778574,-0.05594537,0.00000000,0.00000000,0.00000000,0.00000000
177.00000000,2.92099200,11.62900000,0.09823933,774.32451248,0.09370829,850.39363637,0.00094416,0.12422455,890.91281525,-0.06803047,-0.05619408,0.00000000,0.00000000,0.00000000,0.00000000
177.50000000,2.93396900,11.62970000,0.09863356,774.37112243,0.09406719,850.75009956,0.00071779,0.12475033,891.44421849,-0.06835492,-0.05639541,0.00000000,0.00000000,0.00000000,0.00000000
178.00000000,2.94951800,11.63610000,0.09917056,774.79727059,0.09455585,851.63434635,0.00097734,0.12527669,891.79378137,-0.06864811,-0.05662858,0.00000000,0.00000000,0.00000000,0.00000000
178.50000000,2.96341100,11.63690000,0.09964011,774.85053911,0.09498295,852.05673292,0.00085420,0.12580076,892.56788381,-0.06896593,-0.05683483,0.00000000,0.00000000,0.00000000,0.00000000
179.00000000,2.97780900,11.63850000,0.10014711,774.95707614,0.09544391,852.56678855,0.00092191,0.12629374,892.88798566,-0.06924126,-0.05705248,0.00000000,0.00000000,0.00000000,0.00000000
179.50000000,2.99183700,11.64170000,0.10064289,775.17015022,0.09589445,853.18551352,0.00090109,0.12681814,893.48030776,-0.06951959,-0.05729855,0.00000000,0.00000000,0.00000000,0.00000000
180.00000000,3.00630400,11.64570000,0.10111600,775.43649282,0.09632421,853.84552922,0.00085951,0.12731004,893.92180322,-0.06979073,-0.05751931,0.00000000,0.00000000,0.00000000,0.00000000
180.50000000,3.02043300,11.65450000,0.10162300,776.02244653,0.09678455,854.88417561,0.00092067,0.12783389,894.51431337,-0.07004837,-0.05778553,0.00000000,0.00000000,0.00000000,0.00000000
181.00000000,3.03469700,11.65130000,0.10208500,775.80937245,0.09720384,855.00787224,0.00083859,0.12832558,894.89504801,-0.07036590,-0.05795968,0.00000000,0.00000000,0.00000000,0.00000000
181.50000000,3.04923100,11.65370000,0.10257700,775.96917801,0.09765017,855.56576838,0.00089265,0.12891388,895.66839308,-0.07071902,-0.05819486,0.00000000,0.00000000,0.00000000,0.00000000
182.00000000,3.06349500,11.65530000,0.10308778,776.07571505,0.09811332,856.07963590,0.00092630,0.12940533,895.98826484,-0.07096715,-0.05843817,0.00000000,0.00000000,0.00000000,0.00000000
182.50000000,3.07772400,11.65850000,0.10357978,776.28878912,0.09855924,856.69660939,0.00089184,0.12992865,896.45928936,-0.07125322,-0.05867543,0.00000000,0.00000000,0.00000000,0.00000000
183.00000000,3.09222500,11.66010000,0.10408300,776.39532616,0.09901513,857.20488090,0.00091177,0.13045257,896.74746123,-0.07154581,-0.05890675,0.00000000,0.00000000,0.00000000,0.00000000
183.50000000,3.10665800,11.66240000,0.10457122,776.54847316,0.09945723,857.75309611,0.00088420,0.13097389,897.52330417,-0.07185381,-0.05912008,0.00000000,0.00000000,0.00000000,0.00000000
184.00000000,3.12112500,11.66560000,0.10505567,776.76154723,0.09989571,858.36474942,0.00087697,0.13152903,898.02383573,-0.07216260,-0.05936643,0.00000000,0.00000000,0.00000000,0.00000000
184.50000000,3.13542400,11.66800000,0.10555522,776.92135279,0.10034767,858.92945883,0.00090392,0.13201773,898.64862195,-0.07240518,-0.05961255,0.00000000,0.00000000,0.00000000,0.00000000
185.00000000,3.14978900,11.67360000,0.10604722,777.29423242,0.10079260,859.72412662,0.00088985,0.13254006,899.05881471,-0.07269721,-0.05984285,0.00000000,0.00000000,0.00000000,0.00000000
185.50000000,3.16428900,11.67440000,0.10653922,777.34750094,0.10123733,860.16549909,0.00088946,0.13309287,899.86497894,-0.07301066,-0.06008221,0.00000000,0.00000000,0.00000000,0.00000000
186.00000000,3.17885700,11.67360000,0.10706500,777.29423242,0.10171237,860.51523942,0.00095008,0.13364828,900.06001387,-0.07333027,-0.06031801,0.00000000,0.00000000,0.00000000,0.00000000
186.50000000,3.19295200,11.68160000,0.10751189,777.82691762,0.10211596,861.45255876,0.00080718,0.13423449,900.59006049,-0.07368547,-0.06054901,0.00000000,0.00000000,0.00000000,0.00000000
187.00000000,3.20772300,11.68080000,0.10802644,777.77364910,0.10258045,861.79377099,0.00092899,0.13475439,901.24485791,-0.07395535,-0.06079904,0.00000000,0.00000000,0.00000000,0.00000000
187.50000000,3.22225700,11.68480000,0.10854478,778.03999169,0.10304814,862.49216969,0.00093538,0.13527490,901.71610648,-0.07422798,-0.06104692,0.00000000,0.00000000,0.00000000,0.00000000
188.00000000,3.23675800,11.68960000,0.10902922,778.35960281,0.10348506,863.22354491,0.00087383,0.13586179,901.87847617,-0.07459288,-0.06126892,0.00000000,0.00000000,0.00000000,0.00000000
188.50000000,3.25122500,11.68800000,0.10956622,778.25306577,0.10396915,863.52331412,0.00096818,0.13641197,902.86959670,-0.07486977,-0.06154219,0.00000000,0.00000000,0.00000000,0.00000000
189.00000000,3.26589400,11.68960000,0.11009200,778.35960281,0.10444289,864.05076820,0.00094749,0.13696495,903.18631335,-0.07516039,-0.06180456,0.00000000,0.00000000,0.00000000,0.00000000
189.50000000,3.28076600,11.69510000,0.11055022,778.72582388,0.10485559,864.81413676,0.00082539,0.13745272,903.44393588,-0.07542447,-0.06202825,0.00000000,0.00000000,0.00000000,0.00000000
190.00000000,3.29516500,11.69430000,0.11112489,778.67255536,0.10537292,865.20245655,0.00103465,0.13806970,903.88055349,-0.07579038,-0.06227932,0.00000000,0.00000000,0.00000000,0.00000000
190.50000000,3.30997100,11.69510000,0.11156056,778.72582388,0.10576493,865.60090942,0.00078404,0.13861942,904.68831615,-0.07608026,-0.06253916,0.00000000,0.00000000,0.00000000,0.00000000
191.00000000,3.32464000,11.70390000,0.11211256,779.31177759,0.10626141,866.68241255,0.00099295,0.13916922,905.43501902,-0.07640359,-0.06276563,0.00000000,0.00000000,0.00000000,0.00000000
191.50000000,3.33917400,11.70790000,0.11261967,779.57812019,0.10671729,867.37394822,0.00091177,0.00000000,0.00000000,0.00000000,0.00000000,0.00000000,0.00000000,0.00000000,0.00000000
192.00000000,3.35435100,11.70790000,0.11312289,779.57812019,0.10716948,867.76624926,0.00090437,0.00000000,0.00000000,0.00000000,0.00000000,0.00000000,0.00000000,0.00000000,0.00000000
192.50000000,3.36868200,11.70710000,0.11363744,779.52485167,0.10763163,868.10806369,0.00092431,0.00000000,0.00000000,0.00000000,0.00000000,0.00000000,0.00000000,0.00000000,0.00000000
193.00000000,3.38382500,11.70710000,0.11416700,779.52485167,0.10810704,868.52086541,0.00095081,0.00000000,0.00000000,0.00000000,0.00000000,0.00000000,0.00000000,0.00000000,0.00000000
193.50000000,3.39896700,11.71030000,0.11468900,779.73792574,0.10857544,869.16528871,0.00093680,0.00000000,0.00000000,0.00000000,0.00000000,0.00000000,0.00000000,0.00000000,0.00000000
194.00000000,3.41343400,11.71270000,0.11517722,779.89773130,0.10901334,869.72418561,0.00087579,0.00000000,0.00000000,0.00000000,0.00000000,0.00000000,0.00000000,0.00000000,0.00000000
194.50000000,3.42796900,11.71430000,0.11567667,780.00426834,0.10946110,870.23256209,0.00089552,0.00000000,0.00000000,0.00000000,0.00000000,0.00000000,0.00000000,0.00000000,0.00000000
195.00000000,3.44277400,11.71430000,0.11619500,780.00426834,0.10992558,870.63686430,0.00092897,0.00000000,0.00000000,0.00000000,0.00000000,0.00000000,0.00000000,0.00000000,0.00000000
195.50000000,3.45798500,11.71990000,0.11672833,780.37714797,0.11040328,871.46927183,0.00095540,0.00000000,0.00000000,0.00000000,0.00000000,0.00000000,0.00000000,0.00000000,0.00000000
196.00000000,3.47309300,11.71990000,0.11725411,780.37714797,0.11087399,871.87957679,0.00094142,0.00000000,0.00000000,0.00000000,0.00000000,0.00000000,0.00000000,0.00000000,0.00000000
196.50000000,3.48840500,11.72150000,0.11780989,780.48368501,0.11137131,872.43238122,0.00099465,0.00000000,0.00000000,0.00000000,0.00000000,0.00000000,0.00000000,0.00000000,0.00000000
197.00000000,3.50304100,11.72070000,0.11833200,780.43041649,0.11183829,872.78030854,0.00093395,0.00000000,0.00000000,0.00000000,0.00000000,0.00000000,0.00000000,0.00000000,0.00000000
197.50000000,3.51791200,11.72230000,0.11885778,780.53695353,0.11230832,873.30984130,0.00094007,0.00000000,0.00000000,0.00000000,0.00000000,0.00000000,0.00000000,0.00000000,0.00000000
198.00000000,3.53295400,11.72540000,0.11934978,780.74336904,0.11274796,873.92491664,0.00087928,0.00000000,0.00000000,0.00000000,0.00000000,0.00000000,0.00000000,0.00000000,0.00000000
198.50000000,3.54799500,11.73180000,0.11989433,781.16951720,0.11323434,874.82731568,0.00097275,0.00000000,0.00000000,0.00000000,0.00000000,0.00000000,0.00000000,0.00000000,0.00000000
199.00000000,3.56266500,11.73020000,0.12042389,781.06298016,0.11370709,875.12162170,0.00094550,0.00000000,0.00000000,0.00000000,0.00000000,0.00000000,0.00000000,0.00000000,0.00000000
199.50000000,3.57787600,11.73180000,0.12098722,781.16951720,0.11420975,875.68104717,0.00100532,0.00000000,0.00000000,0.00000000,0.00000000,0.00000000,0.00000000,0.00000000,0.00000000
200.00000000,3.59349100,11.73100000,0.12149422,781.11624868,0.11466192,876.01735978,0.00090436,0.00000000,0.00000000,0.00000000,0.00000000,0.00000000,0.00000000,0.00000000,0.00000000
200.50000000,3.60870200,11.73340000,0.12199000,781.27605424,0.11510389,876.58392009,0.00088394,0.00000000,0.00000000,0.00000000,0.00000000,0.00000000,0.00000000,0.00000000,0.00000000
201.00000000,3.62387800,11.73340000,0.12256078,781.27605424,0.11561248,877.02985510,0.00101718,0.00000000,0.00000000,0.00000000,0.00000000,0.00000000,0.00000000,0.00000000,0.00000000
201.50000000,3.63898800,11.73580000,0.12310533,781.43585979,0.11609747,877.63478179,0.00096997,0.00000000,0.00000000,0.00000000,0.00000000,0.00000000,0.00000000,0.00000000,0.00000000
202.00000000,3.65416400,11.73820000,0.12363122,781.59566535,0.11656560,878.22529274,0.00093627,0.00000000,0.00000000,0.00000000,0.00000000,0.00000000,0.00000000,0.00000000,0.00000000
202.50000000,3.66910400,11.73820000,0.12417200,781.59566535,0.11704676,878.64796231,0.00096232,0.00000000,0.00000000,0.00000000,0.00000000,0.00000000,0.00000000,0.00000000,0.00000000
203.00000000,3.68448400,11.74300000,0.12469022,781.91527647,0.11750764,879.41246605,0.00092175,0.00000000,0.00000000,0.00000000,0.00000000,0.00000000,0.00000000,0.00000000,0.00000000
203.50000000,3.70016700,11.74300000,0.12529111,781.91527647,0.11804177,879.88231025,0.00106826,0.00000000,0.00000000,0.00000000,0.00000000,0.00000000,0.00000000,0.00000000,0.00000000
204.00000000,3.71578300,11.74620000,0.12585456,782.12835054,0.11854235,880.56276649,0.00100117,0.00000000,0.00000000,0.00000000,0.00000000,0.00000000,0.00000000,0.00000000,0.00000000
204.50000000,3.73116200,11.74460000,0.12634267,782.02181351,0.11897581,880.82453481,0.00086691,0.00000000,0.00000000,0.00000000,0.00000000,0.00000000,0.00000000,0.00000000,0.00000000
205.00000000,3.74671000,11.74780000,0.12690611,782.23488758,0.11947592,881.50527514,0.00100023,0.00000000,0.00000000,0.00000000,0.00000000,0.00000000,0.00000000,0.00000000,0.00000000
205.50000000,3.76195500,11.74940000,0.12750700,782.34142462,0.12000900,882.09543265,0.00106616,0.00000000,0.00000000,0.00000000,0.00000000,0.00000000,0.00000000,0.00000000,0.00000000
206.00000000,3.77763800,11.74860000,0.12807033,782.28815610,0.12050850,882.47606102,0.00099901,0.00000000,0.00000000,0.00000000,0.00000000,0.00000000,0.00000000,0.00000000,0.00000000
206.50000000,3.79291600,11.74860000,0.12855856,782.28815610,0.12094120,882.85799148,0.00086540,0.00000000,0.00000000,0.00000000,0.00000000,0.00000000,0.00000000,0.00000000,0.00000000
207.00000000,3.80849900,11.75260000,0.12912200,782.55449870,0.12144034,883.59950068,0.00099827,0.00000000,0.00000000,0.00000000,0.00000000,0.00000000,0.00000000,0.00000000,0.00000000
207.50000000,3.82421600,11.75420000,0.12968533,782.66103574,0.12193913,884.16069304,0.00099758,0.00000000,0.00000000,0.00000000,0.00000000,0.00000000,0.00000000,0.00000000,0.00000000
208.00000000,3.83949400,11.75890000,0.13024867,782.97398829,0.12243767,884.95530630,0.00099708,0.00000000,0.00000000,0.00000000,0.00000000,0.00000000,0.00000000,0.00000000,0.00000000
208.50000000,3.85514300,11.75730000,0.13084956,782.86745125,0.12296917,885.30530930,0.00106300,0.00000000,0.00000000,0.00000000,0.00000000,0.00000000,0.00000000,0.00000000,0.00000000
209.00000000,3.87065800,11.75650000,0.13133778,782.81418273,0.12340081,885.62725790,0.00086327,0.00000000,0.00000000,0.00000000,0.00000000,0.00000000,0.00000000,0.00000000,0.00000000
209.50000000,3.88637500,11.75970000,0.13193867,783.02725681,0.12393180,886.33882903,0.00106198,0.00000000,0.00000000,0.00000000,0.00000000,0.00000000,0.00000000,0.00000000,0.00000000
210.00000000,3.90185600,11.75970000,0.13246444,783.02725681,0.12439618,886.75052736,0.00092877,0.00000000,0.00000000,0.00000000,0.00000000,0.00000000,0.00000000,0.00000000,0.00000000
210.50000000,3.91774300,11.75810000,0.13310289,782.92071977,0.12495979,887.12972934,0.00112721,0.00000000,0.00000000,0.00000000,0.00000000,0.00000000,0.00000000,0.00000000,0.00000000
211.00000000,3.93356100,11.75970000,0.13366622,783.02725681,0.12545683,887.69155212,0.00099407,0.00000000,0.00000000,0.00000000,0.00000000,0.00000000,0.00000000,0.00000000,0.00000000
211.50000000,3.94931200,11.76210000,0.13415444,783.18706236,0.12588739,888.25508761,0.00086113,0.00000000,0.00000000,0.00000000,0.00000000,0.00000000,0.00000000,0.00000000,0.00000000
212.00000000,3.96523200,11.76210000,0.13479289,783.18706236,0.12645016,888.75510904,0.00112553,0.00000000,0.00000000,0.00000000,0.00000000,0.00000000,0.00000000,0.00000000,0.00000000
212.50000000,3.98074700,11.76370000,0.13539389,783.29359940,0.12697963,889.34676597,0.00105894,0.00000000,0.00000000,0.00000000,0.00000000,0.00000000,0.00000000,0.00000000,0.00000000
213.00000000,3.99687000,11.76930000,0.13591967,783.66647904,0.12744260,890.18216564,0.00092594,0.00000000,0.00000000,0.00000000,0.00000000,0.00000000,0.00000000,0.00000000,0.00000000
213.50000000,4.01295900,11.76690000,0.13652056,783.50667348,0.12797145,890.47143982,0.00105770,0.00000000,0.00000000,0.00000000,0.00000000,0.00000000,0.00000000,0.00000000,0.00000000
