Repository: noberito/ethz

**MODELLING AND CALIBRATING A POLYN YIELD SURFACE FUNCTION**

---

In the context of my research assistant internship at ETH Zurich, I have to implement and find an operationnal strategy to calibrate a yield surface function based on the polyN model which is a homogenous polynomial of degree N.

To make the calibration operationnal please copy paste a folder "{material}_results" containing the csv files for a given material in the lab_data directory and then change the parameters you want in the polyN_optimization/param.txt. Then run polyN_optimization/optimize_polyN.py. The coefficients of the polyN function will be accessible in the polyN_coeff.npy file.

File: polyN_optimization/DP780_results/DATA/UT_00_3.csv (part 3 of 3)
Time[s],Displacement[mm],Force[kN],EngStrain_longi,EngStress[MPa],TrueStrain,TrueStress[MPa],TrueStrainRate[1/s],PlasticStrain_longi,PlasticStress[MPa],PlasticStrain_thick,PlasticStrain_width,R-Value,Thickness[mm],Width[mm], Young's Modulus [MPa]
214.00000000,4.02844000,11.76690000,0.13708389,783.50667348,0.12846699,890.91281525,0.00099108,0.00000000,0.00000000,0.00000000,0.00000000,0.00000000,0.00000000,0.00000000,0.00000000
214.50000000,4.04463100,11.76770000,0.13768478,783.55994200,0.12899530,891.44421849,0.00105662,0.00000000,0.00000000,0.00000000,0.00000000,0.00000000,0.00000000,0.00000000,0.00000000
215.00000000,4.06058500,11.76610000,0.13828567,783.45340496,0.12952333,891.79378137,0.00105606,0.00000000,0.00000000,0.00000000,0.00000000,0.00000000,0.00000000,0.00000000,0.00000000
215.50000000,4.07674100,11.77010000,0.13888656,783.71974756,0.13005108,892.56788381,0.00105550,0.00000000,0.00000000,0.00000000,0.00000000,0.00000000,0.00000000,0.00000000,0.00000000
216.00000000,4.09293200,11.76850000,0.13944989,783.61321052,0.13054559,892.88798566,0.00098903,0.00000000,0.00000000,0.00000000,0.00000000,0.00000000,0.00000000,0.00000000,0.00000000
216.50000000,4.10878400,11.77010000,0.14005078,783.71974756,0.13107280,893.48030776,0.00105442,0.00000000,0.00000000,0.00000000,0.00000000,0.00000000,0.00000000,0.00000000,0.00000000
217.00000000,4.12494100,11.77010000,0.14061411,783.71974756,0.13156681,893.92180322,0.00098802,0.00000000,0.00000000,0.00000000,0.00000000,0.00000000,0.00000000,0.00000000,0.00000000
217.50000000,4.14130100,11.77170000,0.14121500,783.82628459,0.13209348,894.51431337,0.00105335,0.00000000,0.00000000,0.00000000,0.00000000,0.00000000,0.00000000,0.00000000,0.00000000
218.00000000,4.15762600,11.77090000,0.14177833,783.77301607,0.13258699,894.89504801,0.00098701,0.00000000,0.00000000,0.00000000,0.00000000,0.00000000,0.00000000,0.00000000,0.00000000
218.50000000,4.17344500,11.77410000,0.14245444,783.98609015,0.13317897,895.66839308,0.00118396,0.00000000,0.00000000,0.00000000,0.00000000,0.00000000,0.00000000,0.00000000,0.00000000
219.00000000,4.18966900,11.77250000,0.14301778,783.87955311,0.13367194,895.98826484,0.00098594,0.00000000,0.00000000,0.00000000,0.00000000,0.00000000,0.00000000,0.00000000,0.00000000
219.50000000,4.20542100,11.77250000,0.14361867,783.87955311,0.13419750,896.45928936,0.00105113,0.00000000,0.00000000,0.00000000,0.00000000,0.00000000,0.00000000,0.00000000,0.00000000
220.00000000,4.22181500,11.77010000,0.14421956,783.71974756,0.13472279,896.74746123,0.00105058,0.00000000,0.00000000,0.00000000,0.00000000,0.00000000,0.00000000,0.00000000,0.00000000
220.50000000,4.23807200,11.77410000,0.14482044,783.98609015,0.13524781,897.52330417,0.00105003,0.00000000,0.00000000,0.00000000,0.00000000,0.00000000,0.00000000,0.00000000,0.00000000
221.00000000,4.25460100,11.77410000,0.14545889,783.98609015,0.13580533,898.02383573,0.00111505,0.00000000,0.00000000,0.00000000,0.00000000,0.00000000,0.00000000,0.00000000,0.00000000
221.50000000,4.27069000,11.77650000,0.14602222,784.14589571,0.13629701,898.64862195,0.00098335,0.00000000,0.00000000,0.00000000,0.00000000,0.00000000,0.00000000,0.00000000,0.00000000
222.00000000,4.28705000,11.77570000,0.14662322,784.09262719,0.13682129,899.05881471,0.00104857,0.00000000,0.00000000,0.00000000,0.00000000,0.00000000,0.00000000,0.00000000,0.00000000
222.50000000,4.30364600,11.77970000,0.14726167,784.35896979,0.13737794,899.86497894,0.00111330,0.00000000,0.00000000,0.00000000,0.00000000,0.00000000,0.00000000,0.00000000,0.00000000
223.00000000,4.32003900,11.77570000,0.14790011,784.09262719,0.13793428,900.06001387,0.00111268,0.00000000,0.00000000,0.00000000,0.00000000,0.00000000,0.00000000,0.00000000,0.00000000
223.50000000,4.33687200,11.77570000,0.14857611,784.09262719,0.13852301,900.59006049,0.00117746,0.00000000,0.00000000,0.00000000,0.00000000,0.00000000,0.00000000,0.00000000,0.00000000
224.00000000,4.35313000,11.77810000,0.14917700,784.25243275,0.13904603,901.24485791,0.00104605,0.00000000,0.00000000,0.00000000,0.00000000,0.00000000,0.00000000,0.00000000,0.00000000
224.50000000,4.36969200,11.77810000,0.14977789,784.25243275,0.13956878,901.71610648,0.00104550,0.00000000,0.00000000,0.00000000,0.00000000,0.00000000,0.00000000,0.00000000,0.00000000
225.00000000,4.38632200,11.77330000,0.15045378,783.93282163,0.14015645,901.87847617,0.00117534,0.00000000,0.00000000,0.00000000,0.00000000,0.00000000,0.00000000,0.00000000,0.00000000
225.50000000,4.40298500,11.77970000,0.15109233,784.35896979,0.14071135,902.86959670,0.00110979,0.00000000,0.00000000,0.00000000,0.00000000,0.00000000,0.00000000,0.00000000,0.00000000
226.00000000,4.41971700,11.77730000,0.15173078,784.19916423,0.14126584,903.18631335,0.00110898,0.00000000,0.00000000,0.00000000,0.00000000,0.00000000,0.00000000,0.00000000,0.00000000
226.50000000,4.43631300,11.77490000,0.15229411,784.03935867,0.14175483,903.44393588,0.00097800,0.00000000,0.00000000,0.00000000,0.00000000,0.00000000,0.00000000,0.00000000,0.00000000
227.00000000,4.45280900,11.77330000,0.15300767,783.93282163,0.14237389,903.88055349,0.00123811,0.00000000,0.00000000,0.00000000,0.00000000,0.00000000,0.00000000,0.00000000,0.00000000
227.50000000,4.46950700,11.77730000,0.15364611,784.19916423,0.14292746,904.68831615,0.00110714,0.00000000,0.00000000,0.00000000,0.00000000,0.00000000,0.00000000,0.00000000,0.00000000
228.00000000,4.48610100,11.78050000,0.15428467,784.41223831,0.14348082,905.43501902,0.00110672,0.00000000,0.00000000,0.00000000,0.00000000,0.00000000,0.00000000,0.00000000,0.00000000
228.50000000,4.50259800,11.77490000,0.15492311,784.03935867,0.00000000,0.00000000,0.00000000,0.00000000,0.00000000,0.00000000,0.00000000,0.00000000,0.00000000,0.00000000,0.00000000
229.00000000,4.51990300,11.77490000,0.15556156,784.03935867,0.00000000,0.00000000,0.00000000,0.00000000,0.00000000,0.00000000,0.00000000,0.00000000,0.00000000,0.00000000,0.00000000
229.50000000,4.53633100,11.77570000,0.15623756,784.09262719,0.00000000,0.00000000,0.00000000,0.00000000,0.00000000,0.00000000,0.00000000,0.00000000,0.00000000,0.00000000,0.00000000
230.00000000,4.55309600,11.77410000,0.15695111,783.98609015,0.00000000,0.00000000,0.00000000,0.00000000,0.00000000,0.00000000,0.00000000,0.00000000,0.00000000,0.00000000,0.00000000
230.50000000,4.57006400,11.77250000,0.15758967,783.87955311,0.00000000,0.00000000,0.00000000,0.00000000,0.00000000,0.00000000,0.00000000,0.00000000,0.00000000,0.00000000,0.00000000
231.00000000,4.58730200,11.77490000,0.15819056,784.03935867,0.00000000,0.00000000,0.00000000,0.00000000,0.00000000,0.00000000,0.00000000,0.00000000,0.00000000,0.00000000,0.00000000
231.50000000,4.60393200,11.77570000,0.15890400,784.09262719,0.00000000,0.00000000,0.00000000,0.00000000,0.00000000,0.00000000,0.00000000,0.00000000,0.00000000,0.00000000,0.00000000
232.00000000,4.62096800,11.77810000,0.15965522,784.25243275,0.00000000,0.00000000,0.00000000,0.00000000,0.00000000,0.00000000,0.00000000,0.00000000,0.00000000,0.00000000,0.00000000
232.50000000,4.63756300,11.77410000,0.16029356,783.98609015,0.00000000,0.00000000,0.00000000,0.00000000,0.00000000,0.00000000,0.00000000,0.00000000,0.00000000,0.00000000,0.00000000
233.00000000,4.65486900,11.77730000,0.16096967,784.19916423,0.00000000,0.00000000,0.00000000,0.00000000,0.00000000,0.00000000,0.00000000,0.00000000,0.00000000,0.00000000,0.00000000
233.50000000,4.67241200,11.77650000,0.16164567,784.14589571,0.00000000,0.00000000,0.00000000,0.00000000,0.00000000,0.00000000,0.00000000,0.00000000,0.00000000,0.00000000,0.00000000
234.00000000,4.68951500,11.77570000,0.16235922,784.09262719,0.00000000,0.00000000,0.00000000,0.00000000,0.00000000,0.00000000,0.00000000,0.00000000,0.00000000,0.00000000,0.00000000
234.50000000,4.70699000,11.78050000,0.16307278,784.41223831,0.00000000,0.00000000,0.00000000,0.00000000,0.00000000,0.00000000,0.00000000,0.00000000,0.00000000,0.00000000,0.00000000
235.00000000,4.72375500,11.77650000,0.16374878,784.14589571,0.00000000,0.00000000,0.00000000,0.00000000,0.00000000,0.00000000,0.00000000,0.00000000,0.00000000,0.00000000,0.00000000
235.50000000,4.74133100,11.77570000,0.16446244,784.09262719,0.00000000,0.00000000,0.00000000,0.00000000,0.00000000,0.00000000,0.00000000,0.00000000,0.00000000,0.00000000,0.00000000
236.00000000,4.75840100,11.77570000,0.16521356,784.09262719,0.00000000,0.00000000,0.00000000,0.00000000,0.00000000,0.00000000,0.00000000,0.00000000,0.00000000,0.00000000,0.00000000
236.50000000,4.77590900,11.77490000,0.16588956,784.03935867,0.00000000,0.00000000,0.00000000,0.00000000,0.00000000,0.00000000,0.00000000,0.00000000,0.00000000,0.00000000,0.00000000
237.00000000,4.79311400,11.77490000,0.16660311,784.03935867,0.00000000,0.00000000,0.00000000,0.00000000,0.00000000,0.00000000,0.00000000,0.00000000,0.00000000,0.00000000,0.00000000
237.50000000,4.81052200,11.77170000,0.16735422,783.82628459,0.00000000,0.00000000,0.00000000,0.00000000,0.00000000,0.00000000,0.00000000,0.00000000,0.00000000,0.00000000,0.00000000
238.00000000,4.82762600,11.77410000,0.16810544,783.98609015,0.00000000,0.00000000,0.00000000,0.00000000,0.00000000,0.00000000,0.00000000,0.00000000,0.00000000,0.00000000,0.00000000
238.50000000,4.84493100,11.77170000,0.16881889,783.82628459,0.00000000,0.00000000,0.00000000,0.00000000,0.00000000,0.00000000,0.00000000,0.00000000,0.00000000,0.00000000,0.00000000
239.00000000,4.86247400,11.77250000,0.16957011,783.87955311,0.00000000,0.00000000,0.00000000,0.00000000,0.00000000,0.00000000,0.00000000,0.00000000,0.00000000,0.00000000,0.00000000
239.50000000,4.87984800,11.77170000,0.17032122,783.82628459,0.00000000,0.00000000,0.00000000,0.00000000,0.00000000,0.00000000,0.00000000,0.00000000,0.00000000,0.00000000,0.00000000
240.00000000,4.89749100,11.76930000,0.17107233,783.66647904,0.00000000,0.00000000,0.00000000,0.00000000,0.00000000,0.00000000,0.00000000,0.00000000,0.00000000,0.00000000,0.00000000
240.50000000,4.91479700,11.77170000,0.17182344,783.82628459,0.00000000,0.00000000,0.00000000,0.00000000,0.00000000,0.00000000,0.00000000,0.00000000,0.00000000,0.00000000,0.00000000
241.00000000,4.93288100,11.77010000,0.17261211,783.71974756,0.00000000,0.00000000,0.00000000,0.00000000,0.00000000,0.00000000,0.00000000,0.00000000,0.00000000,0.00000000,0.00000000
241.50000000,4.95018600,11.77170000,0.17336322,783.82628459,0.00000000,0.00000000,0.00000000,0.00000000,0.00000000,0.00000000,0.00000000,0.00000000,0.00000000,0.00000000,0.00000000
242.00000000,4.96779700,11.76690000,0.17411444,783.50667348,0.00000000,0.00000000,0.00000000,0.00000000,0.00000000,0.00000000,0.00000000,0.00000000,0.00000000,0.00000000,0.00000000
242.50000000,4.98561000,11.76930000,0.17490311,783.66647904,0.00000000,0.00000000,0.00000000,0.00000000,0.00000000,0.00000000,0.00000000,0.00000000,0.00000000,0.00000000,0.00000000
243.00000000,5.00322000,11.76690000,0.17572933,783.50667348,0.00000000,0.00000000,0.00000000,0.00000000,0.00000000,0.00000000,0.00000000,0.00000000,0.00000000,0.00000000,0.00000000
243.50000000,5.02086400,11.76530000,0.17644289,783.40013644,0.00000000,0.00000000,0.00000000,0.00000000,0.00000000,0.00000000,0.00000000,0.00000000,0.00000000,0.00000000,0.00000000
244.00000000,5.03857600,11.76210000,0.17730667,783.18706236,0.00000000,0.00000000,0.00000000,0.00000000,0.00000000,0.00000000,0.00000000,0.00000000,0.00000000,0.00000000,0.00000000
244.50000000,5.05611900,11.76530000,0.17805789,783.40013644,0.00000000,0.00000000,0.00000000,0.00000000,0.00000000,0.00000000,0.00000000,0.00000000,0.00000000,0.00000000,0.00000000
245.00000000,5.07460700,11.76450000,0.17888411,783.34686792,0.00000000,0.00000000,0.00000000,0.00000000,0.00000000,0.00000000,0.00000000,0.00000000,0.00000000,0.00000000,0.00000000
245.50000000,5.09225100,11.76290000,0.17971033,783.24033088,0.00000000,0.00000000,0.00000000,0.00000000,0.00000000,0.00000000,0.00000000,0.00000000,0.00000000,0.00000000,0.00000000
246.00000000,5.11063900,11.76050000,0.18053656,783.08052532,0.00000000,0.00000000,0.00000000,0.00000000,0.00000000,0.00000000,0.00000000,0.00000000,0.00000000,0.00000000,0.00000000
246.50000000,5.12862100,11.76130000,0.18136278,783.13379384,0.00000000,0.00000000,0.00000000,0.00000000,0.00000000,0.00000000,0.00000000,0.00000000,0.00000000,0.00000000,0.00000000
247.00000000,5.14694100,11.76050000,0.18222667,783.08052532,0.00000000,0.00000000,0.00000000,0.00000000,0.00000000,0.00000000,0.00000000,0.00000000,0.00000000,0.00000000,0.00000000
247.50000000,5.16502400,11.75890000,0.18312789,782.97398829,0.00000000,0.00000000,0.00000000,0.00000000,0.00000000,0.00000000,0.00000000,0.00000000,0.00000000,0.00000000,0.00000000
248.00000000,5.18341200,11.75890000,0.18395411,782.97398829,0.00000000,0.00000000,0.00000000,0.00000000,0.00000000,0.00000000,0.00000000,0.00000000,0.00000000,0.00000000,0.00000000
248.50000000,5.20152900,11.75650000,0.18485556,782.81418273,0.00000000,0.00000000,0.00000000,0.00000000,0.00000000,0.00000000,0.00000000,0.00000000,0.00000000,0.00000000,0.00000000
249.00000000,5.21978100,11.75420000,0.18575689,782.66103574,0.00000000,0.00000000,0.00000000,0.00000000,0.00000000,0.00000000,0.00000000,0.00000000,0.00000000,0.00000000,0.00000000
249.50000000,5.23827000,11.75340000,0.18665822,782.60776722,0.00000000,0.00000000,0.00000000,0.00000000,0.00000000,0.00000000,0.00000000,0.00000000,0.00000000,0.00000000,0.00000000
250.00000000,5.25635300,11.75260000,0.18752200,782.55449870,0.00000000,0.00000000,0.00000000,0.00000000,0.00000000,0.00000000,0.00000000,0.00000000,0.00000000,0.00000000,0.00000000
250.50000000,5.27467300,11.75260000,0.18846089,782.55449870,0.00000000,0.00000000,0.00000000,0.00000000,0.00000000,0.00000000,0.00000000,0.00000000,0.00000000,0.00000000,0.00000000
251.00000000,5.29272300,11.76610000,0.18936222,783.45340496,0.00000000,0.00000000,0.00000000,0.00000000,0.00000000,0.00000000,0.00000000,0.00000000,0.00000000,0.00000000,0.00000000
251.50000000,5.31138100,11.74940000,0.19022611,782.34142462,0.00000000,0.00000000,0.00000000,0.00000000,0.00000000,0.00000000,0.00000000,0.00000000,0.00000000,0.00000000,0.00000000
252.00000000,5.32946500,11.74460000,0.19120256,782.02181351,0.00000000,0.00000000,0.00000000,0.00000000,0.00000000,0.00000000,0.00000000,0.00000000,0.00000000,0.00000000,0.00000000
252.50000000,5.34802100,11.74540000,0.19217900,782.07508202,0.00000000,0.00000000,0.00000000,0.00000000,0.00000000,0.00000000,0.00000000,0.00000000,0.00000000,0.00000000,0.00000000
253.00000000,5.36681400,11.74540000,0.19311789,782.07508202,0.00000000,0.00000000,0.00000000,0.00000000,0.00000000,0.00000000,0.00000000,0.00000000,0.00000000,0.00000000,0.00000000
253.50000000,5.38540400,11.74220000,0.19413200,781.86200795,0.00000000,0.00000000,0.00000000,0.00000000,0.00000000,0.00000000,0.00000000,0.00000000,0.00000000,0.00000000,0.00000000
254.00000000,5.40396100,11.74140000,0.19510844,781.80873943,0.00000000,0.00000000,0.00000000,0.00000000,0.00000000,0.00000000,0.00000000,0.00000000,0.00000000,0.00000000,0.00000000
254.50000000,5.42234900,11.73980000,0.19608489,781.70220239,0.00000000,0.00000000,0.00000000,0.00000000,0.00000000,0.00000000,0.00000000,0.00000000,0.00000000,0.00000000,0.00000000
255.00000000,5.44164900,11.73980000,0.19706133,781.70220239,0.00000000,0.00000000,0.00000000,0.00000000,0.00000000,0.00000000,0.00000000,0.00000000,0.00000000,0.00000000,0.00000000
255.50000000,5.46034100,11.73980000,0.19815044,781.70220239,0.00000000,0.00000000,0.00000000,0.00000000,0.00000000,0.00000000,0.00000000,0.00000000,0.00000000,0.00000000,0.00000000
256.00000000,5.47906600,11.73980000,0.19916456,781.70220239,0.00000000,0.00000000,0.00000000,0.00000000,0.00000000,0.00000000,0.00000000,0.00000000,0.00000000,0.00000000,0.00000000
256.50000000,5.49786000,11.73180000,0.20017856,781.16951720,0.00000000,0.00000000,0.00000000,0.00000000,0.00000000,0.00000000,0.00000000,0.00000000,0.00000000,0.00000000,0.00000000
257.00000000,5.51634900,11.73100000,0.20126778,781.11624868,0.00000000,0.00000000,0.00000000,0.00000000,0.00000000,0.00000000,0.00000000,0.00000000,0.00000000,0.00000000,0.00000000
257.50000000,5.53551400,11.72780000,0.20231922,780.90317460,0.00000000,0.00000000,0.00000000,0.00000000,0.00000000,0.00000000,0.00000000,0.00000000,0.00000000,0.00000000,0.00000000
258.00000000,5.55444200,11.73900000,0.20337089,781.64893387,0.00000000,0.00000000,0.00000000,0.00000000,0.00000000,0.00000000,0.00000000,0.00000000,0.00000000,0.00000000,0.00000000
258.50000000,5.57343800,11.72460000,0.20453511,780.69010052,0.00000000,0.00000000,0.00000000,0.00000000,0.00000000,0.00000000,0.00000000,0.00000000,0.00000000,0.00000000,0.00000000
259.00000000,5.59206300,11.72310000,0.20562422,780.59022205,0.00000000,0.00000000,0.00000000,0.00000000,0.00000000,0.00000000,0.00000000,0.00000000,0.00000000,0.00000000,0.00000000
259.50000000,5.61116000,11.72150000,0.20675089,780.48368501,0.00000000,0.00000000,0.00000000,0.00000000,0.00000000,0.00000000,0.00000000,0.00000000,0.00000000,0.00000000,0.00000000
260.00000000,5.63022400,11.72070000,0.20795278,780.43041649,0.00000000,0.00000000,0.00000000,0.00000000,0.00000000,0.00000000,0.00000000,0.00000000,0.00000000,0.00000000,0.00000000
260.50000000,5.64942300,11.72150000,0.20911700,780.48368501,0.00000000,0.00000000,0.00000000,0.00000000,0.00000000,0.00000000,0.00000000,0.00000000,0.00000000,0.00000000,0.00000000
261.00000000,5.66825000,11.71750000,0.21031878,780.21734242,0.00000000,0.00000000,0.00000000,0.00000000,0.00000000,0.00000000,0.00000000,0.00000000,0.00000000,0.00000000,0.00000000
261.50000000,5.68792200,11.71590000,0.21152067,780.11080538,0.00000000,0.00000000,0.00000000,0.00000000,0.00000000,0.00000000,0.00000000,0.00000000,0.00000000,0.00000000,0.00000000
262.00000000,5.70691800,11.71190000,0.21276000,779.84446278,0.00000000,0.00000000,0.00000000,0.00000000,0.00000000,0.00000000,0.00000000,0.00000000,0.00000000,0.00000000,0.00000000
262.50000000,5.72608300,11.70950000,0.21399933,779.68465722,0.00000000,0.00000000,0.00000000,0.00000000,0.00000000,0.00000000,0.00000000,0.00000000,0.00000000,0.00000000,0.00000000
263.00000000,5.74572100,11.70710000,0.21527622,779.52485167,0.00000000,0.00000000,0.00000000,0.00000000,0.00000000,0.00000000,0.00000000,0.00000000,0.00000000,0.00000000,0.00000000
263.50000000,5.76478500,11.70390000,0.21651556,779.31177759,0.00000000,0.00000000,0.00000000,0.00000000,0.00000000,0.00000000,0.00000000,0.00000000,0.00000000,0.00000000,0.00000000
264.00000000,5.78405100,11.69910000,0.21783011,778.99216647,0.00000000,0.00000000,0.00000000,0.00000000,0.00000000,0.00000000,0.00000000,0.00000000,0.00000000,0.00000000,0.00000000
264.50000000,5.80345300,11.69750000,0.21914467,778.88562944,0.00000000,0.00000000,0.00000000,0.00000000,0.00000000,0.00000000,0.00000000,0.00000000,0.00000000,0.00000000,0.00000000
265.00000000,5.82292200,11.71990000,0.22053422,780.37714797,0.00000000,0.00000000,0.00000000,0.00000000,0.00000000,0.00000000,0.00000000,0.00000000,0.00000000,0.00000000,0.00000000
265.50000000,5.84185100,11.69270000,0.22184867,778.56601832,0.00000000,0.00000000,0.00000000,0.00000000,0.00000000,0.00000000,0.00000000,0.00000000,0.00000000,0.00000000,0.00000000
266.00000000,5.86152300,11.68960000,0.22320067,778.35960281,0.00000000,0.00000000,0.00000000,0.00000000,0.00000000,0.00000000,0.00000000,0.00000000,0.00000000,0.00000000,0.00000000
266.50000000,5.88126300,11.68720000,0.22466533,778.19979725,0.00000000,0.00000000,0.00000000,0.00000000,0.00000000,0.00000000,0.00000000,0.00000000,0.00000000,0.00000000,0.00000000
267.00000000,5.90127200,11.68080000,0.22613011,777.77364910,0.00000000,0.00000000,0.00000000,0.00000000,0.00000000,0.00000000,0.00000000,0.00000000,0.00000000,0.00000000,0.00000000
267.50000000,5.92104600,11.67680000,0.22755722,777.50730650,0.00000000,0.00000000,0.00000000,0.00000000,0.00000000,0.00000000,0.00000000,0.00000000,0.00000000,0.00000000,0.00000000
268.00000000,5.94041400,11.67680000,0.22909711,777.50730650,0.00000000,0.00000000,0.00000000,0.00000000,0.00000000,0.00000000,0.00000000,0.00000000,0.00000000,0.00000000,0.00000000
268.50000000,5.96028900,11.67200000,0.23056178,777.18769539,0.00000000,0.00000000,0.00000000,0.00000000,0.00000000,0.00000000,0.00000000,0.00000000,0.00000000,0.00000000,0.00000000
269.00000000,5.97969100,11.67040000,0.23213922,777.08115835,0.00000000,0.00000000,0.00000000,0.00000000,0.00000000,0.00000000,0.00000000,0.00000000,0.00000000,0.00000000,0.00000000
269.50000000,5.99973400,11.66160000,0.23371656,776.49520464,0.00000000,0.00000000,0.00000000,0.00000000,0.00000000,0.00000000,0.00000000,0.00000000,0.00000000,0.00000000,0.00000000
270.00000000,6.01957500,11.66090000,0.23529389,776.44859468,0.00000000,0.00000000,0.00000000,0.00000000,0.00000000,0.00000000,0.00000000,0.00000000,0.00000000,0.00000000,0.00000000
270.50000000,6.03914500,11.65690000,0.23687133,776.18225209,0.00000000,0.00000000,0.00000000,0.00000000,0.00000000,0.00000000,0.00000000,0.00000000,0.00000000,0.00000000,0.00000000
271.00000000,6.05898600,11.65370000,0.23848622,775.96917801,0.00000000,0.00000000,0.00000000,0.00000000,0.00000000,0.00000000,0.00000000,0.00000000,0.00000000,0.00000000,0.00000000
271.50000000,6.07872600,11.64410000,0.24013878,775.32995578,0.00000000,0.00000000,0.00000000,0.00000000,0.00000000,0.00000000,0.00000000,0.00000000,0.00000000,0.00000000,0.00000000
272.00000000,6.09860100,11.64650000,0.24182878,775.48976134,0.00000000,0.00000000,0.00000000,0.00000000,0.00000000,0.00000000,0.00000000,0.00000000,0.00000000,0.00000000,0.00000000
272.50000000,6.11867900,11.63770000,0.24359389,774.90380762,0.00000000,0.00000000,0.00000000,0.00000000,0.00000000,0.00000000,0.00000000,0.00000000,0.00000000,0.00000000,0.00000000
273.00000000,6.13838500,11.63130000,0.24532156,774.47765947,0.00000000,0.00000000,0.00000000,0.00000000,0.00000000,0.00000000,0.00000000,0.00000000,0.00000000,0.00000000,0.00000000
273.50000000,6.15876600,11.62900000,0.24704911,774.32451248,0.00000000,0.00000000,0.00000000,0.00000000,0.00000000,0.00000000,0.00000000,0.00000000,0.00000000,0.00000000,0.00000000
274.00000000,6.17884400,11.61860000,0.24885189,773.63202173,0.00000000,0.00000000,0.00000000,0.00000000,0.00000000,0.00000000,0.00000000,0.00000000,0.00000000,0.00000000,0.00000000
274.50000000,6.19892100,11.61540000,0.25069211,773.41894765,0.00000000,0.00000000,0.00000000,0.00000000,0.00000000,0.00000000,0.00000000,0.00000000,0.00000000,0.00000000,0.00000000
275.00000000,6.21856000,11.60980000,0.25253233,773.04606802,0.00000000,0.00000000,0.00000000,0.00000000,0.00000000,0.00000000,0.00000000,0.00000000,0.00000000,0.00000000,0.00000000
275.50000000,6.23900900,11.59710000,0.25441022,772.20043027,0.00000000,0.00000000,0.00000000,0.00000000,0.00000000,0.00000000,0.00000000,0.00000000,0.00000000,0.00000000,0.00000000
276.00000000,6.25891800,11.59230000,0.25628811,771.88081916,0.00000000,0.00000000,0.00000000,0.00000000,0.00000000,0.00000000,0.00000000,0.00000000,0.00000000,0.00000000,0.00000000
276.50000000,6.27882700,11.58750000,0.25820344,771.56120804,0.00000000,0.00000000,0.00000000,0.00000000,0.00000000,0.00000000,0.00000000,0.00000000,0.00000000,0.00000000,0.00000000
277.00000000,6.29924200,11.58190000,0.26019400,771.18832841,0.00000000,0.00000000,0.00000000,0.00000000,0.00000000,0.00000000,0.00000000,0.00000000,0.00000000,0.00000000,0.00000000
277.50000000,6.31979300,11.57870000,0.26214700,770.97525433,0.00000000,0.00000000,0.00000000,0.00000000,0.00000000,0.00000000,0.00000000,0.00000000,0.00000000,0.00000000,0.00000000
278.00000000,6.33993800,11.56910000,0.26413744,770.33603210,0.00000000,0.00000000,0.00000000,0.00000000,0.00000000,0.00000000,0.00000000,0.00000000,0.00000000,0.00000000,0.00000000
278.50000000,6.36032000,11.56360000,0.26616556,769.96981103,0.00000000,0.00000000,0.00000000,0.00000000,0.00000000,0.00000000,0.00000000,0.00000000,0.00000000,0.00000000,0.00000000
279.00000000,6.38049900,11.55560000,0.26823111,769.43712584,0.00000000,0.00000000,0.00000000,0.00000000,0.00000000,0.00000000,0.00000000,0.00000000,0.00000000,0.00000000,0.00000000
279.50000000,6.40138800,11.54440000,0.27033433,768.69136657,0.00000000,0.00000000,0.00000000,0.00000000,0.00000000,0.00000000,0.00000000,0.00000000,0.00000000,0.00000000,0.00000000
280.00000000,6.42153300,11.53560000,0.27240000,768.10541286,0.00000000,0.00000000,0.00000000,0.00000000,0.00000000,0.00000000,0.00000000,0.00000000,0.00000000,0.00000000,0.00000000
280.50000000,6.44215100,11.52530000,0.27454067,767.41958067,0.00000000,0.00000000,0.00000000,0.00000000,0.00000000,0.00000000,0.00000000,0.00000000,0.00000000,0.00000000,0.00000000
281.00000000,6.46297300,11.51970000,0.27664389,767.04670104,0.00000000,0.00000000,0.00000000,0.00000000,0.00000000,0.00000000,0.00000000,0.00000000,0.00000000,0.00000000,0.00000000
281.50000000,6.48288100,11.50610000,0.27878467,766.14113621,0.00000000,0.00000000,0.00000000,0.00000000,0.00000000,0.00000000,0.00000000,0.00000000,0.00000000,0.00000000,0.00000000
282.00000000,6.50336500,11.49900000,0.28092533,765.66837811,0.00000000,0.00000000,0.00000000,0.00000000,0.00000000,0.00000000,0.00000000,0.00000000,0.00000000,0.00000000,0.00000000
282.50000000,6.52381400,11.48860000,0.28306611,764.97588736,0.00000000,0.00000000,0.00000000,0.00000000,0.00000000,0.00000000,0.00000000,0.00000000,0.00000000,0.00000000,0.00000000
283.00000000,6.54439900,11.47340000,0.28528189,763.96378549,0.00000000,0.00000000,0.00000000,0.00000000,0.00000000,0.00000000,0.00000000,0.00000000,0.00000000,0.00000000,0.00000000
283.50000000,6.56464600,11.46870000,0.28746022,763.65083294,0.00000000,0.00000000,0.00000000,0.00000000,0.00000000,0.00000000,0.00000000,0.00000000,0.00000000,0.00000000,0.00000000
284.00000000,6.58519700,11.45510000,0.28967600,762.74526811,0.00000000,0.00000000,0.00000000,0.00000000,0.00000000,0.00000000,0.00000000,0.00000000,0.00000000,0.00000000,0.00000000
284.50000000,6.60598400,11.44390000,0.29192944,761.99950884,0.00000000,0.00000000,0.00000000,0.00000000,0.00000000,0.00000000,0.00000000,0.00000000,0.00000000,0.00000000,0.00000000
285.00000000,6.62670400,11.43600000,0.29418289,761.47348222,0.00000000,0.00000000,0.00000000,0.00000000,0.00000000,0.00000000,0.00000000,0.00000000,0.00000000,0.00000000,0.00000000
285.50000000,6.64762600,11.42160000,0.29643633,760.51464887,0.00000000,0.00000000,0.00000000,0.00000000,0.00000000,0.00000000,0.00000000,0.00000000,0.00000000,0.00000000,0.00000000
286.00000000,6.66892100,11.40490000,0.29872733,759.40266853,0.00000000,0.00000000,0.00000000,0.00000000,0.00000000,0.00000000,0.00000000,0.00000000,0.00000000,0.00000000,0.00000000
286.50000000,6.68940400,11.39450000,0.30105578,758.71017778,0.00000000,0.00000000,0.00000000,0.00000000,0.00000000,0.00000000,0.00000000,0.00000000,0.00000000,0.00000000,0.00000000
287.00000000,6.71036100,11.37770000,0.30330922,757.59153888,0.00000000,0.00000000,0.00000000,0.00000000,0.00000000,0.00000000,0.00000000,0.00000000,0.00000000,0.00000000,0.00000000
287.50000000,6.73104700,11.36500000,0.30560022,756.74590114,0.00000000,0.00000000,0.00000000,0.00000000,0.00000000,0.00000000,0.00000000,0.00000000,0.00000000,0.00000000,0.00000000
288.00000000,6.75203800,11.35460000,0.30796633,756.05341039,0.00000000,0.00000000,0.00000000,0.00000000,0.00000000,0.00000000,0.00000000,0.00000000,0.00000000,0.00000000,0.00000000
288.50000000,6.77279200,11.33790000,0.31025733,754.94143005,0.00000000,0.00000000,0.00000000,0.00000000,0.00000000,0.00000000,0.00000000,0.00000000,0.00000000,0.00000000,0.00000000
289.00000000,6.79388400,11.32030000,0.31258589,753.76952263,0.00000000,0.00000000,0.00000000,0.00000000,0.00000000,0.00000000,0.00000000,0.00000000,0.00000000,0.00000000,0.00000000
289.50000000,6.81511100,11.30040000,0.31495200,752.44446821,0.00000000,0.00000000,0.00000000,0.00000000,0.00000000,0.00000000,0.00000000,0.00000000,0.00000000,0.00000000,0.00000000
290.00000000,6.83640600,11.28760000,0.31728056,751.59217190,0.00000000,0.00000000,0.00000000,0.00000000,0.00000000,0.00000000,0.00000000,0.00000000,0.00000000,0.00000000,0.00000000
290.50000000,6.85736300,11.26530000,0.31964667,750.10731193,0.00000000,0.00000000,0.00000000,0.00000000,0.00000000,0.00000000,0.00000000,0.00000000,0.00000000,0.00000000,0.00000000
291.00000000,6.87832000,11.25020000,0.32197522,749.10186863,0.00000000,0.00000000,0.00000000,0.00000000,0.00000000,0.00000000,0.00000000,0.00000000,0.00000000,0.00000000,0.00000000
291.50000000,6.89971600,11.22860000,0.32437889,747.66361861,0.00000000,0.00000000,0.00000000,0.00000000,0.00000000,0.00000000,0.00000000,0.00000000,0.00000000,0.00000000,0.00000000
292.00000000,6.92118000,11.21110000,0.32678267,746.49836975,0.00000000,0.00000000,0.00000000,0.00000000,0.00000000,0.00000000,0.00000000,0.00000000,0.00000000,0.00000000,0.00000000
292.50000000,6.94281300,11.19190000,0.32918633,745.21992529,0.00000000,0.00000000,0.00000000,0.00000000,0.00000000,0.00000000,0.00000000,0.00000000,0.00000000,0.00000000,0.00000000
293.00000000,6.96420900,11.16800000,0.33159011,743.62852828,0.00000000,0.00000000,0.00000000,0.00000000,0.00000000,0.00000000,0.00000000,0.00000000,0.00000000,0.00000000,0.00000000
293.50000000,6.98574100,11.14570000,0.33403133,742.14366831,0.00000000,0.00000000,0.00000000,0.00000000,0.00000000,0.00000000,0.00000000,0.00000000,0.00000000,0.00000000,0.00000000
294.00000000,7.00764500,11.11460000,0.33643522,740.07285462,0.00000000,0.00000000,0.00000000,0.00000000,0.00000000,0.00000000,0.00000000,0.00000000,0.00000000,0.00000000,0.00000000
294.50000000,7.02856900,11.10020000,0.33883889,739.11402128,0.00000000,0.00000000,0.00000000,0.00000000,0.00000000,0.00000000,0.00000000,0.00000000,0.00000000,0.00000000,0.00000000
295.00000000,7.05064200,11.06910000,0.34124278,737.04320759,0.00000000,0.00000000,0.00000000,0.00000000,0.00000000,0.00000000,0.00000000,0.00000000,0.00000000,0.00000000,0.00000000
295.50000000,7.07180200,11.04120000,0.34368411,735.18546798,0.00000000,0.00000000,0.00000000,0.00000000,0.00000000,0.00000000,0.00000000,0.00000000,0.00000000,0.00000000,0.00000000
296.00000000,7.09353800,11.01090000,0.34608800,733.16792282,0.00000000,0.00000000,0.00000000,0.00000000,0.00000000,0.00000000,0.00000000,0.00000000,0.00000000,0.00000000,0.00000000
296.50000000,7.11557700,10.98300000,0.34860456,731.31018321,0.00000000,0.00000000,0.00000000,0.00000000,0.00000000,0.00000000,0.00000000,0.00000000,0.00000000,0.00000000,0.00000000
297.00000000,7.13731300,10.95590000,0.35108367,729.50571212,0.00000000,0.00000000,0.00000000,0.00000000,0.00000000,0.00000000,0.00000000,0.00000000,0.00000000,0.00000000,0.00000000
297.50000000,7.15959000,10.91440000,0.35356278,726.74240769,0.00000000,0.00000000,0.00000000,0.00000000,0.00000000,0.00000000,0.00000000,0.00000000,0.00000000,0.00000000,0.00000000
298.00000000,7.18240900,10.88250000,0.35615478,724.61832548,0.00000000,0.00000000,0.00000000,0.00000000,0.00000000,0.00000000,0.00000000,0.00000000,0.00000000,0.00000000,0.00000000
298.50000000,7.20499200,10.83870000,0.35878433,721.70187406,0.00000000,0.00000000,0.00000000,0.00000000,0.00000000,0.00000000,0.00000000,0.00000000,0.00000000,0.00000000,0.00000000
299.00000000,7.22818300,10.79640000,0.36133911,718.88530110,0.00000000,0.00000000,0.00000000,0.00000000,0.00000000,0.00000000,0.00000000,0.00000000,0.00000000,0.00000000,0.00000000
299.50000000,7.25164700,10.73740000,0.36411956,714.95674781,0.00000000,0.00000000,0.00000000,0.00000000,0.00000000,0.00000000,0.00000000,0.00000000,0.00000000,0.00000000,0.00000000
300.00000000,7.27714100,10.68080000,0.36697578,711.18800008,0.00000000,0.00000000,0.00000000,0.00000000,0.00000000,0.00000000,0.00000000,0.00000000,0.00000000,0.00000000,0.00000000
300.50000000,7.30426100,10.60180000,0.37005844,705.92773380,0.00000000,0.00000000,0.00000000,0.00000000,0.00000000,0.00000000,0.00000000,0.00000000,0.00000000,0.00000000,0.00000000
