Repository: noberito/ethz

**MODELLING AND CALIBRATING A POLYN YIELD SURFACE FUNCTION**

---

In the context of my research assistant internship at ETH Zurich, I have to implement and find an operationnal strategy to calibrate a yield surface function based on the polyN model which is a homogenous polynomial of degree N.

To make the calibration operationnal please copy paste a folder "{material}_results" containing the csv files for a given material in the lab_data directory and then change the parameters you want in the polyN_optimization/param.txt. Then run polyN_optimization/optimize_polyN.py. The coefficients of the polyN function will be accessible in the polyN_coeff.npy file.

File: polyN_optimization/DP780_results/DATA/UT_30_2.csv (part 3 of 3)
Time[s],Displacement[mm],Force[kN],EngStrain_longi,EngStress[MPa],TrueStrain,TrueStress[MPa],TrueStrainRate[1/s],PlasticStrain_longi,PlasticStress[MPa],PlasticStrain_thick,PlasticStrain_width,R-Value,Thickness[mm],Width[mm], Young's Modulus [MPa]
214.50000000,4.04639900,11.81400000,0.13528056,786.97538760,0.12687981,893.43785525,0.00105866,0.00000000,0.00000000,0.00000000,0.00000000,0.00000000,0.00000000,0.00000000,0.00000000
215.00000000,4.06215000,11.81400000,0.13584400,786.97538760,0.12737599,893.88127216,0.00099236,0.00000000,0.00000000,0.00000000,0.00000000,0.00000000,0.00000000,0.00000000,0.00000000
215.50000000,4.07824000,11.81320000,0.13640733,786.92209657,0.12787182,894.26404130,0.00099167,0.00000000,0.00000000,0.00000000,0.00000000,0.00000000,0.00000000,0.00000000,0.00000000
216.00000000,4.09426100,11.81560000,0.13693311,787.08196968,0.12833438,894.85955248,0.00092512,0.00000000,0.00000000,0.00000000,0.00000000,0.00000000,0.00000000,0.00000000,0.00000000
216.50000000,4.11041800,11.81720000,0.13749656,787.18855175,0.12882984,895.42426619,0.00099092,0.00000000,0.00000000,0.00000000,0.00000000,0.00000000,0.00000000,0.00000000,0.00000000
217.00000000,4.12640600,11.82190000,0.13813500,787.50163659,0.12939096,896.28317516,0.00112223,0.00000000,0.00000000,0.00000000,0.00000000,0.00000000,0.00000000,0.00000000,0.00000000
217.50000000,4.14232600,11.81640000,0.13862311,787.13526071,0.12981974,896.25039942,0.00085755,0.00000000,0.00000000,0.00000000,0.00000000,0.00000000,0.00000000,0.00000000,0.00000000
218.00000000,4.15814500,11.81480000,0.13918656,787.02867864,0.13031446,896.57248954,0.00098945,0.00000000,0.00000000,0.00000000,0.00000000,0.00000000,0.00000000,0.00000000,0.00000000
218.50000000,4.17396400,11.81950000,0.13978744,787.34176348,0.13084179,897.40225650,0.00105467,0.00000000,0.00000000,0.00000000,0.00000000,0.00000000,0.00000000,0.00000000,0.00000000
219.00000000,4.19015400,11.81720000,0.14031322,787.18855175,0.13130298,897.64151394,0.00092238,0.00000000,0.00000000,0.00000000,0.00000000,0.00000000,0.00000000,0.00000000,0.00000000
219.50000000,4.20600700,11.81950000,0.14087656,787.34176348,0.13179688,898.25975917,0.00098779,0.00000000,0.00000000,0.00000000,0.00000000,0.00000000,0.00000000,0.00000000,0.00000000
220.00000000,4.22273800,11.82030000,0.14143989,787.39505452,0.13229053,898.76412354,0.00098730,0.00000000,0.00000000,0.00000000,0.00000000,0.00000000,0.00000000,0.00000000,0.00000000
220.50000000,4.23886100,11.81640000,0.14200322,787.13526071,0.13278393,898.91100406,0.00098681,0.00000000,0.00000000,0.00000000,0.00000000,0.00000000,0.00000000,0.00000000,0.00000000
221.00000000,4.25498400,11.82030000,0.14260422,787.39505452,0.13331006,899.68091385,0.00105226,0.00000000,0.00000000,0.00000000,0.00000000,0.00000000,0.00000000,0.00000000,0.00000000
221.50000000,4.27202000,11.81800000,0.14316756,787.24184279,0.13380297,899.94933305,0.00098581,0.00000000,0.00000000,0.00000000,0.00000000,0.00000000,0.00000000,0.00000000,0.00000000
222.00000000,4.28767000,11.81880000,0.14373089,787.29513382,0.13429563,900.45376323,0.00098532,0.00000000,0.00000000,0.00000000,0.00000000,0.00000000,0.00000000,0.00000000,0.00000000
222.50000000,4.30423200,11.82110000,0.14429422,787.44834556,0.13478805,901.07259212,0.00098484,0.00000000,0.00000000,0.00000000,0.00000000,0.00000000,0.00000000,0.00000000,0.00000000
223.00000000,4.32038900,11.82030000,0.14485756,787.39505452,0.13528022,901.45517737,0.00098435,0.00000000,0.00000000,0.00000000,0.00000000,0.00000000,0.00000000,0.00000000,0.00000000
223.50000000,4.33708700,11.82990000,0.14553367,788.03454696,0.13587061,902.72010404,0.00118078,0.00000000,0.00000000,0.00000000,0.00000000,0.00000000,0.00000000,0.00000000,0.00000000
224.00000000,4.35331100,11.82270000,0.14602178,787.55492763,0.00000000,0.00000000,0.00000000,0.00000000,0.00000000,0.00000000,0.00000000,0.00000000,0.00000000,0.00000000,0.00000000
224.50000000,4.36970400,11.81880000,0.14666033,787.29513382,0.00000000,0.00000000,0.00000000,0.00000000,0.00000000,0.00000000,0.00000000,0.00000000,0.00000000,0.00000000,0.00000000
225.00000000,4.38626700,11.82110000,0.14722367,787.44834556,0.00000000,0.00000000,0.00000000,0.00000000,0.00000000,0.00000000,0.00000000,0.00000000,0.00000000,0.00000000,0.00000000
225.50000000,4.40232200,11.82030000,0.14782456,787.39505452,0.00000000,0.00000000,0.00000000,0.00000000,0.00000000,0.00000000,0.00000000,0.00000000,0.00000000,0.00000000,0.00000000
226.00000000,4.41915500,11.82270000,0.14842544,787.55492763,0.00000000,0.00000000,0.00000000,0.00000000,0.00000000,0.00000000,0.00000000,0.00000000,0.00000000,0.00000000,0.00000000
226.50000000,4.43527800,11.82190000,0.14895122,787.50163659,0.00000000,0.00000000,0.00000000,0.00000000,0.00000000,0.00000000,0.00000000,0.00000000,0.00000000,0.00000000,0.00000000
227.00000000,4.45244900,11.82190000,0.14958967,787.50163659,0.00000000,0.00000000,0.00000000,0.00000000,0.00000000,0.00000000,0.00000000,0.00000000,0.00000000,0.00000000,0.00000000
227.50000000,4.46924800,11.82190000,0.15015300,787.50163659,0.00000000,0.00000000,0.00000000,0.00000000,0.00000000,0.00000000,0.00000000,0.00000000,0.00000000,0.00000000,0.00000000
228.00000000,4.48601300,11.82350000,0.15079144,787.60821867,0.00000000,0.00000000,0.00000000,0.00000000,0.00000000,0.00000000,0.00000000,0.00000000,0.00000000,0.00000000,0.00000000
228.50000000,4.50223800,11.81880000,0.15135478,787.29513382,0.00000000,0.00000000,0.00000000,0.00000000,0.00000000,0.00000000,0.00000000,0.00000000,0.00000000,0.00000000,0.00000000
229.00000000,4.51819200,11.82350000,0.15188067,787.60821867,0.00000000,0.00000000,0.00000000,0.00000000,0.00000000,0.00000000,0.00000000,0.00000000,0.00000000,0.00000000,0.00000000
229.50000000,4.53600400,11.82190000,0.15255667,787.50163659,0.00000000,0.00000000,0.00000000,0.00000000,0.00000000,0.00000000,0.00000000,0.00000000,0.00000000,0.00000000,0.00000000
230.00000000,4.55310800,11.82030000,0.15315756,787.39505452,0.00000000,0.00000000,0.00000000,0.00000000,0.00000000,0.00000000,0.00000000,0.00000000,0.00000000,0.00000000,0.00000000
230.50000000,4.56902800,11.82270000,0.15379600,787.55492763,0.00000000,0.00000000,0.00000000,0.00000000,0.00000000,0.00000000,0.00000000,0.00000000,0.00000000,0.00000000,0.00000000
231.00000000,4.58646900,11.82270000,0.15435933,787.55492763,0.00000000,0.00000000,0.00000000,0.00000000,0.00000000,0.00000000,0.00000000,0.00000000,0.00000000,0.00000000,0.00000000
231.50000000,4.60279500,11.82270000,0.15499778,787.55492763,0.00000000,0.00000000,0.00000000,0.00000000,0.00000000,0.00000000,0.00000000,0.00000000,0.00000000,0.00000000,0.00000000
232.00000000,4.61983000,11.82270000,0.15559867,787.55492763,0.00000000,0.00000000,0.00000000,0.00000000,0.00000000,0.00000000,0.00000000,0.00000000,0.00000000,0.00000000,0.00000000
232.50000000,4.63615700,11.82190000,0.15616211,787.50163659,0.00000000,0.00000000,0.00000000,0.00000000,0.00000000,0.00000000,0.00000000,0.00000000,0.00000000,0.00000000,0.00000000
233.00000000,4.65319200,11.82430000,0.15683811,787.66150970,0.00000000,0.00000000,0.00000000,0.00000000,0.00000000,0.00000000,0.00000000,0.00000000,0.00000000,0.00000000,0.00000000
233.50000000,4.67066700,11.82270000,0.15747656,787.55492763,0.00000000,0.00000000,0.00000000,0.00000000,0.00000000,0.00000000,0.00000000,0.00000000,0.00000000,0.00000000,0.00000000
234.00000000,4.68770300,11.82190000,0.15807744,787.50163659,0.00000000,0.00000000,0.00000000,0.00000000,0.00000000,0.00000000,0.00000000,0.00000000,0.00000000,0.00000000,0.00000000
234.50000000,4.70538000,11.82270000,0.15867833,787.55492763,0.00000000,0.00000000,0.00000000,0.00000000,0.00000000,0.00000000,0.00000000,0.00000000,0.00000000,0.00000000,0.00000000
235.00000000,4.72258500,11.82270000,0.15931678,787.55492763,0.00000000,0.00000000,0.00000000,0.00000000,0.00000000,0.00000000,0.00000000,0.00000000,0.00000000,0.00000000,0.00000000
235.50000000,4.74002600,11.82030000,0.15999278,787.39505452,0.00000000,0.00000000,0.00000000,0.00000000,0.00000000,0.00000000,0.00000000,0.00000000,0.00000000,0.00000000,0.00000000
236.00000000,4.75692700,11.81950000,0.16055611,787.34176348,0.00000000,0.00000000,0.00000000,0.00000000,0.00000000,0.00000000,0.00000000,0.00000000,0.00000000,0.00000000,0.00000000
236.50000000,4.77396200,11.81950000,0.16123211,787.34176348,0.00000000,0.00000000,0.00000000,0.00000000,0.00000000,0.00000000,0.00000000,0.00000000,0.00000000,0.00000000,0.00000000
237.00000000,4.79143800,11.81880000,0.16183300,787.29513382,0.00000000,0.00000000,0.00000000,0.00000000,0.00000000,0.00000000,0.00000000,0.00000000,0.00000000,0.00000000,0.00000000
237.50000000,4.80830400,11.81640000,0.16247144,787.13526071,0.00000000,0.00000000,0.00000000,0.00000000,0.00000000,0.00000000,0.00000000,0.00000000,0.00000000,0.00000000,0.00000000
238.00000000,4.82530600,11.82910000,0.16310989,787.98125592,0.00000000,0.00000000,0.00000000,0.00000000,0.00000000,0.00000000,0.00000000,0.00000000,0.00000000,0.00000000,0.00000000
238.50000000,4.84271400,11.81640000,0.16371078,787.13526071,0.00000000,0.00000000,0.00000000,0.00000000,0.00000000,0.00000000,0.00000000,0.00000000,0.00000000,0.00000000,0.00000000
239.00000000,4.86049300,11.81480000,0.16442444,787.02867864,0.00000000,0.00000000,0.00000000,0.00000000,0.00000000,0.00000000,0.00000000,0.00000000,0.00000000,0.00000000,0.00000000
239.50000000,4.87729200,11.81400000,0.16498778,786.97538760,0.00000000,0.00000000,0.00000000,0.00000000,0.00000000,0.00000000,0.00000000,0.00000000,0.00000000,0.00000000,0.00000000
240.00000000,4.89517200,11.81400000,0.16566367,786.97538760,0.00000000,0.00000000,0.00000000,0.00000000,0.00000000,0.00000000,0.00000000,0.00000000,0.00000000,0.00000000,0.00000000
240.50000000,4.91288400,11.81640000,0.16630222,787.13526071,0.00000000,0.00000000,0.00000000,0.00000000,0.00000000,0.00000000,0.00000000,0.00000000,0.00000000,0.00000000,0.00000000
241.00000000,4.93096800,11.81000000,0.16697822,786.70893242,0.00000000,0.00000000,0.00000000,0.00000000,0.00000000,0.00000000,0.00000000,0.00000000,0.00000000,0.00000000,0.00000000
241.50000000,4.94820600,11.81640000,0.16765422,787.13526071,0.00000000,0.00000000,0.00000000,0.00000000,0.00000000,0.00000000,0.00000000,0.00000000,0.00000000,0.00000000,0.00000000
242.00000000,4.96581600,11.81640000,0.16825511,787.13526071,0.00000000,0.00000000,0.00000000,0.00000000,0.00000000,0.00000000,0.00000000,0.00000000,0.00000000,0.00000000,0.00000000
242.50000000,4.98349400,11.81480000,0.16893111,787.02867864,0.00000000,0.00000000,0.00000000,0.00000000,0.00000000,0.00000000,0.00000000,0.00000000,0.00000000,0.00000000,0.00000000
243.00000000,5.00123900,11.81240000,0.16956956,786.86880553,0.00000000,0.00000000,0.00000000,0.00000000,0.00000000,0.00000000,0.00000000,0.00000000,0.00000000,0.00000000,0.00000000
243.50000000,5.01905300,11.81080000,0.17024556,786.76222346,0.00000000,0.00000000,0.00000000,0.00000000,0.00000000,0.00000000,0.00000000,0.00000000,0.00000000,0.00000000,0.00000000
244.00000000,5.03676400,11.80760000,0.17092156,786.54905931,0.00000000,0.00000000,0.00000000,0.00000000,0.00000000,0.00000000,0.00000000,0.00000000,0.00000000,0.00000000,0.00000000
244.50000000,5.05427300,11.80600000,0.17163511,786.44247723,0.00000000,0.00000000,0.00000000,0.00000000,0.00000000,0.00000000,0.00000000,0.00000000,0.00000000,0.00000000,0.00000000
245.00000000,5.07225500,11.80760000,0.17223600,786.54905931,0.00000000,0.00000000,0.00000000,0.00000000,0.00000000,0.00000000,0.00000000,0.00000000,0.00000000,0.00000000,0.00000000
245.50000000,5.09047400,11.80600000,0.17298711,786.44247723,0.00000000,0.00000000,0.00000000,0.00000000,0.00000000,0.00000000,0.00000000,0.00000000,0.00000000,0.00000000,0.00000000
246.00000000,5.10876000,11.80680000,0.17358811,786.49576827,0.00000000,0.00000000,0.00000000,0.00000000,0.00000000,0.00000000,0.00000000,0.00000000,0.00000000,0.00000000,0.00000000
246.50000000,5.12657300,11.80440000,0.17433911,786.33589516,0.00000000,0.00000000,0.00000000,0.00000000,0.00000000,0.00000000,0.00000000,0.00000000,0.00000000,0.00000000,0.00000000
247.00000000,5.14513000,11.80200000,0.17497756,786.17602205,0.00000000,0.00000000,0.00000000,0.00000000,0.00000000,0.00000000,0.00000000,0.00000000,0.00000000,0.00000000,0.00000000
247.50000000,5.16317900,11.80120000,0.17572867,786.12273101,0.00000000,0.00000000,0.00000000,0.00000000,0.00000000,0.00000000,0.00000000,0.00000000,0.00000000,0.00000000,0.00000000
248.00000000,5.18177000,11.80280000,0.17640478,786.22931309,0.00000000,0.00000000,0.00000000,0.00000000,0.00000000,0.00000000,0.00000000,0.00000000,0.00000000,0.00000000,0.00000000
248.50000000,5.19995500,11.79880000,0.17704322,785.96285790,0.00000000,0.00000000,0.00000000,0.00000000,0.00000000,0.00000000,0.00000000,0.00000000,0.00000000,0.00000000,0.00000000
249.00000000,5.21786900,11.79640000,0.17775678,785.80298479,0.00000000,0.00000000,0.00000000,0.00000000,0.00000000,0.00000000,0.00000000,0.00000000,0.00000000,0.00000000,0.00000000
249.50000000,5.23612200,11.79560000,0.17843278,785.74969375,0.00000000,0.00000000,0.00000000,0.00000000,0.00000000,0.00000000,0.00000000,0.00000000,0.00000000,0.00000000,0.00000000
250.00000000,5.25430700,11.79240000,0.17910867,785.53652961,0.00000000,0.00000000,0.00000000,0.00000000,0.00000000,0.00000000,0.00000000,0.00000000,0.00000000,0.00000000,0.00000000
250.50000000,5.27323500,11.79240000,0.17982222,785.53652961,0.00000000,0.00000000,0.00000000,0.00000000,0.00000000,0.00000000,0.00000000,0.00000000,0.00000000,0.00000000,0.00000000
251.00000000,5.29115000,11.79000000,0.18053589,785.37665650,0.00000000,0.00000000,0.00000000,0.00000000,0.00000000,0.00000000,0.00000000,0.00000000,0.00000000,0.00000000,0.00000000
251.50000000,5.30987500,11.79320000,0.18121178,785.58982064,0.00000000,0.00000000,0.00000000,0.00000000,0.00000000,0.00000000,0.00000000,0.00000000,0.00000000,0.00000000,0.00000000
252.00000000,5.32816100,11.78610000,0.18196300,785.11686269,0.00000000,0.00000000,0.00000000,0.00000000,0.00000000,0.00000000,0.00000000,0.00000000,0.00000000,0.00000000,0.00000000
252.50000000,5.34709000,11.78530000,0.18267656,785.06357165,0.00000000,0.00000000,0.00000000,0.00000000,0.00000000,0.00000000,0.00000000,0.00000000,0.00000000,0.00000000,0.00000000
253.00000000,5.36554500,11.78530000,0.18335256,785.06357165,0.00000000,0.00000000,0.00000000,0.00000000,0.00000000,0.00000000,0.00000000,0.00000000,0.00000000,0.00000000,0.00000000
253.50000000,5.38430500,11.78210000,0.18406611,784.85040751,0.00000000,0.00000000,0.00000000,0.00000000,0.00000000,0.00000000,0.00000000,0.00000000,0.00000000,0.00000000,0.00000000
254.00000000,5.40319900,11.77970000,0.18481722,784.69053440,0.00000000,0.00000000,0.00000000,0.00000000,0.00000000,0.00000000,0.00000000,0.00000000,0.00000000,0.00000000,0.00000000
254.50000000,5.42233100,11.77730000,0.18545556,784.53066128,0.00000000,0.00000000,0.00000000,0.00000000,0.00000000,0.00000000,0.00000000,0.00000000,0.00000000,0.00000000,0.00000000
255.00000000,5.44085400,11.77570000,0.18616911,784.42407921,0.00000000,0.00000000,0.00000000,0.00000000,0.00000000,0.00000000,0.00000000,0.00000000,0.00000000,0.00000000,0.00000000
255.50000000,5.45964700,11.77650000,0.18692022,784.47737025,0.00000000,0.00000000,0.00000000,0.00000000,0.00000000,0.00000000,0.00000000,0.00000000,0.00000000,0.00000000,0.00000000
256.00000000,5.47864300,11.76930000,0.18763378,783.99775092,0.00000000,0.00000000,0.00000000,0.00000000,0.00000000,0.00000000,0.00000000,0.00000000,0.00000000,0.00000000,0.00000000
256.50000000,5.49780800,11.76610000,0.18834733,783.78458677,0.00000000,0.00000000,0.00000000,0.00000000,0.00000000,0.00000000,0.00000000,0.00000000,0.00000000,0.00000000,0.00000000
257.00000000,5.51677000,11.76370000,0.18906089,783.62471366,0.00000000,0.00000000,0.00000000,0.00000000,0.00000000,0.00000000,0.00000000,0.00000000,0.00000000,0.00000000,0.00000000
257.50000000,5.53580000,11.76210000,0.18977444,783.51813158,0.00000000,0.00000000,0.00000000,0.00000000,0.00000000,0.00000000,0.00000000,0.00000000,0.00000000,0.00000000,0.00000000
258.00000000,5.55520200,11.75890000,0.19045044,783.30496744,0.00000000,0.00000000,0.00000000,0.00000000,0.00000000,0.00000000,0.00000000,0.00000000,0.00000000,0.00000000,0.00000000
258.50000000,5.57419800,11.75570000,0.19120156,783.09180329,0.00000000,0.00000000,0.00000000,0.00000000,0.00000000,0.00000000,0.00000000,0.00000000,0.00000000,0.00000000,0.00000000
259.00000000,5.59376900,11.75340000,0.19184000,782.93859156,0.00000000,0.00000000,0.00000000,0.00000000,0.00000000,0.00000000,0.00000000,0.00000000,0.00000000,0.00000000,0.00000000
259.50000000,5.61306900,11.74540000,0.19262867,782.40568119,0.00000000,0.00000000,0.00000000,0.00000000,0.00000000,0.00000000,0.00000000,0.00000000,0.00000000,0.00000000,0.00000000
260.00000000,5.63247100,11.74700000,0.19326711,782.51226326,0.00000000,0.00000000,0.00000000,0.00000000,0.00000000,0.00000000,0.00000000,0.00000000,0.00000000,0.00000000,0.00000000
260.50000000,5.65180500,11.73900000,0.19394311,781.97935289,0.00000000,0.00000000,0.00000000,0.00000000,0.00000000,0.00000000,0.00000000,0.00000000,0.00000000,0.00000000,0.00000000
261.00000000,5.67127400,11.73900000,0.19465667,781.97935289,0.00000000,0.00000000,0.00000000,0.00000000,0.00000000,0.00000000,0.00000000,0.00000000,0.00000000,0.00000000,0.00000000
261.50000000,5.69104800,11.73020000,0.19537022,781.39315149,0.00000000,0.00000000,0.00000000,0.00000000,0.00000000,0.00000000,0.00000000,0.00000000,0.00000000,0.00000000,0.00000000
262.00000000,5.71041600,11.72860000,0.19604611,781.28656941,0.00000000,0.00000000,0.00000000,0.00000000,0.00000000,0.00000000,0.00000000,0.00000000,0.00000000,0.00000000,0.00000000
262.50000000,5.72985100,11.72390000,0.19672211,780.97348457,0.00000000,0.00000000,0.00000000,0.00000000,0.00000000,0.00000000,0.00000000,0.00000000,0.00000000,0.00000000,0.00000000
263.00000000,5.74898300,11.72070000,0.19736056,780.76032042,0.00000000,0.00000000,0.00000000,0.00000000,0.00000000,0.00000000,0.00000000,0.00000000,0.00000000,0.00000000,0.00000000
263.50000000,5.76899300,11.71350000,0.19803656,780.28070109,0.00000000,0.00000000,0.00000000,0.00000000,0.00000000,0.00000000,0.00000000,0.00000000,0.00000000,0.00000000,0.00000000
264.00000000,5.78869800,11.70950000,0.19871256,780.01424591,0.00000000,0.00000000,0.00000000,0.00000000,0.00000000,0.00000000,0.00000000,0.00000000,0.00000000,0.00000000,0.00000000
264.50000000,5.80860700,11.70150000,0.19935100,779.48133554,0.00000000,0.00000000,0.00000000,0.00000000,0.00000000,0.00000000,0.00000000,0.00000000,0.00000000,0.00000000,0.00000000
265.00000000,5.82875300,11.70150000,0.19998944,779.48133554,0.00000000,0.00000000,0.00000000,0.00000000,0.00000000,0.00000000,0.00000000,0.00000000,0.00000000,0.00000000,0.00000000
265.50000000,5.84849200,11.69040000,0.20059033,778.74192240,0.00000000,0.00000000,0.00000000,0.00000000,0.00000000,0.00000000,0.00000000,0.00000000,0.00000000,0.00000000,0.00000000
266.00000000,5.86863800,11.68560000,0.20126633,778.42217618,0.00000000,0.00000000,0.00000000,0.00000000,0.00000000,0.00000000,0.00000000,0.00000000,0.00000000,0.00000000,0.00000000
266.50000000,5.88885100,11.67600000,0.20186722,777.78268374,0.00000000,0.00000000,0.00000000,0.00000000,0.00000000,0.00000000,0.00000000,0.00000000,0.00000000,0.00000000,0.00000000
267.00000000,5.90930000,11.67920000,0.20243056,777.99584788,0.00000000,0.00000000,0.00000000,0.00000000,0.00000000,0.00000000,0.00000000,0.00000000,0.00000000,0.00000000,0.00000000
267.50000000,5.92931000,11.66400000,0.20306900,776.98331818,0.00000000,0.00000000,0.00000000,0.00000000,0.00000000,0.00000000,0.00000000,0.00000000,0.00000000,0.00000000,0.00000000
268.00000000,5.94901600,11.65770000,0.20363233,776.56365127,0.00000000,0.00000000,0.00000000,0.00000000,0.00000000,0.00000000,0.00000000,0.00000000,0.00000000,0.00000000,0.00000000
268.50000000,5.96929700,11.65130000,0.20423322,776.13732297,0.00000000,0.00000000,0.00000000,0.00000000,0.00000000,0.00000000,0.00000000,0.00000000,0.00000000,0.00000000,0.00000000
269.00000000,5.98954400,11.64090000,0.20475900,775.44453949,0.00000000,0.00000000,0.00000000,0.00000000,0.00000000,0.00000000,0.00000000,0.00000000,0.00000000,0.00000000,0.00000000
269.50000000,6.00972300,11.63450000,0.20532233,775.01821120,0.00000000,0.00000000,0.00000000,0.00000000,0.00000000,0.00000000,0.00000000,0.00000000,0.00000000,0.00000000,0.00000000
270.00000000,6.02959800,11.62500000,0.20584811,774.38538013,0.00000000,0.00000000,0.00000000,0.00000000,0.00000000,0.00000000,0.00000000,0.00000000,0.00000000,0.00000000,0.00000000
270.50000000,6.05008200,11.61380000,0.20633633,773.63930562,0.00000000,0.00000000,0.00000000,0.00000000,0.00000000,0.00000000,0.00000000,0.00000000,0.00000000,0.00000000,0.00000000
271.00000000,6.07043000,11.60420000,0.20686211,772.99981317,0.00000000,0.00000000,0.00000000,0.00000000,0.00000000,0.00000000,0.00000000,0.00000000,0.00000000,0.00000000,0.00000000
271.50000000,6.09118400,11.59550000,0.20735033,772.42027315,0.00000000,0.00000000,0.00000000,0.00000000,0.00000000,0.00000000,0.00000000,0.00000000,0.00000000,0.00000000,0.00000000
272.00000000,6.11166700,11.58750000,0.20780111,771.88736278,0.00000000,0.00000000,0.00000000,0.00000000,0.00000000,0.00000000,0.00000000,0.00000000,0.00000000,0.00000000,0.00000000
272.50000000,6.13211700,11.57710000,0.20832689,771.19457930,0.00000000,0.00000000,0.00000000,0.00000000,0.00000000,0.00000000,0.00000000,0.00000000,0.00000000,0.00000000,0.00000000
273.00000000,6.15236400,11.56670000,0.20866489,770.50179582,0.00000000,0.00000000,0.00000000,0.00000000,0.00000000,0.00000000,0.00000000,0.00000000,0.00000000,0.00000000,0.00000000
273.50000000,6.17328700,11.55560000,0.20915322,769.76238268,0.00000000,0.00000000,0.00000000,0.00000000,0.00000000,0.00000000,0.00000000,0.00000000,0.00000000,0.00000000,0.00000000
274.00000000,6.19397400,11.54440000,0.20949133,769.01630816,0.00000000,0.00000000,0.00000000,0.00000000,0.00000000,0.00000000,0.00000000,0.00000000,0.00000000,0.00000000,0.00000000
274.50000000,6.21435600,11.52850000,0.20994200,767.95714881,0.00000000,0.00000000,0.00000000,0.00000000,0.00000000,0.00000000,0.00000000,0.00000000,0.00000000,0.00000000,0.00000000
275.00000000,6.23497500,11.51810000,0.21028011,767.26436533,0.00000000,0.00000000,0.00000000,0.00000000,0.00000000,0.00000000,0.00000000,0.00000000,0.00000000,0.00000000,0.00000000
275.50000000,6.25562800,11.50220000,0.21058067,766.20520597,0.00000000,0.00000000,0.00000000,0.00000000,0.00000000,0.00000000,0.00000000,0.00000000,0.00000000,0.00000000,0.00000000
276.00000000,6.27641700,11.49020000,0.21099389,765.40584041,0.00000000,0.00000000,0.00000000,0.00000000,0.00000000,0.00000000,0.00000000,0.00000000,0.00000000,0.00000000,0.00000000
276.50000000,6.29703700,11.47340000,0.21125689,764.28672864,0.00000000,0.00000000,0.00000000,0.00000000,0.00000000,0.00000000,0.00000000,0.00000000,0.00000000,0.00000000,0.00000000
277.00000000,6.31819600,11.46150000,0.21159500,763.49402446,0.00000000,0.00000000,0.00000000,0.00000000,0.00000000,0.00000000,0.00000000,0.00000000,0.00000000,0.00000000,0.00000000
277.50000000,6.33925600,11.44550000,0.21189567,762.42820373,0.00000000,0.00000000,0.00000000,0.00000000,0.00000000,0.00000000,0.00000000,0.00000000,0.00000000,0.00000000,0.00000000
278.00000000,6.36038300,11.42960000,0.21212111,761.36904437,0.00000000,0.00000000,0.00000000,0.00000000,0.00000000,0.00000000,0.00000000,0.00000000,0.00000000,0.00000000,0.00000000
278.50000000,6.38137600,11.41120000,0.21238422,760.14335052,0.00000000,0.00000000,0.00000000,0.00000000,0.00000000,0.00000000,0.00000000,0.00000000,0.00000000,0.00000000,0.00000000
279.00000000,6.40280800,11.39370000,0.21264722,758.97760909,0.00000000,0.00000000,0.00000000,0.00000000,0.00000000,0.00000000,0.00000000,0.00000000,0.00000000,0.00000000,0.00000000
279.50000000,6.42376700,11.37460000,0.21287289,757.70528558,0.00000000,0.00000000,0.00000000,0.00000000,0.00000000,0.00000000,0.00000000,0.00000000,0.00000000,0.00000000,0.00000000
280.00000000,6.44587700,11.34820000,0.21306078,755.94668136,0.00000000,0.00000000,0.00000000,0.00000000,0.00000000,0.00000000,0.00000000,0.00000000,0.00000000,0.00000000,0.00000000
280.50000000,6.46666800,11.32990000,0.21321122,754.72764889,0.00000000,0.00000000,0.00000000,0.00000000,0.00000000,0.00000000,0.00000000,0.00000000,0.00000000,0.00000000,0.00000000
281.00000000,6.48800100,11.30280000,0.21339922,752.92241502,0.00000000,0.00000000,0.00000000,0.00000000,0.00000000,0.00000000,0.00000000,0.00000000,0.00000000,0.00000000,0.00000000
281.50000000,6.50936900,11.27970000,0.21354967,751.38363633,0.00000000,0.00000000,0.00000000,0.00000000,0.00000000,0.00000000,0.00000000,0.00000000,0.00000000,0.00000000,0.00000000
282.00000000,6.53084000,11.25250000,0.21362511,749.57174107,0.00000000,0.00000000,0.00000000,0.00000000,0.00000000,0.00000000,0.00000000,0.00000000,0.00000000,0.00000000,0.00000000
282.50000000,6.55285300,11.22300000,0.21381322,747.60663408,0.00000000,0.00000000,0.00000000,0.00000000,0.00000000,0.00000000,0.00000000,0.00000000,0.00000000,0.00000000,0.00000000
283.00000000,6.57490100,11.19190000,0.21388867,745.53494502,0.00000000,0.00000000,0.00000000,0.00000000,0.00000000,0.00000000,0.00000000,0.00000000,0.00000000,0.00000000,0.00000000
283.50000000,6.59641100,11.15290000,0.21392667,742.93700697,0.00000000,0.00000000,0.00000000,0.00000000,0.00000000,0.00000000,0.00000000,0.00000000,0.00000000,0.00000000,0.00000000
284.00000000,6.62008800,11.11220000,0.21403978,740.22582547,0.00000000,0.00000000,0.00000000,0.00000000,0.00000000,0.00000000,0.00000000,0.00000000,0.00000000,0.00000000,0.00000000
284.50000000,6.64546000,11.03960000,0.21407800,735.38966387,0.00000000,0.00000000,0.00000000,0.00000000,0.00000000,0.00000000,0.00000000,0.00000000,0.00000000,0.00000000,0.00000000
285.00000000,6.68175800,10.93910000,0.21419400,728.69497736,0.00000000,0.00000000,0.00000000,0.00000000,0.00000000,0.00000000,0.00000000,0.00000000,0.00000000,0.00000000,0.00000000
