Repository: noberito/ethz

**MODELLING AND CALIBRATING A POLYN YIELD SURFACE FUNCTION**

---

In the context of my research assistant internship at ETH Zurich, I have to implement and find an operationnal strategy to calibrate a yield surface function based on the polyN model which is a homogenous polynomial of degree N.

To make the calibration operationnal please copy paste a folder "{material}_results" containing the csv files for a given material in the lab_data directory and then change the parameters you want in the polyN_optimization/param.txt. Then run polyN_optimization/optimize_polyN.py. The coefficients of the polyN function will be accessible in the polyN_coeff.npy file.

File: polyN_optimization/DP780_results/DATA/UT_45_2.csv (part 3 of 3)
Time[s],Displacement[mm],Force[kN],EngStrain_longi,EngStress[MPa],TrueStrain,TrueStress[MPa],TrueStrainRate[1/s],PlasticStrain_longi,PlasticStress[MPa],PlasticStrain_thick,PlasticStrain_width,R-Value,Thickness[mm],Width[mm], Young's Modulus [MPa]
214.00000000,4.05454700,11.89690000,0.13456711,793.28843775,0.12625118,900.03897109,0.00092705,0.00000000,0.00000000,0.00000000,0.00000000,0.00000000,0.00000000,0.00000000,0.00000000
214.50000000,4.07029800,11.89770000,0.13505533,793.34178196,0.12668140,900.48682077,0.00086045,0.00000000,0.00000000,0.00000000,0.00000000,0.00000000,0.00000000,0.00000000,0.00000000
215.00000000,4.08621900,11.89850000,0.13561867,793.39512617,0.12717758,900.99431532,0.00099236,0.00000000,0.00000000,0.00000000,0.00000000,0.00000000,0.00000000,0.00000000,0.00000000
215.50000000,4.10197000,11.89930000,0.13618200,793.44847038,0.12767352,901.50186998,0.00099187,0.00000000,0.00000000,0.00000000,0.00000000,0.00000000,0.00000000,0.00000000,0.00000000
216.00000000,4.11809300,11.90250000,0.13670778,793.66184723,0.12813617,902.16159467,0.00092530,0.00000000,0.00000000,0.00000000,0.00000000,0.00000000,0.00000000,0.00000000,0.00000000
216.50000000,4.13374300,11.89770000,0.13723367,793.34178196,0.12859871,902.21498362,0.00092507,0.00000000,0.00000000,0.00000000,0.00000000,0.00000000,0.00000000,0.00000000,0.00000000
217.00000000,4.14979900,11.90090000,0.13775944,793.55515880,0.12906093,902.87487662,0.00092445,0.00000000,0.00000000,0.00000000,0.00000000,0.00000000,0.00000000,0.00000000,0.00000000
217.50000000,4.16544900,11.90170000,0.13832278,793.60850302,0.12955593,903.38263562,0.00099001,0.00000000,0.00000000,0.00000000,0.00000000,0.00000000,0.00000000,0.00000000,0.00000000
218.00000000,4.18130200,11.90170000,0.13884856,793.60850302,0.13001771,903.79989734,0.00092356,0.00000000,0.00000000,0.00000000,0.00000000,0.00000000,0.00000000,0.00000000,0.00000000
218.50000000,4.19786400,11.89930000,0.13941200,793.44847038,0.13051234,904.06470853,0.00098925,0.00000000,0.00000000,0.00000000,0.00000000,0.00000000,0.00000000,0.00000000,0.00000000
219.00000000,4.21371700,11.90170000,0.13997533,793.60850302,0.13100662,904.69411776,0.00098857,0.00000000,0.00000000,0.00000000,0.00000000,0.00000000,0.00000000,0.00000000,0.00000000
219.50000000,4.22956900,11.90090000,0.14046356,793.55515880,0.13143481,905.02073794,0.00085637,0.00000000,0.00000000,0.00000000,0.00000000,0.00000000,0.00000000,0.00000000,0.00000000
220.00000000,4.24562500,11.90330000,0.14102689,793.71519144,0.13192864,905.65037555,0.00098766,0.00000000,0.00000000,0.00000000,0.00000000,0.00000000,0.00000000,0.00000000,0.00000000
220.50000000,4.26205200,11.90570000,0.14162778,793.87522407,0.13245512,906.31000789,0.00105297,0.00000000,0.00000000,0.00000000,0.00000000,0.00000000,0.00000000,0.00000000,0.00000000
221.00000000,4.27817500,11.90250000,0.14215356,793.66184723,0.13291556,906.48370072,0.00092089,0.00000000,0.00000000,0.00000000,0.00000000,0.00000000,0.00000000,0.00000000,0.00000000
221.50000000,4.29409500,11.90650000,0.14264178,793.92856829,0.13334293,907.17595069,0.00085473,0.00000000,0.00000000,0.00000000,0.00000000,0.00000000,0.00000000,0.00000000,0.00000000
222.00000000,4.31032000,11.90490000,0.14316767,793.82187986,0.13380306,907.47150615,0.00092027,0.00000000,0.00000000,0.00000000,0.00000000,0.00000000,0.00000000,0.00000000,0.00000000
222.50000000,4.32668000,11.90410000,0.14380611,793.76853565,0.13436140,907.91730188,0.00111666,0.00000000,0.00000000,0.00000000,0.00000000,0.00000000,0.00000000,0.00000000,0.00000000
223.00000000,4.34287000,11.90330000,0.14429433,793.71519144,0.13478814,908.24379584,0.00085350,0.00000000,0.00000000,0.00000000,0.00000000,0.00000000,0.00000000,0.00000000,0.00000000
223.50000000,4.35912900,11.90810000,0.14489522,794.03525671,0.13531312,909.08717168,0.00104996,0.00000000,0.00000000,0.00000000,0.00000000,0.00000000,0.00000000,0.00000000,0.00000000
224.00000000,4.37525200,11.90730000,0.14542100,793.98191250,0.13577226,909.44355619,0.00091826,0.00000000,0.00000000,0.00000000,0.00000000,0.00000000,0.00000000,0.00000000,0.00000000
224.50000000,4.39181500,11.90410000,0.14594689,793.76853565,0.13623127,909.61658393,0.00091803,0.00000000,0.00000000,0.00000000,0.00000000,0.00000000,0.00000000,0.00000000,0.00000000
225.00000000,4.40790400,11.90490000,0.14654778,793.82187986,0.13675550,910.15471231,0.00104845,0.00000000,0.00000000,0.00000000,0.00000000,0.00000000,0.00000000,0.00000000,0.00000000
225.50000000,4.42375700,11.90730000,0.14711111,793.98191250,0.13724670,910.78547385,0.00098242,0.00000000,0.00000000,0.00000000,0.00000000,0.00000000,0.00000000,0.00000000,0.00000000
226.00000000,4.44038700,11.90730000,0.14767444,793.98191250,0.13773767,911.23275032,0.00098194,0.00000000,0.00000000,0.00000000,0.00000000,0.00000000,0.00000000,0.00000000,0.00000000
226.50000000,4.45691500,11.90890000,0.14823789,794.08860092,0.13822850,911.80261871,0.00098165,0.00000000,0.00000000,0.00000000,0.00000000,0.00000000,0.00000000,0.00000000,0.00000000
227.00000000,4.47354600,11.90890000,0.14880122,794.08860092,0.13871898,912.24995529,0.00098097,0.00000000,0.00000000,0.00000000,0.00000000,0.00000000,0.00000000,0.00000000,0.00000000
227.50000000,4.48993900,11.90970000,0.14943967,794.14194513,0.13927458,912.81825270,0.00111119,0.00000000,0.00000000,0.00000000,0.00000000,0.00000000,0.00000000,0.00000000,0.00000000
228.00000000,4.50684000,11.90810000,0.14996544,794.03525671,0.13973189,913.11310689,0.00091463,0.00000000,0.00000000,0.00000000,0.00000000,0.00000000,0.00000000,0.00000000,0.00000000
228.50000000,4.52326700,11.90810000,0.15056633,794.03525671,0.14025428,913.59023385,0.00104478,0.00000000,0.00000000,0.00000000,0.00000000,0.00000000,0.00000000,0.00000000,0.00000000
229.00000000,4.53999800,11.90890000,0.15112967,794.08860092,0.14074378,914.09894648,0.00097899,0.00000000,0.00000000,0.00000000,0.00000000,0.00000000,0.00000000,0.00000000,0.00000000
229.50000000,4.55679800,11.90650000,0.15169311,793.92856829,0.14123313,914.36206281,0.00097870,0.00000000,0.00000000,0.00000000,0.00000000,0.00000000,0.00000000,0.00000000,0.00000000
230.00000000,4.57292000,11.90570000,0.15225644,793.87522407,0.14172215,914.74784302,0.00097803,0.00000000,0.00000000,0.00000000,0.00000000,0.00000000,0.00000000,0.00000000,0.00000000
230.50000000,4.59002400,11.90570000,0.15281978,793.87522407,0.14221092,915.19505940,0.00097755,0.00000000,0.00000000,0.00000000,0.00000000,0.00000000,0.00000000,0.00000000,0.00000000
231.00000000,4.60618100,11.90410000,0.15338311,793.76853565,0.14269946,915.51922315,0.00097708,0.00000000,0.00000000,0.00000000,0.00000000,0.00000000,0.00000000,0.00000000,0.00000000
231.50000000,4.62284500,11.91050000,0.15398411,794.19528934,0.14322040,916.48874502,0.00104188,0.00000000,0.00000000,0.00000000,0.00000000,0.00000000,0.00000000,0.00000000,0.00000000
232.00000000,4.63981300,11.90890000,0.15458500,794.08860092,0.00000000,0.00000000,0.00000000,0.00000000,0.00000000,0.00000000,0.00000000,0.00000000,0.00000000,0.00000000,0.00000000
232.50000000,4.65617300,11.90410000,0.15511078,793.76853565,0.00000000,0.00000000,0.00000000,0.00000000,0.00000000,0.00000000,0.00000000,0.00000000,0.00000000,0.00000000,0.00000000
233.00000000,4.67297200,11.90650000,0.15574922,793.92856829,0.00000000,0.00000000,0.00000000,0.00000000,0.00000000,0.00000000,0.00000000,0.00000000,0.00000000,0.00000000,0.00000000
233.50000000,4.68997400,11.90730000,0.15631256,793.98191250,0.00000000,0.00000000,0.00000000,0.00000000,0.00000000,0.00000000,0.00000000,0.00000000,0.00000000,0.00000000,0.00000000
234.00000000,4.70687400,11.90890000,0.15691356,794.08860092,0.00000000,0.00000000,0.00000000,0.00000000,0.00000000,0.00000000,0.00000000,0.00000000,0.00000000,0.00000000,0.00000000
234.50000000,4.72387700,11.90730000,0.15751444,793.98191250,0.00000000,0.00000000,0.00000000,0.00000000,0.00000000,0.00000000,0.00000000,0.00000000,0.00000000,0.00000000,0.00000000
235.00000000,4.74101300,11.90810000,0.15811533,794.03525671,0.00000000,0.00000000,0.00000000,0.00000000,0.00000000,0.00000000,0.00000000,0.00000000,0.00000000,0.00000000,0.00000000
235.50000000,4.75842100,11.90810000,0.15871633,794.03525671,0.00000000,0.00000000,0.00000000,0.00000000,0.00000000,0.00000000,0.00000000,0.00000000,0.00000000,0.00000000,0.00000000
236.00000000,4.77515200,11.90410000,0.15935478,793.76853565,0.00000000,0.00000000,0.00000000,0.00000000,0.00000000,0.00000000,0.00000000,0.00000000,0.00000000,0.00000000,0.00000000
236.50000000,4.79185100,11.90730000,0.15988056,793.98191250,0.00000000,0.00000000,0.00000000,0.00000000,0.00000000,0.00000000,0.00000000,0.00000000,0.00000000,0.00000000,0.00000000
237.00000000,4.80905500,11.90570000,0.16051900,793.87522407,0.00000000,0.00000000,0.00000000,0.00000000,0.00000000,0.00000000,0.00000000,0.00000000,0.00000000,0.00000000,0.00000000
237.50000000,4.82619300,11.90410000,0.16115756,793.76853565,0.00000000,0.00000000,0.00000000,0.00000000,0.00000000,0.00000000,0.00000000,0.00000000,0.00000000,0.00000000,0.00000000
238.00000000,4.84306000,11.90570000,0.16172100,793.87522407,0.00000000,0.00000000,0.00000000,0.00000000,0.00000000,0.00000000,0.00000000,0.00000000,0.00000000,0.00000000,0.00000000
238.50000000,4.85931700,11.90330000,0.16232189,793.71519144,0.00000000,0.00000000,0.00000000,0.00000000,0.00000000,0.00000000,0.00000000,0.00000000,0.00000000,0.00000000,0.00000000
239.00000000,4.87605000,11.90330000,0.16284767,793.71519144,0.00000000,0.00000000,0.00000000,0.00000000,0.00000000,0.00000000,0.00000000,0.00000000,0.00000000,0.00000000,0.00000000
239.50000000,4.89413300,11.90410000,0.16352367,793.76853565,0.00000000,0.00000000,0.00000000,0.00000000,0.00000000,0.00000000,0.00000000,0.00000000,0.00000000,0.00000000,0.00000000
240.00000000,4.91059600,11.90170000,0.16408711,793.60850302,0.00000000,0.00000000,0.00000000,0.00000000,0.00000000,0.00000000,0.00000000,0.00000000,0.00000000,0.00000000,0.00000000
240.50000000,4.92840800,11.90250000,0.16480067,793.66184723,0.00000000,0.00000000,0.00000000,0.00000000,0.00000000,0.00000000,0.00000000,0.00000000,0.00000000,0.00000000,0.00000000
241.00000000,4.94652700,11.90330000,0.16543922,793.71519144,0.00000000,0.00000000,0.00000000,0.00000000,0.00000000,0.00000000,0.00000000,0.00000000,0.00000000,0.00000000,0.00000000
241.50000000,4.96383200,11.90170000,0.16600244,793.60850302,0.00000000,0.00000000,0.00000000,0.00000000,0.00000000,0.00000000,0.00000000,0.00000000,0.00000000,0.00000000,0.00000000
242.00000000,4.98046100,11.90410000,0.16664089,793.76853565,0.00000000,0.00000000,0.00000000,0.00000000,0.00000000,0.00000000,0.00000000,0.00000000,0.00000000,0.00000000,0.00000000
242.50000000,4.99753100,11.90970000,0.16727944,794.14194513,0.00000000,0.00000000,0.00000000,0.00000000,0.00000000,0.00000000,0.00000000,0.00000000,0.00000000,0.00000000,0.00000000
243.00000000,5.01547900,11.90090000,0.16788033,793.55515880,0.00000000,0.00000000,0.00000000,0.00000000,0.00000000,0.00000000,0.00000000,0.00000000,0.00000000,0.00000000,0.00000000
243.50000000,5.03227800,11.89610000,0.16848122,793.23509354,0.00000000,0.00000000,0.00000000,0.00000000,0.00000000,0.00000000,0.00000000,0.00000000,0.00000000,0.00000000,0.00000000
244.00000000,5.04992200,11.89770000,0.16911967,793.34178196,0.00000000,0.00000000,0.00000000,0.00000000,0.00000000,0.00000000,0.00000000,0.00000000,0.00000000,0.00000000,0.00000000
244.50000000,5.06726200,11.90090000,0.16975822,793.55515880,0.00000000,0.00000000,0.00000000,0.00000000,0.00000000,0.00000000,0.00000000,0.00000000,0.00000000,0.00000000,0.00000000
245.00000000,5.08524500,11.89530000,0.17047178,793.18174932,0.00000000,0.00000000,0.00000000,0.00000000,0.00000000,0.00000000,0.00000000,0.00000000,0.00000000,0.00000000,0.00000000
245.50000000,5.10305800,11.90010000,0.17103511,793.50181459,0.00000000,0.00000000,0.00000000,0.00000000,0.00000000,0.00000000,0.00000000,0.00000000,0.00000000,0.00000000,0.00000000
246.00000000,5.12043200,11.89850000,0.17171122,793.39512617,0.00000000,0.00000000,0.00000000,0.00000000,0.00000000,0.00000000,0.00000000,0.00000000,0.00000000,0.00000000,0.00000000
246.50000000,5.13811000,11.89450000,0.17238722,793.12840511,0.00000000,0.00000000,0.00000000,0.00000000,0.00000000,0.00000000,0.00000000,0.00000000,0.00000000,0.00000000,0.00000000
247.00000000,5.15626100,11.89210000,0.17302567,792.96837248,0.00000000,0.00000000,0.00000000,0.00000000,0.00000000,0.00000000,0.00000000,0.00000000,0.00000000,0.00000000,0.00000000
247.50000000,5.17377000,11.89530000,0.17370167,793.18174932,0.00000000,0.00000000,0.00000000,0.00000000,0.00000000,0.00000000,0.00000000,0.00000000,0.00000000,0.00000000,0.00000000
248.00000000,5.19175200,11.89130000,0.17434011,792.91502827,0.00000000,0.00000000,0.00000000,0.00000000,0.00000000,0.00000000,0.00000000,0.00000000,0.00000000,0.00000000,0.00000000
248.50000000,5.20953100,11.89050000,0.17501622,792.86168405,0.00000000,0.00000000,0.00000000,0.00000000,0.00000000,0.00000000,0.00000000,0.00000000,0.00000000,0.00000000,0.00000000
249.00000000,5.22764900,11.89450000,0.17565467,793.12840511,0.00000000,0.00000000,0.00000000,0.00000000,0.00000000,0.00000000,0.00000000,0.00000000,0.00000000,0.00000000,0.00000000
249.50000000,5.24532600,11.89130000,0.17636822,792.91502827,0.00000000,0.00000000,0.00000000,0.00000000,0.00000000,0.00000000,0.00000000,0.00000000,0.00000000,0.00000000,0.00000000
250.00000000,5.26320800,11.88330000,0.17708189,792.38158615,0.00000000,0.00000000,0.00000000,0.00000000,0.00000000,0.00000000,0.00000000,0.00000000,0.00000000,0.00000000,0.00000000
250.50000000,5.28091900,11.88330000,0.17768278,792.38158615,0.00000000,0.00000000,0.00000000,0.00000000,0.00000000,0.00000000,0.00000000,0.00000000,0.00000000,0.00000000,0.00000000
251.00000000,5.30001700,11.88410000,0.17839633,792.43493036,0.00000000,0.00000000,0.00000000,0.00000000,0.00000000,0.00000000,0.00000000,0.00000000,0.00000000,0.00000000,0.00000000
251.50000000,5.31684900,11.88410000,0.17903478,792.43493036,0.00000000,0.00000000,0.00000000,0.00000000,0.00000000,0.00000000,0.00000000,0.00000000,0.00000000,0.00000000,0.00000000
252.00000000,5.33459500,11.88570000,0.17974844,792.54161879,0.00000000,0.00000000,0.00000000,0.00000000,0.00000000,0.00000000,0.00000000,0.00000000,0.00000000,0.00000000,0.00000000
252.50000000,5.35264500,11.88650000,0.18049967,792.59496300,0.00000000,0.00000000,0.00000000,0.00000000,0.00000000,0.00000000,0.00000000,0.00000000,0.00000000,0.00000000,0.00000000
253.00000000,5.37052500,11.88570000,0.18113800,792.54161879,0.00000000,0.00000000,0.00000000,0.00000000,0.00000000,0.00000000,0.00000000,0.00000000,0.00000000,0.00000000,0.00000000
253.50000000,5.38881100,11.88180000,0.18181411,792.28156575,0.00000000,0.00000000,0.00000000,0.00000000,0.00000000,0.00000000,0.00000000,0.00000000,0.00000000,0.00000000,0.00000000
254.00000000,5.40686200,11.88180000,0.18249011,792.28156575,0.00000000,0.00000000,0.00000000,0.00000000,0.00000000,0.00000000,0.00000000,0.00000000,0.00000000,0.00000000,0.00000000
254.50000000,5.42535100,11.87940000,0.18327878,792.12153312,0.00000000,0.00000000,0.00000000,0.00000000,0.00000000,0.00000000,0.00000000,0.00000000,0.00000000,0.00000000,0.00000000
255.00000000,5.44357100,11.87940000,0.18403000,792.12153312,0.00000000,0.00000000,0.00000000,0.00000000,0.00000000,0.00000000,0.00000000,0.00000000,0.00000000,0.00000000,0.00000000
255.50000000,5.46243100,11.87860000,0.18470600,792.06818891,0.00000000,0.00000000,0.00000000,0.00000000,0.00000000,0.00000000,0.00000000,0.00000000,0.00000000,0.00000000,0.00000000
256.00000000,5.48038000,11.87780000,0.18541967,792.01484470,0.00000000,0.00000000,0.00000000,0.00000000,0.00000000,0.00000000,0.00000000,0.00000000,0.00000000,0.00000000,0.00000000
256.50000000,5.49893700,11.87780000,0.18617078,792.01484470,0.00000000,0.00000000,0.00000000,0.00000000,0.00000000,0.00000000,0.00000000,0.00000000,0.00000000,0.00000000,0.00000000
257.00000000,5.51675000,11.87300000,0.18688433,791.69477943,0.00000000,0.00000000,0.00000000,0.00000000,0.00000000,0.00000000,0.00000000,0.00000000,0.00000000,0.00000000,0.00000000
257.50000000,5.53530700,11.87780000,0.18763544,792.01484470,0.00000000,0.00000000,0.00000000,0.00000000,0.00000000,0.00000000,0.00000000,0.00000000,0.00000000,0.00000000,0.00000000
258.00000000,5.55339000,11.87620000,0.18838667,791.90815627,0.00000000,0.00000000,0.00000000,0.00000000,0.00000000,0.00000000,0.00000000,0.00000000,0.00000000,0.00000000,0.00000000
258.50000000,5.57181200,11.87300000,0.18906267,791.69477943,0.00000000,0.00000000,0.00000000,0.00000000,0.00000000,0.00000000,0.00000000,0.00000000,0.00000000,0.00000000,0.00000000
259.00000000,5.59104500,11.86740000,0.18985144,791.32136995,0.00000000,0.00000000,0.00000000,0.00000000,0.00000000,0.00000000,0.00000000,0.00000000,0.00000000,0.00000000,0.00000000
259.50000000,5.60906100,11.86740000,0.19064011,791.32136995,0.00000000,0.00000000,0.00000000,0.00000000,0.00000000,0.00000000,0.00000000,0.00000000,0.00000000,0.00000000,0.00000000
260.00000000,5.62758400,11.86740000,0.19139133,791.32136995,0.00000000,0.00000000,0.00000000,0.00000000,0.00000000,0.00000000,0.00000000,0.00000000,0.00000000,0.00000000,0.00000000
260.50000000,5.64597100,11.86820000,0.19214244,791.37471416,0.00000000,0.00000000,0.00000000,0.00000000,0.00000000,0.00000000,0.00000000,0.00000000,0.00000000,0.00000000,0.00000000
261.00000000,5.66473200,11.86180000,0.19289356,790.94796047,0.00000000,0.00000000,0.00000000,0.00000000,0.00000000,0.00000000,0.00000000,0.00000000,0.00000000,0.00000000,0.00000000
261.50000000,5.68281500,11.86500000,0.19371978,791.16133731,0.00000000,0.00000000,0.00000000,0.00000000,0.00000000,0.00000000,0.00000000,0.00000000,0.00000000,0.00000000,0.00000000
262.00000000,5.70208200,11.86100000,0.19450856,790.89461625,0.00000000,0.00000000,0.00000000,0.00000000,0.00000000,0.00000000,0.00000000,0.00000000,0.00000000,0.00000000,0.00000000
262.50000000,5.72009800,11.85620000,0.19525967,790.57455099,0.00000000,0.00000000,0.00000000,0.00000000,0.00000000,0.00000000,0.00000000,0.00000000,0.00000000,0.00000000,0.00000000
263.00000000,5.73916100,11.85460000,0.19612356,790.46786256,0.00000000,0.00000000,0.00000000,0.00000000,0.00000000,0.00000000,0.00000000,0.00000000,0.00000000,0.00000000,0.00000000
263.50000000,5.75771900,11.85620000,0.19683711,790.57455099,0.00000000,0.00000000,0.00000000,0.00000000,0.00000000,0.00000000,0.00000000,0.00000000,0.00000000,0.00000000,0.00000000
264.00000000,5.77617300,11.85380000,0.19770089,790.41451835,0.00000000,0.00000000,0.00000000,0.00000000,0.00000000,0.00000000,0.00000000,0.00000000,0.00000000,0.00000000,0.00000000
264.50000000,5.79483200,11.85220000,0.19848967,790.30782993,0.00000000,0.00000000,0.00000000,0.00000000,0.00000000,0.00000000,0.00000000,0.00000000,0.00000000,0.00000000,0.00000000
265.00000000,5.81403100,11.85220000,0.19931589,790.30782993,0.00000000,0.00000000,0.00000000,0.00000000,0.00000000,0.00000000,0.00000000,0.00000000,0.00000000,0.00000000,0.00000000
265.50000000,5.83309500,11.85140000,0.20017978,790.25448572,0.00000000,0.00000000,0.00000000,0.00000000,0.00000000,0.00000000,0.00000000,0.00000000,0.00000000,0.00000000,0.00000000
266.00000000,5.85219200,11.85060000,0.20104356,790.20114150,0.00000000,0.00000000,0.00000000,0.00000000,0.00000000,0.00000000,0.00000000,0.00000000,0.00000000,0.00000000,0.00000000
266.50000000,5.87142600,11.84830000,0.20190733,790.04777690,0.00000000,0.00000000,0.00000000,0.00000000,0.00000000,0.00000000,0.00000000,0.00000000,0.00000000,0.00000000,0.00000000
267.00000000,5.88940700,11.84750000,0.20273356,789.99443268,0.00000000,0.00000000,0.00000000,0.00000000,0.00000000,0.00000000,0.00000000,0.00000000,0.00000000,0.00000000,0.00000000
267.50000000,5.90908000,11.84910000,0.20359744,790.10112111,0.00000000,0.00000000,0.00000000,0.00000000,0.00000000,0.00000000,0.00000000,0.00000000,0.00000000,0.00000000,0.00000000
268.00000000,5.92783900,11.84190000,0.20449878,789.62102320,0.00000000,0.00000000,0.00000000,0.00000000,0.00000000,0.00000000,0.00000000,0.00000000,0.00000000,0.00000000,0.00000000
268.50000000,5.94693700,11.83870000,0.20536267,789.40764636,0.00000000,0.00000000,0.00000000,0.00000000,0.00000000,0.00000000,0.00000000,0.00000000,0.00000000,0.00000000,0.00000000
269.00000000,5.96562900,11.83710000,0.20626400,789.30095793,0.00000000,0.00000000,0.00000000,0.00000000,0.00000000,0.00000000,0.00000000,0.00000000,0.00000000,0.00000000,0.00000000
269.50000000,5.98482800,11.83710000,0.20712789,789.30095793,0.00000000,0.00000000,0.00000000,0.00000000,0.00000000,0.00000000,0.00000000,0.00000000,0.00000000,0.00000000,0.00000000
270.00000000,6.00402700,11.83390000,0.20806678,789.08758109,0.00000000,0.00000000,0.00000000,0.00000000,0.00000000,0.00000000,0.00000000,0.00000000,0.00000000,0.00000000,0.00000000
270.50000000,6.02319100,11.83470000,0.20896811,789.14092530,0.00000000,0.00000000,0.00000000,0.00000000,0.00000000,0.00000000,0.00000000,0.00000000,0.00000000,0.00000000,0.00000000
271.00000000,6.04276200,11.82750000,0.20990700,788.66082740,0.00000000,0.00000000,0.00000000,0.00000000,0.00000000,0.00000000,0.00000000,0.00000000,0.00000000,0.00000000,0.00000000
271.50000000,6.06185900,11.82830000,0.21084589,788.71417161,0.00000000,0.00000000,0.00000000,0.00000000,0.00000000,0.00000000,0.00000000,0.00000000,0.00000000,0.00000000,0.00000000
272.00000000,6.08038300,11.82830000,0.21182256,788.71417161,0.00000000,0.00000000,0.00000000,0.00000000,0.00000000,0.00000000,0.00000000,0.00000000,0.00000000,0.00000000,0.00000000
272.50000000,6.10005600,11.82030000,0.21279900,788.18072949,0.00000000,0.00000000,0.00000000,0.00000000,0.00000000,0.00000000,0.00000000,0.00000000,0.00000000,0.00000000,0.00000000
273.00000000,6.11908500,11.82190000,0.21377544,788.28741792,0.00000000,0.00000000,0.00000000,0.00000000,0.00000000,0.00000000,0.00000000,0.00000000,0.00000000,0.00000000,0.00000000
273.50000000,6.13848700,11.82030000,0.21475200,788.18072949,0.00000000,0.00000000,0.00000000,0.00000000,0.00000000,0.00000000,0.00000000,0.00000000,0.00000000,0.00000000,0.00000000
274.00000000,6.15775400,11.81880000,0.21576600,788.08070910,0.00000000,0.00000000,0.00000000,0.00000000,0.00000000,0.00000000,0.00000000,0.00000000,0.00000000,0.00000000,0.00000000
274.50000000,6.17712200,11.81560000,0.21678011,787.86733225,0.00000000,0.00000000,0.00000000,0.00000000,0.00000000,0.00000000,0.00000000,0.00000000,0.00000000,0.00000000,0.00000000
275.00000000,6.19645500,11.80920000,0.21779411,787.44057856,0.00000000,0.00000000,0.00000000,0.00000000,0.00000000,0.00000000,0.00000000,0.00000000,0.00000000,0.00000000,0.00000000
275.50000000,6.21555300,11.81080000,0.21880822,787.54726698,0.00000000,0.00000000,0.00000000,0.00000000,0.00000000,0.00000000,0.00000000,0.00000000,0.00000000,0.00000000,0.00000000
276.00000000,6.23519200,11.81000000,0.21989722,787.49392277,0.00000000,0.00000000,0.00000000,0.00000000,0.00000000,0.00000000,0.00000000,0.00000000,0.00000000,0.00000000,0.00000000
276.50000000,6.25449200,11.80440000,0.22098644,787.12051329,0.00000000,0.00000000,0.00000000,0.00000000,0.00000000,0.00000000,0.00000000,0.00000000,0.00000000,0.00000000,0.00000000
277.00000000,6.27379300,11.80280000,0.22207567,787.01382487,0.00000000,0.00000000,0.00000000,0.00000000,0.00000000,0.00000000,0.00000000,0.00000000,0.00000000,0.00000000,0.00000000
277.50000000,6.29370100,11.79640000,0.22316478,786.58707117,0.00000000,0.00000000,0.00000000,0.00000000,0.00000000,0.00000000,0.00000000,0.00000000,0.00000000,0.00000000,0.00000000
278.00000000,6.31337400,11.79640000,0.22429156,786.58707117,0.00000000,0.00000000,0.00000000,0.00000000,0.00000000,0.00000000,0.00000000,0.00000000,0.00000000,0.00000000,0.00000000
278.50000000,6.33307900,11.79080000,0.22541822,786.21366169,0.00000000,0.00000000,0.00000000,0.00000000,0.00000000,0.00000000,0.00000000,0.00000000,0.00000000,0.00000000,0.00000000
279.00000000,6.35248100,11.81480000,0.22658256,787.81398804,0.00000000,0.00000000,0.00000000,0.00000000,0.00000000,0.00000000,0.00000000,0.00000000,0.00000000,0.00000000,0.00000000
279.50000000,6.37188200,11.78840000,0.22778433,786.05362906,0.00000000,0.00000000,0.00000000,0.00000000,0.00000000,0.00000000,0.00000000,0.00000000,0.00000000,0.00000000,0.00000000
280.00000000,6.39162200,11.78450000,0.22898622,785.79357603,0.00000000,0.00000000,0.00000000,0.00000000,0.00000000,0.00000000,0.00000000,0.00000000,0.00000000,0.00000000,0.00000000
280.50000000,6.41109100,11.77650000,0.23018800,785.26013391,0.00000000,0.00000000,0.00000000,0.00000000,0.00000000,0.00000000,0.00000000,0.00000000,0.00000000,0.00000000,0.00000000
281.00000000,6.43137200,11.77250000,0.23138989,784.99341285,0.00000000,0.00000000,0.00000000,0.00000000,0.00000000,0.00000000,0.00000000,0.00000000,0.00000000,0.00000000,0.00000000
281.50000000,6.45067200,11.77250000,0.23259167,784.99341285,0.00000000,0.00000000,0.00000000,0.00000000,0.00000000,0.00000000,0.00000000,0.00000000,0.00000000,0.00000000,0.00000000
282.00000000,6.47051400,11.76690000,0.23386867,784.62000337,0.00000000,0.00000000,0.00000000,0.00000000,0.00000000,0.00000000,0.00000000,0.00000000,0.00000000,0.00000000,0.00000000
282.50000000,6.49035400,11.76450000,0.23507033,784.45997074,0.00000000,0.00000000,0.00000000,0.00000000,0.00000000,0.00000000,0.00000000,0.00000000,0.00000000,0.00000000,0.00000000
283.00000000,6.50968900,11.76130000,0.23642244,784.24659389,0.00000000,0.00000000,0.00000000,0.00000000,0.00000000,0.00000000,0.00000000,0.00000000,0.00000000,0.00000000,0.00000000
283.50000000,6.52946200,11.75500000,0.23769933,783.82650823,0.00000000,0.00000000,0.00000000,0.00000000,0.00000000,0.00000000,0.00000000,0.00000000,0.00000000,0.00000000,0.00000000
284.00000000,6.54974300,11.75340000,0.23908900,783.71981980,0.00000000,0.00000000,0.00000000,0.00000000,0.00000000,0.00000000,0.00000000,0.00000000,0.00000000,0.00000000,0.00000000
284.50000000,6.56894200,11.75020000,0.24040344,783.50644296,0.00000000,0.00000000,0.00000000,0.00000000,0.00000000,0.00000000,0.00000000,0.00000000,0.00000000,0.00000000,0.00000000
285.00000000,6.58854500,11.74380000,0.24175544,783.07968926,0.00000000,0.00000000,0.00000000,0.00000000,0.00000000,0.00000000,0.00000000,0.00000000,0.00000000,0.00000000,0.00000000
285.50000000,6.60892700,11.73500000,0.24318267,782.49290294,0.00000000,0.00000000,0.00000000,0.00000000,0.00000000,0.00000000,0.00000000,0.00000000,0.00000000,0.00000000,0.00000000
286.00000000,6.62880200,11.72700000,0.24468489,781.95946082,0.00000000,0.00000000,0.00000000,0.00000000,0.00000000,0.00000000,0.00000000,0.00000000,0.00000000,0.00000000,0.00000000
286.50000000,6.64901600,11.72940000,0.24607444,782.11949346,0.00000000,0.00000000,0.00000000,0.00000000,0.00000000,0.00000000,0.00000000,0.00000000,0.00000000,0.00000000,0.00000000
287.00000000,6.66966700,11.72230000,0.24757678,781.64606358,0.00000000,0.00000000,0.00000000,0.00000000,0.00000000,0.00000000,0.00000000,0.00000000,0.00000000,0.00000000,0.00000000
287.50000000,6.68974500,11.71910000,0.24907900,781.43268673,0.00000000,0.00000000,0.00000000,0.00000000,0.00000000,0.00000000,0.00000000,0.00000000,0.00000000,0.00000000,0.00000000
288.00000000,6.71005900,11.71430000,0.25069389,781.11262146,0.00000000,0.00000000,0.00000000,0.00000000,0.00000000,0.00000000,0.00000000,0.00000000,0.00000000,0.00000000,0.00000000
288.50000000,6.73000100,11.70790000,0.25223378,780.68586777,0.00000000,0.00000000,0.00000000,0.00000000,0.00000000,0.00000000,0.00000000,0.00000000,0.00000000,0.00000000,0.00000000
289.00000000,6.75001100,11.70070000,0.25381111,780.20576987,0.00000000,0.00000000,0.00000000,0.00000000,0.00000000,0.00000000,0.00000000,0.00000000,0.00000000,0.00000000,0.00000000
289.50000000,6.77046100,11.69670000,0.25542600,779.93904881,0.00000000,0.00000000,0.00000000,0.00000000,0.00000000,0.00000000,0.00000000,0.00000000,0.00000000,0.00000000,0.00000000
290.00000000,6.79047100,11.68880000,0.25704089,779.41227472,0.00000000,0.00000000,0.00000000,0.00000000,0.00000000,0.00000000,0.00000000,0.00000000,0.00000000,0.00000000,0.00000000
290.50000000,6.81125800,11.68000000,0.25873100,778.82548839,0.00000000,0.00000000,0.00000000,0.00000000,0.00000000,0.00000000,0.00000000,0.00000000,0.00000000,0.00000000,0.00000000
291.00000000,6.83164000,11.67040000,0.26038344,778.18535786,0.00000000,0.00000000,0.00000000,0.00000000,0.00000000,0.00000000,0.00000000,0.00000000,0.00000000,0.00000000,0.00000000
291.50000000,6.85131100,11.67040000,0.26207333,778.18535786,0.00000000,0.00000000,0.00000000,0.00000000,0.00000000,0.00000000,0.00000000,0.00000000,0.00000000,0.00000000,0.00000000
292.00000000,6.87257300,11.65770000,0.26383856,777.33851850,0.00000000,0.00000000,0.00000000,0.00000000,0.00000000,0.00000000,0.00000000,0.00000000,0.00000000,0.00000000,0.00000000
292.50000000,6.89308900,11.65290000,0.26564111,777.01845323,0.00000000,0.00000000,0.00000000,0.00000000,0.00000000,0.00000000,0.00000000,0.00000000,0.00000000,0.00000000,0.00000000
293.00000000,6.91330200,11.64330000,0.26736878,776.37832269,0.00000000,0.00000000,0.00000000,0.00000000,0.00000000,0.00000000,0.00000000,0.00000000,0.00000000,0.00000000,0.00000000
293.50000000,6.93354800,11.63050000,0.26913389,775.52481531,0.00000000,0.00000000,0.00000000,0.00000000,0.00000000,0.00000000,0.00000000,0.00000000,0.00000000,0.00000000,0.00000000
294.00000000,6.95399800,11.62580000,0.27097411,775.21141806,0.00000000,0.00000000,0.00000000,0.00000000,0.00000000,0.00000000,0.00000000,0.00000000,0.00000000,0.00000000,0.00000000
294.50000000,6.97448000,11.61300000,0.27281433,774.35791068,0.00000000,0.00000000,0.00000000,0.00000000,0.00000000,0.00000000,0.00000000,0.00000000,0.00000000,0.00000000,0.00000000
295.00000000,6.99503100,11.60420000,0.27465444,773.77112435,0.00000000,0.00000000,0.00000000,0.00000000,0.00000000,0.00000000,0.00000000,0.00000000,0.00000000,0.00000000,0.00000000
295.50000000,7.01588600,11.59390000,0.27656989,773.08431763,0.00000000,0.00000000,0.00000000,0.00000000,0.00000000,0.00000000,0.00000000,0.00000000,0.00000000,0.00000000,0.00000000
296.00000000,7.03589500,11.58430000,0.27848511,772.44418709,0.00000000,0.00000000,0.00000000,0.00000000,0.00000000,0.00000000,0.00000000,0.00000000,0.00000000,0.00000000,0.00000000
296.50000000,7.05664900,11.57230000,0.28043800,771.64402392,0.00000000,0.00000000,0.00000000,0.00000000,0.00000000,0.00000000,0.00000000,0.00000000,0.00000000,0.00000000,0.00000000
297.00000000,7.07750400,11.56520000,0.28239089,771.17059404,0.00000000,0.00000000,0.00000000,0.00000000,0.00000000,0.00000000,0.00000000,0.00000000,0.00000000,0.00000000,0.00000000
297.50000000,7.09835800,11.55320000,0.28441878,770.37043087,0.00000000,0.00000000,0.00000000,0.00000000,0.00000000,0.00000000,0.00000000,0.00000000,0.00000000,0.00000000,0.00000000
298.00000000,7.11951700,11.53880000,0.28648433,769.41023506,0.00000000,0.00000000,0.00000000,0.00000000,0.00000000,0.00000000,0.00000000,0.00000000,0.00000000,0.00000000,0.00000000
298.50000000,7.14006700,11.52850000,0.28851233,768.72342834,0.00000000,0.00000000,0.00000000,0.00000000,0.00000000,0.00000000,0.00000000,0.00000000,0.00000000,0.00000000,0.00000000
299.00000000,7.16119200,11.51570000,0.29061544,767.86992095,0.00000000,0.00000000,0.00000000,0.00000000,0.00000000,0.00000000,0.00000000,0.00000000,0.00000000,0.00000000,0.00000000
299.50000000,7.18204700,11.50220000,0.29264333,766.96973738,0.00000000,0.00000000,0.00000000,0.00000000,0.00000000,0.00000000,0.00000000,0.00000000,0.00000000,0.00000000,0.00000000
300.00000000,7.20276600,11.48380000,0.29478389,765.74282052,0.00000000,0.00000000,0.00000000,0.00000000,0.00000000,0.00000000,0.00000000,0.00000000,0.00000000,0.00000000,0.00000000
300.50000000,7.22409400,11.47500000,0.29692444,765.15603419,0.00000000,0.00000000,0.00000000,0.00000000,0.00000000,0.00000000,0.00000000,0.00000000,0.00000000,0.00000000,0.00000000
301.00000000,7.24457600,11.46070000,0.29910267,764.20250641,0.00000000,0.00000000,0.00000000,0.00000000,0.00000000,0.00000000,0.00000000,0.00000000,0.00000000,0.00000000,0.00000000
301.50000000,7.26539600,11.43760000,0.30128089,762.66219230,0.00000000,0.00000000,0.00000000,0.00000000,0.00000000,0.00000000,0.00000000,0.00000000,0.00000000,0.00000000,0.00000000
302.00000000,7.28662300,11.42800000,0.30342144,762.02206176,0.00000000,0.00000000,0.00000000,0.00000000,0.00000000,0.00000000,0.00000000,0.00000000,0.00000000,0.00000000,0.00000000
302.50000000,7.30751100,11.40960000,0.30567467,760.79514490,0.00000000,0.00000000,0.00000000,0.00000000,0.00000000,0.00000000,0.00000000,0.00000000,0.00000000,0.00000000,0.00000000
303.00000000,7.32910800,11.39610000,0.30792800,759.89496133,0.00000000,0.00000000,0.00000000,0.00000000,0.00000000,0.00000000,0.00000000,0.00000000,0.00000000,0.00000000,0.00000000
303.50000000,7.35003000,11.37300000,0.31018122,758.35464722,0.00000000,0.00000000,0.00000000,0.00000000,0.00000000,0.00000000,0.00000000,0.00000000,0.00000000,0.00000000,0.00000000
304.00000000,7.37085000,11.35620000,0.31247211,757.23441878,0.00000000,0.00000000,0.00000000,0.00000000,0.00000000,0.00000000,0.00000000,0.00000000,0.00000000,0.00000000,0.00000000
304.50000000,7.39278500,11.33550000,0.31472533,755.85413730,0.00000000,0.00000000,0.00000000,0.00000000,0.00000000,0.00000000,0.00000000,0.00000000,0.00000000,0.00000000,0.00000000
305.00000000,7.41384200,11.31080000,0.31701622,754.20713477,0.00000000,0.00000000,0.00000000,0.00000000,0.00000000,0.00000000,0.00000000,0.00000000,0.00000000,0.00000000,0.00000000
305.50000000,7.43520300,11.29240000,0.31934456,752.98021791,0.00000000,0.00000000,0.00000000,0.00000000,0.00000000,0.00000000,0.00000000,0.00000000,0.00000000,0.00000000,0.00000000
306.00000000,7.45686700,11.26850000,0.32171056,751.38655959,0.00000000,0.00000000,0.00000000,0.00000000,0.00000000,0.00000000,0.00000000,0.00000000,0.00000000,0.00000000,0.00000000
306.50000000,7.47843100,11.24540000,0.32407656,749.84624548,0.00000000,0.00000000,0.00000000,0.00000000,0.00000000,0.00000000,0.00000000,0.00000000,0.00000000,0.00000000,0.00000000
307.00000000,7.49982500,11.21900000,0.32644256,748.08588650,0.00000000,0.00000000,0.00000000,0.00000000,0.00000000,0.00000000,0.00000000,0.00000000,0.00000000,0.00000000,0.00000000
307.50000000,7.52149000,11.19510000,0.32880867,746.49222818,0.00000000,0.00000000,0.00000000,0.00000000,0.00000000,0.00000000,0.00000000,0.00000000,0.00000000,0.00000000,0.00000000
308.00000000,7.54278200,11.16240000,0.33124978,744.31178353,0.00000000,0.00000000,0.00000000,0.00000000,0.00000000,0.00000000,0.00000000,0.00000000,0.00000000,0.00000000,0.00000000
308.50000000,7.56529200,11.13290000,0.33369111,742.34471573,0.00000000,0.00000000,0.00000000,0.00000000,0.00000000,0.00000000,0.00000000,0.00000000,0.00000000,0.00000000,0.00000000
309.00000000,7.58722700,11.09780000,0.33616989,740.00423845,0.00000000,0.00000000,0.00000000,0.00000000,0.00000000,0.00000000,0.00000000,0.00000000,0.00000000,0.00000000,0.00000000
309.50000000,7.60953300,11.06350000,0.33864889,737.71710538,0.00000000,0.00000000,0.00000000,0.00000000,0.00000000,0.00000000,0.00000000,0.00000000,0.00000000,0.00000000,0.00000000
310.00000000,7.63167100,11.02920000,0.34116544,735.42997231,0.00000000,0.00000000,0.00000000,0.00000000,0.00000000,0.00000000,0.00000000,0.00000000,0.00000000,0.00000000,0.00000000
310.50000000,7.65485600,10.98140000,0.34375733,732.24265567,0.00000000,0.00000000,0.00000000,0.00000000,0.00000000,0.00000000,0.00000000,0.00000000,0.00000000,0.00000000,0.00000000
311.00000000,7.67851400,10.93510000,0.34638711,729.15535943,0.00000000,0.00000000,0.00000000,0.00000000,0.00000000,0.00000000,0.00000000,0.00000000,0.00000000,0.00000000,0.00000000
311.50000000,7.70305000,10.86580000,0.34916744,724.53441711,0.00000000,0.00000000,0.00000000,0.00000000,0.00000000,0.00000000,0.00000000,0.00000000,0.00000000,0.00000000,0.00000000
312.00000000,7.72866900,10.79640000,0.35213633,719.90680676,0.00000000,0.00000000,0.00000000,0.00000000,0.00000000,0.00000000,0.00000000,0.00000000,0.00000000,0.00000000,0.00000000
312.50000000,7.75776900,10.66880000,0.35555711,711.39840502,0.00000000,0.00000000,0.00000000,0.00000000,0.00000000,0.00000000,0.00000000,0.00000000,0.00000000,0.00000000,0.00000000
