Repository: noberito/ethz

**MODELLING AND CALIBRATING A POLYN YIELD SURFACE FUNCTION**

---

In the context of my research assistant internship at ETH Zurich, I have to implement and find an operationnal strategy to calibrate a yield surface function based on the polyN model which is a homogenous polynomial of degree N.

To make the calibration operationnal please copy paste a folder "{material}_results" containing the csv files for a given material in the lab_data directory and then change the parameters you want in the polyN_optimization/param.txt. Then run polyN_optimization/optimize_polyN.py. The coefficients of the polyN function will be accessible in the polyN_coeff.npy file.

File: polyN_optimization/calibration_data/AA6014-T4/data_exp_AA6014-T4.csv
q,LoadAngle,YieldStress,Rval,Type,YoungMod,Width,Thickness
0.0,0.0,218.88187881,0.7747129666666668,e,,,
0.0,15.0,215.88642189666666,0.6933340966666668,e,,,
0.0,30.0,210.90637511999998,0.5599696533333333,e,,,
0.0,45.0,207.63234250999997,0.5077439933333333,e,,,
0.0,60.0,205.14186927333333,0.5618772633333333,e,,,
0.0,75.0,206.25852809333333,0.6953855433333332,e,,,
0.0,90.0,207.16928859666666,0.8210271766666667,e,,,

File: polyN_optimization/calibration_data/AA6014-T4/data_plasticlaw_AA6014-T4.csv
PlasticStrain,PlasticStress,YoungModulus
0.0,128.5622854,91294.44609315332
0.0003429800000000001,129.60735623,0
0.0005815399999999997,130.91253934,0
0.0009318499999999997,131.86898637,0
0.0013445799999999997,133.10769287,0
0.0015954999999999997,134.1434304,0
0.0019119600000000003,135.00628992,0
0.0023709899999999995,135.88911301,0
0.0027051299999999996,137.02930178,0
0.00305384,137.80725319,0
0.0034348099999999995,138.68152281,0
0.0037778899999999995,139.55116125,0
0.00420385,140.4330644,0
0.00457897,141.39992491,0
0.00484447,142.2604445,0
0.00529339,143.05626274,0
0.00570759,143.7562624,0
0.006015350000000001,144.71606733,0
0.0064015700000000005,145.41317353,0
0.006786530000000001,146.11062583,0
0.007139380000000001,146.98719535,0
0.0075755200000000005,147.69333307,0
0.00788753,148.56507139,0
0.0082559,149.35403595,0
0.008723370000000001,150.15849225,0
0.00905722,150.7597869,0
0.00937614,151.63483212,0
0.00981251,152.25264525,0
0.01017766,152.95202177,0
0.01054509,153.74423937,0
0.01093572,154.44860417,0
0.01124783,155.23335726,0
0.011679700000000001,155.85313574,0
0.012064730000000001,156.65035339,0
0.012377850000000001,157.34466862,0
0.012793190000000001,158.05560761,0
0.01319374,158.76477194,0
0.013525950000000002,159.37129394,0
0.013895709999999999,160.16885758,0
0.014271510000000001,160.78328296,0
0.01462759,161.48735092,0
0.015027330000000002,162.19901329,0
0.015372239999999999,162.90227967,0
0.01570864,163.41965428,0
0.01612844,164.22865568,0
0.016525250000000002,164.84938732,0
0.01685754,165.3672977,0
0.01722594,166.16945172,0
0.01758346,166.69235916,0
0.01797454,167.406669,0
0.01833426,168.02349749,0
0.01865961,168.72772491,0
0.01904569,169.25709572,0
0.0194435,169.97455701,0
0.01979291,170.49852447,0
0.02014824,171.11677897,0
0.02053822,171.83438627,0
0.0208655,172.35571597,0
0.02126252,173.07551948,0
0.02161717,173.69543653,0
0.02200805,174.32211363,0
0.022392620000000002,174.85502156,0
0.02267081,175.46278239,0
0.02305522,175.99642529,0
0.02343225,176.52915486,0
0.02380416,177.15463532,0
0.02415558,177.68360678,0
0.02452222,178.40234741,0
0.02488282,179.02713832,0
0.02523028,179.55658638,0
0.025613630000000002,180.09286781,0
0.02597734,180.71947509,0
0.02633513,181.2519255,0
0.02670495,181.69337372,0
0.02706823,182.32112532,0
0.02744728,182.85858003,0
0.027796,183.48451425,0
0.02815299,184.01869762,0
0.02850994,184.55324141,0
0.02887758,185.09013413,0
0.029258,185.72359238,0
0.029612199999999998,186.16493213,0
0.02994708,186.69682701,0
0.03034282,187.24049043,0
0.03069529,187.77641741,0
0.031058429999999998,188.31472033,0
0.0314309,188.94918573,0
0.03176997,189.38965026,0
0.03211243,189.83104458,0
0.03249295,190.37410871,0
0.03288761,190.92027423,0
0.03323329,191.36325007,0
0.03357401,191.89979004,0
0.03392174,192.43803521,0
0.03430503,192.98352096,0
0.03468102,193.52798965,0
0.03502253,193.97176359,0
0.03539595,194.42204429,0
0.03573938,194.96122406,0
0.03611623,195.41283102,0
0.03646784,195.85979957,0
0.03685721,196.40904819,0
0.03719431,196.85379518,0
0.03756914,197.4009133,0
0.0379296,197.94556909,0
0.03828414,198.39472862,0
0.03862917,198.74756285,0
0.0389714,199.28958507,0
0.03936826,199.7481097,0
0.03972226,200.19836754,0
0.04006758,200.74204926,0
0.04043334,201.10040546,0
0.0408153,201.55721493,0
0.04114604,202.09895041,0
0.04151713,202.55421788,0
0.04188808,203.00977141,0
0.04223394,203.46052255,0
0.04262583,203.92098061,0
0.04298352,204.27960957,0
0.04334538,204.82970757,0
0.04371346,205.19101319,0
0.04407984,205.64747516,0
0.04441087,206.09694176,0
0.04480544,206.55985158,0
0.04516927,206.9213464,0
0.04550911,207.46890239,0
0.0458975,207.83606075,0
0.04623271,208.19236932,0
0.04658759,208.64852465,0
0.04696493,209.01414377,0
0.04734782,209.47676375,0
0.04767278,210.02313511,0
0.04803908,210.38726856,0
0.04841227,210.75310152,0
0.04873339,211.29960369,0
0.0491534,211.58016106,0
0.04946502,212.02947954,0
0.04984824,212.39848847,0
0.050244,212.86630126,0
0.05059527,213.22903021,0
0.05094851,213.68835675,0
0.05132768,214.05757553,0
0.0516821,214.42172611,0
0.05205251,214.88560671,0
0.05240311,215.24944209,0
0.05277814,215.61879433,0
0.05315867,216.08574946,0
0.05351586,216.45176768,0
0.053894,216.82258108,0
0.05425655,217.28652028,0
0.05462031,217.65473278,0
0.05493971,217.91715003,0
0.05534044,218.39026518,0
0.05568628,218.75527143,0
0.05607054,219.12895213,0
0.05640559,219.49205859,0
0.05678956,219.86617444,0
0.05716287,220.23819319,0
0.05753467,220.7067249,0
0.05791818,221.08154613,0
0.05825395,221.34935287,0
0.05864631,221.82330877,0
0.05902014,222.09999229,0
0.0593717,222.46866358,0
0.05976143,222.84610174,0
0.06009871,223.21206117,0
0.06048804000000001,223.5899183,0
0.0608682,223.86905493,0
0.061222509999999994,224.2395196,0
0.0615975,224.61488397,0
0.06196550000000001,224.98892652,0
0.062329850000000006,225.36239006,0
0.0627127,225.64317995,0
0.06306983,226.01547071,0
0.06343717,226.39032001,0
0.06380436,226.76538584,0
0.06417844,227.14226896,0
0.06453629,227.41840915,0
0.06491836,227.70025468,0
0.06528021,228.17239173,0
0.06566189,228.4545847,0
0.06601928,228.73139072,0
0.06638889,229.10864895,0
0.06677226,229.4893281,0
0.06713614,229.76822404,0
0.06751571,230.14850444,0
0.06788271,230.42851069,0
0.06824967,230.7086851,0
0.06862064,231.18536507,0
0.0689941,231.46747738,0
0.06936053,231.74813597,0
0.06974758,232.03376919,0
0.07010547,232.41064568,0
0.07048185,232.69419635,0
0.07084635,233.07307499,0
0.07120869,233.35373987,0
0.07157777,233.63615798,0
0.07195558,234.01883852,0
0.07234496,234.30642721,0
0.07271698,234.59012037,0
0.07307725,234.96937065,0
0.07347303,235.25906871,0
0.07382743,235.53918136,0
0.07421964,235.82841012,0
0.07460326,236.21409684,0
0.07496082,236.49552751,0
0.07533183,236.78032699,0
0.0757027,237.06527351,0
0.07607899,237.45013966,0
0.0764359,237.73215763,0
0.07683724,238.02496011,0
0.07721436,238.31216945,0
0.07759144,238.59955293,0
0.07792039,238.8755869,0
0.07832111,239.16900264,0
0.0786771,239.4518664,0
0.07905696,239.74064786,0
0.07946057,240.03533675,0
0.07981288,240.31785511,0
0.08021143,240.71057607,0
0.08054433,240.88989366,0
0.08104957,241.20994722,0
0.08131259,241.47156623,0
0.08169151,241.76142603,0
0.08207019,242.05141235,0
0.08245896,242.34404001,0
0.08283733,242.63433057,0
0.08319854,242.92062333,0
0.08358341,243.21286871,0
0.08396813,243.50526789,0
0.0843473,243.69721897,0
0.08471827,243.98659204,0
0.08508554,244.27524606,0
0.08546956,244.5681898,0
0.08584343,244.85882947,0
0.08620834,245.04797997,0
0.08659201,245.34136541,0
0.08696544,245.63241696,0
0.08734882,245.92610799,0
0.08772668,246.11900182,0
0.08812196,246.51564718,0
0.08846899,246.70121072,0
0.08888561,247.00386142,0
0.0892798,247.20137001,0
0.08969939,247.50513369,0
0.09000069,247.77969551,0
0.09035591,248.06782395,0
0.09075291,248.26660816,0
0.09113137,248.56086083,0
0.09151792,248.75730953,0
0.09188935,249.05014878,0
0.09229105,249.3507485,0
0.09265355,249.54160279,0
0.09303468,249.83739787,0
0.09344403,250.04026064,0
0.09381141,250.3329564,0
0.09419349,250.52924525,0
0.09455388,250.82051447,0
0.09492225,251.0136143,0
0.09530579,251.31104569,0
0.09570608,251.6129009,0
0.09606731,251.80460961,0
0.09648549000000001,252.01082531,0
0.09685162,252.30455492,0
0.09724797,252.60612984,0
0.09762531,252.80244291,0
0.09799592,252.99715982,0
0.09837155,253.29397886,0
0.09877528000000001,253.49738231,0
0.09914874,253.69320289,0
0.09954744,253.99640197,0
0.09993405,254.19584439,0
0.100339,254.50100248,0
0.10068519,254.69039049,0
0.10109125,254.8951947,0
0.10147245,255.19479223,0
0.10189835,255.40497216,0
0.1022573,255.59810941,0
0.10262278,255.79302801,0
0.10303326,256.10081197,0
0.10343844,256.30620933,0
0.10382678,256.50739829,0
0.10422357,256.81219491,0
0.10456491,257.00153872,0
0.10498611,257.21159513,0
0.10533576,257.5047321,0
0.10570682,257.70211367,0
0.10611089,257.90815361,0
0.1065147,258.11425023,0
0.10694514,258.32737767,0
0.10736378,258.63921915,0
0.10773387,258.83698289,0
0.10811399000000001,259.03746726,0
0.10854027,259.25007813,0
0.10887024000000001,259.43774359,0
0.10926304,259.64187994,0
0.1096509,259.94672409,0
0.11004482,260.04951861,0
0.11044568,260.3580786,0
0.11079815,260.55219521,0
0.11116369,260.74983731,0
0.11161187,260.96923612,0
0.11197376,261.16615952,0
0.11235883,261.36927196,0
0.11278327,261.58283945,0
0.11316457,261.7852101,0
0.11353591,261.98507587,0
0.11392017,262.18845477,0
0.11431428,262.39454941,0
0.11471148,262.60157845,0
0.11515984,262.92467498,0
0.11549081,263.11451436,0
0.1158726,263.21536194,0
0.11629219,263.42880131,0
0.11666736,263.73322583,0
0.11709137,263.84549267,0
0.11747111,264.04876247,0
0.11788345,264.26080105,0
0.11830218,264.47466339,0
0.11867812,264.6772927,0
0.11903427,264.87477924,0
0.11945583,265.08977322,0
0.11985094,265.29786238,0
0.12025897,265.50951745,0
0.12064732,265.7160544,0
0.12104009,265.82083119,0
0.12145933,266.13892302,0
0.12187145,266.24903926,0
0.12224271,266.45146215,0
0.12266941,266.66883781,0
0.12306974,266.87929107,0
0.12348965999999999,267.09511999,0
0.12396945999999999,267.22378727,0
0.12433672,267.42572047,0
0.12471025000000001,267.62945202,0
0.12519131,267.86220884,0
0.12556461,268.06613277,0
0.12596522,268.17395163,0
0.12639029999999998,268.39202248,0
0.12677613,268.59965024,0
0.12719107,268.81525338,0
0.1276254,269.03622572,0
0.12798296999999997,269.13280791,0
0.1283974,269.34862287,0
0.12880188999999997,269.56188072,0
0.12921607,269.77789354,0
0.12963471999999998,269.89129174,0
0.13003879,270.10478895,0
0.13042965999999998,270.31483309,0
0.13083022,270.52763259,0
0.13122395999999997,270.73870636,0
0.13163529999999998,270.85052167,0
0.13198168,270.94471506,0
0.13241061999999998,271.16565632,0
0.13277789999999998,271.36994414,0
0.13319040999999998,271.58667413,0
0.13362027999999998,271.70389487,0
0.13403234,271.92072983,0
0.13443449999999998,272.13499753,0
0.13477029,272.22674403,0
0.13522068999999998,272.45440424,0
0.13560306,272.66359574,0
0.13591578999999998,272.74920717,0
0.13638177999999998,272.98150091,0
0.13676191,273.08568899,0
0.13714052,273.294254,0
0.13755573,273.40819158,0
0.13792760999999998,273.61511602,0
0.13832819,273.83004515,0
0.13875583,273.94762478,0
0.13910476,274.14856288,0
0.13951272999999997,274.26086595,0
0.13991276,274.47607237,0
0.14033173999999998,274.69663588,0
0.14071368999999997,274.80198548,0
0.14109392999999998,275.01207523,0
0.14154291,275.13605851,0
0.14198687,275.36397934,0
0.14233927999999998,275.46141493,0
0.1427588,275.57745114,0
0.14320231,275.8055734,0
0.14364227999999998,276.03286531,0
0.1440581,276.14811857,0
0.14447689,276.26424315,0
0.14487803999999999,276.48109775,0
0.14534118999999998,276.6096811,0
0.14576109999999998,276.83198085,0
0.14620796,276.95620029,0
0.14664022999999998,277.18217848,0
0.14708659999999998,277.30641872,0
0.14754410999999998,277.53967577,0
0.14802194999999999,277.67284847,0
0.14846631,277.90270841,0
0.14891185999999998,278.0270431,0
0.14942086999999998,278.169155,0
0.14986442,278.39915768,0
0.15034123,278.53245803,0
0.15081624,278.77152757,0
0.15122896,278.88706134,0
0.1517352,279.13514817,0
0.15224275999999998,279.277422,0
0.15271825,279.4107706,0
0.15316039999999997,279.64129219,0
0.15369881999999999,279.7924956,0
0.15414212,279.91704567,0
0.15464686,280.16555074,0
0.15512137999999998,280.29905353,0
0.15559548999999998,280.43250331,0
0.15606805999999998,280.67236167,0
0.15654170999999997,280.80586204,0
0.15701522999999998,280.93938892,0
0.15748701999999998,281.17942315,0
0.15796009,281.31300063,0
0.15836994,281.42878016,0
0.15887252,281.67789912,0
0.15937633999999998,281.82041628,0
0.15981551,282.0518857,0
0.16025598,282.17664538,0
0.16069625999999998,282.30140506,0
0.16113634,282.42616474,0
0.16160617,282.66679264,0
0.16201591999999998,282.67568411,0
0.16245391999999997,282.90748408,0
0.16289330999999999,283.03231754,0
0.16330102999999999,283.14820208,0
0.16373844999999998,283.38018757,0
0.16414583,283.49611595,0
0.16455303999999998,283.61204434,0
0.16495865999999998,283.83530942,0
0.16539836,283.85285341,0
0.16577224,284.06725388,0
0.16614758,284.17432357,0
0.16655395999999997,284.2902958,0
0.16692890999999999,284.39733891,0
0.16730381,284.5044086,0
0.16767705,284.71908187,0
0.16802043,284.81725954,0
0.16836369999999998,284.91543722,0
0.16873796,285.0225208,0
0.16908097,285.12069847,0
0.16942386999999998,285.21887615,0
0.16976655,285.31702724,0
0.17010778999999998,285.52309817,0
0.17048138999999998,285.63022223,0
0.17079265,285.71950113,0
0.17113495999999997,285.81771591,0
0.17147714,285.91593069,0
0.17175696999999998,285.99627373,0
0.17215954,286.22042293,0
0.17243926999999998,286.30082293,0
0.17281208999999997,286.40801406,0
0.17312253,286.49730009,0
0.17346403,286.59555197,0
0.17386752,286.71168234,0
0.17420876,286.80993423,0
0.17454979999999998,286.9081595,0
0.17489079999999999,287.00641139,0
0.17532309999999998,287.23988773,0
0.0,125.93790317,0
0.0004428399999999999,126.98551001,0
0.0008869999999999998,128.21462312,0
0.0011814,129.15473425,0
0.0016086999999999998,130.29327787,0
0.00206837,131.16612255,0
0.0024414199999999997,132.20900928,0
0.00280793,133.0710389,0
0.00322449,133.9404197,0
0.0036545499999999995,134.90281468,0
0.00407534,135.77426774,0
0.00442957,136.72788304,0
0.00478312,137.50093488,0
0.00527225,138.38394108,0
0.00567719,139.16539043,0
0.006006849999999999,140.11830044,0
0.00642363,140.90269588,0
0.0067865600000000005,141.58932271,0
0.00722308,142.46855742,0
0.00757583,143.15483048,0
0.00791989,144.11296694,0
0.00835207,144.81182165,0
0.0087816,145.69280234,0
0.00907771,146.37296175,0
0.00947504,147.15946635,0
0.00990659,147.86059563,0
0.01028287,148.55408834,0
0.01064668,149.33737088,0
0.01102265,150.03187417,0
0.01136422,150.81290589,0
0.0118131,151.51952066,0
0.01215066,152.30105857,0
0.01248208,152.99086367,0
0.01291092,153.787487,0
0.01329454,154.39498625,0
0.01362923,155.086768,0
0.01403684,155.79039169,0
0.014378549999999999,156.48424306,0
0.014782229999999999,157.18832602,0
0.01517834,157.89176801,0
0.015501469999999998,158.58415741,0
0.015873030000000003,159.19307838,0
0.01628931,159.99296986,0
0.016620499999999996,160.59637385,0
0.016970970000000002,161.1115377,0
0.017354,161.90768031,0
0.017724909999999997,162.51880837,0
0.01811248,163.22496065,0
0.01847215,163.83517104,0
0.01881587,164.53510887,0
0.019211520000000003,165.15215786,0
0.019584070000000002,165.85784261,0
0.019926270000000003,166.37491046,0
0.02029604,166.98899979,0
0.02068987,167.69968154,0
0.021024429999999997,168.21662604,0
0.02143241,168.93068306,0
0.021776200000000002,169.54217999,0
0.02213432,170.15653231,0
0.02252498,170.77688479,0
0.02287559,171.3908239,0
0.02323339,172.00642378,0
0.023628539999999996,172.53652657,0
0.023993269999999997,173.15417548,0
0.024366350000000002,173.68125757,0
0.024700640000000003,174.38693084,0
0.02504816,174.91033516,0
0.02542437,175.43913593,0
0.025802890000000002,176.06132678,0
0.02615459,176.77186052,0
0.02651961,177.29991254,0
0.02688214,177.73518386,0
0.02723697,178.44759946,0
0.027613699999999998,178.88611477,0
0.02797554,179.60069904,0
0.028315840000000002,180.03336186,0
0.028704,180.66072725,0
0.029075089999999998,181.19254217,0
0.029419759999999996,181.81287613,0
0.0297848,182.25137567,0
0.03016274,182.78556165,0
0.030524869999999996,183.41028966,0
0.03086668,183.93861357,0
0.031233369999999996,184.47188791,0
0.0315964,185.00485572,0
0.031975909999999996,185.63446252,0
0.03232554,186.07248137,0
0.03267383,186.60380765,0
0.033054219999999995,187.14151054,0
0.033439279999999995,187.58714131,0
0.03377265,188.11672413,0
0.03412051,188.649386,0
0.03449306,189.18708734,0
0.03487401,189.6332887,0
0.0352129,190.25882092,0
0.03557217,190.70156747,0
0.0359335,191.23859222,0
0.03631015,191.68531225,0
0.03667602,192.13027058,0
0.03701917,192.66483949,0
0.03740129,193.20730813,0
0.03775119,193.74391191,0
0.038125019999999996,194.09794405,0
0.03846972,194.72802967,0
0.038832559999999995,195.08049089,0
0.039196129999999996,195.62113111,0
0.03955027,196.06635714,0
0.03990428,196.51185322,0
0.04026043,197.0520755,0
0.04066393,197.50800018,0
0.04101969,198.04887095,0
0.0413496,198.39673941,0
0.041740519999999996,198.94527688,0
0.04211495,199.39673537,0
0.04248225,199.84708246,0
0.04279608,200.28699752,0
0.04317727,200.74073406,0
0.04355112,201.19331413,0
0.04392483,201.64618026,0
0.044259469999999995,202.09144589,0
0.04462583,202.5434348,0
0.045008429999999995,203.09350766,0
0.045379409999999995,203.45259623,0
0.04572406,203.90108588,0
0.04607575,204.35130705,0
0.04646051,204.71400836,0
0.04684011,205.17054789,0
0.047156159999999996,205.61430493,0
0.04751425,206.06701555,0
0.047908929999999995,206.43285766,0
0.04826337,206.88540059,0
0.04862461,207.33965711,0
0.04895758,207.78833034,0
0.049330479999999996,208.1507312,0
0.049692639999999996,208.51113164,0
0.050066139999999995,209.06407484,0
0.0504386,209.42718884,0
0.050774599999999996,209.87790911,0
0.05117484,210.24739531,0
0.05154574,210.70605816,0
0.051857879999999995,211.05745271,0
0.05226344,211.52404056,0
0.05262459,211.88631827,0
0.05297504,212.24655743,0
0.053383469999999995,212.71468001,0
0.05371975,213.07240664,0
0.05405082,213.52459214,0
0.05447097,213.90078418,0
0.05477871,214.25309715,0
0.05518081,214.62592638,0
0.05553951,215.08516469,0
0.05594494,215.45927397,0
0.05628365,215.81921009,0
0.056646709999999996,216.18464839,0
0.056999219999999996,216.54803652,0
0.05737813,217.0130863,0
0.0577233,217.37538364,0
0.058089339999999996,217.74246824,0
0.05849016,218.11740491,0
0.05884188,218.48185122,0
0.05920738,218.84955675,0
0.05957991,219.2190498,0
0.059941709999999995,219.58642817,0
0.06033822,219.96170674,0
0.060689259999999995,220.32720173,0
0.06105073999999999,220.69524169,0
0.06145022,221.07194724,0
0.06181628,221.34538106,0
0.06216542,221.80753575,0
0.06254146,222.08360371,0
0.06290555,222.45341323,0
0.06328562,222.92330522,0
0.06363352,223.1937161,0
0.06401114,223.56729179,0
0.06439904,223.94343171,0
0.06476593,224.3151049,0
0.06513754,224.59163994,0
0.06550064,224.96291582,0
0.06588444,225.33911363,0
0.06624871,225.61459196,0
0.0666219,225.98885912,0
0.06699969,226.26779173,0
0.06735529,226.63852718,0
0.06774173,227.01652767,0
0.0681088,227.29362661,0
0.06845348999999999,227.66256873,0
0.06883958999999999,228.04121662,0
0.06921652,228.32117056,0
0.06958291999999999,228.5988917,0
0.06995121,228.97414767,0
0.07032994,229.35205328,0
0.07070269,229.63183879,0
0.07105701,230.00458753,0
0.07144681,230.28870148,0
0.07180898,230.56661296,0
0.07217303,230.94228046,0
0.07254516999999999,231.22288765,0
0.07289321,231.49807558,0
0.07327954,231.97684772,0
0.07365947,232.16258407,0
0.07400574,232.53524018,0
0.07440118999999999,232.82225619,0
0.07476563,233.10220906,0
0.07515604,233.48586367,0
0.07553396999999999,233.76937711,0
0.07592196,234.05543606,0
0.07628245,234.33521783,0
0.07664143999999999,234.71241128,0
0.07701869,234.9965267,0
0.0773855,235.27836037,0
0.07777967,235.56684011,0
0.07812088,235.94071991,0
0.0784942,236.22466425,0
0.07887764,236.51119481,0
0.07925412,236.79625704,0
0.07963716,237.08306422,0
0.08003377,237.37329077,0
0.0804166,237.66042693,0
0.08077049,238.03884375,0
0.08115105,238.22779879,0
0.08149599,238.5064193,0
0.08187342,238.89110582,0
0.08227591,239.18391326,0
0.08262714,239.46460273,0
0.08301238999999999,239.75364698,0
0.08338381,240.03954978,0
0.08376855999999999,240.32884735,0
0.08413635,240.61424042,0
0.08452561,240.80662268,0
0.08487141,241.1854393,0
0.08527049,241.38049698,0
0.08565115,241.66970216,0
0.08602843,241.95827345,0
0.08640213,242.24615986,0
0.08679254,242.53829758,0
0.08714361,242.72239793,0
0.08753715,243.01563532,0
0.08790007999999999,243.30159448,0
0.08826824,243.6877687,0
0.08868962,243.88962834,0
0.08902502,244.16939499,0
0.08940912,244.36239469,0
0.08979821,244.65564794,0
0.09016372,244.94329468,0
0.09052908,245.23108716,0
0.09094284,245.43195531,0
0.09131454,245.72164747,0
0.09170307,246.01567873,0
0.09207448,246.30567098,0
0.09244393,246.49618114,0
0.09284876,246.79478098,0
0.09321441,246.98460867,0
0.0935718,247.27179142,0
0.09398969,247.57417975,0
0.09435831,247.76515035,0
0.09473540999999999,248.05775074,0
0.09513599,248.35638955,0
0.09549067,248.54428947,0
0.09586072,248.83565678,0
0.09627223,249.03800268,0
0.09662329,249.22535802,0
0.09700481,249.61971935,0
0.09740913999999999,249.82070798,0
0.09778525,250.11446025,0
0.09817918,250.31311673,0
0.09856158,250.60879242,0
0.09894193,250.80430731,0
0.09937227,251.01252664,0
0.09972401,251.30098229,0
0.10007035,251.48829552,0
0.10051223,251.79983904,0
0.10086486,251.98899667,0
0.10126301,252.28985243,0
0.10162879,252.48259319,0
0.10199453,252.67543267,0
0.10243205999999999,252.9867915,0
0.10281090999999999,253.18322889,0
0.10316815,253.4745541,0
0.10358998,253.68219559,0
0.10397493,253.88057021,0
0.10434316,254.07479976,0
0.10474633,254.37848227,0
0.10512755,254.57629318,0
0.10552385,254.87858429,0
0.10589804,255.07486561,0
0.10626555,255.26954903,0
0.10669930999999999,255.48132634,0
0.10706837,255.77730703,0
0.10746855,255.98076433,0
0.10784199,256.17746871,0
0.10822862999999999,256.37767955,0
0.10864838,256.5865366,0
0.10904314999999999,256.88995531,0
0.10941274,257.0861679,0
0.10980536,257.28843943,0
0.110178,257.4856702,0
0.11057884999999999,257.79133313,0
0.11094461,257.98704697,0
0.11134646,258.19222416,0
0.11174834,258.39753393,0
0.11215645,258.60458497,0
0.1125201,258.90143935,0
0.11291957999999999,259.00526436,0
0.11329275999999999,259.30490537,0
0.11370033,259.5123462,0
0.11408941,259.6137086,0
0.11448206999999999,259.91889933,0
0.11487266,260.12228241,0
0.115263,260.3257194,0
0.11563680999999999,260.52495513,0
0.11605996,260.73721696,0
0.11643346,260.9366101,0
0.11681015,261.13695199,0
0.11722794,261.44990146,0
0.11761564,261.55165826,0
0.1180082,261.75652686,0
0.11836966,262.05516713,0
0.11880283,262.16912739,0
0.11918848,262.37253987,0
0.11957719,262.57688042,0
0.11998869,262.7873501,0
0.12037054999999999,262.99012663,0
0.12076210999999999,263.19558341,0
0.12114036,263.39764108,0
0.12151193,263.59804883,0
0.12195212999999999,263.81674241,0
0.12235279,264.02510198,0
0.12275991,264.23529901,0
0.12317990000000001,264.44903982,0
0.12356195,264.55047082,0
0.12397033999999998,264.86375552,0
0.12440417000000001,264.97911629,0
0.12479422000000001,265.18537363,0
0.12523605,265.40554757,0
0.12562061,265.5080143,0
0.12605093,265.82797287,0
0.12645002,266.03714935,0
0.12681123,266.13362383,0
0.12726524,266.35768388,0
0.12769308,266.57489305,0
0.12808482,266.78257335,0
0.1284766,266.99038638,0
0.1289071,267.20870898,0
0.12929343,267.31234732,0
0.12974638,267.53692326,0
0.13014387,267.74674256,0
0.13053483,267.95492993,0
0.13094329,268.06481695,0
0.13137917999999998,268.28531281,0
0.13173068,268.48320806,0
0.13219032,268.60711091,0
0.13255454,268.80863671,0
0.13300272,269.03294625,0
0.13338272,269.23897743,0
0.13374312,269.43982908,0
0.13418431,269.66265652,0
0.1345879,269.77192692,0
0.13496555999999998,269.87421817,0
0.13536747999999998,270.08671931,0
0.13573052,270.28880123,0
0.13613675,270.39904125,0
0.1365736,270.62136796,0
0.13691998,270.819243,0
0.13734363,271.03824592,0
0.13772846,271.24681826,0
0.13809515,271.34668179,0
0.13849579,271.55975912,0
0.13889121,271.66757245,0
0.13930109,271.88338656,0
0.13970278,271.99304335,0
0.14007379,272.19845395,0
0.14048327,272.41450308,0
0.14087799,272.52246586,0
0.14126784,272.73335916,0
0.14169277,272.95398743,0
0.14211582,273.06993306,0
0.14250204,273.28017361,0
0.14294067,273.40053391,0
0.14333295,273.61265526,0
0.14374558,273.72601868,0
0.144171,273.8429427,0
0.14457221,274.05782673,0
0.14500522999999998,274.28159844,0
0.14539168,274.38802624,0
0.14581806,274.61019936,0
0.14625855,274.73166016,0
0.14671647,274.96277916,0
0.14710225,275.06928783,0
0.14756613999999998,275.30230098,0
0.14802493,275.42912642,0
0.14841821,275.64286721,0
0.14891157,275.77942358,0
0.14933321,276.00125297,0
0.14977839,276.12463084,0
0.1502537,276.3615907,0
0.15073026,276.49383891,0
0.15117471999999998,276.6172373,0
0.15164926,276.85436806,0
0.15209192,277.08279511,0
0.15259932,277.22397382,0
0.15307475,277.35632229,0
0.15351687,277.58497281,0
0.15402344,277.7261787,0
0.15452837,277.97262384,0
0.15500287,278.10507258,0
0.15554033,278.25516887,0
0.15598124,278.48414736,0
0.15645504999999998,278.61664622,0
0.15699171,278.76679933,0
0.15746355,279.00482195,0
0.1579682,279.14621457,0
0.15844097,279.27873724,0
0.15891221,279.51699006,0
0.15938461,279.64958919,0
0.1598868,279.89681639,0
0.16032726,280.02061535,0
0.16079899,280.15326461,0
0.16126901,280.39184203,0
0.1617402,280.52451507,0
0.16217993,280.64838717,0
0.16264929,280.88716177,0
0.16308843,281.01102794,0
0.16355884,281.14377746,0
0.16399768,281.26766999,0
0.16440496,281.38270552,0
0.16481068,281.60407322,0
0.16524886,281.72798616,0
0.16565422,281.94948754,0
0.16606092,282.06463633,0
0.16646745,282.17978513,0
0.16687382,282.29493392,0
0.16724866,282.40119265,0
0.16762195,282.61408435,0
0.16802775,282.72925021,0
0.16837102,282.82670839,0
0.16871249,283.03083734,0
0.16908682,283.13722906,0
0.16946092,283.24359438,0
0.16983488,283.34995971,0
0.17017592,283.55430888,0
0.17054952,283.6606879,0
0.17089192,283.75821961,0
0.17120165,283.95389492,0
0.17154381999999999,284.0514634,0
0.1719169,284.15788251,0
0.17225873,284.25542456,0
0.17256944999999999,284.34411597,0
0.17290964,284.54885915,0
0.17328372,284.54810356,0
0.17362499,284.64561919,0
0.17393376,284.84159557,0
0.17427499999999999,284.9392008,0
0.17461611,285.03680603,0
0.17495711,285.13441127,0
0.17532899999999998,285.24089691,0
0.17563714,285.43706408,0
0.0,125.84810264,0
0.00039495000000000025,126.89171227,0
0.0008654299999999999,127.94584008,0
0.00118374,129.16214611,0
0.0015699900000000003,130.02628176,0
0.00206059,130.90477044,0
0.00241146,132.03729305,0
0.00278549,133.08314077,0
0.00321949,133.95660001,0
0.0036406700000000004,134.9197439,0
0.00404604,135.7001491,0
0.0044336900000000005,136.56949525,0
0.00475295,137.52086888,0
0.00521101,138.31049299,0
0.00567362,139.01060829,0
0.005989029999999999,139.96341276,0
0.00640634,140.84029052,0
0.00680126,141.62375247,0
0.007182549999999999,142.49688761,0
0.00757797,143.19063671,0
0.00791355,143.96737121,0
0.00831025,144.84460506,0
0.00877534,145.5502088,0
0.00909337,146.23490001,0
0.00943198,147.01427593,0
0.00986836,147.89991979,0
0.01024829,148.59531976,0
0.01059379,149.37742046,0
0.01098816,150.07604593,0
0.01136402,150.77241646,0
0.01175666,151.56329356,0
0.01215052,152.26349164,0
0.01248325,152.86334664,0
0.01289023,153.65811835,0
0.0132931,154.45289413,0
0.013636410000000002,155.0557866,0
0.014003769999999999,155.75449756,0
0.01440278,156.55037453,0
0.01478591,157.16090594,0
0.015185750000000001,157.86630827,0
0.015548900000000001,158.56643274,0
0.01586941,159.16841303,0
0.01631254,159.8822909,0
0.01662651,160.6679103,0
0.01697225,161.275272,0
0.01735291,161.98069352,0
0.0177347,162.59480718,0
0.01812868,163.11931291,0
0.01845653,163.90963786,0
0.01882703,164.52326951,0
0.01920951,165.04716293,0
0.01960027,165.75721688,0
0.01992531,166.45684898,0
0.02028062,167.06973701,0
0.0206734,167.59704548,0
0.02105976,168.3083489,0
0.02139778,168.82725381,0
0.02175715,169.62735047,0
0.02213841,170.15441752,0
0.02252318,170.68247056,0
0.02286173,171.38801247,0
0.02322313,172.00541566,0
0.02359882,172.62572764,0
0.02397802,173.24710167,0
0.0243295,173.77144443,0
0.02467945,174.38856481,0
0.02505465,175.01053811,0
0.02541659,175.53786548,0
0.02575667,176.0617012,0
0.02616744,176.69123111,0
0.02649509,177.30648444,0
0.02684916,177.83394329,0
0.02724506,178.46218098,0
0.02761322,178.9929437,0
0.02795239,179.5188613,0
0.02833344,180.14573112,0
0.02869764,180.67692619,0
0.02904722,181.20583837,0
0.029400319999999997,181.73574564,0
0.029796430000000002,182.27387288,0
0.030148039999999997,182.89747272,0
0.03050072,183.42843847,0
0.0308676,183.96238238,0
0.03123938,184.40428028,0
0.031579430000000006,185.02733026,0
0.031956769999999995,185.56433635,0
0.03232802,186.00715607,0
0.032664250000000006,186.63067499,0
0.03301949,187.16466966,0
0.03341548,187.61315682,0
0.03375836,188.23910736,0
0.034114710000000006,188.68081044,0
0.03446357,189.12139017,0
0.03482757,189.7524924,0
0.035194050000000004,190.19708672,0
0.035539,190.63787054,0
0.03592538000000001,191.18066433,0
0.03626884,191.71560815,0
0.036672670000000004,192.26254128,0
0.037026489999999995,192.80022457,0
0.037385,193.24525382,0
0.037757700000000005,193.69334054,0
0.038093169999999996,194.22848741,0
0.038465589999999994,194.67716435,0
0.038830649999999994,195.12471415,0
0.03919775,195.6670739,0
0.039543510000000004,196.20561467,0
0.03990597,196.55946249,0
0.040254960000000006,197.09929769,0
0.040628700000000004,197.64439876,0
0.04098726,197.99831321,0
0.041325150000000005,198.53697406,0
0.041710460000000005,198.99110026,0
0.04210403,199.35281461,0
0.04240961,199.88600253,0
0.042810890000000004,200.43874268,0
0.0431757,200.79556306,0
0.043502139999999995,201.33393201,0
0.04389854,201.69767531,0
0.044243779999999996,202.1459081,0
0.04459473,202.69022511,0
0.04497645,203.05183989,0
0.04532978,203.40791398,0
0.045712119999999995,203.95962954,0
0.04607448,204.41286938,0
0.04642955,204.86491771,0
0.046784580000000006,205.31726101,0
0.04714775,205.67670246,0
0.04749894,206.12882213,0
0.0478852,206.58850571,0
0.048265699999999995,206.95233217,0
0.04860241,207.40232746,0
0.04896009,207.85698074,0
0.04933659,208.22077447,0
0.04967626,208.67224235,0
0.05004412,209.12991017,0
0.05039546,209.48921858,0
0.050774959999999994,209.85468351,0
0.051152970000000006,210.31536093,0
0.05152015,210.77407322,0
0.05186048,211.13206625,0
0.05222748000000001,211.59132255,0
0.0525978,212.05159683,0
0.052948300000000004,212.41251271,0
0.053344329999999995,212.78337656,0
0.05368755,213.14321544,0
0.05406084,213.60528032,0
0.054417690000000005,213.96853852,0
0.054788699999999996,214.33507649,0
0.05515581,214.70102109,0
0.055514549999999996,215.16110951,0
0.05588358,215.62373059,0
0.05625734,215.99191891,0
0.056613369999999996,216.35650508,0
0.05698341,216.72437574,0
0.057335830000000004,217.0886548,0
0.0577264,217.46148837,0
0.05805765,217.82162206,0
0.058427030000000005,218.19032026,0
0.05881715,218.56381199,0
0.05914667,219.02032026,0
0.05954709,219.39661748,0
0.059905410000000006,219.76390501,0
0.060267119999999993,220.13218041,0
0.06063357,220.40553484,0
0.06100412999999999,220.87246499,0
0.06135984,221.14385405,0
0.061745339999999996,221.51834966,0
0.06211329,221.88919829,0
0.062474169999999996,222.25871574,0
0.06281752,222.6245621,0
0.06320244,222.99993394,0
0.06358037999999999,223.37400181,0
0.0639559,223.65124343,0
0.06431131,224.11729604,0
0.06469006,224.39568982,0
0.06506515,224.67343989,0
0.06544554999999999,225.0492538,0
0.0657936,225.51473085,0
0.06615784,225.79066611,0
0.06652069,226.16325278,0
0.06689847,226.44264413,0
0.06730051,226.72773505,0
0.06763037,227.19039201,0
0.06800771,227.4702951,0
0.0683954,227.75274325,0
0.06877670999999999,228.22795642,0
0.06911926,228.5005073,0
0.06950164,228.87945187,0
0.06987011,229.25545555,0
0.07025142999999999,229.44033969,0
0.07061621,229.81592715,0
0.07099461,230.19490504,0
0.07136376,230.47472561,0
0.071726,230.75312425,0
0.07210735,231.13347332,0
0.07243825999999999,231.4049883,0
0.07283653,231.78973609,0
0.07320370999999999,232.16751748,0
0.07359605999999999,232.45392322,0
0.07395061,232.73169292,0
0.07431378,233.1092191,0
0.07469556,233.39374313,0
0.07507709,233.67839331,0
0.07544478,233.95998078,0
0.07582117,234.34151135,0
0.07619888,234.62585302,0
0.07656267,234.90709727,0
0.07692633,235.18848487,0
0.07731589999999999,235.57404105,0
0.07769293,235.85898806,0
0.07805616,236.14084961,0
0.07841935,236.42287868,0
0.07880612,236.71068401,0
0.07919285,236.99866624,0
0.07955078,237.37807841,0
0.07993374,237.66557461,0
0.08029623,237.94836913,0
0.08067545,238.2353384,0
0.08104781,238.52085354,0
0.08141323,238.8048863,0
0.08179556,239.09315373,0
0.08217094,239.37994013,0
0.08254273,239.66604618,0
0.08291437,239.95229962,0
0.08330475999999999,240.34172415,0
0.08367759,240.53016208,0
0.08406226,240.82011551,0
0.08442319999999999,241.10451669,0
0.08481102,241.39560402,0
0.08517845,241.68194047,0
0.0855537,241.8716566,0
0.08591752,242.15743967,0
0.08629797,242.44744687,0
0.08665658,242.83113362,0
0.08705518999999999,243.02712774,0
0.08741148,243.31179935,0
0.08781180999999999,243.60741157,0
0.08819484,243.89898863,0
0.08855552,244.08627936,0
0.08893514,244.37735314,0
0.08930765,244.66687241,0
0.08968335,244.95735694,0
0.09005566999999999,245.24719904,0
0.09042433,245.53632244,0
0.09080118999999999,245.72842,0
0.0911966,246.0244776,0
0.09157968999999999,246.21837833,0
0.0919311,246.50390278,0
0.09233619,246.80289499,0
0.09270067,247.09202113,0
0.09309882,247.38968587,0
0.09349811,247.58833086,0
0.09385683,247.77701129,0
0.09424769999999999,248.07337049,0
0.0946351,248.36906265,0
0.09503035,248.56725144,0
0.09539391,248.85734346,0
0.09574714,249.14503016,0
0.09613194,249.34102575,0
0.09651509,249.63653013,0
0.09689958,249.83271832,0
0.09728592,250.12936989,0
0.09765324,250.32151194,0
0.09804267,250.619285,0
0.09841649,250.81332131,0
0.09879215,251.10797242,0
0.0991924,251.30893503,0
0.09953756999999999,251.59623134,0
0.09991071,251.79061796,0
0.10032254,252.09509322,0
0.10071898,252.29564454,0
0.10111505,252.49622516,0
0.10147296,252.78755894,0
0.10186555,252.98752737,0
0.10224653,253.2850579,0
0.10264883999999999,253.48777554,0
0.10301939,253.78299989,0
0.10340798,253.9825013,0
0.10378313,254.17868917,0
0.1041699,254.47854856,0
0.10455149,254.67665034,0
0.10493274,254.87477848,0
0.10531046,255.07212131,0
0.10567681999999999,255.36740887,0
0.10609761999999999,255.57606358,0
0.10647021999999999,255.87329939,0
0.10686079999999999,256.07448449,0
0.10725308,256.37712798,0
0.10766127,256.4821804,0
0.10801482999999999,256.67418724,0
0.10840664,256.9771841,0
0.10881964999999999,257.18479106,0
0.10920919,257.38646555,0
0.10959197999999999,257.58651042,0
0.10999310999999999,257.89260456,0
0.11036908,258.09116057,0
0.11076461,258.29490143,0
0.11113694,258.49274343,0
0.1115487,258.70093719,0
0.11193249,259.00337666,0
0.11230762,259.20233353,0
0.11268584999999999,259.40221164,0
0.11308398,259.60739167,0
0.11346191,259.80742587,0
0.11388595,260.01960984,0
0.11427682,260.22326448,0
0.11464447999999999,260.4209706,0
0.11505153,260.62909356,0
0.11542546,260.82867379,0
0.11579268,261.02660968,0
0.11621096,261.33986904,0
0.11660413,261.54488868,0
0.11699392,261.74913987,0
0.11736055,261.94742378,0
0.11777626,262.1587309,0
0.11817878,262.36669809,0
0.11854497,262.5652158,0
0.11893398,262.76986493,0
0.11936031,262.88233323,0
0.11972805,263.18376115,0
0.12013763999999999,263.29198352,0
0.12051805,263.59707959,0
0.12090307,263.80127822,0
0.12131726999999999,264.01333126,0
0.12167897,264.21159238,0
0.12208453999999999,264.3191713,0
0.12247724,264.62832873,0
0.12287265,264.73337869,0
0.12328280999999999,264.9449504,0
0.12366664,265.14964438,0
0.1240929,265.3657579,0
0.12447981,265.57152088,0
0.124886,265.78254591,0
0.12531627,265.89735987,0
0.12574501,266.11463031,0
0.12613768,266.32239454,0
0.12651719,266.52676368,0
0.12693880999999999,266.74252603,0
0.12732770999999998,266.94965242,0
0.12776853999999999,267.1708318,0
0.12815545,267.27461347,0
0.12853728,267.48017912,0
0.12895485,267.69546659,0
0.12936247,267.90821435,0
0.12977969,268.12367366,0
0.13017228,268.22935756,0
0.13057293,268.44057226,0
0.13098963,268.65624328,0
0.13139467,268.76549645,0
0.13180946999999998,269.08432768,0
0.13219471,269.18840226,0
0.13258161,269.39650059,0
0.13300719,269.615186,0
0.13341131,269.7245806,0
0.13380736,269.93549372,0
0.13419998,270.14560215,0
0.13457965,270.35232084,0
0.13503484999999998,270.47588343,0
0.13540449999999998,270.6800912,0
0.13579974,270.89137646,0
0.13621885,271.00536872,0
0.13661061,271.21591759,0
0.13697639,271.41951627,0
0.13738224999999998,271.53011886,0
0.13776059999999998,271.73734035,0
0.13817425,271.95432044,0
0.13859245,272.06851302,0
0.13894783,272.26978967,0
0.13938022,272.49224249,0
0.13978825,272.60387791,0
0.14015935999999998,272.80978011,0
0.14051878,272.90823167,0
0.14092163,273.12302639,0
0.1413757,273.35200695,0
0.14171874,273.44615632,0
0.14213544,273.56056666,0
0.14251844,273.77034457,0
0.14294927,273.99339698,0
0.14335258,274.10435327,0
0.14376065,274.32137173,0
0.14412692,274.52700436,0
0.14454585,274.64248144,0
0.14498529999999998,274.86850827,0
0.14536229,274.9725533,0
0.14577911999999998,275.19256474,0
0.14616855,275.30016958,0
0.14662785,275.42713593,0
0.14703142,275.64380261,0
0.14740616,275.85261461,0
0.1478681,275.98057128,0
0.14828858,276.09709152,0
0.14872646,276.32372308,0
0.14916884,276.44646819,0
0.14958406,276.66705578,0
0.15005952,276.90452367,0
0.15050442,277.02823048,0
0.15094913,277.1519373,0
0.15136048,277.37193166,0
0.1518048,277.49568537,0
0.15231232,277.6371069,0
0.15275464,277.86608658,0
0.15319695,278.09521274,0
0.15367205,278.22788767,0
0.15414702,278.36058894,0
0.15459019,278.48446279,0
0.15506314,278.72263456,0
0.15553744,278.85538608,0
0.1559785,279.08490082,0
0.15648388,279.2265367,0
0.15695601,279.4650363,0
0.15736624999999999,279.58016064,0
0.15783805,279.81883066,0
0.15831093,279.95170653,0
0.15878368,280.0846088,0
0.15925471,280.32345341,0
0.159664,280.43866484,0
0.16013460999999998,280.67765349,0
0.16060649,280.81065625,0
0.1611096,280.9525329,0
0.16151812,281.06778787,0
0.16195641,281.29814715,0
0.16242733,281.43117374,0
0.1628354,281.54649867,0
0.1632746,281.67067443,0
0.16374349,281.91014878,0
0.16415093,282.02549084,0
0.1645582,282.14083289,0
0.16499523,282.37163731,0
0.16540206,282.48699647,0
0.1658089,282.6024085,0
0.16621549,282.7177941,0
0.16659063,282.82429574,0
0.16702667,283.05533834,0
0.16740149,283.16188017,0
0.16777627,283.26844846,0
0.16815091,283.37501674,0
0.16855654,283.49044588,0
0.16892928,283.70396508,0
0.16930339,283.8105471,0
0.16967745,283.91715559,0
0.17004977,284.13083555,0
0.17036272,284.11256479,0
0.17076594,284.33521244,0
0.17113935,284.44183466,0
0.17145046,284.53069532,0
0.17179249,284.62842353,0
0.17216562,284.73507221,0
0.1725075,284.83282689,0
0.17284766,285.03795448,0
0.17315822,285.12684864,0
0.17346878999999998,285.21576928,0
0.17377925,285.30468993,0
0.17412049,285.40245497,0
0.17449272999999998,285.50914385,0
0.17477024,285.69674772,0
