Repository: noberito/ethz

**MODELLING AND CALIBRATING A POLYN YIELD SURFACE FUNCTION**

---

In the context of my research assistant internship at ETH Zurich, I have to implement and find an operationnal strategy to calibrate a yield surface function based on the polyN model which is a homogenous polynomial of degree N.

To make the calibration operationnal please copy paste a folder "{material}_results" containing the csv files for a given material in the lab_data directory and then change the parameters you want in the polyN_optimization/param.txt. Then run polyN_optimization/optimize_polyN.py. The coefficients of the polyN function will be accessible in the polyN_coeff.npy file.

File: polyN_optimization/calibration_data/DP780/data_exp_DP780.csv
q,LoadAngle,YieldStress,Rval,Type,YoungMod,Width,Thickness
0.0,0.0,799.54307801,0.8220526766666666,e,,,
0.0,15.0,800.4770738500001,0.8060485733333334,e,,,
0.0,30.0,806.54013462,0.81121214,e,,,
0.0,45.0,811.59242291,0.8559026033333333,e,,,
0.0,60.0,815.7327624466666,0.9013175666666667,e,,,
0.0,75.0,823.18589188,0.90184687,e,,,
0.0,90.0,831.8729137766668,0.8780439966666668,e,,,
1.0,0.0,767.5,0.0,e,,,
