Repository: noberito/ethz

**MODELLING AND CALIBRATING A POLYN YIELD SURFACE FUNCTION**

---

In the context of my research assistant internship at ETH Zurich, I have to implement and find an operationnal strategy to calibrate a yield surface function based on the polyN model which is a homogenous polynomial of degree N.

To make the calibration operationnal please copy paste a folder "{material}_results" containing the csv files for a given material in the lab_data directory and then change the parameters you want in the polyN_optimization/param.txt. Then run polyN_optimization/optimize_polyN.py. The coefficients of the polyN function will be accessible in the polyN_coeff.npy file.

File: polyN_optimization/results_exp/AA6014-T4/UT_00_2.csv (part 1 of 3)
Time[s],Displacement[mm],Force[kN],EngStrain_longi,EngStress[MPa],TrueStrain,TrueStress[MPa],TrueStrainRate[1/s],PlasticStrain_longi,PlasticStress[MPa],PlasticStrain_thick,PlasticStrain_width,R-Value,Thickness[mm],Width[mm], Young's Modulus [MPa]
0.59000000,0.00000000,-0.00100000,0.00000000,-0.08959253,0.00000000,-0.08959253,0.00000000,0.00080138,119.81426545,-0.00012116,-0.00068022,0.78073493,1.11660000,9.99610000,82946.46398571
1.09000000,0.00061000,-0.00200000,0.00001767,-0.17918505,0.00001767,-0.17918822,0.00003533,0.00117362,121.92903771,-0.00032043,-0.00085318,0.00000000,0.00000000,0.00000000,0.00000000
1.59000000,0.00434200,0.06500000,0.00011978,5.82351423,0.00011977,5.82421176,0.00020421,0.00149682,123.22904097,-0.00048732,-0.00100950,0.00000000,0.00000000,0.00000000,0.00000000
2.09000000,0.00675600,0.16200000,0.00020689,14.51398931,0.00020687,14.51699209,0.00017419,0.00189515,124.53929271,-0.00072903,-0.00116612,0.00000000,0.00000000,0.00000000,0.00000000
2.59000000,0.00933400,0.24600000,0.00027244,22.03976155,0.00027241,22.04576616,0.00013108,0.00227104,125.93790317,-0.00094600,-0.00132503,0.00000000,0.00000000,0.00000000,0.00000000
3.09000000,0.01205900,0.33300000,0.00039133,29.83431136,0.00039126,29.84598652,0.00023770,0.00271388,126.98551001,-0.00119732,-0.00151656,0.00000000,0.00000000,0.00000000,0.00000000
3.59000000,0.01402700,0.39700000,0.00044444,35.56823307,0.00044435,35.58404117,0.00010618,0.00315804,128.21462312,-0.00147382,-0.00168423,0.00000000,0.00000000,0.00000000,0.00000000
4.09000000,0.01625600,0.48600000,0.00049922,43.54196793,0.00049910,43.56370505,0.00010950,0.00345244,129.15473425,-0.00161822,-0.00183422,0.00000000,0.00000000,0.00000000,0.00000000
4.59000000,0.01947600,0.56100000,0.00061411,50.26140743,0.00061392,50.29227352,0.00022965,0.00387974,130.29327787,-0.00187471,-0.00200504,0.00000000,0.00000000,0.00000000,0.00000000
5.09000000,0.02247000,0.65500000,0.00074011,58.68310493,0.00073984,58.72653695,0.00025183,0.00433941,131.16612255,-0.00219560,-0.00214381,0.00000000,0.00000000,0.00000000,0.00000000
5.59000000,0.02534400,0.73100000,0.00079122,65.49213695,0.00079091,65.54395579,0.00010214,0.00471246,132.20900928,-0.00236190,-0.00235057,0.00000000,0.00000000,0.00000000,0.00000000
6.09000000,0.02825700,0.82700000,0.00086578,74.09301951,0.00086540,74.15716760,0.00014899,0.00507897,133.07103890,-0.00257616,-0.00250281,0.00000000,0.00000000,0.00000000,0.00000000
6.59000000,0.03150700,0.90300000,0.00102611,80.90205153,0.00102559,80.98506603,0.00032036,0.00549553,133.94041970,-0.00282477,-0.00267077,0.00000000,0.00000000,0.00000000,0.00000000
7.09000000,0.03480900,0.97900000,0.00116778,87.71108355,0.00116710,87.81351061,0.00028302,0.00592559,134.90281468,-0.00308527,-0.00284032,0.00000000,0.00000000,0.00000000,0.00000000
7.59000000,0.03861500,1.07100000,0.00120489,95.95359600,0.00120416,96.06920942,0.00007413,0.00634638,135.77426774,-0.00335790,-0.00298848,0.00000000,0.00000000,0.00000000,0.00000000
8.09000000,0.04281600,1.13900000,0.00133144,102.04588781,0.00133056,102.18175624,0.00025279,0.00670061,136.72788304,-0.00355061,-0.00314999,0.00000000,0.00000000,0.00000000,0.00000000
8.59000000,0.04775500,1.21500000,0.00161489,108.85491983,0.00161359,109.03070844,0.00056605,0.00705416,137.50093488,-0.00370431,-0.00334986,0.00000000,0.00000000,0.00000000,0.00000000
9.09000000,0.05550400,1.26400000,0.00179144,113.24495364,0.00178984,113.44782568,0.00035251,0.00754329,138.38394108,-0.00404938,-0.00349391,0.00000000,0.00000000,0.00000000,0.00000000
9.59000000,0.06507600,1.30900000,0.00203756,117.27661734,0.00203548,117.51557496,0.00049128,0.00794823,139.16539043,-0.00427719,-0.00367104,0.00000000,0.00000000,0.00000000,0.00000000
10.09000000,0.07589200,1.33400000,0.00249200,119.51643050,0.00248890,119.81426545,0.00090684,0.00827789,140.11830044,-0.00444801,-0.00382988,0.00000000,0.00000000,0.00000000,0.00000000
10.59000000,0.08819200,1.35700000,0.00289511,121.57705861,0.00289093,121.92903771,0.00080406,0.00869467,140.90269588,-0.00470391,-0.00399076,0.00000000,0.00000000,0.00000000,0.00000000
11.09000000,0.09959200,1.37100000,0.00323767,122.83135399,0.00323244,123.22904097,0.00068302,0.00905760,141.58932271,-0.00491519,-0.00414241,0.00000000,0.00000000,0.00000000,0.00000000
11.59000000,0.11240000,1.38500000,0.00365589,124.08564936,0.00364922,124.53929271,0.00083357,0.00949412,142.46855742,-0.00518173,-0.00431240,0.00000000,0.00000000,0.00000000,0.00000000
12.09000000,0.12460300,1.40000000,0.00405300,125.42953726,0.00404481,125.93790317,0.00079117,0.00984687,143.15483048,-0.00535138,-0.00449548,0.00000000,0.00000000,0.00000000,0.00000000
12.59000000,0.13713800,1.41100000,0.00451256,126.41505505,0.00450240,126.98551001,0.00091519,0.01019093,144.11296694,-0.00552052,-0.00467041,0.00000000,0.00000000,0.00000000,0.00000000
13.09000000,0.14914700,1.42400000,0.00497622,127.57975790,0.00496388,128.21462312,0.00092295,0.01062311,144.81182165,-0.00578949,-0.00483362,0.00000000,0.00000000,0.00000000,0.00000000
13.59000000,0.16213900,1.43400000,0.00528544,128.47568316,0.00527153,129.15473425,0.00061529,0.01105264,145.69280234,-0.00608177,-0.00497087,0.00000000,0.00000000,0.00000000,0.00000000
14.09000000,0.17440300,1.44600000,0.00573122,129.55079348,0.00571486,130.29327787,0.00088667,0.01134875,146.37296175,-0.00621175,-0.00513701,0.00000000,0.00000000,0.00000000,0.00000000
14.59000000,0.18721700,1.45500000,0.00620600,130.35712622,0.00618682,131.16612255,0.00094392,0.01174608,147.15946635,-0.00640696,-0.00533912,0.00000000,0.00000000,0.00000000,0.00000000
15.09000000,0.19927300,1.46600000,0.00659622,131.34264401,0.00657456,132.20900928,0.00077548,0.01217763,147.86059563,-0.00668828,-0.00548935,0.00000000,0.00000000,0.00000000,0.00000000
15.59000000,0.21233600,1.47500000,0.00697744,132.14897675,0.00695321,133.07103890,0.00075730,0.01255391,148.55408834,-0.00689078,-0.00566312,0.00000000,0.00000000,0.00000000,0.00000000
16.09000000,0.22439100,1.48400000,0.00740933,132.95530949,0.00738202,133.94041970,0.00085761,0.01291772,149.33737088,-0.00707785,-0.00583986,0.00000000,0.00000000,0.00000000,0.00000000
16.59000000,0.23734700,1.49400000,0.00785633,133.85123476,0.00782563,134.90281468,0.00088723,0.01329369,150.03187417,-0.00728044,-0.00601325,0.00000000,0.00000000,0.00000000,0.00000000
17.09000000,0.24940600,1.50300000,0.00829289,134.65756750,0.00825869,135.77426774,0.00086612,0.01363526,150.81290589,-0.00745695,-0.00617831,0.00000000,0.00000000,0.00000000,0.00000000
17.59000000,0.26212600,1.51300000,0.00866367,135.55349277,0.00862635,136.72788304,0.00073532,0.01408414,151.51952066,-0.00774184,-0.00634230,0.00000000,0.00000000,0.00000000,0.00000000
18.09000000,0.27428300,1.52100000,0.00903133,136.27023298,0.00899079,137.50093488,0.00072888,0.01442170,152.30105857,-0.00787835,-0.00654335,0.00000000,0.00000000,0.00000000,0.00000000
18.59000000,0.28684200,1.53000000,0.00953756,137.07656572,0.00949236,138.38394108,0.00100313,0.01475312,152.99086367,-0.00802426,-0.00672886,0.00000000,0.00000000,0.00000000,0.00000000
19.09000000,0.29907900,1.53800000,0.00995756,137.79330593,0.00990831,139.16539043,0.00083189,0.01518196,153.78748700,-0.00831430,-0.00686767,0.00000000,0.00000000,0.00000000,0.00000000
19.59000000,0.31142300,1.54800000,0.01030411,138.68923120,0.01025139,140.11830044,0.00068616,0.01556558,154.39498625,-0.00852898,-0.00703660,0.00000000,0.00000000,0.00000000,0.00000000
20.09000000,0.32318700,1.55600000,0.01073644,139.40597141,0.01067922,140.90269588,0.00085566,0.01590027,155.08676800,-0.00867304,-0.00722723,0.00000000,0.00000000,0.00000000,0.00000000
20.59000000,0.33514200,1.56300000,0.01111311,140.03311910,0.01105181,141.58932271,0.00074519,0.01630788,155.79039169,-0.00893080,-0.00737707,0.00000000,0.00000000,0.00000000,0.00000000
21.09000000,0.34758000,1.57200000,0.01156711,140.83945184,0.01150072,142.46855742,0.00089782,0.01664959,156.48424306,-0.00911532,-0.00753427,0.00000000,0.00000000,0.00000000,0.00000000
21.59000000,0.35922300,1.57900000,0.01193378,141.46659952,0.01186313,143.15483048,0.00072482,0.01705327,157.18832602,-0.00933987,-0.00771340,0.00000000,0.00000000,0.00000000,0.00000000
22.09000000,0.37140600,1.58900000,0.01229567,142.36252479,0.01222069,144.11296694,0.00071511,0.01744938,157.89176801,-0.00958662,-0.00786276,0.00000000,0.00000000,0.00000000,0.00000000
22.59000000,0.38315300,1.59600000,0.01274322,142.98967247,0.01266271,144.81182165,0.00088404,0.01777251,158.58415741,-0.00975516,-0.00801735,0.00000000,0.00000000,0.00000000,0.00000000
23.09000000,0.39564200,1.60500000,0.01319089,143.79600521,0.01310465,145.69280234,0.00088387,0.01814407,159.19307838,-0.00997721,-0.00816686,0.00000000,0.00000000,0.00000000,0.00000000
23.59000000,0.40710000,1.61200000,0.01350067,144.42315290,0.01341034,146.37296175,0.00061140,0.01856035,159.99296986,-0.01021625,-0.00834409,0.00000000,0.00000000,0.00000000,0.00000000
24.09000000,0.41913200,1.62000000,0.01391467,145.13989311,0.01381875,147.15946635,0.00081680,0.01889154,160.59637385,-0.01038496,-0.00850658,0.00000000,0.00000000,0.00000000,0.00000000
24.59000000,0.43096000,1.62700000,0.01436233,145.76704080,0.01426017,147.86059563,0.00088285,0.01924201,161.11153770,-0.01056646,-0.00867555,0.00000000,0.00000000,0.00000000,0.00000000
25.09000000,0.44319300,1.63400000,0.01475400,146.39418849,0.01464622,148.55408834,0.00077209,0.01962504,161.90768031,-0.01080097,-0.00882407,0.00000000,0.00000000,0.00000000,0.00000000
25.59000000,0.45440000,1.64200000,0.01513444,147.11092870,0.01502106,149.33737088,0.00074969,0.01999595,162.51880837,-0.01099510,-0.00900085,0.00000000,0.00000000,0.00000000,0.00000000
26.09000000,0.46665000,1.64900000,0.01552611,147.73807638,0.01540681,150.03187417,0.00077151,0.02038352,163.22496065,-0.01123683,-0.00914669,0.00000000,0.00000000,0.00000000,0.00000000
26.59000000,0.47810100,1.65700000,0.01588422,148.45481660,0.01575939,150.81290589,0.00070515,0.02074319,163.83517104,-0.01143773,-0.00930546,0.00000000,0.00000000,0.00000000,0.00000000
27.09000000,0.49029100,1.66400000,0.01635044,149.08196428,0.01621822,151.51952066,0.00091765,0.02108691,164.53510887,-0.01162689,-0.00946002,0.00000000,0.00000000,0.00000000,0.00000000
27.59000000,0.50171200,1.67200000,0.01670478,149.79870450,0.01656679,152.30105857,0.00069714,0.02148256,165.15215786,-0.01186700,-0.00961555,0.00000000,0.00000000,0.00000000,0.00000000
28.09000000,0.51380800,1.67900000,0.01705167,150.42585218,0.01690792,152.99086367,0.00068226,0.02185511,165.85784261,-0.01208946,-0.00976565,0.00000000,0.00000000,0.00000000,0.00000000
28.59000000,0.52552100,1.68700000,0.01749933,151.14259240,0.01734798,153.78748700,0.00088013,0.02219731,166.37491046,-0.01228179,-0.00991552,0.00000000,0.00000000,0.00000000,0.00000000
29.09000000,0.53726800,1.69300000,0.01789844,151.68014756,0.01774015,154.39498625,0.00078434,0.02256708,166.98899979,-0.01249336,-0.01007372,0.00000000,0.00000000,0.00000000,0.00000000
29.59000000,0.54912600,1.70000000,0.01824911,152.30729524,0.01808459,155.08676800,0.00068888,0.02296091,167.69968154,-0.01272232,-0.01023858,0.00000000,0.00000000,0.00000000,0.00000000
30.09000000,0.56080900,1.70700000,0.01867433,152.93444293,0.01850211,155.79039169,0.00083503,0.02329547,168.21662604,-0.01292008,-0.01037538,0.00000000,0.00000000,0.00000000,0.00000000
30.59000000,0.57263300,1.71400000,0.01903244,153.56159061,0.01885359,156.48424306,0.00070297,0.02370345,168.93068306,-0.01317183,-0.01053162,0.00000000,0.00000000,0.00000000,0.00000000
31.09000000,0.58446700,1.72100000,0.01945400,154.18873830,0.01926719,157.18832602,0.00082719,0.02404724,169.54217999,-0.01335359,-0.01069365,0.00000000,0.00000000,0.00000000,0.00000000
31.59000000,0.59597600,1.72800000,0.01986800,154.81588599,0.01967321,157.89176801,0.00081203,0.02440536,170.15653231,-0.01356777,-0.01083759,0.00000000,0.00000000,0.00000000,0.00000000
32.09000000,0.60745400,1.73500000,0.02020756,155.44303367,0.02000609,158.58415741,0.00066577,0.02479602,170.77688479,-0.01377413,-0.01102189,0.00000000,0.00000000,0.00000000,0.00000000
32.59000000,0.61919800,1.74100000,0.02059544,155.98058883,0.02038623,159.19307838,0.00076027,0.02514663,171.39082390,-0.01398794,-0.01115869,0.00000000,0.00000000,0.00000000,0.00000000
33.09000000,0.63062500,1.74900000,0.02103189,156.69732905,0.02081377,159.99296986,0.00085509,0.02550443,172.00642378,-0.01419341,-0.01131101,0.00000000,0.00000000,0.00000000,0.00000000
33.59000000,0.64211000,1.75500000,0.02137878,157.23488421,0.02115346,160.59637385,0.00067937,0.02589958,172.53652657,-0.01443886,-0.01146073,0.00000000,0.00000000,0.00000000,0.00000000
34.09000000,0.65341400,1.76000000,0.02174422,157.68284684,0.02151119,161.11153770,0.00071546,0.02626431,173.15417548,-0.01464244,-0.01162187,0.00000000,0.00000000,0.00000000,0.00000000
34.59000000,0.66520100,1.76800000,0.02214711,158.39958705,0.02190543,161.90768031,0.00078847,0.02663739,173.68125757,-0.01486350,-0.01177389,0.00000000,0.00000000,0.00000000,0.00000000
35.09000000,0.67687700,1.77400000,0.02253511,158.93714221,0.02228495,162.51880837,0.00075904,0.02697168,174.38693084,-0.01504589,-0.01192579,0.00000000,0.00000000,0.00000000,0.00000000
35.59000000,0.68878900,1.78100000,0.02294167,159.56428990,0.02268246,163.22496065,0.00079503,0.02731920,174.91033516,-0.01524470,-0.01207450,0.00000000,0.00000000,0.00000000,0.00000000
36.09000000,0.70008900,1.78700000,0.02331844,160.10184506,0.02305072,163.83517104,0.00073652,0.02769541,175.43913593,-0.01545790,-0.01223751,0.00000000,0.00000000,0.00000000,0.00000000
36.59000000,0.71171800,1.79400000,0.02368033,160.72899274,0.02340430,164.53510887,0.00070716,0.02807393,176.06132678,-0.01567303,-0.01240090,0.00000000,0.00000000,0.00000000,0.00000000
37.09000000,0.72346900,1.80000000,0.02409433,161.26654790,0.02380864,165.15215786,0.00080868,0.02842563,176.77186052,-0.01584957,-0.01257607,0.00000000,0.00000000,0.00000000,0.00000000
37.59000000,0.73504100,1.80700000,0.02448611,161.89369559,0.02419113,165.85784261,0.00076497,0.02879065,177.29991254,-0.01606163,-0.01272903,0.00000000,0.00000000,0.00000000,0.00000000
38.09000000,0.74655600,1.81200000,0.02484422,162.34165822,0.02454062,166.37491046,0.00069898,0.02915318,177.73518386,-0.01625756,-0.01289562,0.00000000,0.00000000,0.00000000,0.00000000
38.59000000,0.75803800,1.81800000,0.02523211,162.87921338,0.02491904,166.98899979,0.00075683,0.02950801,178.44759946,-0.01645719,-0.01305082,0.00000000,0.00000000,0.00000000,0.00000000
39.09000000,0.76992200,1.82500000,0.02564622,163.50636107,0.02532287,167.69968154,0.00080768,0.02988474,178.88611477,-0.01667259,-0.01321215,0.00000000,0.00000000,0.00000000,0.00000000
39.59000000,0.78137000,1.83000000,0.02599689,163.95432370,0.02566471,168.21662604,0.00068368,0.03024658,179.60069904,-0.01688223,-0.01336435,0.00000000,0.00000000,0.00000000,0.00000000
40.09000000,0.79312100,1.83700000,0.02642589,164.58147139,0.02608276,168.93068306,0.00083609,0.03058688,180.03336186,-0.01703835,-0.01354853,0.00000000,0.00000000,0.00000000,0.00000000
40.59000000,0.80460200,1.84300000,0.02678767,165.11902655,0.02643516,169.54217999,0.00070480,0.03097504,180.66072725,-0.01726472,-0.01371032,0.00000000,0.00000000,0.00000000,0.00000000
41.09000000,0.81628500,1.84900000,0.02716433,165.65658171,0.02680193,170.15653231,0.00073355,0.03134613,181.19254217,-0.01746578,-0.01388035,0.00000000,0.00000000,0.00000000,0.00000000
41.59000000,0.82776700,1.85500000,0.02757467,166.19413687,0.02720133,170.77688479,0.00079880,0.03169080,181.81287613,-0.01764599,-0.01404482,0.00000000,0.00000000,0.00000000,0.00000000
42.09000000,0.83938300,1.86100000,0.02794389,166.73169203,0.02756058,171.39082390,0.00071850,0.03205584,182.25137567,-0.01785855,-0.01419730,0.00000000,0.00000000,0.00000000,0.00000000
42.59000000,0.85086400,1.86700000,0.02832067,167.26924719,0.02792705,172.00642378,0.00073294,0.03243378,182.78556165,-0.01805644,-0.01437733,0.00000000,0.00000000,0.00000000,0.00000000
43.09000000,0.86268200,1.87200000,0.02873478,167.71720982,0.02832968,172.53652657,0.00080525,0.03279591,183.41028966,-0.01824649,-0.01454942,0.00000000,0.00000000,0.00000000,0.00000000
43.59000000,0.87416300,1.87800000,0.02911900,168.25476498,0.02870310,173.15417548,0.00074684,0.03313772,183.93861357,-0.01843097,-0.01470675,0.00000000,0.00000000,0.00000000,0.00000000
44.09000000,0.88571200,1.88300000,0.02951067,168.70272761,0.02908361,173.68125757,0.00076102,0.03350441,184.47188791,-0.01864123,-0.01486319,0.00000000,0.00000000,0.00000000,0.00000000
44.59000000,0.89692500,1.89000000,0.02986511,169.32987530,0.02942783,174.38693084,0.00068845,0.03386744,185.00485572,-0.01883774,-0.01502969,0.00000000,0.00000000,0.00000000,0.00000000
45.09000000,0.90860800,1.89500000,0.03023067,169.77783793,0.02978273,174.91033516,0.00070978,0.03424695,185.63446252,-0.01906032,-0.01518663,0.00000000,0.00000000,0.00000000,0.00000000
45.59000000,0.91988800,1.90000000,0.03062600,170.22580056,0.03016638,175.43913593,0.00076732,0.03459658,186.07248137,-0.01924543,-0.01535115,0.00000000,0.00000000,0.00000000,0.00000000
46.09000000,0.93137000,1.90600000,0.03102522,170.76335572,0.03055367,176.06132678,0.00077457,0.03494487,186.60380765,-0.01942871,-0.01551617,0.00000000,0.00000000,0.00000000,0.00000000
46.59000000,0.94295200,1.91300000,0.03139822,171.39050341,0.03091538,176.77186052,0.00072342,0.03532526,187.14151054,-0.01965616,-0.01566909,0.00000000,0.00000000,0.00000000,0.00000000
47.09000000,0.95440000,1.91800000,0.03178244,171.83846604,0.03128784,177.29991254,0.00074491,0.03571032,187.58714131,-0.01988468,-0.01582564,0.00000000,0.00000000,0.00000000,0.00000000
47.59000000,0.96591600,1.92200000,0.03216289,172.19683615,0.03165649,177.73518386,0.00073731,0.03604369,188.11672413,-0.02001035,-0.01603334,0.00000000,0.00000000,0.00000000,0.00000000
48.09000000,0.97729600,1.92900000,0.03253956,172.82398384,0.03202136,178.44759946,0.00072973,0.03639155,188.64938600,-0.02022947,-0.01616208,0.00000000,0.00000000,0.00000000,0.00000000
48.59000000,0.98901300,1.93300000,0.03293500,173.18235394,0.03240426,178.88611477,0.00076582,0.03676410,189.18708734,-0.02044391,-0.01632019,0.00000000,0.00000000,0.00000000,0.00000000
49.09000000,1.00036000,1.94000000,0.03331922,173.80950163,0.03277617,179.60069904,0.00074380,0.03714505,189.63328870,-0.02067398,-0.01647107,0.00000000,0.00000000,0.00000000,0.00000000
49.59000000,1.01184200,1.94400000,0.03367722,174.16787174,0.03312256,180.03336186,0.00069279,0.03748394,190.25882092,-0.02085749,-0.01662645,0.00000000,0.00000000,0.00000000,0.00000000
50.09000000,1.02329000,1.95000000,0.03408767,174.70542690,0.03351956,180.66072725,0.00079399,0.03784321,190.70156747,-0.02105236,-0.01679085,0.00000000,0.00000000,0.00000000,0.00000000
50.59000000,1.03483900,1.95500000,0.03447922,175.15338953,0.03389813,181.19254217,0.00075715,0.03820454,191.23859222,-0.02126271,-0.01694184,0.00000000,0.00000000,0.00000000,0.00000000
51.09000000,1.04652200,1.96100000,0.03484489,175.69094469,0.03425155,181.81287613,0.00070683,0.03858119,191.68531225,-0.02148713,-0.01709406,0.00000000,0.00000000,0.00000000,0.00000000
51.59000000,1.05793600,1.96500000,0.03522911,176.04931479,0.03462277,182.25137567,0.00074243,0.03894706,192.13027058,-0.02171433,-0.01723273,0.00000000,0.00000000,0.00000000,0.00000000
52.09000000,1.06955200,1.97000000,0.03562822,176.49727743,0.03500822,182.78556165,0.00077091,0.03929021,192.66483949,-0.02189420,-0.01739601,0.00000000,0.00000000,0.00000000,0.00000000
52.59000000,1.08100000,1.97600000,0.03601244,177.03483259,0.03537916,183.41028966,0.00074187,0.03967233,193.20730813,-0.02210150,-0.01757083,0.00000000,0.00000000,0.00000000,0.00000000
53.09000000,1.09228000,1.98100000,0.03637433,177.48279522,0.03572840,183.93861357,0.00069850,0.04002223,193.74391191,-0.02229961,-0.01772262,0.00000000,0.00000000,0.00000000,0.00000000
53.59000000,1.10382900,1.98600000,0.03676222,177.93075785,0.03610261,184.47188791,0.00074841,0.04039606,194.09794405,-0.02251841,-0.01787765,0.00000000,0.00000000,0.00000000,0.00000000
54.09000000,1.11534400,1.99100000,0.03714644,178.37872049,0.03647314,185.00485572,0.00074106,0.04074076,194.72802967,-0.02269993,-0.01804083,0.00000000,0.00000000,0.00000000,0.00000000
54.59000000,1.12706100,1.99700000,0.03754933,178.91627565,0.03686152,185.63446252,0.00077677,0.04110360,195.08049089,-0.02292297,-0.01818063,0.00000000,0.00000000,0.00000000,0.00000000
55.09000000,1.13834100,2.00100000,0.03791856,179.27464575,0.03721732,186.07248137,0.00071159,0.04146717,195.62113111,-0.02313433,-0.01833283,0.00000000,0.00000000,0.00000000,0.00000000
55.59000000,1.14992300,2.00600000,0.03828789,179.72260839,0.03757310,186.60380765,0.00071155,0.04182131,196.06635714,-0.02331168,-0.01850963,0.00000000,0.00000000,0.00000000,0.00000000
56.09000000,1.16120400,2.01100000,0.03869078,180.17057102,0.03796105,187.14151054,0.00077591,0.04217532,196.51185322,-0.02353248,-0.01864284,0.00000000,0.00000000,0.00000000,0.00000000
56.59000000,1.17295400,2.01500000,0.03909733,180.52894112,0.03835239,187.58714131,0.00078267,0.04253147,197.05207550,-0.02373183,-0.01879965,0.00000000,0.00000000,0.00000000,0.00000000
57.09000000,1.18403200,2.02000000,0.03945156,180.97690376,0.03869322,188.11672413,0.00068167,0.04293497,197.50800018,-0.02398478,-0.01895019,0.00000000,0.00000000,0.00000000,0.00000000
57.59000000,1.19574900,2.02500000,0.03982100,181.42486639,0.03904858,188.64938600,0.00071072,0.04329073,198.04887095,-0.02417371,-0.01911702,0.00000000,0.00000000,0.00000000,0.00000000
58.09000000,1.20753300,2.03000000,0.04021633,181.87282902,0.03942870,189.18708734,0.00076024,0.04362064,198.39673941,-0.02434097,-0.01927967,0.00000000,0.00000000,0.00000000,0.00000000
58.59000000,1.21867900,2.03400000,0.04061922,182.23119913,0.03981594,189.63328870,0.00077448,0.04401156,198.94527688,-0.02458352,-0.01942804,0.00000000,0.00000000,0.00000000,0.00000000
59.09000000,1.23036200,2.04000000,0.04098111,182.76875429,0.04016364,190.25882092,0.00069541,0.04438599,199.39673537,-0.02480162,-0.01958437,0.00000000,0.00000000,0.00000000,0.00000000
59.59000000,1.24177700,2.04400000,0.04136167,183.12712440,0.04052915,190.70156747,0.00073101,0.04475329,199.84708246,-0.02499793,-0.01975536,0.00000000,0.00000000,0.00000000,0.00000000
60.09000000,1.25299000,2.04900000,0.04174589,183.57508703,0.04089804,191.23859222,0.00073779,0.04506712,200.28699752,-0.02514738,-0.01991974,0.00000000,0.00000000,0.00000000,0.00000000
60.59000000,1.26504200,2.05300000,0.04214489,183.93345714,0.04128098,191.68531225,0.00076588,0.04544831,200.74073406,-0.02535220,-0.02009611,0.00000000,0.00000000,0.00000000,0.00000000
61.09000000,1.27635600,2.05700000,0.04253278,184.29182724,0.04165312,192.13027058,0.00074427,0.04582216,201.19331413,-0.02558540,-0.02023676,0.00000000,0.00000000,0.00000000,0.00000000
61.59000000,1.28800500,2.06200000,0.04289844,184.73978988,0.04200380,192.66483949,0.00070137,0.04619587,201.64618026,-0.02578983,-0.02040604,0.00000000,0.00000000,0.00000000,0.00000000
62.09000000,1.29962100,2.06700000,0.04330500,185.18775251,0.04239356,193.20730813,0.00077951,0.04653051,202.09144589,-0.02597750,-0.02055302,0.00000000,0.00000000,0.00000000,0.00000000
62.59000000,1.31083400,2.07200000,0.04367800,185.63571514,0.04275101,193.74391191,0.00071491,0.04689687,202.54343480,-0.02616941,-0.02072746,0.00000000,0.00000000,0.00000000,0.00000000
63.09000000,1.32261800,2.07500000,0.04407344,185.90449272,0.04312984,194.09794405,0.00075765,0.04727947,203.09350766,-0.02640376,-0.02087570,0.00000000,0.00000000,0.00000000,0.00000000
63.59000000,1.33396500,2.08100000,0.04444267,186.44204788,0.04348341,194.72802967,0.00070715,0.04765045,203.45259623,-0.02660821,-0.02104224,0.00000000,0.00000000,0.00000000,0.00000000
64.09000000,1.34527900,2.08400000,0.04482689,186.71082546,0.04385122,195.08049089,0.00073561,0.04799510,203.90108588,-0.02679161,-0.02120349,0.00000000,0.00000000,0.00000000,0.00000000
64.59000000,1.35719700,2.08900000,0.04521478,187.15878809,0.04422239,195.62113111,0.00074236,0.04834679,204.35130705,-0.02698645,-0.02136034,0.00000000,0.00000000,0.00000000,0.00000000
65.09000000,1.36874600,2.09300000,0.04559156,187.51715820,0.04458281,196.06635714,0.00072083,0.04873155,204.71400836,-0.02721621,-0.02151535,0.00000000,0.00000000,0.00000000,0.00000000
65.59000000,1.38009300,2.09700000,0.04596833,187.87552831,0.04494309,196.51185322,0.00072057,0.04911115,205.17054789,-0.02743110,-0.02168005,0.00000000,0.00000000,0.00000000,0.00000000
66.09000000,1.39184300,2.10200000,0.04634889,188.32349094,0.04530686,197.05207550,0.00072753,0.04942720,205.61430493,-0.02756120,-0.02186599,0.00000000,0.00000000,0.00000000,0.00000000
66.59000000,1.40335800,2.10600000,0.04677789,188.68186105,0.04571677,197.50800018,0.00081983,0.04978529,206.06701555,-0.02778247,-0.02200281,0.00000000,0.00000000,0.00000000,0.00000000
67.09000000,1.41487400,2.11100000,0.04715833,189.12982368,0.04608015,198.04887095,0.00072675,0.05017997,206.43285766,-0.02799705,-0.02218292,0.00000000,0.00000000,0.00000000,0.00000000
67.59000000,1.42612000,2.11400000,0.04750900,189.39860126,0.04641496,198.39673941,0.00066964,0.05053441,206.88540059,-0.02818790,-0.02234651,0.00000000,0.00000000,0.00000000,0.00000000
68.09000000,1.43800500,2.11900000,0.04792667,189.84656389,0.04681361,198.94527688,0.00079729,0.05089565,207.33965711,-0.02837950,-0.02251615,0.00000000,0.00000000,0.00000000,0.00000000
68.59000000,1.44972100,2.12300000,0.04832578,190.20493400,0.04719439,199.39673537,0.00076157,0.05122862,207.78833034,-0.02857975,-0.02264887,0.00000000,0.00000000,0.00000000,0.00000000
69.09000000,1.46120300,2.12700000,0.04871756,190.56330411,0.04756804,199.84708246,0.00074730,0.05160152,208.15073120,-0.02878845,-0.02281307,0.00000000,0.00000000,0.00000000,0.00000000
69.59000000,1.47281900,2.13100000,0.04905322,190.92167421,0.04788806,200.28699752,0.00064004,0.05196368,208.51113164,-0.02898307,-0.02298061,0.00000000,0.00000000,0.00000000,0.00000000
70.09000000,1.48456900,2.13500000,0.04945989,191.28004432,0.04827564,200.74073406,0.00077515,0.05233718,209.06407484,-0.02919878,-0.02313840,0.00000000,0.00000000,0.00000000,0.00000000
70.59000000,1.49621900,2.13900000,0.04985900,191.63841442,0.04865587,201.19331413,0.00076046,0.05270964,209.42718884,-0.02943042,-0.02327923,0.00000000,0.00000000,0.00000000,0.00000000
71.09000000,1.50776700,2.14300000,0.05025811,191.99678453,0.04903595,201.64618026,0.00076017,0.05304564,209.87790911,-0.02959067,-0.02345496,0.00000000,0.00000000,0.00000000,0.00000000
71.59000000,1.51928200,2.14700000,0.05061622,192.35515464,0.04937687,202.09144589,0.00068183,0.05344588,210.24739531,-0.02986203,-0.02358385,0.00000000,0.00000000,0.00000000,0.00000000
72.09000000,1.53110000,2.15100000,0.05100789,192.71352474,0.04974960,202.54343480,0.00074546,0.05381678,210.70605816,-0.03004727,-0.02376952,0.00000000,0.00000000,0.00000000,0.00000000
72.59000000,1.54271600,2.15600000,0.05141822,193.16148738,0.05013994,203.09350766,0.00078069,0.05412892,211.05745271,-0.03018756,-0.02394136,0.00000000,0.00000000,0.00000000,0.00000000
73.09000000,1.55409700,2.15900000,0.05181367,193.43026496,0.05051598,203.45259623,0.00075207,0.05453448,211.52404056,-0.03042623,-0.02410825,0.00000000,0.00000000,0.00000000,0.00000000
73.59000000,1.56598100,2.16300000,0.05218289,193.78863506,0.05086695,203.90108588,0.00070194,0.05489563,211.88631827,-0.03062076,-0.02427487,0.00000000,0.00000000,0.00000000,0.00000000
74.09000000,1.57739600,2.16700000,0.05255967,194.14700517,0.05122498,204.35130705,0.00071605,0.05524608,212.24655743,-0.03082406,-0.02442203,0.00000000,0.00000000,0.00000000,0.00000000
74.59000000,1.58911200,2.17000000,0.05297011,194.41578275,0.05161485,204.71400836,0.00077975,0.05565451,212.71468001,-0.03108945,-0.02456506,0.00000000,0.00000000,0.00000000,0.00000000
75.09000000,1.60079500,2.17400000,0.05337667,194.77415286,0.05200088,205.17054789,0.00077206,0.05599079,213.07240664,-0.03125047,-0.02474032,0.00000000,0.00000000,0.00000000,0.00000000
75.59000000,1.61237800,2.17800000,0.05371622,195.13252296,0.05232317,205.61430493,0.00064460,0.05632186,213.52459214,-0.03143702,-0.02488484,0.00000000,0.00000000,0.00000000,0.00000000
76.09000000,1.62402700,2.18200000,0.05410033,195.49089307,0.05268764,206.06701555,0.00072893,0.05674201,213.90078418,-0.03169391,-0.02504810,0.00000000,0.00000000,0.00000000,0.00000000
76.59000000,1.63571000,2.18500000,0.05452189,195.75967065,0.05308748,206.43285766,0.00079968,0.05704975,214.25309715,-0.03181509,-0.02523465,0.00000000,0.00000000,0.00000000,0.00000000
77.09000000,1.64736000,2.18900000,0.05490244,196.11804076,0.05344829,206.88540059,0.00072163,0.05745185,214.62592638,-0.03206106,-0.02539080,0.00000000,0.00000000,0.00000000,0.00000000
77.59000000,1.65894200,2.19300000,0.05529033,196.47641086,0.05381593,207.33965711,0.00073527,0.05781055,215.08516469,-0.03226832,-0.02554223,0.00000000,0.00000000,0.00000000,0.00000000
78.09000000,1.67055800,2.19700000,0.05564844,196.83478097,0.05415522,207.78833034,0.00067858,0.05821598,215.45927397,-0.03251232,-0.02570366,0.00000000,0.00000000,0.00000000,0.00000000
78.59000000,1.68217400,2.20000000,0.05604756,197.10355855,0.05453322,208.15073120,0.00075600,0.05855469,215.81921009,-0.03270342,-0.02585127,0.00000000,0.00000000,0.00000000,0.00000000
79.09000000,1.69382300,2.20300000,0.05643544,197.37233613,0.05490045,208.51113164,0.00073447,0.05891775,216.18464839,-0.03290792,-0.02600983,0.00000000,0.00000000,0.00000000,0.00000000
79.59000000,1.70517100,2.20800000,0.05683833,197.82029876,0.05528175,209.06407484,0.00076259,0.05927026,216.54803652,-0.03310115,-0.02616911,0.00000000,0.00000000,0.00000000,0.00000000
80.09000000,1.71799500,2.21100000,0.05723744,198.08907634,0.05565932,209.42718884,0.00075515,0.05964917,217.01308630,-0.03332397,-0.02632520,0.00000000,0.00000000,0.00000000,0.00000000
80.59000000,1.72857100,2.21500000,0.05759944,198.44744645,0.05600166,209.87790911,0.00068469,0.05999434,217.37538364,-0.03350477,-0.02648957,0.00000000,0.00000000,0.00000000,0.00000000
81.09000000,1.74069000,2.21800000,0.05802833,198.71622403,0.05640711,210.24739531,0.00081090,0.06036038,217.74246824,-0.03370999,-0.02665039,0.00000000,0.00000000,0.00000000,0.00000000
81.59000000,1.75321300,2.22200000,0.05842767,199.07459413,0.05678447,210.70605816,0.00075472,0.06076120,218.11740491,-0.03395730,-0.02680390,0.00000000,0.00000000,0.00000000,0.00000000
82.09000000,1.76368700,2.22500000,0.05876333,199.34337171,0.05710156,211.05745271,0.00063417,0.06111292,218.48185122,-0.03413808,-0.02697484,0.00000000,0.00000000,0.00000000,0.00000000
82.59000000,1.77637700,2.22900000,0.05919978,199.70174182,0.05751370,211.52404056,0.00082427,0.06147842,218.84955675,-0.03431011,-0.02716832,0.00000000,0.00000000,0.00000000,0.00000000
83.09000000,1.78769100,2.23200000,0.05958778,199.97051940,0.05787994,211.88631827,0.00073249,0.06185095,219.21904980,-0.03457806,-0.02727289,0.00000000,0.00000000,0.00000000,0.00000000
83.59000000,1.79957600,2.23500000,0.05996456,200.23929698,0.05823547,212.24655743,0.00071105,0.06221275,219.58642817,-0.03477662,-0.02743613,0.00000000,0.00000000,0.00000000,0.00000000
84.09000000,1.81263500,2.23900000,0.06040456,200.59766709,0.05865049,212.71468001,0.00083004,0.06260926,219.96170674,-0.03500064,-0.02760863,0.00000000,0.00000000,0.00000000,0.00000000
84.59000000,1.82334500,2.24200000,0.06076656,200.86644467,0.05899181,213.07240664,0.00068264,0.06296030,220.32720173,-0.03518094,-0.02777936,0.00000000,0.00000000,0.00000000,0.00000000
85.09000000,1.83452400,2.24600000,0.06112456,201.22481477,0.05932925,213.52459214,0.00067487,0.06332178,220.69524169,-0.03538756,-0.02793422,0.00000000,0.00000000,0.00000000,0.00000000
85.59000000,1.84734900,2.24900000,0.06157611,201.49359235,0.05975470,213.90078418,0.00085091,0.06372126,221.07194724,-0.03561629,-0.02810496,0.00000000,0.00000000,0.00000000,0.00000000
86.09000000,1.85849500,2.25200000,0.06190811,201.76236993,0.06006739,214.25309715,0.00062539,0.06408732,221.34538106,-0.03581087,-0.02827645,0.00000000,0.00000000,0.00000000,0.00000000
86.59000000,1.87048000,2.25500000,0.06234078,202.03114751,0.06047475,214.62592638,0.00081472,0.06443646,221.80753575,-0.03600357,-0.02843289,0.00000000,0.00000000,0.00000000,0.00000000
87.09000000,1.88263300,2.25900000,0.06272878,202.38951762,0.06083992,215.08516469,0.00073033,0.06481250,222.08360371,-0.03622720,-0.02858530,0.00000000,0.00000000,0.00000000,0.00000000
87.59000000,1.89461900,2.26200000,0.06316533,202.65829520,0.06125062,215.45927397,0.00082141,0.06517659,222.45341323,-0.03642383,-0.02875276,0.00000000,0.00000000,0.00000000,0.00000000
88.09000000,1.90640300,2.26500000,0.06353089,202.92707278,0.06159440,215.81921009,0.00068756,0.06555666,222.92330522,-0.03664616,-0.02891050,0.00000000,0.00000000,0.00000000,0.00000000
88.59000000,1.91815300,2.26800000,0.06392256,203.19585036,0.06196260,216.18464839,0.00073640,0.06590456,223.19371610,-0.03681520,-0.02908935,0.00000000,0.00000000,0.00000000,0.00000000
89.09000000,1.92953400,2.27100000,0.06430311,203.46462794,0.06232023,216.54803652,0.00071525,0.06628218,223.56729179,-0.03705073,-0.02923145,0.00000000,0.00000000,0.00000000,0.00000000
89.59000000,1.94145200,2.27500000,0.06471344,203.82299804,0.06270570,217.01308630,0.00077093,0.06667008,223.94343171,-0.03728163,-0.02938845,0.00000000,0.00000000,0.00000000,0.00000000
90.09000000,1.95326900,2.27800000,0.06508644,204.09177562,0.06305596,217.37538364,0.00070054,0.06703697,224.31510490,-0.03745482,-0.02958215,0.00000000,0.00000000,0.00000000,0.00000000
90.59000000,1.96502000,2.28100000,0.06548189,204.36055320,0.06342717,217.74246824,0.00074242,0.06740858,224.59163994,-0.03769768,-0.02971091,0.00000000,0.00000000,0.00000000,0.00000000
91.09000000,1.97707200,2.28400000,0.06591467,204.62933078,0.06383327,218.11740491,0.00081220,0.06777168,224.96291582,-0.03788248,-0.02988921,0.00000000,0.00000000,0.00000000,0.00000000
91.59000000,1.98895700,2.28700000,0.06629511,204.89810836,0.06419013,218.48185122,0.00071371,0.06815548,225.33911363,-0.03810756,-0.03004791,0.00000000,0.00000000,0.00000000,0.00000000
92.09000000,2.00094200,2.29000000,0.06669044,205.16688594,0.06456081,218.84955675,0.00074137,0.06851975,225.61459196,-0.03831000,-0.03020975,0.00000000,0.00000000,0.00000000,0.00000000
92.59000000,2.01316200,2.29300000,0.06709344,205.43566352,0.06493855,219.21904980,0.00075547,0.06889294,225.98885912,-0.03851674,-0.03037620,0.00000000,0.00000000,0.00000000,0.00000000
93.09000000,2.02511400,2.29600000,0.06748511,205.70444110,0.06530552,219.58642817,0.00073395,0.06927073,226.26779173,-0.03873644,-0.03053429,0.00000000,0.00000000,0.00000000,0.00000000
93.59000000,2.03723300,2.29900000,0.06791411,205.97321868,0.06570732,219.96170674,0.00080360,0.06962633,226.63852718,-0.03895132,-0.03067501,0.00000000,0.00000000,0.00000000,0.00000000
94.09000000,2.04888300,2.30200000,0.06829456,206.24199626,0.06606350,220.32720173,0.00071237,0.07001277,227.01652767,-0.03916471,-0.03084806,0.00000000,0.00000000,0.00000000,0.00000000
94.59000000,2.06103600,2.30500000,0.06868633,206.51077384,0.06643017,220.69524169,0.00073333,0.07037984,227.29362661,-0.03935869,-0.03102115,0.00000000,0.00000000,0.00000000,0.00000000
95.09000000,2.07308900,2.30800000,0.06911900,206.77955142,0.06683494,221.07194724,0.00080955,0.07072453,227.66256873,-0.03955444,-0.03117009,0.00000000,0.00000000,0.00000000,0.00000000
95.59000000,2.08494000,2.31000000,0.06951456,206.95873648,0.06720486,221.34538106,0.00073983,0.07111063,228.04121662,-0.03977315,-0.03133749,0.00000000,0.00000000,0.00000000,0.00000000
96.09000000,2.09675700,2.31400000,0.06989500,207.31710658,0.06756051,221.80753575,0.00071131,0.07148756,228.32117056,-0.03999149,-0.03149607,0.00000000,0.00000000,0.00000000,0.00000000
96.59000000,2.10904400,2.31600000,0.07030156,207.49629164,0.06794044,222.08360371,0.00075985,0.07185396,228.59889170,-0.04019456,-0.03165940,0.00000000,0.00000000,0.00000000,0.00000000
97.09000000,2.12099600,2.31900000,0.07069689,207.76506922,0.06830973,222.45341323,0.00073860,0.07222225,228.97414767,-0.04041855,-0.03180370,0.00000000,0.00000000,0.00000000,0.00000000
97.59000000,2.13308200,2.32300000,0.07111100,208.12343932,0.06869643,222.92330522,0.00077339,0.07260098,229.35205328,-0.04060358,-0.03199739,0.00000000,0.00000000,0.00000000,0.00000000
98.09000000,2.14483200,2.32500000,0.07148778,208.30262437,0.06904813,223.19371610,0.00070340,0.07297373,229.63183879,-0.04083843,-0.03213530,0.00000000,0.00000000,0.00000000,0.00000000
98.59000000,2.15705300,2.32800000,0.07189811,208.57140195,0.06943101,223.56729179,0.00076577,0.07332805,230.00458753,-0.04102217,-0.03230587,0.00000000,0.00000000,0.00000000,0.00000000
99.09000000,2.16923900,2.33100000,0.07231967,208.84017953,0.06982421,223.94343171,0.00078640,0.07371785,230.28870148,-0.04124934,-0.03246850,0.00000000,0.00000000,0.00000000,0.00000000
99.59000000,2.18119100,2.33400000,0.07271878,209.10895711,0.07019634,224.31510490,0.00074425,0.07408002,230.56661296,-0.04146584,-0.03261418,0.00000000,0.00000000,0.00000000,0.00000000
100.09000000,2.19334400,2.33600000,0.07312167,209.28814217,0.07057185,224.59163994,0.00075101,0.07444407,230.94228046,-0.04164948,-0.03279460,0.00000000,0.00000000,0.00000000,0.00000000
100.59000000,2.20539600,2.33900000,0.07351700,209.55691975,0.07094017,224.96291582,0.00073666,0.07481621,231.22288765,-0.04187015,-0.03294606,0.00000000,0.00000000,0.00000000,0.00000000
101.09000000,2.21751600,2.34200000,0.07393478,209.82569733,0.07132927,225.33911363,0.00077818,0.07516425,231.49807558,-0.04203794,-0.03312631,0.00000000,0.00000000,0.00000000,0.00000000
101.59000000,2.22956800,2.34400000,0.07433022,210.00488238,0.07169742,225.61459196,0.00073630,0.07555058,231.97684772,-0.04224792,-0.03330266,0.00000000,0.00000000,0.00000000,0.00000000
102.09000000,2.24155300,2.34700000,0.07473689,210.27365996,0.07207588,225.98885912,0.00075692,0.07593051,232.16258407,-0.04248657,-0.03344394,0.00000000,0.00000000,0.00000000,0.00000000
102.59000000,2.25367300,2.34900000,0.07514722,210.45284501,0.07245760,226.26779173,0.00076345,0.07627678,232.53524018,-0.04266502,-0.03361176,0.00000000,0.00000000,0.00000000,0.00000000
103.09000000,2.26555800,2.35200000,0.07553522,210.72162259,0.07281842,226.63852718,0.00072163,0.07667223,232.82225619,-0.04289811,-0.03377413,0.00000000,0.00000000,0.00000000,0.00000000
103.59000000,2.27781100,2.35500000,0.07595667,210.99040017,0.07321019,227.01652767,0.00078354,0.07703667,233.10220906,-0.04309735,-0.03393932,0.00000000,0.00000000,0.00000000,0.00000000
104.09000000,2.28993100,2.35700000,0.07635589,211.16958523,0.07358116,227.29362661,0.00074194,0.07742708,233.48586367,-0.04332302,-0.03410406,0.00000000,0.00000000,0.00000000,0.00000000
104.59000000,2.30211700,2.36000000,0.07673256,211.43836281,0.07393104,227.66256873,0.00069977,0.07780501,233.76937711,-0.04353963,-0.03426538,0.00000000,0.00000000,0.00000000,0.00000000
105.09000000,2.31413600,2.36300000,0.07715411,211.70714039,0.07432248,228.04121662,0.00078287,0.07819300,234.05543606,-0.04376284,-0.03443017,0.00000000,0.00000000,0.00000000,0.00000000
105.59000000,2.32649100,2.36500000,0.07756444,211.88632544,0.07470335,228.32117056,0.00076174,0.07855349,234.33521783,-0.04396850,-0.03458499,0.00000000,0.00000000,0.00000000,0.00000000
106.09000000,2.33850900,2.36700000,0.07796356,212.06551049,0.07507366,228.59889170,0.00074063,0.07891248,234.71241128,-0.04416733,-0.03474515,0.00000000,0.00000000,0.00000000,0.00000000
106.59000000,2.35083000,2.37000000,0.07836633,212.33428807,0.07544724,228.97414767,0.00074715,0.07928973,234.99652670,-0.04436876,-0.03492097,0.00000000,0.00000000,0.00000000,0.00000000
107.09000000,2.36311800,2.37300000,0.07878056,212.60306565,0.07583129,229.35205328,0.00076809,0.07965654,235.27836037,-0.04456892,-0.03508761,0.00000000,0.00000000,0.00000000,0.00000000
107.59000000,2.37500200,2.37500000,0.07918700,212.78225071,0.07620798,229.63183879,0.00075338,0.08005071,235.56684011,-0.04480464,-0.03524607,0.00000000,0.00000000,0.00000000,0.00000000
