Repository: noberito/ethz

**MODELLING AND CALIBRATING A POLYN YIELD SURFACE FUNCTION**

---

In the context of my research assistant internship at ETH Zurich, I have to implement and find an operationnal strategy to calibrate a yield surface function based on the polyN model which is a homogenous polynomial of degree N.

To make the calibration operationnal please copy paste a folder "{material}_results" containing the csv files for a given material in the lab_data directory and then change the parameters you want in the polyN_optimization/param.txt. Then run polyN_optimization/optimize_polyN.py. The coefficients of the polyN function will be accessible in the polyN_coeff.npy file.

File: polyN_optimization/results_exp/AA6014-T4/UT_15_2.csv (part 1 of 3)
Time[s],Displacement[mm],Force[kN],EngStrain_longi,EngStress[MPa],TrueStrain,TrueStress[MPa],TrueStrainRate[1/s],PlasticStrain_longi,PlasticStress[MPa],PlasticStrain_thick,PlasticStrain_width,R-Value,Thickness[mm],Width[mm], Young's Modulus [MPa]
0.58000000,0.00000000,-0.00100000,0.00000000,-0.09043719,0.00000000,-0.09043719,0.00000000,0.00086938,121.04484149,-0.00009253,-0.00077685,0.69311325,1.10840000,9.97600000,87144.66426896
1.08000000,0.00045600,-0.00200000,0.00000022,-0.18087437,0.00000022,-0.18087441,0.00000044,0.00122254,122.63227833,-0.00029206,-0.00093048,0.00000000,0.00000000,0.00000000,0.00000000
1.58000000,0.00341100,0.05900000,0.00008467,5.33579400,0.00008466,5.33624576,0.00016888,0.00157896,124.40309377,-0.00051916,-0.00105980,0.00000000,0.00000000,0.00000000,0.00000000
2.08000000,0.00562700,0.16000000,0.00012444,14.46994982,0.00012444,14.47175053,0.00007955,0.00195454,125.54111544,-0.00075301,-0.00120154,0.00000000,0.00000000,0.00000000,0.00000000
2.58000000,0.00818600,0.26300000,0.00022211,23.78498002,0.00022209,23.79026293,0.00019530,0.00233129,126.68015833,-0.00098277,-0.00134852,0.00000000,0.00000000,0.00000000,0.00000000
3.08000000,0.01106600,0.33700000,0.00031233,30.47733181,0.00031228,30.48685090,0.00018040,0.00278735,128.01226846,-0.00128135,-0.00150600,0.00000000,0.00000000,0.00000000,0.00000000
3.58000000,0.01284800,0.40000000,0.00036856,36.17487455,0.00036849,36.18820700,0.00011241,0.00317988,129.24633067,-0.00153308,-0.00164680,0.00000000,0.00000000,0.00000000,0.00000000
4.08000000,0.01510400,0.48500000,0.00044722,43.86203540,0.00044712,43.88165147,0.00015727,0.00350272,130.19900900,-0.00171735,-0.00178537,0.00000000,0.00000000,0.00000000,0.00000000
4.58000000,0.01824600,0.57400000,0.00056511,51.91094498,0.00056495,51.94028044,0.00023566,0.00399442,131.26563849,-0.00202442,-0.00197000,0.00000000,0.00000000,0.00000000,0.00000000
5.08000000,0.02194600,0.64600000,0.00074644,58.42242240,0.00074617,58.46603150,0.00036243,0.00443663,131.96204553,-0.00234610,-0.00209053,0.00000000,0.00000000,0.00000000,0.00000000
5.58000000,0.02394700,0.71700000,0.00076100,64.84346264,0.00076071,64.89280851,0.00002909,0.00475927,133.00800195,-0.00252140,-0.00223787,0.00000000,0.00000000,0.00000000,0.00000000
6.08000000,0.02618600,0.80700000,0.00078367,72.98280941,0.00078336,73.04000361,0.00004530,0.00516955,134.06642279,-0.00278672,-0.00238283,0.00000000,0.00000000,0.00000000,0.00000000
6.58000000,0.02967400,0.87800000,0.00093922,79.40384964,0.00093878,79.47842750,0.00031084,0.00557634,134.85137939,-0.00300590,-0.00257044,0.00000000,0.00000000,0.00000000,0.00000000
7.08000000,0.03266900,0.96600000,0.00109633,87.36232204,0.00109573,87.45810027,0.00031390,0.00597711,135.91013690,-0.00329198,-0.00268513,0.00000000,0.00000000,0.00000000,0.00000000
7.58000000,0.03606000,1.03400000,0.00112244,93.51205072,0.00112181,93.61701280,0.00005216,0.00642510,136.70211803,-0.00359069,-0.00283441,0.00000000,0.00000000,0.00000000,0.00000000
8.08000000,0.03977000,1.10000000,0.00119556,99.48090502,0.00119484,99.59983997,0.00014605,0.00675997,137.47921689,-0.00376470,-0.00299527,0.00000000,0.00000000,0.00000000,0.00000000
8.58000000,0.04365300,1.17500000,0.00140233,106.26369400,0.00140135,106.41271112,0.00041302,0.00712893,138.35299952,-0.00396853,-0.00316040,0.00000000,0.00000000,0.00000000,0.00000000
9.08000000,0.04918900,1.22600000,0.00166889,110.87599050,0.00166750,111.06103021,0.00053229,0.00763759,139.33840936,-0.00434971,-0.00328788,0.00000000,0.00000000,0.00000000,0.00000000
9.58000000,0.05784300,1.27700000,0.00180800,115.48828701,0.00180637,115.69708983,0.00027774,0.00796879,140.02529941,-0.00452893,-0.00343987,0.00000000,0.00000000,0.00000000,0.00000000
10.08000000,0.06714700,1.31300000,0.00210233,118.74402572,0.00210013,118.99366524,0.00058752,0.00832668,140.80796125,-0.00475902,-0.00356766,0.00000000,0.00000000,0.00000000,0.00000000
10.58000000,0.07789000,1.33500000,0.00257756,120.73364382,0.00257424,121.04484149,0.00094823,0.00876750,141.69454785,-0.00504316,-0.00372434,0.00000000,0.00000000,0.00000000,0.00000000
11.08000000,0.08959100,1.35200000,0.00295411,122.27107599,0.00294976,122.63227833,0.00075103,0.00912855,142.38724708,-0.00524504,-0.00388351,0.00000000,0.00000000,0.00000000,0.00000000
11.58000000,0.10191000,1.37100000,0.00333667,123.98938253,0.00333111,124.40309377,0.00076271,0.00955676,143.09007057,-0.00553152,-0.00402525,0.00000000,0.00000000,0.00000000,0.00000000
12.08000000,0.11339200,1.38300000,0.00372967,125.07462877,0.00372273,125.54111544,0.00078323,0.00993300,143.96941779,-0.00574929,-0.00418371,0.00000000,0.00000000,0.00000000,0.00000000
12.58000000,0.12536700,1.39500000,0.00412400,126.15987500,0.00411552,126.68015833,0.00078558,0.01025968,144.84223564,-0.00591566,-0.00434402,0.00000000,0.00000000,0.00000000,0.00000000
13.08000000,0.13810300,1.40900000,0.00460089,127.42599561,0.00459034,128.01226846,0.00094964,0.01069907,145.54851613,-0.00623594,-0.00446314,0.00000000,0.00000000,0.00000000,0.00000000
13.58000000,0.15030900,1.42200000,0.00501278,128.60167904,0.00500026,129.24633067,0.00081984,0.01111869,146.34433145,-0.00648869,-0.00462999,0.00000000,0.00000000,0.00000000,0.00000000
14.08000000,0.16298400,1.43200000,0.00535078,129.50605090,0.00533651,130.19900900,0.00067252,0.01143554,146.85008564,-0.00665676,-0.00477879,0.00000000,0.00000000,0.00000000,0.00000000
14.58000000,0.17538100,1.44300000,0.00586033,130.50085995,0.00584323,131.26563849,0.00101343,0.01182551,147.64263164,-0.00687265,-0.00495287,0.00000000,0.00000000,0.00000000,0.00000000
15.08000000,0.18815300,1.45000000,0.00631511,131.13392025,0.00629525,131.96204553,0.00090405,0.01226157,148.53458322,-0.00715092,-0.00511064,0.00000000,0.00000000,0.00000000,0.00000000
15.58000000,0.19984000,1.46100000,0.00665467,132.12872930,0.00663262,133.00800195,0.00067474,0.01260591,149.13766294,-0.00734718,-0.00525872,0.00000000,0.00000000,0.00000000,0.00000000
16.08000000,0.21287700,1.47200000,0.00708278,133.12353835,0.00705781,134.06642279,0.00085038,0.01300770,149.84177978,-0.00759720,-0.00541050,0.00000000,0.00000000,0.00000000,0.00000000
16.58000000,0.22441100,1.48000000,0.00750367,133.84703585,0.00747565,134.85137939,0.00083568,0.01341161,150.63882216,-0.00786653,-0.00554509,0.00000000,0.00000000,0.00000000,0.00000000
17.08000000,0.23743700,1.49100000,0.00792256,134.84184490,0.00789134,135.91013690,0.00083137,0.01371154,151.23656594,-0.00798339,-0.00572815,0.00000000,0.00000000,0.00000000,0.00000000
17.58000000,0.24933900,1.49900000,0.00838544,135.56534239,0.00835048,136.70211803,0.00091829,0.01419205,152.04639101,-0.00831299,-0.00587906,0.00000000,0.00000000,0.00000000,0.00000000
18.08000000,0.26221800,1.50700000,0.00873422,136.28883988,0.00869630,137.47921689,0.00069164,0.01454048,152.83674823,-0.00848748,-0.00605301,0.00000000,0.00000000,0.00000000,0.00000000
18.58000000,0.27424700,1.51600000,0.00911889,137.10277455,0.00907756,138.35299952,0.00076253,0.01483514,153.52718919,-0.00865770,-0.00617744,0.00000000,0.00000000,0.00000000,0.00000000
19.08000000,0.28726700,1.52600000,0.00964633,138.00714642,0.00960010,139.33840936,0.00104508,0.01528474,154.14975562,-0.00895075,-0.00633399,0.00000000,0.00000000,0.00000000,0.00000000
19.58000000,0.29898400,1.53300000,0.00999056,138.64020672,0.00994098,140.02529941,0.00068175,0.01565094,154.94445719,-0.00914428,-0.00650666,0.00000000,0.00000000,0.00000000,0.00000000
20.08000000,0.31143000,1.54100000,0.01036322,139.36370421,0.01030989,140.80796125,0.00073782,0.01601240,155.55439605,-0.00936598,-0.00664642,0.00000000,0.00000000,0.00000000,0.00000000
20.58000000,0.32302000,1.55000000,0.01082133,140.17763889,0.01076320,141.69454785,0.00090662,0.01641018,156.17044964,-0.00961326,-0.00679692,0.00000000,0.00000000,0.00000000,0.00000000
21.08000000,0.33506900,1.55700000,0.01119622,140.81069920,0.01113401,142.38724708,0.00074161,0.01677374,156.87397802,-0.00984484,-0.00692889,0.00000000,0.00000000,0.00000000,0.00000000
21.58000000,0.34708200,1.56400000,0.01163933,141.44375950,0.01157212,143.09007057,0.00087622,0.01715771,157.67364681,-0.01009368,-0.00706402,0.00000000,0.00000000,0.00000000,0.00000000
22.08000000,0.35914000,1.57300000,0.01203256,142.25769418,0.01196074,143.96941779,0.00077725,0.01758411,158.29575765,-0.01034693,-0.00723718,0.00000000,0.00000000,0.00000000,0.00000000
22.58000000,0.37106200,1.58200000,0.01237567,143.07162886,0.01229971,144.84223564,0.00067795,0.01788875,158.99147091,-0.01054324,-0.00734551,0.00000000,0.00000000,0.00000000,0.00000000
23.08000000,0.38344300,1.58900000,0.01283067,143.70468916,0.01274905,145.54851613,0.00089867,0.01825301,159.60463255,-0.01076036,-0.00749265,0.00000000,0.00000000,0.00000000,0.00000000
23.58000000,0.39549900,1.59700000,0.01326711,144.42818665,0.01317987,146.34433145,0.00086165,0.01867305,160.13462679,-0.01100595,-0.00766710,0.00000000,0.00000000,0.00000000,0.00000000
24.08000000,0.40728000,1.60200000,0.01359544,144.88037258,0.01350386,146.85008564,0.00064796,0.01900879,160.92924776,-0.01119590,-0.00781289,0.00000000,0.00000000,0.00000000,0.00000000
24.58000000,0.41908500,1.61000000,0.01400211,145.60387007,0.01390499,147.64263164,0.00080226,0.01936892,161.54310170,-0.01142652,-0.00794240,0.00000000,0.00000000,0.00000000,0.00000000
25.08000000,0.43070800,1.61900000,0.01445711,146.41780475,0.01435360,148.53458322,0.00089723,0.01977023,162.07141449,-0.01169679,-0.00807344,0.00000000,0.00000000,0.00000000,0.00000000
25.58000000,0.44290500,1.62500000,0.01481511,146.96042787,0.01470644,149.13766294,0.00070567,0.02009960,162.77380481,-0.01184580,-0.00825381,0.00000000,0.00000000,0.00000000,0.00000000
26.08000000,0.45435000,1.63200000,0.01523300,147.59348818,0.01511814,149.84177978,0.00082341,0.02050156,163.48854851,-0.01211070,-0.00839086,0.00000000,0.00000000,0.00000000,0.00000000
26.58000000,0.46722200,1.64000000,0.01565456,148.31698567,0.01553329,150.63882216,0.00083029,0.02086468,164.10469030,-0.01234144,-0.00852324,0.00000000,0.00000000,0.00000000,0.00000000
27.08000000,0.47771700,1.64600000,0.01596778,148.85960878,0.01584163,151.23656594,0.00061669,0.02120459,164.81024184,-0.01254073,-0.00866386,0.00000000,0.00000000,0.00000000,0.00000000
27.58000000,0.49079700,1.65400000,0.01646767,149.58310628,0.01633355,152.04639101,0.00098382,0.02159785,165.33943222,-0.01272556,-0.00887229,0.00000000,0.00000000,0.00000000,0.00000000
28.08000000,0.50232000,1.66200000,0.01683322,150.30660377,0.01669311,152.83674823,0.00071914,0.02200187,165.87081038,-0.01300437,-0.00899750,0.00000000,0.00000000,0.00000000,0.00000000
28.58000000,0.51439200,1.66900000,0.01714278,150.93966407,0.01699750,153.52718919,0.00060877,0.02232686,166.57524616,-0.01317633,-0.00915053,0.00000000,0.00000000,0.00000000,0.00000000
29.08000000,0.52571600,1.67500000,0.01760911,151.48228719,0.01745587,154.14975562,0.00091674,0.02269639,167.19465430,-0.01343045,-0.00926594,0.00000000,0.00000000,0.00000000,0.00000000
29.58000000,0.53774400,1.68300000,0.01799322,152.20578468,0.01783326,154.94445719,0.00075479,0.02306741,167.72177135,-0.01365105,-0.00941636,0.00000000,0.00000000,0.00000000,0.00000000
30.08000000,0.54897100,1.68900000,0.01837000,152.74840780,0.01820331,155.55439605,0.00074010,0.02342951,168.34078323,-0.01389007,-0.00953944,0.00000000,0.00000000,0.00000000,0.00000000
30.58000000,0.56095400,1.69500000,0.01878400,153.29103092,0.01860976,156.17044964,0.00081290,0.02381921,169.05796554,-0.01407001,-0.00974920,0.00000000,0.00000000,0.00000000,0.00000000
31.08000000,0.57296900,1.70200000,0.01916456,153.92409122,0.01898323,156.87397802,0.00074694,0.02418102,169.67785379,-0.01432274,-0.00985828,0.00000000,0.00000000,0.00000000,0.00000000
31.58000000,0.58457200,1.71000000,0.01956744,154.64758871,0.01937846,157.67364681,0.00079047,0.02453545,170.29692084,-0.01450485,-0.01003061,0.00000000,0.00000000,0.00000000,0.00000000
32.08000000,0.59629200,1.71600000,0.02001122,155.19021183,0.01981363,158.29575765,0.00087033,0.02492730,170.82965851,-0.01474303,-0.01018427,0.00000000,0.00000000,0.00000000,0.00000000
32.58000000,0.60782400,1.72300000,0.02033200,155.82327214,0.02012806,158.99147091,0.00062887,0.02529364,171.35841518,-0.01496770,-0.01032595,0.00000000,0.00000000,0.00000000,0.00000000
33.08000000,0.61962500,1.72900000,0.02071256,156.36589525,0.02050097,159.60463255,0.00074581,0.02565131,171.97928722,-0.01512937,-0.01052195,0.00000000,0.00000000,0.00000000,0.00000000
33.58000000,0.63058900,1.73400000,0.02114900,156.81808119,0.02092846,160.13462679,0.00085499,0.02605937,172.60931036,-0.01538548,-0.01067389,0.00000000,0.00000000,0.00000000,0.00000000
34.08000000,0.64245700,1.74200000,0.02150333,157.54157868,0.02127540,160.92924776,0.00069387,0.02641215,173.04360705,-0.01559618,-0.01081597,0.00000000,0.00000000,0.00000000,0.00000000
34.58000000,0.65394200,1.74800000,0.02188011,158.08420180,0.02164418,161.54310170,0.00073756,0.02677162,173.75939896,-0.01582880,-0.01094282,0.00000000,0.00000000,0.00000000,0.00000000
35.08000000,0.66560600,1.75300000,0.02229789,158.53638773,0.02205293,162.07141449,0.00081750,0.02713582,174.38314025,-0.01602297,-0.01111284,0.00000000,0.00000000,0.00000000,0.00000000
35.58000000,0.67723500,1.76000000,0.02264478,159.16944803,0.02239219,162.77380481,0.00067853,0.02749419,174.91288430,-0.01623638,-0.01125781,0.00000000,0.00000000,0.00000000,0.00000000
36.08000000,0.68929700,1.76700000,0.02306622,159.80250834,0.02280422,163.48854851,0.00082405,0.02786175,175.53806398,-0.01646301,-0.01139875,0.00000000,0.00000000,0.00000000,0.00000000
36.58000000,0.70110700,1.77300000,0.02344667,160.34513146,0.02317602,164.10469030,0.00074360,0.02823414,176.07105202,-0.01665654,-0.01157760,0.00000000,0.00000000,0.00000000,0.00000000
37.08000000,0.71246400,1.78000000,0.02380478,160.97819176,0.02352586,164.81024184,0.00069969,0.02858244,176.50663308,-0.01683484,-0.01174760,0.00000000,0.00000000,0.00000000,0.00000000
37.58000000,0.72344400,1.78500000,0.02421511,161.43037769,0.02392657,165.33943222,0.00080142,0.02893883,177.13105310,-0.01706923,-0.01186960,0.00000000,0.00000000,0.00000000,0.00000000
38.08000000,0.73519400,1.79000000,0.02463667,161.88256362,0.02433808,165.87081038,0.00082301,0.02931433,177.66571628,-0.01730958,-0.01200475,0.00000000,0.00000000,0.00000000,0.00000000
38.58000000,0.74671000,1.79700000,0.02497989,162.51562393,0.02467299,166.57524616,0.00066983,0.02967540,178.19818702,-0.01750103,-0.01217437,0.00000000,0.00000000,0.00000000,0.00000000
39.08000000,0.75849300,1.80300000,0.02536767,163.05824705,0.02505125,167.19465430,0.00075651,0.03004939,178.82700883,-0.01772878,-0.01232061,0.00000000,0.00000000,0.00000000,0.00000000
39.58000000,0.77004300,1.80800000,0.02575578,163.51043298,0.02542969,167.72177135,0.00075688,0.03040875,179.45365521,-0.01795448,-0.01245426,0.00000000,0.00000000,0.00000000,0.00000000
40.08000000,0.78162400,1.81400000,0.02613622,164.05305610,0.02580051,168.34078323,0.00074165,0.03078143,179.89566744,-0.01816740,-0.01261403,0.00000000,0.00000000,0.00000000,0.00000000
40.58000000,0.79351000,1.82100000,0.02654656,164.68611640,0.02620031,169.05796554,0.00079960,0.03114414,180.52373624,-0.01842402,-0.01272012,0.00000000,0.00000000,0.00000000,0.00000000
41.08000000,0.80492400,1.82700000,0.02692700,165.22873952,0.02657085,169.67785379,0.00074107,0.03155606,180.97355448,-0.01866850,-0.01288755,0.00000000,0.00000000,0.00000000,0.00000000
41.58000000,0.81657300,1.83300000,0.02730000,165.77136264,0.02693400,170.29692084,0.00072631,0.03189463,181.50422574,-0.01888044,-0.01301419,0.00000000,0.00000000,0.00000000,0.00000000
42.08000000,0.82798800,1.83800000,0.02771033,166.22354857,0.02733335,170.82965851,0.00079870,0.03224246,182.13081484,-0.01909767,-0.01314479,0.00000000,0.00000000,0.00000000,0.00000000
42.58000000,0.83990600,1.84300000,0.02809456,166.67573450,0.02770714,171.35841518,0.00074759,0.03263955,182.57901530,-0.01933829,-0.01330125,0.00000000,0.00000000,0.00000000,0.00000000
43.08000000,0.85135300,1.84900000,0.02847133,167.21835762,0.02807356,171.97928722,0.00073283,0.03301002,183.11661991,-0.01956599,-0.01344403,0.00000000,0.00000000,0.00000000,0.00000000
43.58000000,0.86313800,1.85500000,0.02890022,167.76098074,0.02849049,172.60931036,0.00083386,0.03334816,183.64865350,-0.01977270,-0.01357547,0.00000000,0.00000000,0.00000000,0.00000000
44.08000000,0.87418200,1.85900000,0.02926956,168.12272948,0.02884938,173.04360705,0.00071779,0.03369544,184.27674437,-0.01999258,-0.01370287,0.00000000,0.00000000,0.00000000,0.00000000
44.58000000,0.88556400,1.86600000,0.02965000,168.75578979,0.02921894,173.75939896,0.00073911,0.03408839,184.72560353,-0.02022232,-0.01386607,0.00000000,0.00000000,0.00000000,0.00000000
45.08000000,0.89734700,1.87200000,0.03003411,169.29841291,0.02959192,174.38314025,0.00074596,0.03443682,185.26062285,-0.02041683,-0.01401999,0.00000000,0.00000000,0.00000000,0.00000000
45.58000000,0.90879600,1.87700000,0.03041100,169.75059884,0.02995775,174.91288430,0.00073167,0.03480658,185.79997330,-0.02066119,-0.01414538,0.00000000,0.00000000,0.00000000,0.00000000
46.08000000,0.92037800,1.88300000,0.03079889,170.29322196,0.03033412,175.53806398,0.00075274,0.03516310,186.24306669,-0.02089006,-0.01427304,0.00000000,0.00000000,0.00000000,0.00000000
46.58000000,0.93152500,1.88800000,0.03119056,170.74540789,0.03071401,176.07105202,0.00075978,0.03552905,186.78242413,-0.02109403,-0.01443502,0.00000000,0.00000000,0.00000000,0.00000000
47.08000000,0.94294000,1.89200000,0.03155611,171.10715663,0.03106845,176.50663308,0.00070887,0.03589969,187.22880299,-0.02132774,-0.01457196,0.00000000,0.00000000,0.00000000,0.00000000
47.58000000,0.95462300,1.89800000,0.03193289,171.64977975,0.03143363,177.13105310,0.00073037,0.03627601,187.77083550,-0.02157872,-0.01469729,0.00000000,0.00000000,0.00000000,0.00000000
48.08000000,0.96590300,1.90300000,0.03232822,172.10196568,0.03181666,177.66571628,0.00076605,0.03660561,188.30443771,-0.02176114,-0.01484447,0.00000000,0.00000000,0.00000000,0.00000000
48.58000000,0.97762000,1.90800000,0.03270878,172.55415162,0.03218523,178.19818702,0.00073714,0.03699240,188.84920706,-0.02198644,-0.01500595,0.00000000,0.00000000,0.00000000,0.00000000
49.08000000,0.98927000,1.91400000,0.03310422,173.09677474,0.03256808,178.82700883,0.00076569,0.03735171,189.29477926,-0.02220659,-0.01514512,0.00000000,0.00000000,0.00000000,0.00000000
49.58000000,1.00071800,1.92000000,0.03348467,173.63939785,0.03293626,179.45365521,0.00073637,0.03772392,189.83752562,-0.02243025,-0.01529367,0.00000000,0.00000000,0.00000000,0.00000000
50.08000000,1.01226700,1.92400000,0.03387633,174.00114660,0.03331517,179.89566744,0.00075781,0.03810806,190.28847851,-0.02269621,-0.01541185,0.00000000,0.00000000,0.00000000,0.00000000
50.58000000,1.02388300,1.93000000,0.03426056,174.54376972,0.03368673,180.52373624,0.00074313,0.03844908,190.73150894,-0.02286772,-0.01558136,0.00000000,0.00000000,0.00000000,0.00000000
51.08000000,1.03533000,1.93400000,0.03469322,174.90551846,0.03410498,180.97355448,0.00083649,0.03881724,191.27455329,-0.02308241,-0.01573484,0.00000000,0.00000000,0.00000000,0.00000000
51.58000000,1.04744900,1.93900000,0.03505133,175.35770439,0.03445102,181.50422574,0.00069209,0.03921156,191.72844684,-0.02334359,-0.01586796,0.00000000,0.00000000,0.00000000,0.00000000
52.08000000,1.05856200,1.94500000,0.03542056,175.90032751,0.03480768,182.13081484,0.00071331,0.03953444,192.16890798,-0.02351292,-0.01602152,0.00000000,0.00000000,0.00000000,0.00000000
52.58000000,1.07041300,1.94900000,0.03583833,176.26207626,0.03521108,182.57901530,0.00080681,0.03990567,192.71361117,-0.02375051,-0.01615517,0.00000000,0.00000000,0.00000000,0.00000000
53.08000000,1.08196200,1.95400000,0.03623000,176.71426219,0.03558913,183.11661991,0.00075609,0.04030181,193.26352627,-0.02399763,-0.01630418,0.00000000,0.00000000,0.00000000,0.00000000
53.58000000,1.09307500,1.95900000,0.03658822,177.16644812,0.03593476,183.64865350,0.00069128,0.04065275,193.71036502,-0.02418130,-0.01647145,0.00000000,0.00000000,0.00000000,0.00000000
54.08000000,1.10425500,1.96500000,0.03695744,177.70907124,0.03629089,184.27674437,0.00071225,0.04100016,194.15681284,-0.02439985,-0.01660031,0.00000000,0.00000000,0.00000000,0.00000000
54.58000000,1.11593800,1.96900000,0.03737156,178.07081999,0.03669016,184.72560353,0.00079854,0.04135660,194.70009088,-0.02460741,-0.01674920,0.00000000,0.00000000,0.00000000,0.00000000
55.08000000,1.12758800,1.97400000,0.03774089,178.52300592,0.03704613,185.26062285,0.00071193,0.04170848,195.05322602,-0.02479319,-0.01691528,0.00000000,0.00000000,0.00000000,0.00000000
55.58000000,1.13923700,1.97900000,0.03813256,178.97519185,0.03742348,185.79997330,0.00075470,0.04210375,195.60478799,-0.02505121,-0.01705253,0.00000000,0.00000000,0.00000000,0.00000000
56.08000000,1.15078500,1.98300000,0.03850922,179.33694060,0.03778624,186.24306669,0.00072553,0.04246820,196.05581870,-0.02525360,-0.01721460,0.00000000,0.00000000,0.00000000,0.00000000
56.58000000,1.16223300,1.98800000,0.03889722,179.78912653,0.03815979,186.78242413,0.00074709,0.04282552,196.50575323,-0.02547769,-0.01734783,0.00000000,0.00000000,0.00000000,0.00000000
57.08000000,1.17374900,1.99200000,0.03928889,180.15087527,0.03853672,187.22880299,0.00075386,0.04317551,196.95454182,-0.02566058,-0.01751493,0.00000000,0.00000000,0.00000000,0.00000000
57.58000000,1.18512900,1.99700000,0.03968800,180.60306120,0.03892067,187.77083550,0.00076790,0.04355372,197.40921252,-0.02587565,-0.01767807,0.00000000,0.00000000,0.00000000,0.00000000
58.08000000,1.19677800,2.00200000,0.04003856,181.05524714,0.03925779,188.30443771,0.00067423,0.04390221,197.95333244,-0.02607418,-0.01782803,0.00000000,0.00000000,0.00000000,0.00000000
58.58000000,1.20815900,2.00700000,0.04044889,181.50743307,0.03965224,188.84920706,0.00078892,0.04425888,198.40438429,-0.02629323,-0.01796565,0.00000000,0.00000000,0.00000000,0.00000000
59.08000000,1.21927100,2.01100000,0.04082933,181.86918181,0.04001783,189.29477926,0.00073117,0.04463677,198.85996791,-0.02652081,-0.01811595,0.00000000,0.00000000,0.00000000,0.00000000
59.58000000,1.23112300,2.01600000,0.04122478,182.32136775,0.04039769,189.83752562,0.00075972,0.04500875,199.21956205,-0.02674248,-0.01826627,0.00000000,0.00000000,0.00000000,0.00000000
60.08000000,1.24260400,2.02000000,0.04163144,182.68311649,0.04078818,190.28847851,0.00078098,0.04537782,199.76915406,-0.02695201,-0.01842581,0.00000000,0.00000000,0.00000000,0.00000000
60.58000000,1.25408600,2.02400000,0.04199322,183.04486524,0.04113544,190.73150894,0.00069452,0.04571764,200.12285176,-0.02713282,-0.01858481,0.00000000,0.00000000,0.00000000,0.00000000
61.08000000,1.26556800,2.02900000,0.04238489,183.49705117,0.04151125,191.27455329,0.00075162,0.04610200,200.58096656,-0.02738210,-0.01871990,0.00000000,0.00000000,0.00000000,0.00000000
61.58000000,1.27741900,2.03300000,0.04280267,183.85879991,0.04191196,191.72844684,0.00080142,0.04650034,201.04222744,-0.02761781,-0.01888253,0.00000000,0.00000000,0.00000000,0.00000000
62.08000000,1.28930300,2.03700000,0.04314589,184.22054866,0.04224104,192.16890798,0.00065816,0.04682285,201.58381924,-0.02780467,-0.01901818,0.00000000,0.00000000,0.00000000,0.00000000
62.58000000,1.30055000,2.04200000,0.04354122,184.67273459,0.04261995,192.71361117,0.00075782,0.04718334,201.94274957,-0.02801027,-0.01917306,0.00000000,0.00000000,0.00000000,0.00000000
63.08000000,1.31233300,2.04700000,0.04396278,185.12492052,0.04302384,193.26352627,0.00080777,0.04754572,202.39768403,-0.02822704,-0.01931868,0.00000000,0.00000000,0.00000000,0.00000000
63.58000000,1.32358100,2.05100000,0.04433578,185.48666927,0.04338106,193.71036502,0.00071446,0.04792228,202.85581265,-0.02844290,-0.01947938,0.00000000,0.00000000,0.00000000,0.00000000
64.08000000,1.33509700,2.05500000,0.04470522,185.84841801,0.04373476,194.15681284,0.00070740,0.04828940,203.21688137,-0.02868796,-0.01960143,0.00000000,0.00000000,0.00000000,0.00000000
64.58000000,1.34661300,2.06000000,0.04508567,186.30060395,0.04409886,194.70009088,0.00072820,0.04865861,203.67411238,-0.02890890,-0.01974971,0.00000000,0.00000000,0.00000000,0.00000000
65.08000000,1.35775800,2.06300000,0.04545867,186.57191551,0.04445570,195.05322602,0.00071369,0.04900643,204.12727960,-0.02908503,-0.01992140,0.00000000,0.00000000,0.00000000,0.00000000
65.58000000,1.36950700,2.06800000,0.04588011,187.02410144,0.04485874,195.60478799,0.00080608,0.04941908,204.49847628,-0.02938424,-0.02003484,0.00000000,0.00000000,0.00000000,0.00000000
66.08000000,1.38122300,2.07200000,0.04626800,187.38585018,0.04522955,196.05581870,0.00074161,0.04977714,204.95433427,-0.02957828,-0.02019885,0.00000000,0.00000000,0.00000000,0.00000000
66.58000000,1.39273900,2.07600000,0.04664856,187.74759893,0.04559321,196.50575323,0.00072732,0.05009281,205.40176901,-0.02973976,-0.02035306,0.00000000,0.00000000,0.00000000,0.00000000
67.08000000,1.40402000,2.08000000,0.04702156,188.10934767,0.04594952,196.95454182,0.00071262,0.05048377,205.76934107,-0.03000405,-0.02047973,0.00000000,0.00000000,0.00000000,0.00000000
67.58000000,1.41570200,2.08400000,0.04742433,188.47109642,0.04633413,197.40921252,0.00076923,0.05086485,206.32655196,-0.03023264,-0.02063222,0.00000000,0.00000000,0.00000000,0.00000000
68.08000000,1.42748600,2.08900000,0.04779744,188.92328235,0.04669029,197.95333244,0.00071231,0.05122024,206.68734122,-0.03044107,-0.02077917,0.00000000,0.00000000,0.00000000,0.00000000
68.58000000,1.43906900,2.09300000,0.04817789,189.28503110,0.04705331,198.40438429,0.00072605,0.05157559,207.04835870,-0.03067557,-0.02090002,0.00000000,0.00000000,0.00000000,0.00000000
69.08000000,1.45048400,2.09700000,0.04858078,189.64677984,0.04743761,198.85996791,0.00076859,0.05194341,207.50802190,-0.03088470,-0.02105871,0.00000000,0.00000000,0.00000000,0.00000000
69.58000000,1.46250200,2.10000000,0.04897622,189.91809140,0.04781466,199.21956205,0.00075410,0.05228434,207.86654029,-0.03107656,-0.02120778,0.00000000,0.00000000,0.00000000,0.00000000
70.08000000,1.47391600,2.10500000,0.04937156,190.37027733,0.04819147,199.76915406,0.00075361,0.05267306,208.33115197,-0.03130304,-0.02137002,0.00000000,0.00000000,0.00000000,0.00000000
70.58000000,1.48556600,2.10800000,0.04973344,190.64158889,0.04853627,200.12285176,0.00068961,0.05304180,208.69599047,-0.03151791,-0.02152388,0.00000000,0.00000000,0.00000000,0.00000000
71.08000000,1.49738300,2.11200000,0.05014378,191.00333764,0.04892709,200.58096656,0.00078163,0.05339156,209.15305525,-0.03173354,-0.02165802,0.00000000,0.00000000,0.00000000,0.00000000
71.58000000,1.50896600,2.11600000,0.05056900,191.36508638,0.04933192,201.04222744,0.00080967,0.05379174,209.52501839,-0.03199689,-0.02179485,0.00000000,0.00000000,0.00000000,0.00000000
72.08000000,1.52038000,2.12100000,0.05091589,191.81727232,0.04966206,201.58381924,0.00066027,0.05415169,209.98481683,-0.03219142,-0.02196027,0.00000000,0.00000000,0.00000000,0.00000000
72.58000000,1.53189500,2.12400000,0.05130011,192.08858388,0.05002760,201.94274957,0.00073108,0.05449317,210.24888775,-0.03240372,-0.02208946,0.00000000,0.00000000,0.00000000,0.00000000
73.08000000,1.54381100,2.12800000,0.05168789,192.45033262,0.05039639,202.39768403,0.00073757,0.05487398,210.71363278,-0.03263396,-0.02224001,0.00000000,0.00000000,0.00000000,0.00000000
73.58000000,1.55539400,2.13200000,0.05209078,192.81208137,0.05077940,202.85581265,0.00076603,0.05525107,211.17792203,-0.03286650,-0.02238456,0.00000000,0.00000000,0.00000000,0.00000000
74.08000000,1.56724400,2.13500000,0.05248244,193.08339293,0.05115161,203.21688137,0.00074441,0.05562936,211.54660941,-0.03310638,-0.02252299,0.00000000,0.00000000,0.00000000,0.00000000
74.58000000,1.57882600,2.13900000,0.05287789,193.44514167,0.05152726,203.67411238,0.00075131,0.05599351,211.91254296,-0.03330408,-0.02268943,0.00000000,0.00000000,0.00000000,0.00000000
75.08000000,1.59061000,2.14300000,0.05325089,193.80689042,0.05188147,204.12727960,0.00070841,0.05633988,212.27493259,-0.03349671,-0.02284317,0.00000000,0.00000000,0.00000000,0.00000000
75.58000000,1.60219300,2.14600000,0.05369111,194.07820198,0.05229934,204.49847628,0.00083576,0.05672139,212.64504763,-0.03373007,-0.02299132,0.00000000,0.00000000,0.00000000,0.00000000
76.08000000,1.61401000,2.15000000,0.05407522,194.43995072,0.05266382,204.95433427,0.00072894,0.05709775,213.11064436,-0.03396382,-0.02313393,0.00000000,0.00000000,0.00000000,0.00000000
76.58000000,1.62549100,2.15400000,0.05441467,194.80169947,0.05298579,205.40176901,0.00064396,0.05745424,213.47594918,-0.03417300,-0.02328124,0.00000000,0.00000000,0.00000000,0.00000000
77.08000000,1.63704000,2.15700000,0.05483244,195.07301103,0.05338193,205.76934107,0.00079228,0.05779320,213.83772862,-0.03435334,-0.02343986,0.00000000,0.00000000,0.00000000,0.00000000
77.58000000,1.64868900,2.16200000,0.05524278,195.52519696,0.05377086,206.32655196,0.00077786,0.05819851,214.21399012,-0.03462752,-0.02357099,0.00000000,0.00000000,0.00000000,0.00000000
78.08000000,1.66050700,2.16500000,0.05562322,195.79650852,0.05413132,206.68734122,0.00072093,0.05858480,214.68290624,-0.03488058,-0.02370422,0.00000000,0.00000000,0.00000000,0.00000000
78.58000000,1.67192000,2.16800000,0.05600378,196.06782008,0.05449176,207.04835870,0.00072088,0.05893168,214.95063412,-0.03506811,-0.02386357,0.00000000,0.00000000,0.00000000,0.00000000
79.08000000,1.68360300,2.17200000,0.05639911,196.42956882,0.05486606,207.50802190,0.00074859,0.05928052,215.31549029,-0.03527818,-0.02400234,0.00000000,0.00000000,0.00000000,0.00000000
79.58000000,1.69525200,2.17500000,0.05676467,196.70088038,0.05521204,207.86654029,0.00069196,0.05964889,215.78138561,-0.03549354,-0.02415535,0.00000000,0.00000000,0.00000000,0.00000000
80.08000000,1.70710300,2.17900000,0.05718244,197.06262913,0.05560730,208.33115197,0.00079052,0.06002897,216.15352306,-0.03573212,-0.02429685,0.00000000,0.00000000,0.00000000,0.00000000
80.58000000,1.71871800,2.18200000,0.05757778,197.33394069,0.05598118,208.69599047,0.00074776,0.06039840,216.52360266,-0.03592810,-0.02447030,0.00000000,0.00000000,0.00000000,0.00000000
81.08000000,1.73043400,2.18600000,0.05795456,197.69568943,0.05633738,209.15305525,0.00071240,0.06073152,216.98271865,-0.03612018,-0.02461134,0.00000000,0.00000000,0.00000000,0.00000000
81.58000000,1.74221800,2.18900000,0.05838356,197.96700099,0.05674280,209.52501839,0.00081083,0.06111949,217.26063079,-0.03633262,-0.02478687,0.00000000,0.00000000,0.00000000,0.00000000
82.08000000,1.75406800,2.19300000,0.05877144,198.32874974,0.05710922,209.98481683,0.00073285,0.06152682,217.63972015,-0.03661424,-0.02491258,0.00000000,0.00000000,0.00000000,0.00000000
82.58000000,1.76585200,2.19500000,0.05913700,198.50962411,0.05745443,210.24888775,0.00069041,0.06188166,218.00760765,-0.03684363,-0.02503802,0.00000000,0.00000000,0.00000000,0.00000000
83.08000000,1.77760200,2.19900000,0.05954733,198.87137285,0.05784177,210.71363278,0.00077469,0.06222951,218.37420341,-0.03699485,-0.02523466,0.00000000,0.00000000,0.00000000,0.00000000
83.58000000,1.78948600,2.20300000,0.05995389,199.23312160,0.05822541,211.17792203,0.00076727,0.06262599,218.75170082,-0.03725335,-0.02537265,0.00000000,0.00000000,0.00000000,0.00000000
84.08000000,1.80123600,2.20600000,0.06036044,199.50443316,0.05860889,211.54660941,0.00076697,0.06299442,219.12330047,-0.03746298,-0.02553145,0.00000000,0.00000000,0.00000000,0.00000000
84.58000000,1.81301800,2.20900000,0.06075211,199.77574472,0.05897820,211.91254296,0.00073861,0.06335928,219.49436361,-0.03768430,-0.02567498,0.00000000,0.00000000,0.00000000,0.00000000
85.08000000,1.82493500,2.21200000,0.06112500,200.04705628,0.05932967,212.27493259,0.00070294,0.06372390,219.86561848,-0.03789430,-0.02582961,0.00000000,0.00000000,0.00000000,0.00000000
85.58000000,1.83688700,2.21500000,0.06153544,200.31836784,0.05971639,212.64504763,0.00077345,0.06410578,220.24093181,-0.03812542,-0.02598036,0.00000000,0.00000000,0.00000000,0.00000000
86.08000000,1.84873700,2.21900000,0.06194200,200.68011658,0.06009931,213.11064436,0.00076583,0.06447022,220.61264369,-0.03833599,-0.02613423,0.00000000,0.00000000,0.00000000,0.00000000
86.58000000,1.86048700,2.22200000,0.06232611,200.95142814,0.06046095,213.47594918,0.00072328,0.06484975,220.89084718,-0.03856004,-0.02628971,0.00000000,0.00000000,0.00000000,0.00000000
87.08000000,1.87203400,2.22500000,0.06269167,201.22273970,0.06080500,213.83772862,0.00068810,0.06520687,221.26139515,-0.03877214,-0.02643473,0.00000000,0.00000000,0.00000000,0.00000000
87.58000000,1.88435400,2.22800000,0.06312811,201.49405126,0.06121561,214.21399012,0.00082123,0.06558474,221.63679780,-0.03898832,-0.02659643,0.00000000,0.00000000,0.00000000,0.00000000
88.08000000,1.89600300,2.23200000,0.06354589,201.85580000,0.06160850,214.68290624,0.00078579,0.06595202,222.01009795,-0.03921169,-0.02674034,0.00000000,0.00000000,0.00000000,0.00000000
88.58000000,1.90745100,2.23400000,0.06391889,202.03667438,0.06195916,214.95063412,0.00070130,0.06632053,222.28667326,-0.03943810,-0.02688243,0.00000000,0.00000000,0.00000000,0.00000000
89.08000000,1.91957000,2.23700000,0.06429556,202.30798594,0.06231313,215.31549029,0.00070795,0.06669660,222.75967921,-0.03967056,-0.02702604,0.00000000,0.00000000,0.00000000,0.00000000
89.58000000,1.93148700,2.24100000,0.06469467,202.66973468,0.06268806,215.78138561,0.00074986,0.06707184,223.03818840,-0.03988859,-0.02718325,0.00000000,0.00000000,0.00000000,0.00000000
90.08000000,1.94327100,2.24400000,0.06510500,202.94104624,0.06307339,216.15352306,0.00077065,0.06743153,223.41075086,-0.04008816,-0.02734337,0.00000000,0.00000000,0.00000000,0.00000000
90.58000000,1.95505500,2.24700000,0.06550411,203.21235780,0.06344803,216.52360266,0.00074929,0.06781000,223.69037549,-0.04033395,-0.02747605,0.00000000,0.00000000,0.00000000,0.00000000
91.08000000,1.96663700,2.25100000,0.06586600,203.57410655,0.06378761,216.98271865,0.00067917,0.06819715,224.06956857,-0.04057080,-0.02762635,0.00000000,0.00000000,0.00000000,0.00000000
91.58000000,1.97882200,2.25300000,0.06628378,203.75498092,0.06417950,217.26063079,0.00078377,0.06853570,224.43808060,-0.04074822,-0.02778747,0.00000000,0.00000000,0.00000000,0.00000000
92.08000000,1.99074000,2.25600000,0.06672389,204.02629248,0.06459217,217.63972015,0.00082533,0.06893094,224.72209923,-0.04099164,-0.02793930,0.00000000,0.00000000,0.00000000,0.00000000
92.58000000,2.00275800,2.25900000,0.06710800,204.29760404,0.06495219,218.00760765,0.00072004,0.06930384,225.09881097,-0.04121187,-0.02809197,0.00000000,0.00000000,0.00000000,0.00000000
93.08000000,2.01477700,2.26200000,0.06748478,204.56891560,0.06530521,218.37420341,0.00070604,0.06966766,225.37614338,-0.04144908,-0.02821858,0.00000000,0.00000000,0.00000000,0.00000000
93.58000000,2.02696300,2.26500000,0.06791378,204.84022716,0.06570700,218.75170082,0.00080360,0.07003890,225.85056399,-0.04168854,-0.02835036,0.00000000,0.00000000,0.00000000,0.00000000
94.08000000,2.03874700,2.26800000,0.06831289,205.11153871,0.06608066,219.12330047,0.00074732,0.07040584,226.12902636,-0.04186738,-0.02853846,0.00000000,0.00000000,0.00000000,0.00000000
94.58000000,2.05056300,2.27100000,0.06870833,205.38285027,0.06645075,219.49436361,0.00074018,0.07078653,226.41078710,-0.04210608,-0.02868045,0.00000000,0.00000000,0.00000000,0.00000000
95.08000000,2.06248100,2.27400000,0.06910367,205.65416183,0.06682060,219.86561848,0.00073970,0.07117248,226.79166002,-0.04235232,-0.02882017,0.00000000,0.00000000,0.00000000,0.00000000
95.58000000,2.07443200,2.27700000,0.06951767,205.92547339,0.06720777,220.24093181,0.00077433,0.07152522,227.06746100,-0.04254490,-0.02898032,0.00000000,0.00000000,0.00000000,0.00000000
96.08000000,2.08668600,2.28000000,0.06991311,206.19678495,0.06757744,220.61264369,0.00073935,0.07190060,227.44639875,-0.04276792,-0.02913268,0.00000000,0.00000000,0.00000000,0.00000000
96.58000000,2.09853600,2.28200000,0.07032344,206.37765932,0.06796089,220.89084718,0.00076689,0.07227371,227.72723334,-0.04299322,-0.02928049,0.00000000,0.00000000,0.00000000,0.00000000
97.08000000,2.11042100,2.28500000,0.07071133,206.64897088,0.06832323,221.26139515,0.00072468,0.07265917,228.10895112,-0.04323544,-0.02942373,0.00000000,0.00000000,0.00000000,0.00000000
97.58000000,2.12230600,2.28800000,0.07112167,206.92028244,0.06870639,221.63679780,0.00076632,0.07304584,228.39329367,-0.04348769,-0.02955816,0.00000000,0.00000000,0.00000000,0.00000000
98.08000000,2.13445800,2.29100000,0.07152078,207.19159400,0.06907893,222.01009795,0.00074508,0.07337918,228.76354119,-0.04365570,-0.02972349,0.00000000,0.00000000,0.00000000,0.00000000
98.58000000,2.14661100,2.29300000,0.07191989,207.37246837,0.06945133,222.28667326,0.00074480,0.07374834,229.04425798,-0.04387627,-0.02987207,0.00000000,0.00000000,0.00000000,0.00000000
99.08000000,2.15869700,2.29700000,0.07233022,207.73421712,0.06983406,222.75967921,0.00076546,0.07413658,229.42757280,-0.04410114,-0.03003544,0.00000000,0.00000000,0.00000000,0.00000000
99.58000000,2.17058200,2.29900000,0.07273689,207.91509149,0.07021322,223.03818840,0.00075833,0.07452604,229.71336800,-0.04434107,-0.03018497,0.00000000,0.00000000,0.00000000,0.00000000
100.08000000,2.18270100,2.30200000,0.07312844,208.18640305,0.07057816,223.41075086,0.00072988,0.07489138,229.99378660,-0.04457335,-0.03031803,0.00000000,0.00000000,0.00000000,0.00000000
100.58000000,2.19448500,2.30400000,0.07353889,208.36727742,0.07096056,223.69037549,0.00076480,0.07526882,230.37531957,-0.04481290,-0.03045591,0.00000000,0.00000000,0.00000000,0.00000000
101.08000000,2.20687200,2.30700000,0.07396033,208.63858898,0.07135306,224.06956857,0.00078500,0.07564411,230.65843424,-0.04502116,-0.03062295,0.00000000,0.00000000,0.00000000,0.00000000
101.58000000,2.21889100,2.31000000,0.07432956,208.90990054,0.07169680,224.43808060,0.00068747,0.07601787,231.03959547,-0.04525894,-0.03075893,0.00000000,0.00000000,0.00000000,0.00000000
102.08000000,2.23114400,2.31200000,0.07475856,209.09077492,0.07209604,224.72209923,0.00079848,0.07641342,231.32781481,-0.04550292,-0.03091050,0.00000000,0.00000000,0.00000000,0.00000000
102.58000000,2.24323000,2.31500000,0.07516511,209.36208647,0.07247424,225.09881097,0.00075641,0.07676772,231.60664121,-0.04571166,-0.03105606,0.00000000,0.00000000,0.00000000,0.00000000
103.08000000,2.25524800,2.31700000,0.07556056,209.54296085,0.07284197,225.37614338,0.00073546,0.07712863,231.88717713,-0.04588981,-0.03123882,0.00000000,0.00000000,0.00000000,0.00000000
103.58000000,2.26720000,2.32100000,0.07596711,209.90470959,0.07321990,225.85056399,0.00075585,0.07753266,232.27630273,-0.04615575,-0.03137691,0.00000000,0.00000000,0.00000000,0.00000000
104.08000000,2.27921900,2.32300000,0.07636622,210.08558397,0.07359076,226.12902636,0.00074173,0.07788992,232.55638296,-0.04635097,-0.03153895,0.00000000,0.00000000,0.00000000,0.00000000
104.58000000,2.29107000,2.32500000,0.07678033,210.26645834,0.07397542,226.41078710,0.00076931,0.07827450,232.84301926,-0.04659223,-0.03168227,0.00000000,0.00000000,0.00000000,0.00000000
105.08000000,2.30318900,2.32800000,0.07720178,210.53776990,0.07436673,226.79166002,0.00078263,0.07866438,233.22956764,-0.04681316,-0.03185121,0.00000000,0.00000000,0.00000000,0.00000000
105.58000000,2.31561000,2.33000000,0.07758600,210.71864427,0.07472335,227.06746100,0.00071324,0.07902111,233.51009661,-0.04702133,-0.03199977,0.00000000,0.00000000,0.00000000,0.00000000
106.08000000,2.32779600,2.33300000,0.07799633,210.98995583,0.07510407,227.44639875,0.00076143,0.07940325,233.69820144,-0.04725205,-0.03215120,0.00000000,0.00000000,0.00000000,0.00000000
106.58000000,2.34001600,2.33500000,0.07840289,211.17083020,0.07548114,227.72723334,0.00075414,0.07978921,234.08450478,-0.04747197,-0.03231724,0.00000000,0.00000000,0.00000000,0.00000000
107.08000000,2.35230400,2.33800000,0.07882444,211.44214176,0.07587197,228.10895112,0.00078166,0.08015107,234.46540689,-0.04769210,-0.03245897,0.00000000,0.00000000,0.00000000,0.00000000
107.58000000,2.36472500,2.34000000,0.07924600,211.62301613,0.07626265,228.39329367,0.00078136,0.08051220,234.64904548,-0.04788114,-0.03263106,0.00000000,0.00000000,0.00000000,0.00000000
