Repository: noberito/ethz

**MODELLING AND CALIBRATING A POLYN YIELD SURFACE FUNCTION**

---

In the context of my research assistant internship at ETH Zurich, I have to implement and find an operationnal strategy to calibrate a yield surface function based on the polyN model which is a homogenous polynomial of degree N.

To make the calibration operationnal please copy paste a folder "{material}_results" containing the csv files for a given material in the lab_data directory and then change the parameters you want in the polyN_optimization/param.txt. Then run polyN_optimization/optimize_polyN.py. The coefficients of the polyN function will be accessible in the polyN_coeff.npy file.

File: polyN_optimization/results_exp/AA6014-T4/UT_30_1.csv (part 1 of 3)
Time[s],Displacement[mm],Force[kN],EngStrain_longi,EngStress[MPa],TrueStrain,TrueStress[MPa],TrueStrainRate[1/s],PlasticStrain_longi,PlasticStress[MPa],PlasticStrain_thick,PlasticStrain_width,R-Value,Thickness[mm],Width[mm], Young's Modulus [MPa]
0.55000000,0.00000000,-0.00100000,0.00000000,-0.08995412,0.00000000,-0.08995412,0.00000000,0.00053842,115.02948655,0.00006124,-0.00059967,0.55839669,1.11750000,9.94790000,74669.63644821
1.05000000,0.00020700,-0.00100000,0.00000889,-0.08995412,0.00000889,-0.08995492,0.00001778,0.00098611,116.70715239,-0.00026820,-0.00071791,0.00000000,0.00000000,0.00000000,0.00000000
1.55000000,0.00337300,0.04300000,0.00009622,3.86802714,0.00009622,3.86839933,0.00017466,0.00136200,118.01635436,-0.00050687,-0.00085512,0.00000000,0.00000000,0.00000000,0.00000000
2.05000000,0.00539500,0.16600000,0.00016367,14.93238385,0.00016365,14.93482778,0.00013487,0.00170284,119.59361742,-0.00072697,-0.00097587,0.00000000,0.00000000,0.00000000,0.00000000
2.55000000,0.00785700,0.27100000,0.00025400,24.37756641,0.00025397,24.38375831,0.00018063,0.00210006,121.08840392,-0.00099213,-0.00110792,0.00000000,0.00000000,0.00000000,0.00000000
3.05000000,0.01055300,0.33900000,0.00032189,30.49444654,0.00032184,30.50426236,0.00013574,0.00244739,122.21635188,-0.00120736,-0.00124003,0.00000000,0.00000000,0.00000000,0.00000000
3.55000000,0.01248300,0.40300000,0.00040489,36.25151019,0.00040481,36.26618802,0.00016594,0.00290195,123.26782577,-0.00155148,-0.00135047,0.00000000,0.00000000,0.00000000,0.00000000
4.05000000,0.01461500,0.49200000,0.00046200,44.25742683,0.00046189,44.27787376,0.00011417,0.00333784,124.49908021,-0.00184836,-0.00148948,0.00000000,0.00000000,0.00000000,0.00000000
4.55000000,0.01812700,0.56600000,0.00061533,50.91403168,0.00061514,50.94536078,0.00030650,0.00360922,125.43891000,-0.00201755,-0.00159167,0.00000000,0.00000000,0.00000000,0.00000000
5.05000000,0.02153400,0.66100000,0.00070822,59.45967304,0.00070797,59.50178370,0.00018565,0.00402012,126.57820795,-0.00231225,-0.00170787,0.00000000,0.00000000,0.00000000,0.00000000
5.55000000,0.02383100,0.73700000,0.00076678,66.29618613,0.00076648,66.34702057,0.00011702,0.00450589,127.54666678,-0.00266330,-0.00184259,0.00000000,0.00000000,0.00000000,0.00000000
6.05000000,0.02682600,0.81400000,0.00085778,73.22265333,0.00085741,73.28546210,0.00018185,0.00482963,128.40448582,-0.00284711,-0.00198251,0.00000000,0.00000000,0.00000000,0.00000000
6.55000000,0.03018900,0.90800000,0.00103244,81.67834057,0.00103191,81.76266892,0.00034900,0.00520737,129.36061495,-0.00311834,-0.00208903,0.00000000,0.00000000,0.00000000,0.00000000
7.05000000,0.03339500,1.00100000,0.00113111,90.04407370,0.00113047,90.14592355,0.00019712,0.00559137,130.40908360,-0.00336438,-0.00222699,0.00000000,0.00000000,0.00000000,0.00000000
7.55000000,0.03719400,1.07200000,0.00116089,96.43081619,0.00116022,96.54276165,0.00005949,0.00600622,131.18993664,-0.00367176,-0.00233446,0.00000000,0.00000000,0.00000000,0.00000000
8.05000000,0.04224500,1.13800000,0.00134822,102.36778808,0.00134731,102.50580260,0.00037420,0.00646300,131.97697708,-0.00401574,-0.00244726,0.00000000,0.00000000,0.00000000,0.00000000
8.55000000,0.04802700,1.20600000,0.00166933,108.48466821,0.00166794,108.66576528,0.00064125,0.00678518,132.92863650,-0.00420669,-0.00257849,0.00000000,0.00000000,0.00000000,0.00000000
9.05000000,0.05737400,1.24600000,0.00189533,112.08283299,0.00189354,112.29526732,0.00045120,0.00714009,133.61248875,-0.00443915,-0.00270094,0.00000000,0.00000000,0.00000000,0.00000000
9.55000000,0.06793000,1.27600000,0.00216089,114.78145658,0.00215856,115.02948655,0.00053004,0.00765141,134.59083765,-0.00480986,-0.00284155,0.00000000,0.00000000,0.00000000,0.00000000
10.05000000,0.07961600,1.29400000,0.00263333,116.40063073,0.00262987,116.70715239,0.00094263,0.00801876,135.36857397,-0.00507579,-0.00294297,0.00000000,0.00000000,0.00000000,0.00000000
10.55000000,0.09170400,1.30800000,0.00302878,117.65998841,0.00302420,118.01635436,0.00078866,0.00832939,136.04808917,-0.00526200,-0.00306739,0.00000000,0.00000000,0.00000000,0.00000000
11.05000000,0.10370600,1.32500000,0.00339300,119.18920844,0.00338726,119.59361742,0.00072611,0.00874707,136.92488319,-0.00554881,-0.00319826,0.00000000,0.00000000,0.00000000,0.00000000
11.55000000,0.11604300,1.34100000,0.00381278,120.62847435,0.00380553,121.08840392,0.00083654,0.00914596,137.61754489,-0.00583368,-0.00331228,0.00000000,0.00000000,0.00000000,0.00000000
12.05000000,0.12725600,1.35300000,0.00417744,121.70792379,0.00416874,122.21635188,0.00072643,0.00952237,138.48997645,-0.00608206,-0.00344031,0.00000000,0.00000000,0.00000000,0.00000000
12.55000000,0.14026500,1.36400000,0.00464889,122.69741910,0.00463812,123.26782577,0.00093875,0.00990382,139.18135636,-0.00634444,-0.00355938,0.00000000,0.00000000,0.00000000,0.00000000
13.05000000,0.15184700,1.37700000,0.00510433,123.86682266,0.00509135,124.49908021,0.00090647,0.01022095,139.95548013,-0.00655391,-0.00366703,0.00000000,0.00000000,0.00000000,0.00000000
13.55000000,0.16440600,1.38700000,0.00539044,124.76636385,0.00537597,125.43891000,0.00056924,0.01069003,140.66024434,-0.00689883,-0.00379120,0.00000000,0.00000000,0.00000000,0.00000000
14.05000000,0.17633800,1.39900000,0.00581978,125.84581329,0.00580291,126.57820795,0.00085388,0.01113048,141.54424577,-0.00721659,-0.00391389,0.00000000,0.00000000,0.00000000,0.00000000
14.55000000,0.18921900,1.40900000,0.00632222,126.74535448,0.00630232,127.54666678,0.00099883,0.01138726,142.12876237,-0.00734560,-0.00404166,0.00000000,0.00000000,0.00000000,0.00000000
15.05000000,0.20092900,1.41800000,0.00666022,127.55494156,0.00663814,128.40448582,0.00067164,0.01177493,142.82368293,-0.00761291,-0.00416202,0.00000000,0.00000000,0.00000000,0.00000000
15.55000000,0.21341800,1.42800000,0.00705411,128.45448275,0.00702935,129.36061495,0.00078241,0.01221613,143.61826316,-0.00792996,-0.00428617,0.00000000,0.00000000,0.00000000,0.00000000
16.05000000,0.22519800,1.43900000,0.00745578,129.44397807,0.00742812,130.40908360,0.00079755,0.01256172,144.39969988,-0.00817321,-0.00438851,0.00000000,0.00000000,0.00000000,0.00000000
16.55000000,0.23798200,1.44700000,0.00788489,130.16361103,0.00785397,131.18993664,0.00085169,0.01295388,145.00545110,-0.00841261,-0.00454127,0.00000000,0.00000000,0.00000000,0.00000000
17.05000000,0.24957800,1.45500000,0.00835656,130.88324398,0.00832183,131.97697708,0.00093573,0.01331882,145.69922885,-0.00867891,-0.00463992,0.00000000,0.00000000,0.00000000,0.00000000
17.55000000,0.26241900,1.46500000,0.00869500,131.78278518,0.00865742,132.92863650,0.00067117,0.01368615,146.48542819,-0.00890600,-0.00478015,0.00000000,0.00000000,0.00000000,0.00000000
18.05000000,0.27437400,1.47200000,0.00906278,132.41246402,0.00902196,133.61248875,0.00072908,0.01412529,147.09957545,-0.00924979,-0.00487550,0.00000000,0.00000000,0.00000000,0.00000000
18.55000000,0.28712500,1.48200000,0.00959278,133.31200521,0.00954706,134.59083765,0.00105020,0.01447397,147.88414764,-0.00946557,-0.00500840,0.00000000,0.00000000,0.00000000,0.00000000
19.05000000,0.29890900,1.49000000,0.00997478,134.03163817,0.00992536,135.36857397,0.00075660,0.01477003,148.47807661,-0.00961151,-0.00515852,0.00000000,0.00000000,0.00000000,0.00000000
19.55000000,0.31125000,1.49700000,0.01029822,134.66131701,0.01024556,136.04808917,0.00064040,0.01522707,149.09640408,-0.00992970,-0.00529737,0.00000000,0.00000000,0.00000000,0.00000000
20.05000000,0.32302000,1.50600000,0.01073278,135.47090408,0.01067559,136.92488319,0.00086007,0.01559120,149.79309288,-0.01017880,-0.00541240,0.00000000,0.00000000,0.00000000,0.00000000
20.55000000,0.33503200,1.51300000,0.01114589,136.10058292,0.01108423,137.61754489,0.00081728,0.01594639,150.58072195,-0.01039097,-0.00555542,0.00000000,0.00000000,0.00000000,0.00000000
21.05000000,0.34682300,1.52200000,0.01153900,136.91016999,0.01147293,138.48997645,0.00077740,0.01632622,151.18899669,-0.01064560,-0.00568062,0.00000000,0.00000000,0.00000000,0.00000000
21.55000000,0.35826400,1.52900000,0.01193478,137.53984883,0.01186412,139.18135636,0.00078237,0.01668000,151.79375913,-0.01087403,-0.00580597,0.00000000,0.00000000,0.00000000,0.00000000
22.05000000,0.37070600,1.53700000,0.01226678,138.25948179,0.01219215,139.95548013,0.00065606,0.01709366,152.31618874,-0.01115804,-0.00593563,0.00000000,0.00000000,0.00000000,0.00000000
22.55000000,0.38280600,1.54400000,0.01275178,138.88916063,0.01267116,140.66024434,0.00095802,0.01749577,153.11307363,-0.01141630,-0.00607947,0.00000000,0.00000000,0.00000000,0.00000000
23.05000000,0.39538500,1.55300000,0.01321056,139.69874770,0.01312406,141.54424577,0.00090580,0.01783704,153.80923943,-0.01162611,-0.00621093,0.00000000,0.00000000,0.00000000,0.00000000
23.55000000,0.40642000,1.55900000,0.01347911,140.23847242,0.01338908,142.12876237,0.00053004,0.01817948,154.41405239,-0.01187715,-0.00630233,0.00000000,0.00000000,0.00000000,0.00000000
24.05000000,0.41848200,1.56600000,0.01388200,140.86815126,0.01378653,142.82368293,0.00079490,0.01859595,154.93872986,-0.01214589,-0.00645006,0.00000000,0.00000000,0.00000000,0.00000000
24.55000000,0.42997100,1.57400000,0.01434078,141.58778421,0.01423892,143.61826316,0.00090479,0.01893692,155.63621588,-0.01235468,-0.00658224,0.00000000,0.00000000,0.00000000,0.00000000
25.05000000,0.44221400,1.58200000,0.01470256,142.30741717,0.01459552,144.39969988,0.00071320,0.01928492,156.33527511,-0.01256769,-0.00671723,0.00000000,0.00000000,0.00000000,0.00000000
25.55000000,0.45319200,1.58800000,0.01510922,142.84714189,0.01499621,145.00545110,0.00080139,0.01967053,156.94858655,-0.01282831,-0.00684222,0.00000000,0.00000000,0.00000000,0.00000000
26.05000000,0.46593700,1.59500000,0.01548967,143.47682072,0.01537093,145.69922885,0.00074942,0.02001727,157.46403849,-0.01302864,-0.00698863,0.00000000,0.00000000,0.00000000,0.00000000
26.55000000,0.47700900,1.60300000,0.01587400,144.19645368,0.01574933,146.48542819,0.00075680,0.02039390,158.16900593,-0.01330318,-0.00709072,0.00000000,0.00000000,0.00000000,0.00000000
27.05000000,0.48925200,1.60900000,0.01632900,144.73617840,0.01619712,147.09957545,0.00089558,0.02078045,158.69156464,-0.01351666,-0.00726379,0.00000000,0.00000000,0.00000000,0.00000000
27.55000000,0.50128100,1.61700000,0.01669467,145.45581135,0.01655684,147.88414764,0.00071945,0.02114962,159.39631964,-0.01377408,-0.00737555,0.00000000,0.00000000,0.00000000,0.00000000
28.05000000,0.51304500,1.62300000,0.01700422,145.99553607,0.01686127,148.47807661,0.00060885,0.02153207,159.91906184,-0.01401186,-0.00752021,0.00000000,0.00000000,0.00000000,0.00000000
28.55000000,0.52444300,1.62900000,0.01747800,146.53526079,0.01732702,149.09640408,0.00093150,0.02190711,160.44099718,-0.01426025,-0.00764685,0.00000000,0.00000000,0.00000000,0.00000000
29.05000000,0.53618600,1.63600000,0.01785856,147.16493963,0.01770097,149.79309288,0.00074790,0.02223591,161.14064094,-0.01445123,-0.00778468,0.00000000,0.00000000,0.00000000,0.00000000
29.55000000,0.54814100,1.64400000,0.01823144,147.88457258,0.01806724,150.58072195,0.00073256,0.02260806,161.84777321,-0.01470788,-0.00790019,0.00000000,0.00000000,0.00000000,0.00000000
30.05000000,0.55991200,1.65000000,0.01862700,148.42429730,0.01845564,151.18899669,0.00077680,0.02296807,162.36851156,-0.01494701,-0.00802106,0.00000000,0.00000000,0.00000000,0.00000000
30.55000000,0.57164200,1.65600000,0.01899611,148.96402202,0.01881794,151.79375913,0.00072459,0.02333528,162.89078833,-0.01518796,-0.00814732,0.00000000,0.00000000,0.00000000,0.00000000
31.05000000,0.58355600,1.66100000,0.01942522,149.41379262,0.01923896,152.31618874,0.00084205,0.02372050,163.41638280,-0.01544434,-0.00827616,0.00000000,0.00000000,0.00000000,0.00000000
31.56000000,0.59507500,1.66900000,0.01984667,150.13342557,0.01965229,153.11307363,0.00081045,0.02404130,164.11692195,-0.01564865,-0.00839265,0.00000000,0.00000000,0.00000000,0.00000000
32.05000000,0.60697300,1.67600000,0.02020478,150.76310441,0.02000337,153.80923943,0.00071649,0.02441769,164.73448362,-0.01589345,-0.00852424,0.00000000,0.00000000,0.00000000,0.00000000
32.55000000,0.61793700,1.68200000,0.02056289,151.30282913,0.02035433,154.41405239,0.00070191,0.02481335,165.26304714,-0.01616281,-0.00865054,0.00000000,0.00000000,0.00000000,0.00000000
33.05000000,0.62917400,1.68700000,0.02099556,151.75259972,0.02077819,154.93872986,0.00084772,0.02516894,165.78535245,-0.01637770,-0.00879124,0.00000000,0.00000000,0.00000000,0.00000000
33.55000000,0.64118000,1.69400000,0.02135378,152.38227856,0.02112898,155.63621588,0.00070159,0.02553764,166.40291681,-0.01662912,-0.00890852,0.00000000,0.00000000,0.00000000,0.00000000
34.05000000,0.65239600,1.70100000,0.02171933,153.01195740,0.02148683,156.33527511,0.00071570,0.02590253,167.02028661,-0.01687605,-0.00902649,0.00000000,0.00000000,0.00000000,0.00000000
34.55000000,0.66425100,1.70700000,0.02212222,153.55168212,0.02188108,156.94858655,0.00078849,0.02628302,167.54792874,-0.01714094,-0.00914208,0.00000000,0.00000000,0.00000000,0.00000000
35.05000000,0.67576200,1.71200000,0.02248411,154.00145271,0.02223507,157.46403849,0.00070799,0.02661995,168.06861916,-0.01733788,-0.00928208,0.00000000,0.00000000,0.00000000,0.00000000
35.55000000,0.68771100,1.71900000,0.02287944,154.63113155,0.02262163,158.16900593,0.00077313,0.02699884,168.68959488,-0.01761033,-0.00938852,0.00000000,0.00000000,0.00000000,0.00000000
36.05000000,0.69908500,1.72400000,0.02328244,155.08090215,0.02301554,158.69156464,0.00078782,0.02735004,169.21343863,-0.01784385,-0.00950619,0.00000000,0.00000000,0.00000000,0.00000000
36.55000000,0.71064100,1.73100000,0.02367044,155.71058099,0.02339464,159.39631964,0.00075820,0.02771918,169.74068913,-0.01808913,-0.00963004,0.00000000,0.00000000,0.00000000,0.00000000
37.05000000,0.72219000,1.73600000,0.02406956,156.16035158,0.02378445,159.91906184,0.00077961,0.02807720,170.26641689,-0.01831497,-0.00976223,0.00000000,0.00000000,0.00000000,0.00000000
37.55000000,0.73383900,1.74100000,0.02446122,156.61012218,0.02416684,160.44099718,0.00076478,0.02843154,170.79187625,-0.01855856,-0.00987298,0.00000000,0.00000000,0.00000000,0.00000000
38.05000000,0.74532100,1.74800000,0.02480822,157.23980102,0.02450549,161.14064094,0.00067731,0.02879659,171.31953466,-0.01880589,-0.00999070,0.00000000,0.00000000,0.00000000,0.00000000
38.55000000,0.75643300,1.75500000,0.02519989,157.86947986,0.02488761,161.84777321,0.00076422,0.02916030,171.94039757,-0.01904500,-0.01011530,0.00000000,0.00000000,0.00000000,0.00000000
39.05000000,0.76848500,1.76000000,0.02557656,158.31925045,0.02525495,162.36851156,0.00073468,0.02953215,172.47000683,-0.01930305,-0.01022911,0.00000000,0.00000000,0.00000000,0.00000000
39.55000000,0.77969800,1.76500000,0.02596078,158.76902105,0.02562952,162.89078833,0.00074914,0.02990903,172.90772709,-0.01956848,-0.01034054,0.00000000,0.00000000,0.00000000,0.00000000
40.05000000,0.79134800,1.77000000,0.02636367,159.21879165,0.02602213,163.41638280,0.00078523,0.03025760,173.52718436,-0.01975128,-0.01050633,0.00000000,0.00000000,0.00000000,0.00000000
40.55000000,0.80269600,1.77700000,0.02670311,159.84847049,0.02635281,164.11692195,0.00066134,0.03064006,174.05976916,-0.02005923,-0.01058083,0.00000000,0.00000000,0.00000000,0.00000000
41.05000000,0.81451300,1.78300000,0.02709856,160.38819520,0.02673789,164.73448362,0.00077017,0.03101153,174.59082167,-0.02029538,-0.01071615,0.00000000,0.00000000,0.00000000,0.00000000
41.55000000,0.82596100,1.78800000,0.02751267,160.83796580,0.02714099,165.26304714,0.00080621,0.03136111,175.11840809,-0.02050521,-0.01085590,0.00000000,0.00000000,0.00000000,0.00000000
42.05000000,0.83791300,1.79300000,0.02788567,161.28773640,0.02750394,165.78535245,0.00072589,0.03174431,175.55895599,-0.02078704,-0.01095728,0.00000000,0.00000000,0.00000000,0.00000000
42.55000000,0.84946200,1.79900000,0.02827367,161.82746112,0.02788134,166.40291681,0.00075481,0.03209372,176.08720750,-0.02100409,-0.01108963,0.00000000,0.00000000,0.00000000,0.00000000
43.05000000,0.86080900,1.80500000,0.02865789,162.36718583,0.02825493,167.02028661,0.00074718,0.03246683,176.71339871,-0.02127070,-0.01119613,0.00000000,0.00000000,0.00000000,0.00000000
43.55000000,0.87249200,1.81000000,0.02905700,162.81695643,0.02864285,167.54792874,0.00077583,0.03281859,177.05598492,-0.02149866,-0.01131994,0.00000000,0.00000000,0.00000000,0.00000000
44.05000000,0.88367200,1.81500000,0.02941133,163.26672703,0.02898712,168.06861916,0.00068854,0.03316385,177.58454523,-0.02170364,-0.01146021,0.00000000,0.00000000,0.00000000,0.00000000
44.55000000,0.89495200,1.82100000,0.02981044,163.80645175,0.02937475,168.68959488,0.00077527,0.03352584,178.20993443,-0.02196234,-0.01156350,0.00000000,0.00000000,0.00000000,0.00000000
45.05000000,0.90703800,1.82600000,0.03017978,164.25622235,0.02973333,169.21343863,0.00071716,0.03390806,178.65233702,-0.02222072,-0.01168733,0.00000000,0.00000000,0.00000000,0.00000000
45.55000000,0.91798200,1.83100000,0.03056778,164.70599294,0.03010989,169.74068913,0.00075312,0.03426249,179.27719114,-0.02246138,-0.01180111,0.00000000,0.00000000,0.00000000,0.00000000
46.05000000,0.92966600,1.83600000,0.03094444,165.15576354,0.03047532,170.26641689,0.00073086,0.03463020,179.71767760,-0.02270533,-0.01192487,0.00000000,0.00000000,0.00000000,0.00000000
46.55000000,0.94111300,1.84100000,0.03131744,165.60553414,0.03083706,170.79187625,0.00072348,0.03498336,180.15584044,-0.02293402,-0.01204933,0.00000000,0.00000000,0.00000000,0.00000000
47.05000000,0.95239400,1.84600000,0.03170167,166.05530474,0.03120954,171.31953466,0.00074497,0.03533870,180.68835588,-0.02316104,-0.01217765,0.00000000,0.00000000,0.00000000,0.00000000
47.55000000,0.96384200,1.85200000,0.03208600,166.59502945,0.03158200,171.94039757,0.00074491,0.03571171,181.22444672,-0.02340202,-0.01230969,0.00000000,0.00000000,0.00000000,0.00000000
48.05000000,0.97522300,1.85700000,0.03247756,167.04480005,0.03196131,172.47000683,0.00075862,0.03608962,181.66807448,-0.02365421,-0.01243541,0.00000000,0.00000000,0.00000000,0.00000000
48.55000000,0.98677200,1.86100000,0.03287311,167.40461653,0.03234435,172.90772709,0.00076608,0.03644575,182.10803914,-0.02388840,-0.01255735,0.00000000,0.00000000,0.00000000,0.00000000
49.05000000,0.99838700,1.86700000,0.03324222,167.94434125,0.03270165,173.52718436,0.00071460,0.03680052,182.64186089,-0.02412764,-0.01267289,0.00000000,0.00000000,0.00000000,0.00000000
49.55000000,1.01017200,1.87200000,0.03364522,168.39411185,0.03309161,174.05976916,0.00077992,0.03719589,183.08965465,-0.02436289,-0.01283300,0.00000000,0.00000000,0.00000000,0.00000000
50.05000000,1.02162000,1.87700000,0.03403700,168.84388244,0.03347056,174.59082167,0.00075791,0.03751461,183.61755325,-0.02457976,-0.01293486,0.00000000,0.00000000,0.00000000,0.00000000
50.55000000,1.03316900,1.88200000,0.03440622,169.29365304,0.03382756,175.11840809,0.00071401,0.03788807,184.06197092,-0.02484138,-0.01304669,0.00000000,0.00000000,0.00000000,0.00000000
51.05000000,1.04444900,1.88600000,0.03480911,169.65346952,0.03421698,175.55895599,0.00077882,0.03824362,184.50338653,-0.02505555,-0.01318807,0.00000000,0.00000000,0.00000000,0.00000000
51.55000000,1.05630000,1.89100000,0.03517844,170.10324012,0.03457382,176.08720750,0.00071369,0.03860846,185.04080401,-0.02528371,-0.01332475,0.00000000,0.00000000,0.00000000,0.00000000
52.06000000,1.06778200,1.89700000,0.03557389,170.64296484,0.03495576,176.71339871,0.00074889,0.03896592,185.57722547,-0.02551878,-0.01344713,0.00000000,0.00000000,0.00000000,0.00000000
52.55000000,1.07906200,1.90000000,0.03594322,170.91282719,0.03531234,177.05598492,0.00072772,0.03929872,185.82726042,-0.02570238,-0.01359634,0.00000000,0.00000000,0.00000000,0.00000000
53.05000000,1.09037600,1.90500000,0.03630867,171.36259779,0.03566504,177.58454523,0.00070541,0.03967377,186.36758505,-0.02592977,-0.01374400,0.00000000,0.00000000,0.00000000,0.00000000
53.55000000,1.10209200,1.91100000,0.03669300,171.90232251,0.03603584,178.20993443,0.00074160,0.04007022,186.91230837,-0.02623979,-0.01383042,0.00000000,0.00000000,0.00000000,0.00000000
54.05000000,1.11330500,1.91500000,0.03709578,172.26213899,0.03642429,178.65233702,0.00077689,0.04040710,187.35208887,-0.02646201,-0.01394509,0.00000000,0.00000000,0.00000000,0.00000000
54.55000000,1.12512200,1.92100000,0.03747256,172.80186371,0.03678752,179.27719114,0.00072647,0.04078653,187.80015897,-0.02669059,-0.01409594,0.00000000,0.00000000,0.00000000,0.00000000
55.05000000,1.13660400,1.92500000,0.03786056,173.16168018,0.03716144,179.71767760,0.00074783,0.04113026,188.24181229,-0.02690272,-0.01422754,0.00000000,0.00000000,0.00000000,0.00000000
55.55000000,1.14812000,1.92900000,0.03823356,173.52149666,0.03752076,180.15584044,0.00071866,0.04149169,188.68709871,-0.02714314,-0.01434855,0.00000000,0.00000000,0.00000000,0.00000000
56.05000000,1.15953400,1.93400000,0.03861033,173.97126726,0.03788360,180.68835588,0.00072567,0.04186728,189.13537510,-0.02739570,-0.01447159,0.00000000,0.00000000,0.00000000,0.00000000
56.55000000,1.17094900,1.93900000,0.03900567,174.42103786,0.03826417,181.22444672,0.00076113,0.04221640,189.67326977,-0.02762387,-0.01459253,0.00000000,0.00000000,0.00000000,0.00000000
57.05000000,1.18269900,1.94300000,0.03940489,174.78085434,0.03864833,181.66807448,0.00076832,0.04255024,190.01987475,-0.02779004,-0.01476020,0.00000000,0.00000000,0.00000000,0.00000000
57.55000000,1.19397900,1.94700000,0.03978156,175.14067081,0.03901065,182.10803914,0.00072464,0.04295029,190.47373906,-0.02809287,-0.01485741,0.00000000,0.00000000,0.00000000,0.00000000
58.05000000,1.20562900,1.95200000,0.04015833,175.59044141,0.03937295,182.64186089,0.00072459,0.04332519,190.92312817,-0.02830878,-0.01501641,0.00000000,0.00000000,0.00000000,0.00000000
58.56000000,1.21690900,1.95600000,0.04057622,175.95025789,0.03977462,183.08965465,0.00078760,0.04365732,191.36462374,-0.02851798,-0.01513934,0.00000000,0.00000000,0.00000000,0.00000000
59.05000000,1.22839100,1.96100000,0.04091567,176.40002849,0.04010077,183.61755325,0.00066562,0.04404273,191.81664581,-0.02878964,-0.01525308,0.00000000,0.00000000,0.00000000,0.00000000
59.55000000,1.23994000,1.96500000,0.04131100,176.75984497,0.04048050,184.06197092,0.00075944,0.04441001,192.26549871,-0.02900362,-0.01540639,0.00000000,0.00000000,0.00000000,0.00000000
60.05000000,1.25148900,1.96900000,0.04168778,177.11966145,0.04084226,184.50338653,0.00072353,0.04475734,192.61622224,-0.02923015,-0.01552719,0.00000000,0.00000000,0.00000000,0.00000000
60.55000000,1.26287000,1.97400000,0.04207578,177.56943204,0.04121466,185.04080401,0.00074481,0.04512671,193.16067403,-0.02948718,-0.01563954,0.00000000,0.00000000,0.00000000,0.00000000
61.05000000,1.27428400,1.97900000,0.04245622,178.01920264,0.04157968,185.57722547,0.00073003,0.04548660,193.60901270,-0.02970071,-0.01578590,0.00000000,0.00000000,0.00000000,0.00000000
61.55000000,1.28593300,1.98100000,0.04280689,178.19911088,0.04191601,185.82726042,0.00067266,0.04585343,194.05900401,-0.02997189,-0.01588154,0.00000000,0.00000000,0.00000000,0.00000000
62.05000000,1.29738100,1.98600000,0.04320600,178.64888148,0.04229866,186.36758505,0.00076531,0.04623916,194.41826502,-0.03020573,-0.01603344,0.00000000,0.00000000,0.00000000,0.00000000
62.55000000,1.30940100,1.99100000,0.04362767,179.09865208,0.04270278,186.91230837,0.00080824,0.04657743,194.86326819,-0.03039914,-0.01617829,0.00000000,0.00000000,0.00000000,0.00000000
63.05000000,1.32084900,1.99500000,0.04398578,179.45846855,0.04304587,187.35208887,0.00068616,0.04693461,195.21746460,-0.03065771,-0.01627690,0.00000000,0.00000000,0.00000000,0.00000000
63.55000000,1.33226300,1.99900000,0.04438856,179.81828503,0.04343160,187.80015897,0.00077147,0.04730446,195.66920798,-0.03089084,-0.01641362,0.00000000,0.00000000,0.00000000,0.00000000
64.05000000,1.34381200,2.00300000,0.04475411,180.17810151,0.04378156,188.24181229,0.00069991,0.04764223,196.11495795,-0.03110236,-0.01653987,0.00000000,0.00000000,0.00000000,0.00000000
64.55000000,1.35512600,2.00700000,0.04513833,180.53791799,0.04414925,188.68709871,0.00073539,0.04803430,196.47678901,-0.03136438,-0.01666992,0.00000000,0.00000000,0.00000000,0.00000000
65.05000000,1.36711100,2.01100000,0.04553756,180.89773447,0.04453116,189.13537510,0.00076381,0.04840024,196.92866041,-0.03159422,-0.01680602,0.00000000,0.00000000,0.00000000,0.00000000
65.55000000,1.37866000,2.01600000,0.04591056,181.34750507,0.04488785,189.67326977,0.00071338,0.04875530,197.37868916,-0.03184087,-0.01691443,0.00000000,0.00000000,0.00000000,0.00000000
66.05000000,1.38923500,2.01900000,0.04626489,181.61736742,0.04522657,190.01987475,0.00067744,0.04912096,197.83112036,-0.03209314,-0.01702782,0.00000000,0.00000000,0.00000000,0.00000000
66.55000000,1.40101900,2.02300000,0.04669022,181.97718390,0.04563302,190.47373906,0.00081289,0.04948770,198.18903065,-0.03234344,-0.01714426,0.00000000,0.00000000,0.00000000,0.00000000
67.05000000,1.41287100,2.02700000,0.04708933,182.33700038,0.04601425,190.92312817,0.00076247,0.04982827,198.63704876,-0.03253945,-0.01728882,0.00000000,0.00000000,0.00000000,0.00000000
67.55000000,1.42445300,2.03100000,0.04744367,182.69681686,0.04635259,191.36462374,0.00067668,0.05020178,198.99681497,-0.03278507,-0.01741671,0.00000000,0.00000000,0.00000000,0.00000000
68.05000000,1.43620300,2.03500000,0.04785411,183.05663334,0.04674437,191.81664581,0.00078355,0.05054912,199.44674602,-0.03300876,-0.01754036,0.00000000,0.00000000,0.00000000,0.00000000
68.55000000,1.44771800,2.03900000,0.04824567,183.41644982,0.04711797,192.26549871,0.00074721,0.05092246,199.80699294,-0.03326990,-0.01765255,0.00000000,0.00000000,0.00000000,0.00000000
69.05000000,1.45973700,2.04200000,0.04861500,183.68631217,0.04747025,192.61622224,0.00070455,0.05127087,200.16248299,-0.03349364,-0.01777723,0.00000000,0.00000000,0.00000000,0.00000000
69.55000000,1.47105100,2.04700000,0.04901044,184.13608277,0.04784729,193.16067403,0.00075408,0.05164248,200.61812231,-0.03374271,-0.01789977,0.00000000,0.00000000,0.00000000,0.00000000
70.05000000,1.48300200,2.05100000,0.04939467,184.49589925,0.04821349,193.60901270,0.00073241,0.05198594,201.06840201,-0.03395793,-0.01802800,0.00000000,0.00000000,0.00000000,0.00000000
70.55000000,1.49471900,2.05500000,0.04978633,184.85571573,0.04858665,194.05900401,0.00074632,0.05235860,201.42954631,-0.03421371,-0.01814489,0.00000000,0.00000000,0.00000000,0.00000000
71.05000000,1.50606700,2.05800000,0.05019667,185.12557809,0.04897745,194.41826502,0.00078159,0.05273112,201.79090602,-0.03446423,-0.01826689,0.00000000,0.00000000,0.00000000,0.00000000
71.55000000,1.51764900,2.06200000,0.05055856,185.48539457,0.04932198,194.86326819,0.00068906,0.05308243,202.14821207,-0.03465941,-0.01842302,0.00000000,0.00000000,0.00000000,0.00000000
72.05000000,1.52893000,2.06500000,0.05093911,185.75525692,0.04968416,195.21746460,0.00072435,0.05346881,202.51286791,-0.03493272,-0.01853609,0.00000000,0.00000000,0.00000000,0.00000000
72.55000000,1.54047900,2.06900000,0.05133456,186.11507340,0.05006036,195.66920798,0.00075241,0.05381851,202.96579046,-0.03517451,-0.01864400,0.00000000,0.00000000,0.00000000,0.00000000
73.05000000,1.55192700,2.07300000,0.05169633,186.47488988,0.05040442,196.11495795,0.00068811,0.05419412,203.32878658,-0.03543237,-0.01876175,0.00000000,0.00000000,0.00000000,0.00000000
73.55000000,1.56377800,2.07600000,0.05211411,186.74475224,0.05080158,196.47678901,0.00079433,0.05456592,203.69125228,-0.03568368,-0.01888223,0.00000000,0.00000000,0.00000000,0.00000000
74.05000000,1.57549500,2.08000000,0.05250589,187.10456872,0.05117388,196.92866041,0.00074461,0.05491176,204.14423145,-0.03589199,-0.01901977,0.00000000,0.00000000,0.00000000,0.00000000
74.55000000,1.58711100,2.08400000,0.05288633,187.46438520,0.05153528,197.37868916,0.00072280,0.05527272,204.50499151,-0.03611531,-0.01915741,0.00000000,0.00000000,0.00000000,0.00000000
75.05000000,1.59872700,2.08800000,0.05327811,187.82420167,0.05190731,197.83112036,0.00074406,0.05565821,204.87102763,-0.03638685,-0.01927135,0.00000000,0.00000000,0.00000000,0.00000000
75.55000000,1.61051100,2.09100000,0.05366978,188.09406403,0.05227910,198.18903065,0.00074357,0.05603309,205.23513735,-0.03663485,-0.01939824,0.00000000,0.00000000,0.00000000,0.00000000
76.05000000,1.62182500,2.09500000,0.05403533,188.45388051,0.05262597,198.63704876,0.00069375,0.05636430,205.68621289,-0.03684511,-0.01951919,0.00000000,0.00000000,0.00000000,0.00000000
76.55000000,1.63340700,2.09800000,0.05443444,188.72374287,0.05300455,198.99681497,0.00075716,0.05675413,205.95816682,-0.03709648,-0.01965765,0.00000000,0.00000000,0.00000000,0.00000000
77.05000000,1.64502300,2.10200000,0.05480744,189.08355935,0.05335823,199.44674602,0.00070736,0.05713078,206.41917518,-0.03734131,-0.01978948,0.00000000,0.00000000,0.00000000,0.00000000
77.55000000,1.65670700,2.10500000,0.05520667,189.35342171,0.05373664,199.80699294,0.00075681,0.05747349,206.77763050,-0.03756372,-0.01990977,0.00000000,0.00000000,0.00000000,0.00000000
78.05000000,1.66828900,2.10800000,0.05557967,189.62328407,0.05409006,200.16248299,0.00070685,0.05782993,207.13916580,-0.03780646,-0.02002347,0.00000000,0.00000000,0.00000000,0.00000000
78.55000000,1.67983800,2.11200000,0.05597878,189.98310054,0.05446809,200.61812231,0.00075605,0.05820740,207.50531127,-0.03804787,-0.02015953,0.00000000,0.00000000,0.00000000,0.00000000
79.05000000,1.69145400,2.11600000,0.05634822,190.34291702,0.05481789,201.06840201,0.00069960,0.05858472,207.87167623,-0.03828775,-0.02029697,0.00000000,0.00000000,0.00000000,0.00000000
79.55000000,1.70307000,2.11900000,0.05674733,190.61277938,0.05519564,201.42954631,0.00075550,0.05892336,208.23021358,-0.03850263,-0.02042073,0.00000000,0.00000000,0.00000000,0.00000000
80.05000000,1.71515700,2.12200000,0.05714644,190.88264174,0.05557324,201.79090602,0.00075522,0.05929696,208.59628772,-0.03873013,-0.02056683,0.00000000,0.00000000,0.00000000,0.00000000
80.55000000,1.72670600,2.12500000,0.05752322,191.15250410,0.05592959,202.14821207,0.00071269,0.05966323,208.96107455,-0.03898149,-0.02068174,0.00000000,0.00000000,0.00000000,0.00000000
81.05000000,1.73859000,2.12800000,0.05793733,191.42236646,0.05632110,202.51286791,0.00078302,0.06004351,209.32904484,-0.03924448,-0.02079903,0.00000000,0.00000000,0.00000000,0.00000000
81.55000000,1.75027400,2.13200000,0.05831411,191.78218294,0.05667718,202.96579046,0.00071216,0.06037601,209.59110145,-0.03943942,-0.02093659,0.00000000,0.00000000,0.00000000,0.00000000
82.05000000,1.76215900,2.13500000,0.05871711,192.05204529,0.05705790,203.32878658,0.00076144,0.06075455,210.05531375,-0.03969859,-0.02105596,0.00000000,0.00000000,0.00000000,0.00000000
82.55000000,1.77367400,2.13800000,0.05911622,192.32190765,0.05743481,203.69125228,0.00075381,0.06110655,210.41805755,-0.03991801,-0.02118854,0.00000000,0.00000000,0.00000000,0.00000000
83.05000000,1.78549200,2.14200000,0.05948933,192.68172413,0.05778703,204.14423145,0.00070445,0.06149996,210.78979032,-0.04016818,-0.02133178,0.00000000,0.00000000,0.00000000,0.00000000
83.55000000,1.79734300,2.14500000,0.05987722,192.95158649,0.05815307,204.50499151,0.00073208,0.06187037,211.06064886,-0.04043464,-0.02143573,0.00000000,0.00000000,0.00000000,0.00000000
84.05000000,1.80919400,2.14800000,0.06029133,193.22144885,0.05854371,204.87102763,0.00078128,0.06224624,211.42914183,-0.04066381,-0.02158243,0.00000000,0.00000000,0.00000000,0.00000000
84.55000000,1.82094500,2.15100000,0.06069433,193.49131121,0.05892373,205.23513735,0.00076002,0.06259406,211.79192587,-0.04089625,-0.02169781,0.00000000,0.00000000,0.00000000,0.00000000
85.05000000,1.83276300,2.15500000,0.06105244,193.85112769,0.05926129,205.68621289,0.00067513,0.06298002,212.16305662,-0.04111058,-0.02186943,0.00000000,0.00000000,0.00000000,0.00000000
85.55000000,1.84451300,2.15700000,0.06147022,194.03103593,0.05965495,205.95816682,0.00078732,0.06335192,212.53145164,-0.04136665,-0.02198527,0.00000000,0.00000000,0.00000000,0.00000000
86.05000000,1.85639900,2.16100000,0.06187700,194.39085240,0.06003810,206.41917518,0.00076630,0.06372504,212.80390328,-0.04163029,-0.02209475,0.00000000,0.00000000,0.00000000,0.00000000
86.55000000,1.86798100,2.16400000,0.06224633,194.66071476,0.06038585,206.77763050,0.00069550,0.06408972,213.17121298,-0.04186318,-0.02222654,0.00000000,0.00000000,0.00000000,0.00000000
87.05000000,1.88003400,2.16700000,0.06263044,194.93057712,0.06074739,207.13916580,0.00072307,0.06446803,213.54168588,-0.04208900,-0.02237904,0.00000000,0.00000000,0.00000000,0.00000000
87.55000000,1.89165000,2.17000000,0.06303711,195.20043948,0.06113001,207.50531127,0.00076525,0.06482901,213.90869356,-0.04234465,-0.02248437,0.00000000,0.00000000,0.00000000,0.00000000
88.05000000,1.90336700,2.17300000,0.06344378,195.47030184,0.06151249,207.87167623,0.00076496,0.06517930,214.27364433,-0.04254499,-0.02263431,0.00000000,0.00000000,0.00000000,0.00000000
88.55000000,1.91511800,2.17600000,0.06380933,195.74016420,0.06185618,208.23021358,0.00068738,0.06551218,214.63508159,-0.04275554,-0.02275664,0.00000000,0.00000000,0.00000000,0.00000000
89.05000000,1.92703700,2.17900000,0.06421233,196.01002656,0.06223493,208.59628772,0.00075751,0.06590173,214.91229300,-0.04299423,-0.02290749,0.00000000,0.00000000,0.00000000,0.00000000
89.55000000,1.93908900,2.18200000,0.06460767,196.27988891,0.06260634,208.96107455,0.00074282,0.06628986,215.28608950,-0.04328555,-0.02300431,0.00000000,0.00000000,0.00000000,0.00000000
90.05000000,1.95120900,2.18500000,0.06501811,196.54975127,0.06299180,209.32904484,0.00077092,0.06665151,215.55767772,-0.04352929,-0.02312222,0.00000000,0.00000000,0.00000000,0.00000000
90.55000000,1.96245600,2.18700000,0.06537622,196.72965951,0.06332800,209.59110145,0.00067238,0.06700464,215.92436748,-0.04371713,-0.02328751,0.00000000,0.00000000,0.00000000,0.00000000
91.05000000,1.97407300,2.19100000,0.06578656,197.08947599,0.06371308,210.05531375,0.00077016,0.06737839,216.29576672,-0.04399629,-0.02338210,0.00000000,0.00000000,0.00000000,0.00000000
91.55000000,1.98582400,2.19400000,0.06616722,197.35933835,0.06407018,210.41805755,0.00071421,0.06775550,216.66814796,-0.04419922,-0.02355629,0.00000000,0.00000000,0.00000000,0.00000000
92.05000000,1.99831300,2.19700000,0.06659233,197.62920071,0.06446883,210.78979032,0.00079730,0.06810618,216.93814311,-0.04443499,-0.02367119,0.00000000,0.00000000,0.00000000,0.00000000
92.55000000,2.01016400,2.19900000,0.06699156,197.80910895,0.06484306,211.06064886,0.00074845,0.06848086,217.21353283,-0.04467439,-0.02380647,0.00000000,0.00000000,0.00000000,0.00000000
93.05000000,2.02228400,2.20200000,0.06739822,198.07897131,0.06522412,211.42914183,0.00076212,0.06882980,217.58044349,-0.04489085,-0.02393895,0.00000000,0.00000000,0.00000000,0.00000000
93.55000000,2.03390000,2.20500000,0.06777500,198.34883367,0.06557704,211.79192587,0.00070585,0.06920645,217.95364218,-0.04516715,-0.02403929,0.00000000,0.00000000,0.00000000,0.00000000
94.05000000,2.04551600,2.20800000,0.06819278,198.61869602,0.06596823,212.16305662,0.00078237,0.06958770,218.23107320,-0.04539702,-0.02419068,0.00000000,0.00000000,0.00000000,0.00000000
94.55000000,2.05770300,2.21100000,0.06859567,198.88855838,0.06634533,212.53145164,0.00075420,0.06992234,218.59553473,-0.04557689,-0.02434545,0.00000000,0.00000000,0.00000000,0.00000000
95.05000000,2.07005700,2.21300000,0.06899856,199.06846662,0.06672228,212.80390328,0.00075391,0.07030331,218.87329225,-0.04587961,-0.02442371,0.00000000,0.00000000,0.00000000,0.00000000
95.55000000,2.08174100,2.21600000,0.06939400,199.33832898,0.06709213,213.17121298,0.00073970,0.07070132,219.15497606,-0.04611980,-0.02458152,0.00000000,0.00000000,0.00000000,0.00000000
96.05000000,2.09386100,2.21900000,0.06980422,199.60819134,0.06747566,213.54168588,0.00076706,0.07106557,219.62378121,-0.04634522,-0.02472036,0.00000000,0.00000000,0.00000000,0.00000000
96.55000000,2.10571200,2.22200000,0.07019600,199.87805370,0.06784181,213.90869356,0.00073229,0.07143910,219.90051879,-0.04658469,-0.02485441,0.00000000,0.00000000,0.00000000,0.00000000
97.05000000,2.11766400,2.22500000,0.07057644,200.14791606,0.06819724,214.27364433,0.00071085,0.07176768,220.16750614,-0.04679421,-0.02497347,0.00000000,0.00000000,0.00000000,0.00000000
97.55000000,2.12948100,2.22800000,0.07093833,200.41777842,0.06853521,214.63508159,0.00067595,0.07220511,220.55601226,-0.04709944,-0.02510567,0.00000000,0.00000000,0.00000000,0.00000000
98.05000000,2.14143300,2.23000000,0.07135978,200.59768665,0.06892866,214.91229300,0.00078690,0.07256793,220.83095447,-0.04733944,-0.02522849,0.00000000,0.00000000,0.00000000,0.00000000
98.55000000,2.15368700,2.23300000,0.07178133,200.86754901,0.06932206,215.28608950,0.00078680,0.07289116,221.19464966,-0.04750089,-0.02539027,0.00000000,0.00000000,0.00000000,0.00000000
99.05000000,2.16570600,2.23500000,0.07217311,201.04745725,0.06968753,215.55767772,0.00073094,0.07329158,221.47831720,-0.04781649,-0.02547509,0.00000000,0.00000000,0.00000000,0.00000000
99.55000000,2.17755700,2.23800000,0.07255733,201.31731961,0.07004583,215.92436748,0.00071659,0.07364161,221.65353288,-0.04803429,-0.02560732,0.00000000,0.00000000,0.00000000,0.00000000
100.05000000,2.18950900,2.24100000,0.07296389,201.58718197,0.07042481,216.29576672,0.00075796,0.07403359,222.03312837,-0.04831506,-0.02571853,0.00000000,0.00000000,0.00000000,0.00000000
100.55000000,2.20156200,2.24400000,0.07337422,201.85704433,0.07080717,216.66814796,0.00076471,0.07437703,222.40216161,-0.04851880,-0.02585822,0.00000000,0.00000000,0.00000000,0.00000000
101.05000000,2.21331200,2.24600000,0.07375478,202.03695257,0.07116164,216.93814311,0.00070896,0.07472868,222.67571692,-0.04871762,-0.02601105,0.00000000,0.00000000,0.00000000,0.00000000
101.55000000,2.22533100,2.24800000,0.07416133,202.21686081,0.07154020,217.21353283,0.00075712,0.07511324,223.05438390,-0.04897985,-0.02613339,0.00000000,0.00000000,0.00000000,0.00000000
102.05000000,2.23724900,2.25100000,0.07454178,202.48672317,0.07189432,217.58044349,0.00070823,0.07548879,223.33367044,-0.04922482,-0.02626397,0.00000000,0.00000000,0.00000000,0.00000000
102.55000000,2.24977200,2.25400000,0.07495222,202.75658552,0.07227622,217.95364218,0.00076380,0.07583645,223.60688296,-0.04944494,-0.02639151,0.00000000,0.00000000,0.00000000,0.00000000
103.05000000,2.26145500,2.25600000,0.07536633,202.93649376,0.07266138,218.23107320,0.00077033,0.07619452,223.88259909,-0.04966576,-0.02652876,0.00000000,0.00000000,0.00000000,0.00000000
103.55000000,2.27364200,2.25900000,0.07573178,203.20635612,0.07300115,218.59553473,0.00067955,0.07659020,224.16694255,-0.04992718,-0.02666303,0.00000000,0.00000000,0.00000000,0.00000000
104.05000000,2.28562700,2.26100000,0.07614589,203.38626436,0.07338604,218.87329225,0.00076977,0.07697877,224.44987649,-0.05017426,-0.02680451,0.00000000,0.00000000,0.00000000,0.00000000
104.55000000,2.29791500,2.26300000,0.07657856,203.56617260,0.07378801,219.15497606,0.00080394,0.07729724,224.81499610,-0.05036600,-0.02693124,0.00000000,0.00000000,0.00000000,0.00000000
105.05000000,2.30996800,2.26700000,0.07697789,203.92598908,0.07415887,219.62378121,0.00074172,0.07767867,225.09671531,-0.05062145,-0.02705723,0.00000000,0.00000000,0.00000000,0.00000000
105.55000000,2.32208800,2.26900000,0.07738444,204.10589732,0.07453629,219.90051879,0.00075485,0.07806323,225.37932367,-0.05087028,-0.02719294,0.00000000,0.00000000,0.00000000,0.00000000
106.05000000,2.33373700,2.27100000,0.07774256,204.28580556,0.07486863,220.16750614,0.00066467,0.07846708,225.76440445,-0.05115568,-0.02731140,0.00000000,0.00000000,0.00000000,0.00000000
106.55000000,2.34629300,2.27400000,0.07822000,204.55566792,0.07531153,220.55601226,0.00088581,0.07880009,226.03574261,-0.05133575,-0.02746435,0.00000000,0.00000000,0.00000000,0.00000000
107.05000000,2.35844700,2.27600000,0.07861544,204.73557615,0.07567822,220.83095447,0.00073338,0.07915151,226.21342870,-0.05156519,-0.02758631,0.00000000,0.00000000,0.00000000,0.00000000
107.55000000,2.37002800,2.27900000,0.07896967,205.00543851,0.07600657,221.19464966,0.00065670,0.07951727,226.59051853,-0.05180522,-0.02771206,0.00000000,0.00000000,0.00000000,0.00000000
