Repository: noberito/ethz

**MODELLING AND CALIBRATING A POLYN YIELD SURFACE FUNCTION**

---

In the context of my research assistant internship at ETH Zurich, I have to implement and find an operationnal strategy to calibrate a yield surface function based on the polyN model which is a homogenous polynomial of degree N.

To make the calibration operationnal please copy paste a folder "{material}_results" containing the csv files for a given material in the lab_data directory and then change the parameters you want in the polyN_optimization/param.txt. Then run polyN_optimization/optimize_polyN.py. The coefficients of the polyN function will be accessible in the polyN_coeff.npy file.

File: polyN_optimization/results_exp/AA6014-T4/UT_30_3.csv (part 1 of 3)
Time[s],Displacement[mm],Force[kN],EngStrain_longi,EngStress[MPa],TrueStrain,TrueStress[MPa],TrueStrainRate[1/s],PlasticStrain_longi,PlasticStress[MPa],PlasticStrain_thick,PlasticStrain_width,R-Value,Thickness[mm],Width[mm], Young's Modulus [MPa]
0.61000000,0.00000000,-0.00100000,0.00000000,-0.09049364,0.00000000,-0.09049364,0.00000000,0.00051710,116.53559562,-0.00000085,-0.00051625,0.56578525,1.11200000,9.93750000,73898.79643335
1.11000000,0.00037400,-0.00200000,0.00001189,-0.18098729,0.00001189,-0.18098944,0.00002378,0.00099257,118.31790167,-0.00034222,-0.00065035,0.00000000,0.00000000,0.00000000,0.00000000
1.61000000,0.00371600,0.05700000,0.00011456,5.15813764,0.00011455,5.15872853,0.00020532,0.00137311,120.09054622,-0.00061496,-0.00075814,0.00000000,0.00000000,0.00000000,0.00000000
2.11000000,0.00609400,0.17600000,0.00018089,15.92688114,0.00018087,15.92976213,0.00013265,0.00170757,121.40418955,-0.00085751,-0.00085006,0.00000000,0.00000000,0.00000000,0.00000000
2.61000000,0.00882600,0.26000000,0.00028544,23.52834713,0.00028540,23.53506317,0.00020906,0.00210829,122.90889013,-0.00108695,-0.00102133,0.00000000,0.00000000,0.00000000,0.00000000
3.11000000,0.01189800,0.33800000,0.00041211,30.58685127,0.00041203,30.59945645,0.00025325,0.00246251,124.13594104,-0.00133213,-0.00113038,0.00000000,0.00000000,0.00000000,0.00000000
3.61000000,0.01404300,0.41700000,0.00044056,37.73584906,0.00044046,37.75247379,0.00005686,0.00289103,125.46429754,-0.00164105,-0.00124998,0.00000000,0.00000000,0.00000000,0.00000000
4.11000000,0.01607100,0.48700000,0.00050689,44.07040405,0.00050676,44.09274285,0.00013260,0.00331756,126.52020857,-0.00194235,-0.00137521,0.00000000,0.00000000,0.00000000,0.00000000
4.61000000,0.01946800,0.56000000,0.00062556,50.67643998,0.00062536,50.70814091,0.00023720,0.00359414,127.46672132,-0.00209352,-0.00150063,0.00000000,0.00000000,0.00000000,0.00000000
5.11000000,0.02288600,0.65500000,0.00077144,59.27333605,0.00077115,59.31906213,0.00029157,0.00401827,128.61513027,-0.00238112,-0.00163715,0.00000000,0.00000000,0.00000000,0.00000000
5.61000000,0.02555800,0.73100000,0.00081800,66.15085290,0.00081767,66.20496430,0.00009304,0.00449376,129.49750346,-0.00273620,-0.00175756,0.00000000,0.00000000,0.00000000,0.00000000
6.11000000,0.02851300,0.82700000,0.00089822,74.83824261,0.00089782,74.90546399,0.00016031,0.00480559,130.54186287,-0.00291255,-0.00189304,0.00000000,0.00000000,0.00000000,0.00000000
6.61000000,0.03200100,0.92200000,0.00109189,83.43513868,0.00109129,83.52624058,0.00038695,0.00521114,131.59924697,-0.00319747,-0.00201367,0.00000000,0.00000000,0.00000000,0.00000000
7.11000000,0.03495600,0.99700000,0.00120633,90.22216189,0.00120561,90.33099989,0.00022863,0.00562597,132.38469789,-0.00351612,-0.00210985,0.00000000,0.00000000,0.00000000,0.00000000
7.61000000,0.03925000,1.06900000,0.00122244,96.73770418,0.00122170,96.85596065,0.00003218,0.00600202,133.25700285,-0.00375328,-0.00224875,0.00000000,0.00000000,0.00000000,0.00000000
8.11000000,0.04403100,1.15200000,0.00139700,104.24867653,0.00139603,104.39431193,0.00034865,0.00645999,134.23240145,-0.00406445,-0.00239555,0.00000000,0.00000000,0.00000000,0.00000000
8.61000000,0.04958300,1.20800000,0.00170633,109.31632053,0.00170488,109.50285061,0.00061771,0.00679784,135.00950328,-0.00428944,-0.00250840,0.00000000,0.00000000,0.00000000,0.00000000
9.11000000,0.05865700,1.25000000,0.00191622,113.11705353,0.00191439,113.33381094,0.00041902,0.00715674,135.69850271,-0.00451956,-0.00263718,0.00000000,0.00000000,0.00000000,0.00000000
9.61000000,0.06914200,1.28500000,0.00216078,116.28433103,0.00215845,116.53559562,0.00048812,0.00765333,136.68143241,-0.00489274,-0.00276059,0.00000000,0.00000000,0.00000000,0.00000000
10.11000000,0.08069000,1.30400000,0.00266256,118.00371024,0.00265902,118.31790167,0.00100114,0.00798279,137.36756111,-0.00509405,-0.00288874,0.00000000,0.00000000,0.00000000,0.00000000
10.61000000,0.09284800,1.32300000,0.00306922,119.72308945,0.00306452,120.09054622,0.00081101,0.00831471,138.23769133,-0.00532742,-0.00298729,0.00000000,0.00000000,0.00000000,0.00000000
11.11000000,0.10447500,1.33700000,0.00342333,120.99000045,0.00341749,121.40418955,0.00070593,0.00875250,139.12316130,-0.00564598,-0.00310652,0.00000000,0.00000000,0.00000000,0.00000000
11.61000000,0.11650100,1.35300000,0.00384678,122.43789874,0.00383940,122.90889013,0.00084382,0.00913419,139.81816473,-0.00588133,-0.00325286,0.00000000,0.00000000,0.00000000,0.00000000
12.11000000,0.12808500,1.36600000,0.00421978,123.61431609,0.00421090,124.13594104,0.00074300,0.00955113,140.51865481,-0.00619589,-0.00335524,0.00000000,0.00000000,0.00000000,0.00000000
12.61000000,0.14049700,1.38000000,0.00466900,124.88122709,0.00465813,125.46429754,0.00089447,0.00993101,141.39799687,-0.00645368,-0.00347733,0.00000000,0.00000000,0.00000000,0.00000000
13.11000000,0.15202700,1.39100000,0.00511256,125.87665716,0.00509953,126.52020857,0.00088279,0.01024561,142.08511781,-0.00661649,-0.00362912,0.00000000,0.00000000,0.00000000,0.00000000
13.61000000,0.16503400,1.40100000,0.00540400,126.78159359,0.00538945,127.46672132,0.00057984,0.01069005,142.69941125,-0.00694471,-0.00374534,0.00000000,0.00000000,0.00000000,0.00000000
14.11000000,0.17662700,1.41300000,0.00584678,127.86751731,0.00582975,128.61513027,0.00088060,0.01110107,143.58505823,-0.00723942,-0.00386165,0.00000000,0.00000000,0.00000000,0.00000000
14.61000000,0.18940500,1.42200000,0.00633767,128.68196009,0.00631767,129.49750346,0.00097583,0.01139457,144.17870709,-0.00740206,-0.00399250,0.00000000,0.00000000,0.00000000,0.00000000
15.11000000,0.20119900,1.43300000,0.00666633,129.67739016,0.00664421,130.54186287,0.00065309,0.01180656,144.97377937,-0.00767307,-0.00413349,0.00000000,0.00000000,0.00000000,0.00000000
15.61000000,0.21411100,1.44400000,0.00708967,130.67282023,0.00706465,131.59924697,0.00084088,0.01222439,145.86233764,-0.00798170,-0.00424269,0.00000000,0.00000000,0.00000000,0.00000000
16.11000000,0.22572000,1.45200000,0.00751867,131.39676938,0.00749054,132.38469789,0.00085178,0.01258352,146.46694579,-0.00819725,-0.00438628,0.00000000,0.00000000,0.00000000,0.00000000
16.61000000,0.23863900,1.46100000,0.00791000,132.21121216,0.00787888,133.25700285,0.00077668,0.01298152,147.16976535,-0.00848705,-0.00449447,0.00000000,0.00000000,0.00000000,0.00000000
17.11000000,0.25034300,1.47100000,0.00838556,133.11614859,0.00835059,134.23240145,0.00094342,0.01331711,147.86388781,-0.00869753,-0.00461958,0.00000000,0.00000000,0.00000000,0.00000000
17.61000000,0.26323800,1.47900000,0.00873733,133.84009773,0.00869938,135.00950328,0.00069758,0.01370517,148.47415693,-0.00892343,-0.00478174,0.00000000,0.00000000,0.00000000,0.00000000
18.11000000,0.27556500,1.48600000,0.00910922,134.47355323,0.00906798,135.69850271,0.00073720,0.01415395,149.18613058,-0.00925340,-0.00490055,0.00000000,0.00000000,0.00000000,0.00000000
18.61000000,0.28742400,1.49600000,0.00962444,135.37848966,0.00957842,136.68143241,0.00102088,0.01447810,149.88000606,-0.00947875,-0.00499934,0.00000000,0.00000000,0.00000000,0.00000000
19.11000000,0.29925800,1.50300000,0.00996689,136.01194516,0.00991755,137.36756111,0.00067825,0.01479982,150.48173099,-0.00964022,-0.00515960,0.00000000,0.00000000,0.00000000,0.00000000
19.61000000,0.31149800,1.51200000,0.01031456,136.82638795,0.01026172,138.23769133,0.00068835,0.01526507,151.29012683,-0.01001032,-0.00525476,0.00000000,0.00000000,0.00000000,0.00000000
20.11000000,0.32327500,1.52100000,0.01076956,137.64083073,0.01071198,139.12316130,0.00090051,0.01562782,152.08363682,-0.01024641,-0.00538141,0.00000000,0.00000000,0.00000000,0.00000000
20.61000000,0.33541400,1.52800000,0.01116533,138.27428623,0.01110346,139.81816473,0.00078297,0.01600020,152.69449641,-0.01049296,-0.00550725,0.00000000,0.00000000,0.00000000,0.00000000
21.11000000,0.34721900,1.53500000,0.01159700,138.90774173,0.01153027,140.51865481,0.00085362,0.01635196,153.21024871,-0.01070433,-0.00564763,0.00000000,0.00000000,0.00000000,0.00000000
21.61000000,0.35912100,1.54400000,0.01199389,139.72218452,0.01192253,141.39799687,0.00078452,0.01673973,154.00916329,-0.01094384,-0.00579589,0.00000000,0.00000000,0.00000000,0.00000000
22.11000000,0.37096800,1.55100000,0.01232211,140.35564002,0.01224681,142.08511781,0.00064856,0.01714820,154.62698195,-0.01124098,-0.00590721,0.00000000,0.00000000,0.00000000,0.00000000
22.61000000,0.38285900,1.55700000,0.01278089,140.89860187,0.01269990,142.69941125,0.00090618,0.01751768,155.14672744,-0.01151903,-0.00599864,0.00000000,0.00000000,0.00000000,0.00000000
23.11000000,0.39528400,1.56600000,0.01320989,141.71304466,0.01312340,143.58505823,0.00084699,0.01782964,155.84292459,-0.01165020,-0.00617944,0.00000000,0.00000000,0.00000000,0.00000000
23.61000000,0.40701100,1.57200000,0.01351578,142.25600652,0.01342525,144.17870709,0.00060371,0.01821579,156.45862999,-0.01191983,-0.00629596,0.00000000,0.00000000,0.00000000,0.00000000
24.11000000,0.41895300,1.58000000,0.01394478,142.97995566,0.01384844,144.97377937,0.00084638,0.01862958,157.17175350,-0.01222783,-0.00640175,0.00000000,0.00000000,0.00000000,0.00000000
24.61000000,0.43029400,1.58900000,0.01438122,143.79439844,0.01427879,145.86233764,0.00086070,0.01897393,157.87446834,-0.01241664,-0.00655729,0.00000000,0.00000000,0.00000000,0.00000000
25.11000000,0.44256700,1.59500000,0.01475422,144.33736030,0.01464644,146.46694579,0.00073529,0.01933909,158.39562219,-0.01267946,-0.00665963,0.00000000,0.00000000,0.00000000,0.00000000
25.61000000,0.45384100,1.60200000,0.01516822,144.97081580,0.01505433,147.16976535,0.00081579,0.01971366,159.01135007,-0.01290308,-0.00681058,0.00000000,0.00000000,0.00000000,0.00000000
26.11000000,0.46611500,1.60900000,0.01551889,145.60427130,0.01539970,147.86388781,0.00069074,0.02009771,159.72179379,-0.01318956,-0.00690816,0.00000000,0.00000000,0.00000000,0.00000000
26.61000000,0.47766000,1.61500000,0.01592178,146.14723316,0.01579636,148.47415693,0.00079331,0.02047327,160.24583971,-0.01343946,-0.00703382,0.00000000,0.00000000,0.00000000,0.00000000
27.11000000,0.49020200,1.62200000,0.01638800,146.78068866,0.01625517,149.18613058,0.00091762,0.02082322,160.76613808,-0.01365285,-0.00717037,0.00000000,0.00000000,0.00000000,0.00000000
27.61000000,0.50164300,1.62900000,0.01672744,147.41414416,0.01658908,149.88000606,0.00066783,0.02116912,161.56468817,-0.01384790,-0.00732122,0.00000000,0.00000000,0.00000000,0.00000000
28.11000000,0.51375300,1.63500000,0.01706322,147.95710601,0.01691928,150.48173099,0.00066040,0.02158061,162.09578897,-0.01415522,-0.00742540,0.00000000,0.00000000,0.00000000,0.00000000
28.61000000,0.52503700,1.64300000,0.01754811,148.68105516,0.01739592,151.29012683,0.00095328,0.02196151,162.71524908,-0.01439514,-0.00756637,0.00000000,0.00000000,0.00000000,0.00000000
29.11000000,0.53696300,1.65100000,0.01792867,149.40500430,0.01776984,152.08363682,0.00074785,0.02229000,163.41954942,-0.01459671,-0.00769329,0.00000000,0.00000000,0.00000000,0.00000000
29.61000000,0.54859200,1.65700000,0.01831656,149.94796616,0.01815083,152.69449641,0.00076197,0.02266478,163.94592869,-0.01486725,-0.00779753,0.00000000,0.00000000,0.00000000,0.00000000
30.11000000,0.56045600,1.66200000,0.01868222,150.40043437,0.01850985,153.21024871,0.00071805,0.02305377,164.47503218,-0.01513688,-0.00791689,0.00000000,0.00000000,0.00000000,0.00000000
30.61000000,0.57227000,1.67000000,0.01908878,151.12438351,0.01890887,154.00916329,0.00079804,0.02341235,165.09256806,-0.01536528,-0.00804707,0.00000000,0.00000000,0.00000000,0.00000000
31.11000000,0.58419800,1.67600000,0.01951400,151.66734537,0.01932604,154.62698195,0.00083434,0.02377067,165.71049515,-0.01560922,-0.00816145,0.00000000,0.00000000,0.00000000,0.00000000
31.61000000,0.59589400,1.68100000,0.01989822,152.11981358,0.01970284,155.14672744,0.00075359,0.02414118,166.23774493,-0.01584057,-0.00830061,0.00000000,0.00000000,0.00000000,0.00000000
32.11000000,0.60747700,1.68800000,0.02022644,152.75326908,0.02002461,155.84292459,0.00064353,0.02452102,166.86010794,-0.01610175,-0.00841926,0.00000000,0.00000000,0.00000000,0.00000000
32.61000000,0.61926700,1.69400000,0.02062933,153.29623094,0.02041943,156.45862999,0.00078965,0.02492013,167.39295055,-0.01636327,-0.00855686,0.00000000,0.00000000,0.00000000,0.00000000
33.11000000,0.63053700,1.70100000,0.02106200,153.92968644,0.02084326,157.17175350,0.00084766,0.02525264,168.00823703,-0.01657751,-0.00867513,0.00000000,0.00000000,0.00000000,0.00000000
33.61000000,0.64231100,1.70800000,0.02142378,154.56314194,0.02119751,157.87446834,0.00070850,0.02562113,168.63000781,-0.01681484,-0.00880629,0.00000000,0.00000000,0.00000000,0.00000000
34.11000000,0.65365800,1.71300000,0.02180433,155.01561015,0.02157002,158.39562219,0.00074501,0.02601622,169.16341343,-0.01708552,-0.00893069,0.00000000,0.00000000,0.00000000,0.00000000
34.61000000,0.66553200,1.71900000,0.02219600,155.55857201,0.02195325,159.01135007,0.00076647,0.02638216,169.69226573,-0.01731614,-0.00906602,0.00000000,0.00000000,0.00000000,0.00000000
35.11000000,0.67701400,1.72600000,0.02259889,156.19202751,0.02234732,159.72179379,0.00078813,0.02672856,170.31154777,-0.01755960,-0.00916896,0.00000000,0.00000000,0.00000000,0.00000000
35.61000000,0.68880800,1.73100000,0.02299056,156.64449572,0.02273025,160.24583971,0.00076588,0.02709423,170.84112179,-0.01776914,-0.00932509,0.00000000,0.00000000,0.00000000,0.00000000
36.11000000,0.70030300,1.73600000,0.02335611,157.09696394,0.02308753,160.76613808,0.00071455,0.02744299,171.27470263,-0.01800879,-0.00943420,0.00000000,0.00000000,0.00000000,0.00000000
36.61000000,0.71183800,1.74400000,0.02372167,157.82091308,0.02344468,161.56468817,0.00071430,0.02783588,171.90316602,-0.01827988,-0.00955600,0.00000000,0.00000000,0.00000000,0.00000000
37.11000000,0.72346700,1.74900000,0.02415067,158.27338129,0.02386365,162.09578897,0.00083794,0.02819025,172.43191144,-0.01850366,-0.00968659,0.00000000,0.00000000,0.00000000,0.00000000
37.61000000,0.73501600,1.75500000,0.02454978,158.81634315,0.02425327,162.71524908,0.00077925,0.02855047,173.05560309,-0.01874855,-0.00980193,0.00000000,0.00000000,0.00000000,0.00000000
38.11000000,0.74673200,1.76200000,0.02489656,159.44979865,0.02459169,163.41954942,0.00067682,0.02890822,173.58569629,-0.01899792,-0.00991031,0.00000000,0.00000000,0.00000000,0.00000000
38.61000000,0.75828100,1.76700000,0.02528833,159.90226687,0.02497387,163.94592869,0.00076438,0.02928377,174.11926041,-0.01922296,-0.01006080,0.00000000,0.00000000,0.00000000,0.00000000
39.11000000,0.77009800,1.77200000,0.02569489,160.35473508,0.02537032,164.47503218,0.00079290,0.02964488,174.65068287,-0.01948354,-0.01016134,0.00000000,0.00000000,0.00000000,0.00000000
39.61000000,0.78191500,1.77800000,0.02607167,160.89769694,0.02573759,165.09256806,0.00073454,0.03000210,175.18179021,-0.01971797,-0.01028413,0.00000000,0.00000000,0.00000000,0.00000000
40.11000000,0.79333000,1.78400000,0.02644833,161.44065879,0.02610462,165.71049515,0.00073406,0.03038803,175.71832064,-0.01998089,-0.01040714,0.00000000,0.00000000,0.00000000,0.00000000
40.61000000,0.80481200,1.78900000,0.02683633,161.89312701,0.02648255,166.23774493,0.00075586,0.03076086,176.15914713,-0.02022766,-0.01053320,0.00000000,0.00000000,0.00000000,0.00000000
41.11000000,0.81656100,1.79500000,0.02723544,162.43608886,0.02687116,166.86010794,0.00077721,0.03112716,176.78676815,-0.02048854,-0.01063862,0.00000000,0.00000000,0.00000000,0.00000000
41.61000000,0.82834500,1.80000000,0.02765322,162.88855708,0.02727778,167.39295055,0.00081324,0.03147441,177.22373941,-0.02067900,-0.01079541,0.00000000,0.00000000,0.00000000,0.00000000
42.11000000,0.83959200,1.80600000,0.02800389,163.43151894,0.02761895,168.00823703,0.00068234,0.03184185,177.75848395,-0.02094415,-0.01089770,0.00000000,0.00000000,0.00000000,0.00000000
42.61000000,0.85147700,1.81200000,0.02839178,163.97448079,0.02799620,168.63000781,0.00075450,0.03221489,178.38853393,-0.02118318,-0.01103171,0.00000000,0.00000000,0.00000000,0.00000000
43.11000000,0.86292500,1.81700000,0.02880589,164.42694901,0.02839880,169.16341343,0.00080519,0.03259416,178.83223022,-0.02145983,-0.01113433,0.00000000,0.00000000,0.00000000,0.00000000
43.61000000,0.87433900,1.82200000,0.02919011,164.87941722,0.02877219,169.69226573,0.00074679,0.03293945,179.36413181,-0.02166792,-0.01127153,0.00000000,0.00000000,0.00000000,0.00000000
44.11000000,0.88575400,1.82800000,0.02955567,165.42237908,0.02912732,170.31154777,0.00071025,0.03329551,179.89833120,-0.02190386,-0.01139164,0.00000000,0.00000000,0.00000000,0.00000000
44.61000000,0.89743700,1.83300000,0.02993989,165.87484729,0.02950044,170.84112179,0.00074625,0.03367423,180.34292711,-0.02213393,-0.01154031,0.00000000,0.00000000,0.00000000,0.00000000
45.11000000,0.90888500,1.83700000,0.03030544,166.23682186,0.02985531,171.27470263,0.00070973,0.03402781,180.78328039,-0.02236501,-0.01166280,0.00000000,0.00000000,0.00000000,0.00000000
45.61000000,0.92033300,1.84300000,0.03071944,166.77978372,0.03025705,171.90316602,0.00080348,0.03439997,181.41558578,-0.02261296,-0.01178700,0.00000000,0.00000000,0.00000000,0.00000000
46.11000000,0.93164600,1.84800000,0.03109244,167.23225193,0.03061887,172.43191144,0.00072364,0.03476031,181.85783964,-0.02285811,-0.01190221,0.00000000,0.00000000,0.00000000,0.00000000
46.61000000,0.94312800,1.85400000,0.03147300,167.77521379,0.03098788,173.05560309,0.00073802,0.03513360,182.39697290,-0.02309682,-0.01203678,0.00000000,0.00000000,0.00000000,0.00000000
47.11000000,0.95457600,1.85900000,0.03184978,168.22768201,0.03135309,173.58569629,0.00073043,0.03550664,182.93644444,-0.02333144,-0.01217520,0.00000000,0.00000000,0.00000000,0.00000000
47.61000000,0.96625900,1.86400000,0.03224511,168.68015022,0.03173615,174.11926041,0.00076611,0.03586304,183.37895721,-0.02357890,-0.01228414,0.00000000,0.00000000,0.00000000,0.00000000
48.11000000,0.97784200,1.86900000,0.03262567,169.13261843,0.03210475,174.65068287,0.00073720,0.03621205,183.82040674,-0.02381400,-0.01239805,0.00000000,0.00000000,0.00000000,0.00000000
48.61000000,0.98942400,1.87400000,0.03300233,169.58508665,0.03246945,175.18179021,0.00072940,0.03659190,184.36219921,-0.02405618,-0.01253572,0.00000000,0.00000000,0.00000000,0.00000000
49.11000000,1.00117400,1.87900000,0.03340889,170.03755486,0.03286294,175.71832064,0.00078698,0.03695151,184.80624217,-0.02429229,-0.01265922,0.00000000,0.00000000,0.00000000,0.00000000
49.61000000,1.01268900,1.88300000,0.03380067,170.39952943,0.03324198,176.15914713,0.00075808,0.03731088,185.25054086,-0.02450831,-0.01280257,0.00000000,0.00000000,0.00000000,0.00000000
50.11000000,1.02396900,1.88900000,0.03418856,170.94249129,0.03361711,176.78676815,0.00075027,0.03770093,185.79531673,-0.02480954,-0.01289139,0.00000000,0.00000000,0.00000000,0.00000000
50.61000000,1.03558500,1.89300000,0.03455411,171.30446586,0.03397052,177.22373941,0.00070682,0.03803510,186.23556364,-0.02500201,-0.01303309,0.00000000,0.00000000,0.00000000,0.00000000
51.11000000,1.04713400,1.89800000,0.03494211,171.75693408,0.03434549,177.75848395,0.00074994,0.03839044,186.68004887,-0.02523074,-0.01315970,0.00000000,0.00000000,0.00000000,0.00000000
51.61000000,1.05851500,1.90400000,0.03533744,172.29989593,0.03472741,178.38853393,0.00076383,0.03876807,187.31815333,-0.02545008,-0.01331799,0.00000000,0.00000000,0.00000000,0.00000000
52.11000000,1.07006300,1.90800000,0.03573667,172.66187050,0.03511293,178.83223022,0.00077104,0.03911611,187.76194099,-0.02568725,-0.01342886,0.00000000,0.00000000,0.00000000,0.00000000
52.61000000,1.08167900,1.91300000,0.03610211,173.11433872,0.03546570,179.36413181,0.00070555,0.03950094,188.11832304,-0.02595527,-0.01354567,0.00000000,0.00000000,0.00000000,0.00000000
53.11000000,1.09326100,1.91800000,0.03647889,173.56680693,0.03582928,179.89833120,0.00072717,0.03985450,188.65839446,-0.02617245,-0.01368205,0.00000000,0.00000000,0.00000000,0.00000000
53.61000000,1.10450800,1.92200000,0.03687800,173.92878150,0.03621428,180.34292711,0.00076998,0.04021275,189.10501341,-0.02639771,-0.01381505,0.00000000,0.00000000,0.00000000,0.00000000
54.11000000,1.11612400,1.92600000,0.03725111,174.29075607,0.03657405,180.78328039,0.00071955,0.04060653,189.55868491,-0.02666493,-0.01394160,0.00000000,0.00000000,0.00000000,0.00000000
54.61000000,1.12777400,1.93200000,0.03764644,174.83371793,0.03695511,181.41558578,0.00076213,0.04096449,190.00586821,-0.02693080,-0.01403369,0.00000000,0.00000000,0.00000000,0.00000000
55.11000000,1.13942300,1.93600000,0.03802689,175.19569250,0.03732169,181.85783964,0.00073315,0.04132243,190.45334719,-0.02711847,-0.01420395,0.00000000,0.00000000,0.00000000,0.00000000
55.61000000,1.15093700,1.94100000,0.03842233,175.64816072,0.03770257,182.39697290,0.00076177,0.04168722,190.90244085,-0.02737492,-0.01431230,0.00000000,0.00000000,0.00000000,0.00000000
56.11000000,1.16248600,1.94600000,0.03881767,176.10062893,0.03808321,182.93644444,0.00076127,0.04204355,191.44510775,-0.02760233,-0.01444122,0.00000000,0.00000000,0.00000000,0.00000000
56.61000000,1.17437000,1.95000000,0.03919444,176.46260350,0.03844584,183.37895721,0.00072527,0.04239027,191.89137145,-0.02781144,-0.01457883,0.00000000,0.00000000,0.00000000,0.00000000
57.11000000,1.18558400,1.95400000,0.03956367,176.82457807,0.03880107,183.82040674,0.00071047,0.04276545,192.34341623,-0.02807327,-0.01469218,0.00000000,0.00000000,0.00000000,0.00000000
57.61000000,1.19720000,1.95900000,0.03996656,177.27704629,0.03918855,184.36219921,0.00077496,0.04310481,192.78885445,-0.02829044,-0.01481437,0.00000000,0.00000000,0.00000000,0.00000000
58.11000000,1.20885000,1.96300000,0.04034711,177.63902086,0.03955442,184.80624217,0.00073173,0.04346183,193.23799889,-0.02851353,-0.01494830,0.00000000,0.00000000,0.00000000,0.00000000
58.61000000,1.22043200,1.96700000,0.04072756,178.00099543,0.03992004,185.25054086,0.00073125,0.04382364,193.59331145,-0.02872876,-0.01509488,0.00000000,0.00000000,0.00000000,0.00000000
59.11000000,1.23198000,1.97200000,0.04114156,178.45346364,0.04031776,185.79531673,0.00079544,0.04420174,194.04712927,-0.02902914,-0.01517260,0.00000000,0.00000000,0.00000000,0.00000000
59.61000000,1.24349500,1.97600000,0.04149600,178.81543822,0.04065814,186.23556364,0.00068076,0.04460092,194.50538186,-0.02925351,-0.01534741,0.00000000,0.00000000,0.00000000,0.00000000
60.11000000,1.25454000,1.98000000,0.04187267,179.17741279,0.04101973,186.68004887,0.00072319,0.04496804,194.95770518,-0.02950753,-0.01546051,0.00000000,0.00000000,0.00000000,0.00000000
60.61000000,1.26635700,1.98600000,0.04227556,179.72037464,0.04140636,187.31815333,0.00077324,0.04531020,195.40544923,-0.02971555,-0.01559465,0.00000000,0.00000000,0.00000000,0.00000000
61.11000000,1.27790600,1.99000000,0.04264489,180.08234921,0.04176065,187.76194099,0.00070858,0.04569825,195.86249754,-0.02997977,-0.01571848,0.00000000,0.00000000,0.00000000,0.00000000
61.61000000,1.28975800,1.99300000,0.04305144,180.35383014,0.04215050,188.11832304,0.00077970,0.04608749,196.22482145,-0.03025432,-0.01583317,0.00000000,0.00000000,0.00000000,0.00000000
62.11000000,1.30103800,1.99800000,0.04342822,180.80629836,0.04251166,188.65839446,0.00072232,0.04641735,196.76633727,-0.03044749,-0.01596986,0.00000000,0.00000000,0.00000000,0.00000000
62.61000000,1.31308900,2.00200000,0.04380867,181.16827293,0.04287620,189.10501341,0.00072909,0.04678510,197.12497993,-0.03068762,-0.01609748,0.00000000,0.00000000,0.00000000,0.00000000
63.11000000,1.32447000,2.00600000,0.04422644,181.53024750,0.04327637,189.55868491,0.00080033,0.04713499,197.48032843,-0.03091891,-0.01621609,0.00000000,0.00000000,0.00000000,0.00000000
63.61000000,1.33608600,2.01000000,0.04460689,181.89222207,0.04364063,190.00586821,0.00072853,0.04750337,198.03042445,-0.03113735,-0.01636602,0.00000000,0.00000000,0.00000000,0.00000000
64.11000000,1.34756800,2.01400000,0.04498744,182.25419664,0.04400487,190.45334719,0.00072848,0.04787069,198.38977193,-0.03137848,-0.01649221,0.00000000,0.00000000,0.00000000,0.00000000
64.61000000,1.35904900,2.01800000,0.04537533,182.61617121,0.04437599,190.90244085,0.00074224,0.04821537,198.84034424,-0.03163265,-0.01658272,0.00000000,0.00000000,0.00000000,0.00000000
65.11000000,1.37056400,2.02300000,0.04575589,183.06863943,0.04473996,191.44510775,0.00072794,0.04860223,199.29963990,-0.03187136,-0.01673087,0.00000000,0.00000000,0.00000000,0.00000000
65.61000000,1.38191200,2.02700000,0.04612511,183.43061400,0.04509297,191.89137145,0.00070601,0.04897271,199.66041245,-0.03210497,-0.01686774,0.00000000,0.00000000,0.00000000,0.00000000
66.11000000,1.39383000,2.03100000,0.04652433,183.79258857,0.04547451,192.34341623,0.00076309,0.04931688,200.11175799,-0.03235962,-0.01695727,0.00000000,0.00000000,0.00000000,0.00000000
66.61000000,1.40497600,2.03500000,0.04688611,184.15456314,0.04582015,192.78885445,0.00069127,0.04966942,200.46943790,-0.03255974,-0.01710968,0.00000000,0.00000000,0.00000000,0.00000000
67.11000000,1.41655800,2.03900000,0.04726656,184.51653771,0.04618349,193.23799889,0.00072668,0.05004160,200.92698358,-0.03280258,-0.01723902,0.00000000,0.00000000,0.00000000,0.00000000
67.61000000,1.42783800,2.04200000,0.04765078,184.78801864,0.04655030,193.59331145,0.00073363,0.05040795,201.28795436,-0.03305179,-0.01735616,0.00000000,0.00000000,0.00000000,0.00000000
68.11000000,1.44002500,2.04600000,0.04805367,185.14999321,0.04693479,194.04712927,0.00076898,0.05078465,201.65126139,-0.03330864,-0.01747601,0.00000000,0.00000000,0.00000000,0.00000000
68.61000000,1.45170800,2.05000000,0.04847889,185.51196778,0.04734044,194.50538186,0.00081129,0.05113173,202.10460040,-0.03354645,-0.01758528,0.00000000,0.00000000,0.00000000,0.00000000
69.11000000,1.46376000,2.05400000,0.04887056,185.87394236,0.04771392,194.95770518,0.00074697,0.05147521,202.55750600,-0.03374534,-0.01772988,0.00000000,0.00000000,0.00000000,0.00000000
69.61000000,1.47530900,2.05800000,0.04923611,186.23591693,0.04806239,195.40544923,0.00069692,0.05185862,202.92297640,-0.03399448,-0.01786415,0.00000000,0.00000000,0.00000000,0.00000000
70.11000000,1.48709100,2.06200000,0.04965011,186.59789150,0.04845688,195.86249754,0.00078899,0.05221368,203.28291928,-0.03422745,-0.01798623,0.00000000,0.00000000,0.00000000,0.00000000
70.61000000,1.49884100,2.06500000,0.05006411,186.86937243,0.04885122,196.22482145,0.00078868,0.05256735,203.73874214,-0.03444712,-0.01812023,0.00000000,0.00000000,0.00000000,0.00000000
71.11000000,1.51039000,2.07000000,0.05041856,187.32184064,0.04918871,196.76633727,0.00067498,0.05295378,204.10560961,-0.03471283,-0.01824096,0.00000000,0.00000000,0.00000000,0.00000000
71.61000000,1.52170300,2.07300000,0.05081022,187.59332157,0.04956151,197.12497993,0.00074560,0.05331199,204.46694599,-0.03494925,-0.01836274,0.00000000,0.00000000,0.00000000,0.00000000
72.11000000,1.53389000,2.07600000,0.05118322,187.86480250,0.04991641,197.48032843,0.00070980,0.05368063,204.83066323,-0.03517276,-0.01850787,0.00000000,0.00000000,0.00000000,0.00000000
72.61000000,1.54520400,2.08100000,0.05157867,188.31727071,0.05029253,198.03042445,0.00075224,0.05403711,205.28819312,-0.03540798,-0.01862913,0.00000000,0.00000000,0.00000000,0.00000000
73.11000000,1.55658500,2.08400000,0.05197033,188.58875164,0.05066491,198.38977193,0.00074477,0.05439490,205.65019314,-0.03563556,-0.01875935,0.00000000,0.00000000,0.00000000,0.00000000
73.61000000,1.56836900,2.08800000,0.05233967,188.95072621,0.05101594,198.84034424,0.00070205,0.05479116,206.02037509,-0.03588779,-0.01890337,0.00000000,0.00000000,0.00000000,0.00000000
74.11000000,1.58001800,2.09200000,0.05275367,189.31270078,0.05140927,199.29963990,0.00078666,0.05514732,206.47870626,-0.03610791,-0.01903941,0.00000000,0.00000000,0.00000000,0.00000000
74.61000000,1.59186900,2.09500000,0.05314911,189.58418171,0.05178483,199.66041245,0.00075112,0.05548714,206.83773609,-0.03633944,-0.01914770,0.00000000,0.00000000,0.00000000,0.00000000
75.11000000,1.60351800,2.09900000,0.05351833,189.94615628,0.05213536,200.11175799,0.00070105,0.05587938,207.20788374,-0.03659395,-0.01928543,0.00000000,0.00000000,0.00000000,0.00000000
75.61000000,1.61513300,2.10200000,0.05389511,190.21763721,0.05249293,200.46943790,0.00071515,0.05626802,207.57754284,-0.03684937,-0.01941865,0.00000000,0.00000000,0.00000000,0.00000000
76.11000000,1.62654800,2.10600000,0.05429422,190.57961178,0.05287156,200.92698358,0.00075726,0.05661798,207.93939611,-0.03706697,-0.01955102,0.00000000,0.00000000,0.00000000,0.00000000
76.61000000,1.63836500,2.10900000,0.05468589,190.85109271,0.05324299,201.28795436,0.00074286,0.05697126,208.30217332,-0.03729410,-0.01967716,0.00000000,0.00000000,0.00000000,0.00000000
77.11000000,1.64981200,2.11200000,0.05508867,191.12257364,0.05362481,201.65126139,0.00076364,0.05734757,208.76640405,-0.03753588,-0.01981169,0.00000000,0.00000000,0.00000000,0.00000000
77.61000000,1.66176400,2.11600000,0.05546167,191.48454821,0.05397827,202.10460040,0.00070692,0.05770902,209.03497079,-0.03777276,-0.01993626,0.00000000,0.00000000,0.00000000,0.00000000
78.11000000,1.67321200,2.12000000,0.05583100,191.84652278,0.05432813,202.55750600,0.00069973,0.05811296,209.50557893,-0.03805668,-0.02005628,0.00000000,0.00000000,0.00000000,0.00000000
78.61000000,1.68496200,2.12300000,0.05624133,192.11800371,0.05471669,202.92297640,0.00077712,0.05843432,209.86264033,-0.03823956,-0.02019476,0.00000000,0.00000000,0.00000000,0.00000000
79.11000000,1.69664500,2.12600000,0.05662178,192.38948464,0.05507682,203.28291928,0.00072024,0.05880786,210.23091396,-0.03846885,-0.02033901,0.00000000,0.00000000,0.00000000,0.00000000
79.61000000,1.70852900,2.13000000,0.05700233,192.75145921,0.05543691,203.73874214,0.00072020,0.05918489,210.60017592,-0.03871388,-0.02047101,0.00000000,0.00000000,0.00000000,0.00000000
80.11000000,1.72001100,2.13300000,0.05741633,193.02294014,0.05582851,204.10560961,0.00078319,0.05954762,210.96666395,-0.03896774,-0.02057988,0.00000000,0.00000000,0.00000000,0.00000000
80.61000000,1.73203000,2.13600000,0.05780056,193.29442107,0.05619180,204.46694599,0.00072659,0.05990335,211.33190927,-0.03920084,-0.02070251,0.00000000,0.00000000,0.00000000,0.00000000
81.11000000,1.74347800,2.13900000,0.05819600,193.56590200,0.05656557,204.83066323,0.00074753,0.06028474,211.60614839,-0.03943668,-0.02084806,0.00000000,0.00000000,0.00000000,0.00000000
81.61000000,1.75539500,2.14300000,0.05858011,193.92787657,0.05692849,205.28819312,0.00072584,0.06062969,211.96955110,-0.03966793,-0.02096176,0.00000000,0.00000000,0.00000000,0.00000000
82.11000000,1.76711100,2.14600000,0.05896433,194.19935750,0.05729139,205.65019314,0.00072579,0.06099894,212.33835706,-0.03991918,-0.02107976,0.00000000,0.00000000,0.00000000,0.00000000
82.61000000,1.77939800,2.14900000,0.05938956,194.47083842,0.05769285,206.02037509,0.00080293,0.06135412,212.70441016,-0.04014895,-0.02120518,0.00000000,0.00000000,0.00000000,0.00000000
83.11000000,1.79104700,2.15300000,0.05977378,194.83281299,0.05805547,206.47870626,0.00072523,0.06172173,213.17018995,-0.04040090,-0.02132083,0.00000000,0.00000000,0.00000000,0.00000000
83.61000000,1.80299800,2.15600000,0.06013933,195.10429392,0.05840035,206.83773609,0.00068976,0.06209544,213.44385302,-0.04063783,-0.02145761,0.00000000,0.00000000,0.00000000,0.00000000
84.11000000,1.81478200,2.15900000,0.06056078,195.37577485,0.05879780,207.20788374,0.00079492,0.06247460,213.81577016,-0.04089963,-0.02157498,0.00000000,0.00000000,0.00000000,0.00000000
84.61000000,1.82669900,2.16200000,0.06097856,195.64725578,0.05919165,207.57754284,0.00078769,0.06281524,214.17966592,-0.04110090,-0.02171433,0.00000000,0.00000000,0.00000000,0.00000000
85.11000000,1.83844900,2.16500000,0.06135533,195.91873671,0.05954671,207.93939611,0.00071012,0.06320105,214.55351237,-0.04135762,-0.02184343,0.00000000,0.00000000,0.00000000,0.00000000
85.61000000,1.85013200,2.16800000,0.06173578,196.19021764,0.05990510,208.30217332,0.00071677,0.06359160,214.83161786,-0.04163089,-0.02196071,0.00000000,0.00000000,0.00000000,0.00000000
86.11000000,1.86211700,2.17200000,0.06214233,196.55219221,0.06028794,208.76640405,0.00076569,0.06393888,215.19762963,-0.04182069,-0.02211819,0.00000000,0.00000000,0.00000000,0.00000000
86.61000000,1.87406800,2.17400000,0.06253033,196.73317949,0.06065317,209.03497079,0.00073047,0.06434506,215.57660950,-0.04210991,-0.02223515,0.00000000,0.00000000,0.00000000,0.00000000
87.11000000,1.88578500,2.17800000,0.06296667,197.09515407,0.06106374,209.50557893,0.00082114,0.06468854,215.94228527,-0.04232521,-0.02236333,0.00000000,0.00000000,0.00000000,0.00000000
87.61000000,1.89726700,2.18100000,0.06331367,197.36663499,0.06139013,209.86264033,0.00065278,0.06504929,216.31193557,-0.04256381,-0.02248548,0.00000000,0.00000000,0.00000000,0.00000000
88.11000000,1.90945300,2.18400000,0.06371644,197.63811592,0.06176886,210.23091396,0.00075745,0.06544250,216.59167926,-0.04283899,-0.02260351,0.00000000,0.00000000,0.00000000,0.00000000
88.61000000,1.92123600,2.18700000,0.06412311,197.90959685,0.06215109,210.60017592,0.00076447,0.06577866,216.95644040,-0.04303519,-0.02274347,0.00000000,0.00000000,0.00000000,0.00000000
89.11000000,1.93288500,2.19000000,0.06451467,198.18107778,0.06251898,210.96666395,0.00073579,0.06614251,217.32746138,-0.04327662,-0.02286589,0.00000000,0.00000000,0.00000000,0.00000000
89.61000000,1.94466800,2.19300000,0.06489889,198.45255871,0.06287985,211.33190927,0.00072174,0.06653878,217.60849441,-0.04353502,-0.02300376,0.00000000,0.00000000,0.00000000,0.00000000
90.11000000,1.95668700,2.19500000,0.06530922,198.63354599,0.06326511,211.60614839,0.00077050,0.06689532,217.97838248,-0.04378003,-0.02311529,0.00000000,0.00000000,0.00000000,0.00000000
90.61000000,1.96847000,2.19800000,0.06568222,198.90502692,0.06361518,211.96955110,0.00070014,0.06728300,218.35533300,-0.04403411,-0.02324889,0.00000000,0.00000000,0.00000000,0.00000000
91.11000000,1.98042200,2.20100000,0.06608133,199.17650785,0.06398962,212.33835706,0.00074888,0.06764413,218.62929590,-0.04425580,-0.02338833,0.00000000,0.00000000,0.00000000,0.00000000
91.61000000,1.99227200,2.20400000,0.06646556,199.44798878,0.06434996,212.70441016,0.00072068,0.06800025,218.99979086,-0.04449454,-0.02350571,0.00000000,0.00000000,0.00000000,0.00000000
92.11000000,2.00405600,2.20800000,0.06686467,199.80996335,0.06472413,213.17018995,0.00074833,0.06839576,219.28169380,-0.04476747,-0.02362829,0.00000000,0.00000000,0.00000000,0.00000000
92.61000000,2.01600700,2.21000000,0.06726756,199.99095064,0.06510170,213.44385302,0.00075513,0.06875171,219.65260875,-0.04495623,-0.02379547,0.00000000,0.00000000,0.00000000,0.00000000
93.11000000,2.02792500,2.21300000,0.06767789,200.26243156,0.06548609,213.81577016,0.00076879,0.06909838,219.92414595,-0.04517077,-0.02392760,0.00000000,0.00000000,0.00000000,0.00000000
93.61000000,2.03994400,2.21600000,0.06804711,200.53391249,0.06583185,214.17966592,0.00069152,0.06948166,220.30154485,-0.04544918,-0.02403248,0.00000000,0.00000000,0.00000000,0.00000000
94.11000000,2.05216400,2.21900000,0.06846489,200.80539342,0.06622294,214.55351237,0.00078217,0.06986480,220.67917059,-0.04569518,-0.02416962,0.00000000,0.00000000,0.00000000,0.00000000
94.61000000,2.06421600,2.22100000,0.06888644,200.98638071,0.06661740,214.83161786,0.00078893,0.07021467,220.95199837,-0.04589898,-0.02431569,0.00000000,0.00000000,0.00000000,0.00000000
95.11000000,2.07583200,2.22400000,0.06926322,201.25786164,0.06696983,215.19762963,0.00070487,0.07059538,221.23183711,-0.04615334,-0.02444204,0.00000000,0.00000000,0.00000000,0.00000000
95.61000000,2.08801900,2.22700000,0.06970333,201.52934256,0.06738135,215.57660950,0.00082304,0.07097467,221.60930208,-0.04641528,-0.02455940,0.00000000,0.00000000,0.00000000,0.00000000
96.11000000,2.10013800,2.23000000,0.07007633,201.80082349,0.06772999,215.94228527,0.00069727,0.07136198,221.89101131,-0.04669445,-0.02466752,0.00000000,0.00000000,0.00000000,0.00000000
96.61000000,2.11195500,2.23300000,0.07046800,202.07230442,0.06809594,216.31193557,0.00073190,0.07171332,222.26272635,-0.04688699,-0.02482633,0.00000000,0.00000000,0.00000000,0.00000000
97.11000000,2.12404100,2.23500000,0.07089322,202.25329171,0.06849309,216.59167926,0.00079430,0.07206591,222.53708882,-0.04712546,-0.02494045,0.00000000,0.00000000,0.00000000,0.00000000
97.61000000,2.13585800,2.23800000,0.07125878,202.52477263,0.06883438,216.95644040,0.00068259,0.07247902,222.92305736,-0.04738652,-0.02509250,0.00000000,0.00000000,0.00000000,0.00000000
98.11000000,2.14754100,2.24100000,0.07165422,202.79625356,0.06920346,217.32746138,0.00073814,0.07286233,223.20468648,-0.04762868,-0.02523365,0.00000000,0.00000000,0.00000000,0.00000000
98.61000000,2.15989500,2.24300000,0.07208322,202.97724085,0.06960369,217.60849441,0.00080047,0.07318689,223.47333070,-0.04783129,-0.02535561,0.00000000,0.00000000,0.00000000,0.00000000
99.11000000,2.17198100,2.24600000,0.07247111,203.24872178,0.06996544,217.97838248,0.00072349,0.07356854,223.85296051,-0.04808909,-0.02547945,0.00000000,0.00000000,0.00000000,0.00000000
99.61000000,2.18433500,2.24900000,0.07289267,203.52020271,0.07035843,218.35533300,0.00078598,0.07394117,224.13276406,-0.04831673,-0.02562444,0.00000000,0.00000000,0.00000000,0.00000000
100.11000000,2.19601800,2.25100000,0.07328433,203.70118999,0.07072342,218.62929590,0.00072998,0.07429294,224.40805348,-0.04856102,-0.02573191,0.00000000,0.00000000,0.00000000,0.00000000
100.61000000,2.20823800,2.25400000,0.07367222,203.97267092,0.07108476,218.99979086,0.00072268,0.07467753,224.78903857,-0.04881442,-0.02586311,0.00000000,0.00000000,0.00000000,0.00000000
101.11000000,2.22032400,2.25600000,0.07410122,204.15365821,0.07148424,219.28169380,0.00079897,0.07501183,225.06076246,-0.04900866,-0.02600316,0.00000000,0.00000000,0.00000000,0.00000000
101.61000000,2.23220900,2.25900000,0.07448922,204.42513913,0.07184541,219.65260875,0.00072233,0.07538389,225.34118279,-0.04922722,-0.02615667,0.00000000,0.00000000,0.00000000,0.00000000
102.11000000,2.24419400,2.26100000,0.07486589,204.60612642,0.07219590,219.92414595,0.00070099,0.07579209,225.72820536,-0.04952327,-0.02626882,0.00000000,0.00000000,0.00000000,0.00000000
102.61000000,2.25638100,2.26400000,0.07528367,204.87760735,0.07258450,220.30154485,0.00077721,0.07615352,226.00662145,-0.04972954,-0.02642398,0.00000000,0.00000000,0.00000000,0.00000000
103.11000000,2.26829900,2.26700000,0.07570144,205.14908828,0.07297296,220.67917059,0.00077691,0.07651471,226.28515746,-0.04995863,-0.02655609,0.00000000,0.00000000,0.00000000,0.00000000
103.61000000,2.28088800,2.26900000,0.07608200,205.33007556,0.07332667,220.95199837,0.00070742,0.07691022,226.57166737,-0.05025792,-0.02665231,0.00000000,0.00000000,0.00000000,0.00000000
104.11000000,2.29253700,2.27100000,0.07649600,205.51106285,0.07371132,221.23183711,0.00076931,0.07725953,226.94624597,-0.05046811,-0.02679142,0.00000000,0.00000000,0.00000000,0.00000000
104.61000000,2.30482500,2.27400000,0.07691011,205.78254378,0.07409593,221.60930208,0.00076922,0.07763399,227.22837229,-0.05066735,-0.02696664,0.00000000,0.00000000,0.00000000,0.00000000
105.11000000,2.31684300,2.27600000,0.07733156,205.96353106,0.07448720,221.89101131,0.00078254,0.07803241,227.51614759,-0.05095638,-0.02707604,0.00000000,0.00000000,0.00000000,0.00000000
105.61000000,2.32913100,2.27900000,0.07771578,206.23501199,0.07484378,222.26272635,0.00071316,0.07839300,227.79547311,-0.05117632,-0.02721669,0.00000000,0.00000000,0.00000000,0.00000000
106.11000000,2.34104800,2.28100000,0.07810000,206.41599928,0.07520023,222.53708882,0.00071290,0.07877050,228.07884078,-0.05141968,-0.02735082,0.00000000,0.00000000,0.00000000,0.00000000
106.61000000,2.35336900,2.28400000,0.07855133,206.68748020,0.07561878,222.92305736,0.00083710,0.07915825,228.36474179,-0.05170690,-0.02745135,0.00000000,0.00000000,0.00000000,0.00000000
107.11000000,2.36552200,2.28600000,0.07896911,206.86846749,0.07600606,223.20468648,0.00077455,0.07948752,228.63741906,-0.05191728,-0.02757025,0.00000000,0.00000000,0.00000000,0.00000000
107.61000000,2.37757500,2.28800000,0.07932344,207.04945478,0.07633440,223.47333070,0.00065669,0.07988379,229.02429315,-0.05214954,-0.02773425,0.00000000,0.00000000,0.00000000,0.00000000
