Repository: noberito/ethz

**MODELLING AND CALIBRATING A POLYN YIELD SURFACE FUNCTION**

---

In the context of my research assistant internship at ETH Zurich, I have to implement and find an operationnal strategy to calibrate a yield surface function based on the polyN model which is a homogenous polynomial of degree N.

To make the calibration operationnal please copy paste a folder "{material}_results" containing the csv files for a given material in the lab_data directory and then change the parameters you want in the polyN_optimization/param.txt. Then run polyN_optimization/optimize_polyN.py. The coefficients of the polyN function will be accessible in the polyN_coeff.npy file.

File: polyN_optimization/results_exp/AA6014-T4/UT_45_2.csv (part 1 of 3)
Time[s],Displacement[mm],Force[kN],EngStrain_longi,EngStress[MPa],TrueStrain,TrueStress[MPa],TrueStrainRate[1/s],PlasticStrain_longi,PlasticStress[MPa],PlasticStrain_thick,PlasticStrain_width,R-Value,Thickness[mm],Width[mm], Young's Modulus [MPa]
0.65000000,0.00000000,-0.00100000,0.00000000,-0.09065774,0.00000000,-0.09065774,0.00000000,0.00096258,117.52773152,-0.00037108,-0.00059150,0.50468502,1.11300000,9.91060000,77951.26448999
1.15000000,0.00047200,-0.00100000,0.00002056,-0.09065774,0.00002056,-0.09065960,0.00004111,0.00136516,118.75923065,-0.00063142,-0.00073374,0.00000000,0.00000000,0.00000000,0.00000000
1.65000000,0.00384300,0.05000000,0.00010233,4.53288699,0.00010233,4.53335086,0.00016355,0.00168879,119.89113859,-0.00085351,-0.00083528,0.00000000,0.00000000,0.00000000,0.00000000
2.15000000,0.00639000,0.15200000,0.00019900,13.77997646,0.00019898,13.78271867,0.00019330,0.00209160,121.39803530,-0.00112946,-0.00096214,0.00000000,0.00000000,0.00000000,0.00000000
2.65000000,0.00863100,0.25600000,0.00026289,23.20838140,0.00026285,23.21448263,0.00012775,0.00245681,122.53678018,-0.00140259,-0.00105422,0.00000000,0.00000000,0.00000000,0.00000000
3.15000000,0.01162500,0.32600000,0.00034644,29.55442319,0.00034638,29.56466216,0.00016706,0.00287628,123.86557165,-0.00170458,-0.00117170,0.00000000,0.00000000,0.00000000,0.00000000
3.65000000,0.01355000,0.40700000,0.00042000,36.89770012,0.00041991,36.91319715,0.00014705,0.00329482,124.83027879,-0.00199770,-0.00129712,0.00000000,0.00000000,0.00000000,0.00000000
4.15000000,0.01596700,0.47700000,0.00047522,43.24374191,0.00047511,43.26429230,0.00011040,0.00357450,126.05221854,-0.00217352,-0.00140098,0.00000000,0.00000000,0.00000000,0.00000000
4.65000000,0.01931100,0.57000000,0.00059644,51.67491172,0.00059627,51.70573293,0.00024231,0.00401862,127.02179279,-0.00249855,-0.00152006,0.00000000,0.00000000,0.00000000,0.00000000
5.15000000,0.02257000,0.64500000,0.00071511,58.47424221,0.00071486,58.51605779,0.00023718,0.00445186,128.08222708,-0.00283462,-0.00161725,0.00000000,0.00000000,0.00000000,0.00000000
5.65000000,0.02486700,0.73900000,0.00077622,66.99606975,0.00077592,67.04807359,0.00012213,0.00478511,128.94780288,-0.00304872,-0.00173639,0.00000000,0.00000000,0.00000000,0.00000000
6.15000000,0.02794200,0.81500000,0.00088478,73.88605798,0.00088439,73.95143072,0.00021693,0.00516225,130.00259295,-0.00329766,-0.00186459,0.00000000,0.00000000,0.00000000,0.00000000
6.65000000,0.03092300,0.90900000,0.00101233,82.40788553,0.00101182,82.49130978,0.00025487,0.00556928,130.78761404,-0.00359283,-0.00197645,0.00000000,0.00000000,0.00000000,0.00000000
7.15000000,0.03420700,0.98300000,0.00112956,89.11655828,0.00112892,89.21722038,0.00023419,0.00595962,131.57107017,-0.00385970,-0.00209992,0.00000000,0.00000000,0.00000000,0.00000000
7.65000000,0.03788300,1.05500000,0.00117878,95.64391554,0.00117808,95.75665847,0.00009833,0.00639287,132.54398536,-0.00417535,-0.00221752,0.00000000,0.00000000,0.00000000,0.00000000
8.15000000,0.04249200,1.13800000,0.00131900,103.16850795,0.00131813,103.30458721,0.00028009,0.00674690,133.32391907,-0.00440096,-0.00234594,0.00000000,0.00000000,0.00000000,0.00000000
8.65000000,0.04792800,1.19600000,0.00160556,108.42665686,0.00160427,108.60074189,0.00057227,0.00710071,134.19602568,-0.00462118,-0.00247953,0.00000000,0.00000000,0.00000000,0.00000000
9.15000000,0.05659400,1.25000000,0.00184022,113.32217482,0.00183853,113.53071280,0.00046853,0.00757695,134.99362800,-0.00499368,-0.00258327,0.00000000,0.00000000,0.00000000,0.00000000
9.65000000,0.06771000,1.27500000,0.00211067,115.58861831,0.00210844,115.83258736,0.00053982,0.00794405,135.86886020,-0.00524892,-0.00269514,0.00000000,0.00000000,0.00000000,0.00000000
10.15000000,0.07985000,1.29300000,0.00262133,117.22045763,0.00261790,117.52773152,0.00101892,0.00826824,136.55533361,-0.00545254,-0.00281570,0.00000000,0.00000000,0.00000000,0.00000000
10.65000000,0.09222800,1.30600000,0.00304244,118.39900825,0.00303783,118.75923065,0.00083984,0.00870429,137.44124343,-0.00576939,-0.00293490,0.00000000,0.00000000,0.00000000,0.00000000
11.15000000,0.10387800,1.31800000,0.00338311,119.48690113,0.00337740,119.89113859,0.00067915,0.00907164,138.13471895,-0.00599153,-0.00308011,0.00000000,0.00000000,0.00000000,0.00000000
11.65000000,0.11599100,1.33400000,0.00380867,120.93742496,0.00380143,121.39803530,0.00084806,0.00947787,138.83410754,-0.00628379,-0.00319408,0.00000000,0.00000000,0.00000000,0.00000000
12.15000000,0.12739600,1.34600000,0.00419144,122.02531784,0.00418268,122.53678018,0.00076251,0.00984800,139.62092387,-0.00652205,-0.00332595,0.00000000,0.00000000,0.00000000,0.00000000
12.65000000,0.13975700,1.36000000,0.00463156,123.29452620,0.00462086,123.86557165,0.00087636,0.01019210,140.31270985,-0.00674319,-0.00344891,0.00000000,0.00000000,0.00000000,0.00000000
13.15000000,0.15121500,1.37000000,0.00506578,124.20110360,0.00505299,124.83027879,0.00086425,0.01062665,141.10974012,-0.00706050,-0.00356615,0.00000000,0.00000000,0.00000000,0.00000000
13.65000000,0.16381800,1.38300000,0.00536422,125.37965422,0.00534989,126.05221854,0.00059379,0.01103295,141.81140744,-0.00734966,-0.00368329,0.00000000,0.00000000,0.00000000,0.00000000
14.15000000,0.17554500,1.39300000,0.00582456,126.28623162,0.00580766,127.02179279,0.00091554,0.01134959,142.59289424,-0.00753869,-0.00381090,0.00000000,0.00000000,0.00000000,0.00000000
14.65000000,0.18819500,1.40400000,0.00627544,127.28346675,0.00625584,128.08222708,0.00089635,0.01173105,143.19999419,-0.00781448,-0.00391657,0.00000000,0.00000000,0.00000000,0.00000000
15.15000000,0.19989200,1.41300000,0.00662311,128.09938641,0.00660127,128.94780288,0.00069088,0.01215393,143.99779419,-0.00811515,-0.00403878,0.00000000,0.00000000,0.00000000,0.00000000
15.65000000,0.21249100,1.42400000,0.00701778,129.09662155,0.00699327,130.00259295,0.00078399,0.01250205,144.60106826,-0.00834282,-0.00415923,0.00000000,0.00000000,0.00000000,0.00000000
16.15000000,0.22406000,1.43200000,0.00743889,129.82188347,0.00741136,130.78761404,0.00083618,0.01287943,145.20901175,-0.00857731,-0.00430212,0.00000000,0.00000000,0.00000000,0.00000000
16.65000000,0.23660300,1.44000000,0.00784333,130.54714539,0.00781273,131.57107017,0.00080275,0.01324314,145.99989660,-0.00881828,-0.00442485,0.00000000,0.00000000,0.00000000,0.00000000
17.15000000,0.24827300,1.45000000,0.00829389,131.45372279,0.00825968,132.54398536,0.00089390,0.01364946,146.61305498,-0.00911633,-0.00453313,0.00000000,0.00000000,0.00000000,0.00000000
17.65000000,0.26097300,1.45800000,0.00866200,132.17898471,0.00862470,133.32391907,0.00073003,0.01405672,147.41148350,-0.00940667,-0.00465005,0.00000000,0.00000000,0.00000000,0.00000000
18.15000000,0.27280700,1.46700000,0.00903133,132.99490436,0.00899079,134.19602568,0.00073219,0.01442255,148.01968406,-0.00963713,-0.00478542,0.00000000,0.00000000,0.00000000,0.00000000
18.65000000,0.28537300,1.47500000,0.00952333,133.72016628,0.00947827,134.99362800,0.00097496,0.01475019,148.71502426,-0.00986745,-0.00488274,0.00000000,0.00000000,0.00000000,0.00000000
19.15000000,0.29712000,1.48400000,0.00990644,134.53608594,0.00985770,135.86886020,0.00075885,0.01515596,149.33008472,-0.01014780,-0.00500816,0.00000000,0.00000000,0.00000000,0.00000000
19.65000000,0.30937300,1.49100000,0.01024367,135.17069012,0.01019156,136.55533361,0.00066772,0.01552364,150.03237473,-0.01039973,-0.00512391,0.00000000,0.00000000,0.00000000,0.00000000
20.15000000,0.32087800,1.50000000,0.01069689,135.98660978,0.01064008,137.44124343,0.00089705,0.01589737,150.55108322,-0.01064634,-0.00525104,0.00000000,0.00000000,0.00000000,0.00000000
20.65000000,0.33301800,1.50700000,0.01107811,136.62121396,0.01101720,138.13471895,0.00075423,0.01626846,151.25484219,-0.01088398,-0.00538448,0.00000000,0.00000000,0.00000000,0.00000000
21.15000000,0.34468100,1.51400000,0.01149889,137.25581814,0.01143328,138.83410754,0.00083216,0.01664669,151.96020382,-0.01118913,-0.00545755,0.00000000,0.00000000,0.00000000,0.00000000
21.65000000,0.35629000,1.52200000,0.01188456,137.98108006,0.01181449,139.62092387,0.00076242,0.01703693,152.57531754,-0.01145601,-0.00558092,0.00000000,0.00000000,0.00000000,0.00000000
22.15000000,0.36861500,1.52900000,0.01224267,138.61568424,0.01216833,140.31270985,0.00070768,0.01740016,153.27939951,-0.01170253,-0.00569763,0.00000000,0.00000000,0.00000000,0.00000000
22.65000000,0.38026100,1.53700000,0.01269400,139.34094615,0.01261411,141.10974012,0.00089155,0.01774270,153.88811241,-0.01194501,-0.00579769,0.00000000,0.00000000,0.00000000,0.00000000
23.15000000,0.39257800,1.54400000,0.01311556,139.97555033,0.01303029,141.81140744,0.00083237,0.01814715,154.50682027,-0.01224396,-0.00590319,0.00000000,0.00000000,0.00000000,0.00000000
23.65000000,0.40433900,1.55200000,0.01344756,140.70081225,0.01335794,142.59289424,0.00065530,0.01853675,155.12370761,-0.01250332,-0.00603343,0.00000000,0.00000000,0.00000000,0.00000000
24.15000000,0.41625000,1.55800000,0.01384289,141.24475869,0.01374795,143.19999419,0.00078002,0.01887887,155.73365013,-0.01273607,-0.00614280,0.00000000,0.00000000,0.00000000,0.00000000
24.65000000,0.42763100,1.56600000,0.01428311,141.97002061,0.01418207,143.99779419,0.00086823,0.01922813,156.34512145,-0.01295570,-0.00627243,0.00000000,0.00000000,0.00000000,0.00000000
25.15000000,0.43950200,1.57200000,0.01464489,142.51396705,0.01453869,144.60106826,0.00071324,0.01960404,156.86834343,-0.01323715,-0.00636690,0.00000000,0.00000000,0.00000000,0.00000000
25.65000000,0.45076200,1.57800000,0.01503656,143.05791349,0.01492463,145.20901175,0.00077188,0.01999542,157.58018242,-0.01353771,-0.00645771,0.00000000,0.00000000,0.00000000,0.00000000
26.15000000,0.46305200,1.58600000,0.01541711,143.78317541,0.01529947,145.99989660,0.00074970,0.02037829,158.10534473,-0.01378715,-0.00659114,0.00000000,0.00000000,0.00000000,0.00000000
26.65000000,0.47470200,1.59200000,0.01583856,144.32712185,0.01571443,146.61305498,0.00082992,0.02071472,158.80945226,-0.01401202,-0.00670271,0.00000000,0.00000000,0.00000000,0.00000000
27.15000000,0.48695900,1.60000000,0.01626378,145.05238376,0.01613294,147.41148350,0.00083701,0.02111560,159.33831322,-0.01431415,-0.00680145,0.00000000,0.00000000,0.00000000,0.00000000
27.65000000,0.49853100,1.60600000,0.01664433,145.59633020,0.01650733,148.01968406,0.00074879,0.02148208,159.95511513,-0.01455967,-0.00692241,0.00000000,0.00000000,0.00000000,0.00000000
28.15000000,0.51038900,1.61300000,0.01698744,146.23093438,0.01684477,148.71502426,0.00067487,0.02188252,160.48473896,-0.01485228,-0.00703024,0.00000000,0.00000000,0.00000000,0.00000000
28.65000000,0.52179700,1.61900000,0.01740900,146.77488082,0.01725920,149.33008472,0.00082886,0.02217123,161.18296437,-0.01500392,-0.00716731,0.00000000,0.00000000,0.00000000,0.00000000
29.15000000,0.53356700,1.62600000,0.01779322,147.40948500,0.01763678,150.03237473,0.00075515,0.02255688,161.71102208,-0.01529167,-0.00726521,0.00000000,0.00000000,0.00000000,0.00000000
29.65000000,0.54504200,1.63100000,0.01818111,147.86277370,0.01801781,150.55108322,0.00076207,0.02297134,162.24415582,-0.01559390,-0.00737743,0.00000000,0.00000000,0.00000000,0.00000000
30.15000000,0.55693300,1.63800000,0.01856911,148.49737788,0.01839881,151.25484219,0.00076200,0.02331904,162.86004430,-0.01582112,-0.00749791,0.00000000,0.00000000,0.00000000,0.00000000
30.65000000,0.56898200,1.64500000,0.01896456,149.13198206,0.01878697,151.96020382,0.00077632,0.02368606,163.38625922,-0.01608225,-0.00760381,0.00000000,0.00000000,0.00000000,0.00000000
31.15000000,0.58057100,1.65100000,0.01937111,149.67592850,0.01918588,152.57531754,0.00079782,0.02404308,164.09779143,-0.01631619,-0.00772689,0.00000000,0.00000000,0.00000000,0.00000000
31.65000000,0.59256000,1.65800000,0.01975156,150.31053268,0.01955902,153.27939951,0.00074629,0.02442926,164.53464599,-0.01658460,-0.00784466,0.00000000,0.00000000,0.00000000,0.00000000
32.15000000,0.60378600,1.66400000,0.02010967,150.85447912,0.01991014,153.88811241,0.00070223,0.02479585,165.06194582,-0.01684179,-0.00795406,0.00000000,0.00000000,0.00000000,0.00000000
32.65000000,0.61554300,1.67000000,0.02053122,151.39842555,0.02032330,154.50682027,0.00082632,0.02518632,165.68698772,-0.01710727,-0.00807906,0.00000000,0.00000000,0.00000000,0.00000000
33.15000000,0.62663500,1.67600000,0.02093778,151.94237199,0.02072159,155.12370761,0.00079659,0.02552229,166.30341895,-0.01732357,-0.00819872,0.00000000,0.00000000,0.00000000,0.00000000
33.65000000,0.63856700,1.68200000,0.02129589,152.48631843,0.02107230,155.73365013,0.00070141,0.02590289,166.83424649,-0.01759799,-0.00830490,0.00000000,0.00000000,0.00000000,0.00000000
34.15000000,0.64977300,1.68800000,0.02166144,153.03026487,0.02143017,156.34512145,0.00071574,0.02626298,167.26851382,-0.01785493,-0.00840806,0.00000000,0.00000000,0.00000000,0.00000000
34.65000000,0.66177100,1.69300000,0.02205311,153.48355357,0.02181346,156.86834343,0.00076658,0.02662753,167.89091635,-0.01809777,-0.00852976,0.00000000,0.00000000,0.00000000,0.00000000
35.15000000,0.67317600,1.70000000,0.02246344,154.11815775,0.02221486,157.58018242,0.00080280,0.02699680,168.42097714,-0.01837137,-0.00862543,0.00000000,0.00000000,0.00000000,0.00000000
35.65000000,0.68517400,1.70500000,0.02286256,154.57144645,0.02260512,158.10534473,0.00078053,0.02735029,169.04235959,-0.01860190,-0.00874839,0.00000000,0.00000000,0.00000000,0.00000000
36.15000000,0.69669300,1.71200000,0.02321689,155.20605063,0.02295148,158.80945226,0.00069271,0.02772059,169.47972341,-0.01884926,-0.00887133,0.00000000,0.00000000,0.00000000,0.00000000
36.65000000,0.70878900,1.71700000,0.02363478,155.65933933,0.02335980,159.33831322,0.00081665,0.02809542,170.10554300,-0.01910795,-0.00898746,0.00000000,0.00000000,0.00000000,0.00000000
37.15000000,0.72055900,1.72300000,0.02401889,156.20328577,0.02373497,159.95511513,0.00075034,0.02847130,170.63827396,-0.01937612,-0.00909518,0.00000000,0.00000000,0.00000000,0.00000000
37.65000000,0.73230900,1.72800000,0.02443667,156.65657447,0.02414287,160.48473896,0.00081579,0.02882555,171.16767658,-0.01959850,-0.00922705,0.00000000,0.00000000,0.00000000,0.00000000
38.15000000,0.74207900,1.73500000,0.02474256,157.29117864,0.02444142,161.18296437,0.00059710,0.02917722,171.60320279,-0.01982952,-0.00934770,0.00000000,0.00000000,0.00000000,0.00000000
38.65000000,0.75416400,1.74000000,0.02514544,157.74446734,0.02483450,161.71102208,0.00078617,0.02955996,172.13821087,-0.02006411,-0.00949585,0.00000000,0.00000000,0.00000000,0.00000000
39.15000000,0.76665300,1.74500000,0.02557811,158.19775604,0.02525646,162.24415582,0.00084393,0.02991956,172.76347084,-0.02031524,-0.00960432,0.00000000,0.00000000,0.00000000,0.00000000
39.65000000,0.77749700,1.75100000,0.02594367,158.74170248,0.02561284,162.86004430,0.00071275,0.03027446,173.20055035,-0.02056192,-0.00971254,0.00000000,0.00000000,0.00000000,0.00000000
40.15000000,0.78914600,1.75600000,0.02632789,159.19499118,0.02598728,163.38625922,0.00074887,0.03064825,173.82908760,-0.02078007,-0.00986818,0.00000000,0.00000000,0.00000000,0.00000000
40.65000000,0.80069500,1.76300000,0.02670467,159.82959536,0.02635432,164.09779143,0.00073409,0.03102089,174.26992987,-0.02106064,-0.00996025,0.00000000,0.00000000,0.00000000,0.00000000
41.15000000,0.81247900,1.76700000,0.02710756,160.19222632,0.02674665,164.53464599,0.00078467,0.03141856,174.71546624,-0.02132806,-0.01009049,0.00000000,0.00000000,0.00000000,0.00000000
41.65000000,0.82392700,1.77200000,0.02749178,160.64551502,0.02712067,165.06194582,0.00074802,0.03176804,175.24692127,-0.02155959,-0.01020845,0.00000000,0.00000000,0.00000000,0.00000000
42.15000000,0.83571100,1.77800000,0.02790211,161.18946146,0.02751994,165.68698772,0.00079855,0.03211010,175.77742819,-0.02177829,-0.01033181,0.00000000,0.00000000,0.00000000,0.00000000
42.65000000,0.84729300,1.78400000,0.02825644,161.73340790,0.02786460,166.30341895,0.00068931,0.03248812,176.31463819,-0.02205352,-0.01043460,0.00000000,0.00000000,0.00000000,0.00000000
43.15000000,0.85884200,1.78900000,0.02865556,162.18669660,0.02825266,166.83424649,0.00077614,0.03286002,176.75700056,-0.02228566,-0.01057436,0.00000000,0.00000000,0.00000000,0.00000000
43.65000000,0.87065900,1.79300000,0.02903233,162.54932756,0.02861888,167.26851382,0.00073243,0.03319805,177.28784286,-0.02251601,-0.01068204,0.00000000,0.00000000,0.00000000,0.00000000
44.15000000,0.88160400,1.79900000,0.02941656,163.09327400,0.02899219,167.89091635,0.00074662,0.03356614,177.73016806,-0.02275139,-0.01081476,0.00000000,0.00000000,0.00000000,0.00000000
44.65000000,0.89325300,1.80400000,0.02980444,163.54656269,0.02936892,168.42097714,0.00075347,0.03392914,178.26614788,-0.02298748,-0.01094166,0.00000000,0.00000000,0.00000000,0.00000000
45.15000000,0.90463400,1.81000000,0.03017756,164.09050913,0.02973117,169.04235959,0.00072449,0.03429551,178.80310794,-0.02323897,-0.01105654,0.00000000,0.00000000,0.00000000,0.00000000
45.65000000,0.91608200,1.81400000,0.03056544,164.45314009,0.03010763,169.47972341,0.00075291,0.03467396,179.24828439,-0.02349636,-0.01117760,0.00000000,0.00000000,0.00000000,0.00000000
46.15000000,0.92756300,1.82000000,0.03096089,164.99708653,0.03049127,170.10554300,0.00076728,0.03501991,179.68792385,-0.02371795,-0.01130197,0.00000000,0.00000000,0.00000000,0.00000000
46.65000000,0.93904500,1.82500000,0.03135622,165.45037523,0.03087466,170.63827396,0.00076678,0.03539301,180.22715530,-0.02397118,-0.01142183,0.00000000,0.00000000,0.00000000,0.00000000
47.15000000,0.95059400,1.83000000,0.03172933,165.90366393,0.03123636,171.16767658,0.00072340,0.03578531,180.67581185,-0.02423114,-0.01155417,0.00000000,0.00000000,0.00000000,0.00000000
47.65000000,0.96210900,1.83400000,0.03209856,166.26629489,0.03159416,171.60320279,0.00071561,0.03613437,181.11694711,-0.02446018,-0.01167419,0.00000000,0.00000000,0.00000000,0.00000000
48.15000000,0.97362400,1.83900000,0.03250144,166.71958359,0.03198444,172.13821087,0.00078057,0.03648570,181.65329659,-0.02468675,-0.01179895,0.00000000,0.00000000,0.00000000,0.00000000
48.65000000,0.98534100,1.84500000,0.03288189,167.26353003,0.03235285,172.76347084,0.00073680,0.03687030,182.10153788,-0.02496315,-0.01190715,0.00000000,0.00000000,0.00000000,0.00000000
49.15000000,0.99695700,1.84900000,0.03325489,167.62616099,0.03271391,173.20055035,0.00072212,0.03721774,182.63788216,-0.02518005,-0.01203768,0.00000000,0.00000000,0.00000000,0.00000000
49.65000000,1.00840500,1.85500000,0.03365033,168.17010743,0.03309655,173.82908760,0.00076529,0.03757702,183.08214421,-0.02543784,-0.01213917,0.00000000,0.00000000,0.00000000,0.00000000
50.15000000,1.01985300,1.85900000,0.03404200,168.53273839,0.03347539,174.26992987,0.00075769,0.03795404,183.52997197,-0.02567454,-0.01227950,0.00000000,0.00000000,0.00000000,0.00000000
50.65000000,1.03150200,1.86300000,0.03445978,168.89536935,0.03387934,174.71546624,0.00080788,0.03830240,183.97283039,-0.02590359,-0.01239881,0.00000000,0.00000000,0.00000000,0.00000000
51.15000000,1.04288300,1.86800000,0.03482911,169.34865805,0.03423630,175.24692127,0.00071393,0.03868854,184.51769130,-0.02618563,-0.01250290,0.00000000,0.00000000,0.00000000,0.00000000
51.65000000,1.05429800,1.87300000,0.03519089,169.80194674,0.03458584,175.77742819,0.00069908,0.03906511,184.96641690,-0.02644076,-0.01262436,0.00000000,0.00000000,0.00000000,0.00000000
52.15000000,1.06581300,1.87800000,0.03559011,170.25523544,0.03497142,176.31463819,0.00077115,0.03939654,185.31227243,-0.02666376,-0.01273278,0.00000000,0.00000000,0.00000000,0.00000000
52.65000000,1.07739500,1.88200000,0.03598178,170.61786640,0.03534955,176.75700056,0.00075627,0.03979285,185.86008497,-0.02694164,-0.01285121,0.00000000,0.00000000,0.00000000,0.00000000
53.15000000,1.08904500,1.88700000,0.03633978,171.07115510,0.03569506,177.28784286,0.00069101,0.04017032,186.21504800,-0.02719965,-0.01297066,0.00000000,0.00000000,0.00000000,0.00000000
53.65000000,1.10059300,1.89100000,0.03672778,171.43378606,0.03606939,177.73016806,0.00074865,0.04049519,186.75022244,-0.02745592,-0.01303927,0.00000000,0.00000000,0.00000000,0.00000000
54.15000000,1.11187300,1.89600000,0.03711200,171.88707476,0.03643993,178.26614788,0.00074108,0.04087815,187.20170124,-0.02766318,-0.01321497,0.00000000,0.00000000,0.00000000,0.00000000
54.65000000,1.12369100,1.90100000,0.03749989,172.34036346,0.03681387,178.80310794,0.00074788,0.04121111,187.64409615,-0.02788583,-0.01332527,0.00000000,0.00000000,0.00000000,0.00000000
55.15000000,1.13510500,1.90500000,0.03789911,172.70299442,0.03719858,179.24828439,0.00076944,0.04155115,188.08810771,-0.02810769,-0.01344346,0.00000000,0.00000000,0.00000000,0.00000000
55.65000000,1.14675500,1.90900000,0.03826467,173.06562538,0.03755073,179.68792385,0.00070429,0.04198000,188.54919141,-0.02842404,-0.01355596,0.00000000,0.00000000,0.00000000,0.00000000
56.15000000,1.15833700,1.91400000,0.03866000,173.51891408,0.03793142,180.22715530,0.00076138,0.04233036,188.99576927,-0.02869058,-0.01363978,0.00000000,0.00000000,0.00000000,0.00000000
56.65000000,1.17012100,1.91800000,0.03907411,173.88154504,0.03833004,180.67581185,0.00079724,0.04267833,189.34707045,-0.02889519,-0.01378314,0.00000000,0.00000000,0.00000000,0.00000000
57.15000000,1.18120000,1.92200000,0.03944333,174.24417600,0.03868531,181.11694711,0.00071055,0.04308405,189.89989530,-0.02920651,-0.01387754,0.00000000,0.00000000,0.00000000,0.00000000
57.65000000,1.19295000,1.92700000,0.03981644,174.69746470,0.03904420,181.65329659,0.00071778,0.04344243,190.25372122,-0.02943177,-0.01401066,0.00000000,0.00000000,0.00000000,0.00000000
58.15000000,1.20429700,1.93100000,0.04022300,175.06009566,0.03943511,182.10153788,0.00078182,0.04375896,190.79022964,-0.02960621,-0.01415276,0.00000000,0.00000000,0.00000000,0.00000000
58.65000000,1.21574500,1.93600000,0.04059233,175.51338436,0.03979010,182.63788216,0.00070998,0.04416689,191.15407305,-0.02991667,-0.01425022,0.00000000,0.00000000,0.00000000,0.00000000
59.15000000,1.22695800,1.94000000,0.04097278,175.87601531,0.04015564,183.08214421,0.00073107,0.04449868,191.59886111,-0.03013050,-0.01436818,0.00000000,0.00000000,0.00000000,0.00000000
59.65000000,1.23874200,1.94400000,0.04137189,176.23864627,0.04053897,183.52997197,0.00076666,0.04488135,191.95839357,-0.03040721,-0.01447415,0.00000000,0.00000000,0.00000000,0.00000000
60.15000000,1.25035800,1.94800000,0.04174122,176.60127723,0.04089357,183.97283039,0.00070919,0.04526613,192.41395286,-0.03066309,-0.01460304,0.00000000,0.00000000,0.00000000,0.00000000
60.65000000,1.26217500,1.95300000,0.04215156,177.05456593,0.04128738,184.51769130,0.00078763,0.04558338,192.85678297,-0.03087858,-0.01470480,0.00000000,0.00000000,0.00000000,0.00000000
61.15000000,1.27399200,1.95700000,0.04255067,177.41719689,0.04167027,184.96641690,0.00076579,0.04600108,193.22390600,-0.03119144,-0.01480964,0.00000000,0.00000000,0.00000000,0.00000000
61.65000000,1.28550800,1.96000000,0.04290133,177.68917011,0.04200657,185.31227243,0.00067260,0.04633581,193.67067767,-0.03139110,-0.01494471,0.00000000,0.00000000,0.00000000,0.00000000
62.15000000,1.29709000,1.96500000,0.04332278,178.14245881,0.04241060,185.86008497,0.00080805,0.04670361,194.02865665,-0.03164575,-0.01505786,0.00000000,0.00000000,0.00000000,0.00000000
62.65000000,1.30863900,1.96800000,0.04372189,178.41443203,0.04279306,186.21504800,0.00076493,0.04708988,194.58157900,-0.03191785,-0.01517203,0.00000000,0.00000000,0.00000000,0.00000000
63.15000000,1.32015400,1.97300000,0.04406889,178.86772073,0.04312547,186.75022244,0.00066482,0.04743263,194.93522032,-0.03214289,-0.01528974,0.00000000,0.00000000,0.00000000,0.00000000
63.65000000,1.33146700,1.97700000,0.04447544,179.23035169,0.04351479,187.20170124,0.00077864,0.04779160,195.38788394,-0.03238866,-0.01540294,0.00000000,0.00000000,0.00000000,0.00000000
64.15000000,1.34237800,1.98100000,0.04482978,179.59298265,0.04385398,187.64409615,0.00067838,0.04817295,195.74958838,-0.03264474,-0.01552821,0.00000000,0.00000000,0.00000000,0.00000000
64.65000000,1.35352400,1.98500000,0.04519167,179.95561361,0.04420028,188.08810771,0.00069260,0.04852807,196.20207845,-0.03288279,-0.01564528,0.00000000,0.00000000,0.00000000,0.00000000
65.15000000,1.36644900,1.98900000,0.04564678,180.31824457,0.04463562,188.54919141,0.00087068,0.04891628,196.56566528,-0.03317869,-0.01573758,0.00000000,0.00000000,0.00000000,0.00000000
65.65000000,1.37820000,1.99300000,0.04601978,180.68087553,0.04499227,188.99576927,0.00071331,0.04929717,196.92806496,-0.03340310,-0.01589408,0.00000000,0.00000000,0.00000000,0.00000000
66.15000000,1.38907700,1.99600000,0.04638900,180.95284875,0.04534519,189.34707045,0.00070583,0.04963073,197.37715248,-0.03360449,-0.01602624,0.00000000,0.00000000,0.00000000,0.00000000
66.65000000,1.40096200,2.00100000,0.04682178,181.40613745,0.04575870,189.89989530,0.00082701,0.05001145,197.74003898,-0.03388744,-0.01612400,0.00000000,0.00000000,0.00000000,0.00000000
67.15000000,1.41220800,2.00400000,0.04720222,181.67811067,0.04612206,190.25372122,0.00072672,0.05035883,198.19242921,-0.03409847,-0.01626036,0.00000000,0.00000000,0.00000000,0.00000000
67.65000000,1.42379000,2.00900000,0.04754167,182.13139936,0.04644615,190.79022964,0.00064818,0.05073569,198.55507482,-0.03435899,-0.01637669,0.00000000,0.00000000,0.00000000,0.00000000
68.15000000,1.43597700,2.01200000,0.04797444,182.40337258,0.04685920,191.15407305,0.00082610,0.05109687,199.01079069,-0.03461760,-0.01647927,0.00000000,0.00000000,0.00000000,0.00000000
68.65000000,1.44739100,2.01600000,0.04832878,182.76600354,0.04719726,191.59886111,0.00067611,0.05145580,199.37038204,-0.03485711,-0.01659869,0.00000000,0.00000000,0.00000000,0.00000000
69.15000000,1.45914200,2.01900000,0.04873533,183.03797676,0.04758499,191.95839357,0.00077548,0.05183568,199.73440588,-0.03509744,-0.01673824,0.00000000,0.00000000,0.00000000,0.00000000
69.65000000,1.47112700,2.02300000,0.04914567,183.40060772,0.04797618,192.41395286,0.00078238,0.05220492,200.09654660,-0.03534961,-0.01685531,0.00000000,0.00000000,0.00000000,0.00000000
70.15000000,1.48230600,2.02700000,0.04948511,183.76323868,0.04829967,192.85678297,0.00064698,0.05255852,200.55187788,-0.03556710,-0.01699142,0.00000000,0.00000000,0.00000000,0.00000000
70.65000000,1.49435800,2.03000000,0.04992900,184.03521190,0.04872254,193.22390600,0.00084574,0.05291344,200.91165141,-0.03580254,-0.01711091,0.00000000,0.00000000,0.00000000,0.00000000
71.15000000,1.50547100,2.03400000,0.05028711,184.39784286,0.04906357,193.67067767,0.00068205,0.05330332,201.27871498,-0.03606118,-0.01724214,0.00000000,0.00000000,0.00000000,0.00000000
71.65000000,1.51748900,2.03700000,0.05067878,184.66981608,0.04943641,194.02865665,0.00074569,0.05364027,201.63533429,-0.03628007,-0.01736020,0.00000000,0.00000000,0.00000000,0.00000000
72.15000000,1.52913900,2.04200000,0.05109289,185.12310478,0.04983047,194.58157900,0.00078812,0.05403341,202.00355806,-0.03655190,-0.01748151,0.00000000,0.00000000,0.00000000,0.00000000
72.65000000,1.54048600,2.04500000,0.05145844,185.39507800,0.05017820,194.93522032,0.00069545,0.05438988,202.46087501,-0.03680750,-0.01758238,0.00000000,0.00000000,0.00000000,0.00000000
73.15000000,1.55210200,2.04900000,0.05184267,185.75770896,0.05054355,195.38788394,0.00073070,0.05476158,202.82528802,-0.03703884,-0.01772275,0.00000000,0.00000000,0.00000000,0.00000000
73.65000000,1.56422200,2.05200000,0.05224922,186.02968218,0.05092999,195.74958838,0.00077289,0.05513179,203.28598902,-0.03728235,-0.01784944,0.00000000,0.00000000,0.00000000,0.00000000
74.15000000,1.57563600,2.05600000,0.05262967,186.39231314,0.05129148,196.20207845,0.00072298,0.05553622,203.56122979,-0.03756646,-0.01796976,0.00000000,0.00000000,0.00000000,0.00000000
74.65000000,1.58731900,2.05900000,0.05304378,186.66428636,0.05168481,196.56566528,0.00078666,0.05587238,203.91912460,-0.03779862,-0.01807375,0.00000000,0.00000000,0.00000000,0.00000000
75.15000000,1.59876700,2.06200000,0.05345033,186.93625958,0.05207081,196.92806496,0.00077200,0.05623650,204.28297153,-0.03801880,-0.01821770,0.00000000,0.00000000,0.00000000,0.00000000
75.65000000,1.61071900,2.06600000,0.05380844,187.29889054,0.05241069,197.37715248,0.00067977,0.05660759,204.64848842,-0.03827719,-0.01833041,0.00000000,0.00000000,0.00000000,0.00000000
76.15000000,1.62243500,2.06900000,0.05421511,187.57086376,0.05279652,197.74003898,0.00077165,0.05698407,205.11189002,-0.03851625,-0.01846782,0.00000000,0.00000000,0.00000000,0.00000000
76.65000000,1.63418500,2.07300000,0.05458811,187.93349471,0.05315027,198.19242921,0.00070751,0.05734913,205.38013071,-0.03876201,-0.01858712,0.00000000,0.00000000,0.00000000,0.00000000
77.15000000,1.64560000,2.07600000,0.05499100,188.20546793,0.05353224,198.55507482,0.00076392,0.05772885,205.84477481,-0.03903138,-0.01869747,0.00000000,0.00000000,0.00000000,0.00000000
77.65000000,1.65751800,2.08000000,0.05537889,188.56809889,0.05389984,199.01079069,0.00073521,0.05807611,206.10975418,-0.03925884,-0.01881727,0.00000000,0.00000000,0.00000000,0.00000000
78.15000000,1.66896600,2.08300000,0.05576311,188.84007211,0.05426383,199.37038204,0.00072799,0.05845211,206.57419317,-0.03952593,-0.01892618,0.00000000,0.00000000,0.00000000,0.00000000
78.65000000,1.68058200,2.08600000,0.05616967,189.11204533,0.05464884,199.73440588,0.00077002,0.05880827,206.93812878,-0.03975025,-0.01905802,0.00000000,0.00000000,0.00000000,0.00000000
79.15000000,1.69246600,2.08900000,0.05656511,189.38401855,0.05502319,200.09654660,0.00074869,0.05916910,207.20652287,-0.04000463,-0.01916447,0.00000000,0.00000000,0.00000000,0.00000000
79.65000000,1.70414900,2.09300000,0.05694556,189.74664951,0.05538320,200.55187788,0.00072002,0.05954602,207.57521941,-0.04025390,-0.01929212,0.00000000,0.00000000,0.00000000,0.00000000
80.15000000,1.71600000,2.09600000,0.05732611,190.01862273,0.05574318,200.91165141,0.00071997,0.05992622,207.94485316,-0.04050259,-0.01942364,0.00000000,0.00000000,0.00000000,0.00000000
80.65000000,1.72751500,2.09900000,0.05774389,190.29059595,0.05613823,201.27871498,0.00079010,0.06028183,208.30960412,-0.04075023,-0.01953160,0.00000000,0.00000000,0.00000000,0.00000000
81.15000000,1.73940000,2.10200000,0.05810567,190.56256917,0.05648020,201.63533429,0.00068394,0.06064428,208.67602186,-0.04098383,-0.01966045,0.00000000,0.00000000,0.00000000,0.00000000
81.65000000,1.75101600,2.10500000,0.05852722,190.83454239,0.05687853,202.00355806,0.00079665,0.06101002,209.04337164,-0.04123637,-0.01977365,0.00000000,0.00000000,0.00000000,0.00000000
82.15000000,1.76303400,2.10900000,0.05891144,191.19717335,0.05724144,202.46087501,0.00072582,0.06139100,209.31719963,-0.04147953,-0.01991146,0.00000000,0.00000000,0.00000000,0.00000000
82.65000000,1.77451600,2.11200000,0.05931056,191.46914657,0.05761828,202.82528802,0.00075367,0.06175872,209.78243058,-0.04173596,-0.02002276,0.00000000,0.00000000,0.00000000,0.00000000
83.15000000,1.78670200,2.11600000,0.05970967,191.83177753,0.05799497,203.28598902,0.00075339,0.06211844,210.05221108,-0.04198958,-0.02012886,0.00000000,0.00000000,0.00000000,0.00000000
83.65000000,1.79831800,2.11800000,0.06014244,192.01309301,0.05840328,203.56122979,0.00081662,0.06251858,210.42776822,-0.04224438,-0.02027419,0.00000000,0.00000000,0.00000000,0.00000000
84.15000000,1.81030300,2.12100000,0.06050422,192.28506623,0.05874448,203.91912460,0.00068239,0.06289407,210.79838550,-0.04251649,-0.02037757,0.00000000,0.00000000,0.00000000,0.00000000
84.65000000,1.82205400,2.12400000,0.06089589,192.55703945,0.05911373,204.28297153,0.00073851,0.06328125,211.07457419,-0.04279326,-0.02048799,0.00000000,0.00000000,0.00000000,0.00000000
85.15000000,1.83410600,2.12700000,0.06129511,192.82901267,0.05948997,204.64848842,0.00075247,0.06365302,211.44487463,-0.04303801,-0.02061501,0.00000000,0.00000000,0.00000000,0.00000000
85.65000000,1.84595700,2.13100000,0.06170167,193.19164363,0.05987297,205.11189002,0.00076600,0.06400373,211.81094827,-0.04327267,-0.02073106,0.00000000,0.00000000,0.00000000,0.00000000
86.15000000,1.85770700,2.13300000,0.06209333,193.37295911,0.06024180,205.38013071,0.00073767,0.06436612,212.08248072,-0.04350472,-0.02086141,0.00000000,0.00000000,0.00000000,0.00000000
86.65000000,1.86949100,2.13700000,0.06250367,193.73559007,0.06062807,205.84477481,0.00077254,0.06475135,212.45634898,-0.04376743,-0.02098392,0.00000000,0.00000000,0.00000000,0.00000000
87.15000000,1.88130800,2.13900000,0.06287667,193.91690555,0.06097907,206.10975418,0.00070199,0.06511562,212.82600434,-0.04398621,-0.02112941,0.00000000,0.00000000,0.00000000,0.00000000
87.65000000,1.89289000,2.14300000,0.06328333,194.27953650,0.06136161,206.57419317,0.00076507,0.06547623,213.19512271,-0.04423300,-0.02124323,0.00000000,0.00000000,0.00000000,0.00000000
88.15000000,1.90487500,2.14600000,0.06366756,194.55150972,0.06172289,206.93812878,0.00072258,0.06585544,213.47105485,-0.04449988,-0.02135556,0.00000000,0.00000000,0.00000000,0.00000000
88.65000000,1.91692800,2.14800000,0.06405544,194.73282520,0.06208750,207.20652287,0.00072921,0.06621236,213.83983724,-0.04473989,-0.02147248,0.00000000,0.00000000,0.00000000,0.00000000
89.15000000,1.92847600,2.15100000,0.06446211,195.00479842,0.06246961,207.57521941,0.00076423,0.06658778,214.11534564,-0.04498919,-0.02159859,0.00000000,0.00000000,0.00000000,0.00000000
89.65000000,1.94059600,2.15400000,0.06487244,195.27677164,0.06285502,207.94485316,0.00077082,0.06695475,214.48674212,-0.04524116,-0.02171359,0.00000000,0.00000000,0.00000000,0.00000000
90.15000000,1.95231300,2.15700000,0.06525667,195.54874486,0.06321577,208.30960412,0.00072150,0.06731126,214.85613056,-0.04546844,-0.02184282,0.00000000,0.00000000,0.00000000,0.00000000
90.65000000,1.96429800,2.16000000,0.06564833,195.82071808,0.06358338,208.67602186,0.00073521,0.06772092,215.13963350,-0.04576119,-0.02195973,0.00000000,0.00000000,0.00000000,0.00000000
91.15000000,1.97581300,2.16300000,0.06604367,196.09269130,0.06395429,209.04337164,0.00074182,0.06807841,215.41206237,-0.04599442,-0.02208399,0.00000000,0.00000000,0.00000000,0.00000000
91.65000000,1.98789900,2.16500000,0.06645400,196.27400678,0.06433913,209.31719963,0.00076968,0.06843100,215.78126984,-0.04621625,-0.02221475,0.00000000,0.00000000,0.00000000,0.00000000
92.15000000,1.99971600,2.16900000,0.06685322,196.63663774,0.06471340,209.78243058,0.00074855,0.06881946,216.06078419,-0.04649990,-0.02231956,0.00000000,0.00000000,0.00000000,0.00000000
92.65000000,2.01180200,2.17100000,0.06724111,196.81795322,0.06507692,210.05221108,0.00072703,0.06917528,216.43114562,-0.04672686,-0.02244841,0.00000000,0.00000000,0.00000000,0.00000000
93.15000000,2.02392200,2.17400000,0.06767389,197.08992644,0.06548235,210.42776822,0.00081086,0.06955293,216.70871382,-0.04697067,-0.02258226,0.00000000,0.00000000,0.00000000,0.00000000
93.65000000,2.03627600,2.17700000,0.06808044,197.36189966,0.06586306,210.79838550,0.00076143,0.06992227,217.08247286,-0.04722604,-0.02269623,0.00000000,0.00000000,0.00000000,0.00000000
94.15000000,2.04826100,2.17900000,0.06849822,197.54321514,0.06625413,211.07457419,0.00078214,0.07029837,217.45795540,-0.04747166,-0.02282670,0.00000000,0.00000000,0.00000000,0.00000000
94.65000000,2.06021300,2.18200000,0.06890111,197.81518836,0.06663112,211.44487463,0.00075398,0.07067229,217.73532381,-0.04773991,-0.02293238,0.00000000,0.00000000,0.00000000,0.00000000
95.15000000,2.07203000,2.18500000,0.06928156,198.08716158,0.06698698,211.81094827,0.00071172,0.07105635,218.01508900,-0.04799427,-0.02306208,0.00000000,0.00000000,0.00000000,0.00000000
95.65000000,2.08404900,2.18700000,0.06967322,198.26847706,0.06735320,212.08248072,0.00073244,0.07138505,218.28291603,-0.04821119,-0.02317386,0.00000000,0.00000000,0.00000000,0.00000000
96.15000000,2.09573200,2.19000000,0.07009100,198.54045028,0.06774369,212.45634898,0.00078098,0.07178811,218.66520826,-0.04846200,-0.02332611,0.00000000,0.00000000,0.00000000,0.00000000
96.65000000,2.10788500,2.19300000,0.07048644,198.81242350,0.06811317,212.82600434,0.00073895,0.07217173,218.94545906,-0.04873261,-0.02343912,0.00000000,0.00000000,0.00000000,0.00000000
97.15000000,2.11997100,2.19600000,0.07087811,199.08439672,0.06847898,213.19512271,0.00073162,0.07254493,219.22360297,-0.04899244,-0.02355249,0.00000000,0.00000000,0.00000000,0.00000000
97.65000000,2.13165400,2.19800000,0.07128844,199.26571220,0.06886208,213.47105485,0.00076620,0.07289587,219.59514355,-0.04923077,-0.02366510,0.00000000,0.00000000,0.00000000,0.00000000
98.15000000,2.14380700,2.20100000,0.07167644,199.53768542,0.06922419,213.83983724,0.00072423,0.07327217,219.87436212,-0.04948422,-0.02378795,0.00000000,0.00000000,0.00000000,0.00000000
98.65000000,2.15582600,2.20300000,0.07208300,199.71900090,0.06960349,214.11534564,0.00075858,0.07365033,220.25236703,-0.04974374,-0.02390660,0.00000000,0.00000000,0.00000000,0.00000000
99.15000000,2.16774400,2.20600000,0.07248211,199.99097412,0.06997569,214.48674212,0.00074441,0.07402634,220.53192107,-0.04999140,-0.02403494,0.00000000,0.00000000,0.00000000,0.00000000
99.65000000,2.18003100,2.20900000,0.07287011,200.26294733,0.07033740,214.85613056,0.00072342,0.07439185,220.80933073,-0.05024643,-0.02414542,0.00000000,0.00000000,0.00000000,0.00000000
100.15000000,2.19205000,2.21100000,0.07331400,200.44426281,0.07075106,215.13963350,0.00082731,0.07475732,221.08690785,-0.05049012,-0.02426720,0.00000000,0.00000000,0.00000000,0.00000000
100.65000000,2.20396800,2.21300000,0.07370189,200.62557829,0.07111239,215.41206237,0.00072266,0.07513290,221.36690424,-0.05074232,-0.02439058,0.00000000,0.00000000,0.00000000,0.00000000
101.14000000,2.21628900,2.21600000,0.07408611,200.89755151,0.07147017,215.78126984,0.00073017,0.07550347,221.74434899,-0.05097183,-0.02453164,0.00000000,0.00000000,0.00000000,0.00000000
101.65000000,2.22824100,2.21800000,0.07450767,201.07886699,0.07186257,216.06078419,0.00076941,0.07588213,222.02543174,-0.05122982,-0.02465231,0.00000000,0.00000000,0.00000000,0.00000000
102.15000000,2.24029300,2.22100000,0.07489567,201.35084021,0.07222360,216.43114562,0.00072206,0.07625042,222.30438307,-0.05148574,-0.02476468,0.00000000,0.00000000,0.00000000,0.00000000
102.65000000,2.25201000,2.22300000,0.07530589,201.53215569,0.07260517,216.70871382,0.00076313,0.07662193,222.58423407,-0.05173940,-0.02488253,0.00000000,0.00000000,0.00000000,0.00000000
103.15000000,2.26426400,2.22600000,0.07570878,201.80412891,0.07297977,217.08247286,0.00074921,0.07701258,222.96707276,-0.05198757,-0.02502501,0.00000000,0.00000000,0.00000000,0.00000000
103.65000000,2.27645000,2.22900000,0.07611911,202.07610213,0.07336115,217.45795540,0.00076276,0.07736673,223.24343758,-0.05221288,-0.02515386,0.00000000,0.00000000,0.00000000,0.00000000
104.15000000,2.28830100,2.23100000,0.07652578,202.25741761,0.07373898,217.73532381,0.00075566,0.07772750,223.52145491,-0.05244547,-0.02528203,0.00000000,0.00000000,0.00000000,0.00000000
104.65000000,2.30045400,2.23300000,0.07694356,202.43873309,0.07412699,218.01508900,0.00077601,0.07811224,223.80502622,-0.05271710,-0.02539513,0.00000000,0.00000000,0.00000000,0.00000000
105.15000000,2.31260700,2.23500000,0.07730167,202.62004857,0.07445946,218.28291603,0.00066494,0.07849682,224.08875039,-0.05297431,-0.02552252,0.00000000,0.00000000,0.00000000,0.00000000
105.65000000,2.32486100,2.23800000,0.07774178,202.89202179,0.07486791,218.66520826,0.00081690,0.07886411,224.36876904,-0.05323495,-0.02562916,0.00000000,0.00000000,0.00000000,0.00000000
106.15000000,2.33718200,2.24000000,0.07815956,203.07333727,0.07525547,218.94545906,0.00077513,0.07923462,224.64969236,-0.05347724,-0.02575738,0.00000000,0.00000000,0.00000000,0.00000000
106.65000000,2.34920100,2.24200000,0.07856622,203.25465275,0.07563259,219.22360297,0.00075423,0.07960509,224.93078611,-0.05370954,-0.02589555,0.00000000,0.00000000,0.00000000,0.00000000
107.15000000,2.36108500,2.24500000,0.07895044,203.52662597,0.07598876,219.59514355,0.00071234,0.07998898,225.21508993,-0.05399292,-0.02599605,0.00000000,0.00000000,0.00000000,0.00000000
107.65000000,2.37330600,2.24700000,0.07936078,203.70794145,0.07636899,219.87436212,0.00076047,0.08036460,225.59658229,-0.05424337,-0.02612123,0.00000000,0.00000000,0.00000000,0.00000000
