Repository: noberito/ethz

**MODELLING AND CALIBRATING A POLYN YIELD SURFACE FUNCTION**

---

In the context of my research assistant internship at ETH Zurich, I have to implement and find an operationnal strategy to calibrate a yield surface function based on the polyN model which is a homogenous polynomial of degree N.

To make the calibration operationnal please copy paste a folder "{material}_results" containing the csv files for a given material in the lab_data directory and then change the parameters you want in the polyN_optimization/param.txt. Then run polyN_optimization/optimize_polyN.py. The coefficients of the polyN function will be accessible in the polyN_coeff.npy file.

File: polyN_optimization/results_exp/AA6014-T4/UT_45_3.csv (part 1 of 3)
Time[s],Displacement[mm],Force[kN],EngStrain_longi,EngStress[MPa],TrueStrain,TrueStress[MPa],TrueStrainRate[1/s],PlasticStrain_longi,PlasticStress[MPa],PlasticStrain_thick,PlasticStrain_width,R-Value,Thickness[mm],Width[mm], Young's Modulus [MPa]
0.65000000,0.00000000,-0.00100000,0.00000000,-0.09044395,0.00000000,-0.09044395,0.00000000,0.00097704,117.52431391,-0.00031043,-0.00066661,0.51574187,1.11390000,9.92600000,76814.70602899
1.15000000,0.00023200,-0.00100000,0.00002011,-0.09044395,0.00002011,-0.09044577,0.00004022,0.00135343,118.93166164,-0.00055140,-0.00080203,0.00000000,0.00000000,0.00000000,0.00000000
1.65000000,0.00333300,0.06000000,0.00012622,5.42663705,0.00012621,5.42732201,0.00021221,0.00170058,120.15477372,-0.00078585,-0.00091473,0.00000000,0.00000000,0.00000000,0.00000000
2.15000000,0.00574800,0.15700000,0.00018756,14.19970028,0.00018754,14.20236351,0.00012265,0.00211418,121.29589572,-0.00107344,-0.00104074,0.00000000,0.00000000,0.00000000,0.00000000
2.65000000,0.00854300,0.24300000,0.00025356,21.97788005,0.00025352,21.98345266,0.00013197,0.00247404,122.70433230,-0.00128492,-0.00118912,0.00000000,0.00000000,0.00000000,0.00000000
3.15000000,0.01187000,0.33500000,0.00038111,30.29872353,0.00038104,30.31027071,0.00025503,0.00288768,124.02948712,-0.00159029,-0.00129739,0.00000000,0.00000000,0.00000000,0.00000000
3.65000000,0.01333100,0.41600000,0.00041922,37.62468354,0.00041913,37.64045665,0.00007619,0.00329146,124.99027652,-0.00190402,-0.00138744,0.00000000,0.00000000,0.00000000,0.00000000
4.15000000,0.01527900,0.48700000,0.00048078,44.04620405,0.00048066,44.06738049,0.00012306,0.00358144,126.21076556,-0.00207364,-0.00150780,0.00000000,0.00000000,0.00000000,0.00000000
4.65000000,0.01848100,0.57900000,0.00060056,52.36704753,0.00060038,52.39849685,0.00023943,0.00404208,127.08923566,-0.00240786,-0.00163422,0.00000000,0.00000000,0.00000000,0.00000000
5.15000000,0.02196600,0.65400000,0.00071844,59.15034384,0.00071819,59.19284008,0.00023562,0.00446138,127.96320988,-0.00272832,-0.00173306,0.00000000,0.00000000,0.00000000,0.00000000
5.65000000,0.02443700,0.73000000,0.00076689,66.02408410,0.00076659,66.07471724,0.00009682,0.00477501,129.00669398,-0.00292373,-0.00185128,0.00000000,0.00000000,0.00000000,0.00000000
6.15000000,0.02741200,0.82600000,0.00085200,74.70670338,0.00085164,74.77035349,0.00017008,0.00516840,129.87875146,-0.00320165,-0.00196675,0.00000000,0.00000000,0.00000000,0.00000000
6.65000000,0.03091700,0.90200000,0.00102733,81.58044364,0.00102681,81.66425395,0.00035034,0.00558735,130.66355706,-0.00351061,-0.00207673,0.00000000,0.00000000,0.00000000,0.00000000
7.15000000,0.03390800,0.97700000,0.00114444,88.36373996,0.00114379,88.46486735,0.00023397,0.00596403,131.62609471,-0.00377144,-0.00219259,0.00000000,0.00000000,0.00000000,0.00000000
7.65000000,0.03783600,1.06800000,0.00117089,96.59413948,0.00117020,96.70724049,0.00005283,0.00638960,132.59586047,-0.00409254,-0.00229706,0.00000000,0.00000000,0.00000000,0.00000000
8.15000000,0.04227500,1.13500000,0.00133956,102.65388419,0.00133866,102.79139477,0.00033691,0.00673002,133.37226445,-0.00428100,-0.00244903,0.00000000,0.00000000,0.00000000,0.00000000
8.65000000,0.04759300,1.20800000,0.00162911,109.25629260,0.00162779,109.43428324,0.00057825,0.00709984,134.33601652,-0.00454573,-0.00255411,0.00000000,0.00000000,0.00000000,0.00000000
9.15000000,0.05686800,1.25900000,0.00184289,113.86893409,0.00184119,114.07878188,0.00042681,0.00757080,135.03976407,-0.00492844,-0.00264236,0.00000000,0.00000000,0.00000000,0.00000000
9.65000000,0.06793200,1.28100000,0.00211167,115.85870101,0.00210944,116.10335596,0.00053649,0.00792831,135.72872993,-0.00517879,-0.00274952,0.00000000,0.00000000,0.00000000,0.00000000
10.15000000,0.08008000,1.29600000,0.00263578,117.21536027,0.00263231,117.52431391,0.00104574,0.00826368,136.59824977,-0.00539979,-0.00286389,0.00000000,0.00000000,0.00000000,0.00000000
10.65000000,0.09247800,1.31100000,0.00303311,118.57201953,0.00302852,118.93166164,0.00079242,0.00869860,137.29889583,-0.00570550,-0.00299310,0.00000000,0.00000000,0.00000000,0.00000000
11.15000000,0.10452800,1.32400000,0.00339867,119.74779089,0.00339290,120.15477372,0.00072877,0.00905522,137.98931391,-0.00593742,-0.00311781,0.00000000,0.00000000,0.00000000,0.00000000
11.65000000,0.11650700,1.33600000,0.00382989,120.83311830,0.00382257,121.29589572,0.00085934,0.00946264,138.87060070,-0.00626639,-0.00319625,0.00000000,0.00000000,0.00000000,0.00000000
12.15000000,0.12804700,1.35100000,0.00421111,122.18977757,0.00420227,122.70433230,0.00075939,0.00983685,139.65625772,-0.00650303,-0.00333381,0.00000000,0.00000000,0.00000000,0.00000000
12.65000000,0.14022000,1.36500000,0.00464533,123.45599288,0.00463458,124.02948712,0.00086462,0.01016257,140.34394692,-0.00671481,-0.00344776,0.00000000,0.00000000,0.00000000,0.00000000
13.15000000,0.15168500,1.37500000,0.00506467,124.36043239,0.00505188,124.99027652,0.00083461,0.01060821,141.14080370,-0.00704567,-0.00356255,0.00000000,0.00000000,0.00000000,0.00000000
13.65000000,0.16453000,1.38800000,0.00537344,125.53620375,0.00535906,126.21076556,0.00061435,0.01101584,141.74932879,-0.00733181,-0.00368403,0.00000000,0.00000000,0.00000000,0.00000000
14.15000000,0.17622000,1.39700000,0.00584911,126.35019930,0.00583207,127.08923566,0.00094602,0.01132636,142.43632910,-0.00752500,-0.00380136,0.00000000,0.00000000,0.00000000,0.00000000
14.65000000,0.18877900,1.40600000,0.00628333,127.16419486,0.00626368,127.96320988,0.00086321,0.01173108,143.22914667,-0.00781799,-0.00391309,0.00000000,0.00000000,0.00000000,0.00000000
15.15000000,0.20036900,1.41700000,0.00661378,128.15907832,0.00659200,129.00669398,0.00065665,0.01214181,143.83962601,-0.00812998,-0.00401183,0.00000000,0.00000000,0.00000000,0.00000000
15.65000000,0.21318300,1.42600000,0.00702222,128.97307388,0.00699768,129.87875146,0.00081136,0.01248635,144.44101300,-0.00835272,-0.00413362,0.00000000,0.00000000,0.00000000,0.00000000
16.15000000,0.22446300,1.43400000,0.00745533,129.69662548,0.00742768,130.66355706,0.00086000,0.01287220,145.23279404,-0.00861731,-0.00425488,0.00000000,0.00000000,0.00000000,0.00000000
16.65000000,0.23727800,1.44400000,0.00784856,130.60106499,0.00781792,131.62609471,0.00078047,0.01325417,146.02461483,-0.00889018,-0.00436399,0.00000000,0.00000000,0.00000000,0.00000000
17.15000000,0.24845700,1.45400000,0.00829133,131.50550450,0.00825715,132.59586047,0.00087847,0.01361663,146.63003843,-0.00914969,-0.00446693,0.00000000,0.00000000,0.00000000,0.00000000
17.65000000,0.26105000,1.46200000,0.00864567,132.22905611,0.00860851,133.37226445,0.00070272,0.01403624,147.33642908,-0.00943018,-0.00460606,0.00000000,0.00000000,0.00000000,0.00000000
18.15000000,0.27304200,1.47200000,0.00903244,133.13349562,0.00899190,134.33601652,0.00076678,0.01436775,148.03033174,-0.00963389,-0.00473387,0.00000000,0.00000000,0.00000000,0.00000000
18.65000000,0.28582700,1.47900000,0.00951778,133.76660327,0.00947277,135.03976407,0.00096175,0.01472606,148.63651429,-0.00988329,-0.00484277,0.00000000,0.00000000,0.00000000,0.00000000
19.15000000,0.29753700,1.48600000,0.00988856,134.39971093,0.00983998,135.72872993,0.00073443,0.01516347,149.34716658,-0.01019328,-0.00497020,0.00000000,0.00000000,0.00000000,0.00000000
19.65000000,0.30984500,1.49500000,0.01023967,135.21370648,0.01018760,136.59824977,0.00069523,0.01552147,149.95423708,-0.01045106,-0.00507041,0.00000000,0.00000000,0.00000000,0.00000000
20.15000000,0.32141000,1.50200000,0.01068911,135.84681414,0.01063239,137.29889583,0.00088958,0.01588662,150.56281326,-0.01073053,-0.00515609,0.00000000,0.00000000,0.00000000,0.00000000
20.65000000,0.33318000,1.50900000,0.01105944,136.47992180,0.01099874,137.98931391,0.00073270,0.01626503,151.26615174,-0.01095237,-0.00531266,0.00000000,0.00000000,0.00000000,0.00000000
21.15000000,0.34523900,1.51800000,0.01148400,137.29391735,0.01141856,138.87060070,0.00083965,0.01663229,151.96831723,-0.01120015,-0.00543214,0.00000000,0.00000000,0.00000000,0.00000000
21.65000000,0.35695300,1.52600000,0.01187378,138.01746896,0.01180384,139.65625772,0.00077056,0.01701168,152.58045641,-0.01147047,-0.00554121,0.00000000,0.00000000,0.00000000,0.00000000
22.15000000,0.36927000,1.53300000,0.01221322,138.65057662,0.01213924,140.34394692,0.00067081,0.01738951,153.28523747,-0.01172556,-0.00566394,0.00000000,0.00000000,0.00000000,0.00000000
22.65000000,0.38100700,1.54100000,0.01267578,139.37412822,0.01259611,141.14080370,0.00091374,0.01772609,153.79925443,-0.01195863,-0.00576746,0.00000000,0.00000000,0.00000000,0.00000000
23.15000000,0.39308900,1.54700000,0.01309733,139.91679193,0.01301230,141.74932879,0.00083238,0.01813914,154.32543429,-0.01224372,-0.00589542,0.00000000,0.00000000,0.00000000,0.00000000
23.65000000,0.40475900,1.55400000,0.01342178,140.54989958,0.01333250,142.43632910,0.00064040,0.01850195,155.02930614,-0.01250612,-0.00599583,0.00000000,0.00000000,0.00000000,0.00000000
24.15000000,0.41675800,1.56200000,0.01384333,141.27345119,0.01374839,143.22914667,0.00083177,0.01884779,155.63846316,-0.01270387,-0.00614391,0.00000000,0.00000000,0.00000000,0.00000000
24.65000000,0.42814200,1.56800000,0.01426856,141.81611489,0.01416772,143.83962601,0.00083866,0.01919838,156.15617363,-0.01293313,-0.00626525,0.00000000,0.00000000,0.00000000,0.00000000
25.15000000,0.44036600,1.57400000,0.01462667,142.35877860,0.01452073,144.44101300,0.00070602,0.01958984,156.86593665,-0.01323669,-0.00635315,0.00000000,0.00000000,0.00000000,0.00000000
25.65000000,0.45160600,1.58200000,0.01502956,143.08233021,0.01491773,145.23279404,0.00079400,0.01998850,157.57738353,-0.01351579,-0.00647271,0.00000000,0.00000000,0.00000000,0.00000000
26.15000000,0.46374600,1.59000000,0.01542867,143.80588181,0.01531086,146.02461483,0.00078625,0.02034603,158.09742978,-0.01371378,-0.00663225,0.00000000,0.00000000,0.00000000,0.00000000
26.65000000,0.47522400,1.59600000,0.01580544,144.34854552,0.01568184,146.63003843,0.00074197,0.02069832,158.70975277,-0.01397567,-0.00672265,0.00000000,0.00000000,0.00000000,0.00000000
27.15000000,0.48750800,1.60300000,0.01624189,144.98165317,0.01611140,147.33642908,0.00085912,0.02103596,159.32015896,-0.01417890,-0.00685706,0.00000000,0.00000000,0.00000000,0.00000000
27.65000000,0.49865400,1.61000000,0.01658878,145.61476083,0.01645269,148.03033174,0.00068257,0.02144754,159.84999943,-0.01447146,-0.00697608,0.00000000,0.00000000,0.00000000,0.00000000
28.15000000,0.51097800,1.61600000,0.01696178,146.15742453,0.01681953,148.63651429,0.00073369,0.02181034,160.46527351,-0.01473634,-0.00707400,0.00000000,0.00000000,0.00000000,0.00000000
28.65000000,0.52243200,1.62300000,0.01741689,146.79053219,0.01726695,149.34716658,0.00089484,0.02215991,160.98595709,-0.01497399,-0.00718593,0.00000000,0.00000000,0.00000000,0.00000000
29.15000000,0.53458900,1.62900000,0.01778989,147.33319589,0.01763350,149.95423708,0.00073310,0.02256732,161.51635458,-0.01525886,-0.00730846,0.00000000,0.00000000,0.00000000,0.00000000
29.65000000,0.54593300,1.63500000,0.01817033,147.87585960,0.01800723,150.56281326,0.00074745,0.02292968,162.13281484,-0.01548149,-0.00744819,0.00000000,0.00000000,0.00000000,0.00000000
30.15000000,0.55779100,1.64200000,0.01856578,148.50896726,0.01839554,151.26615174,0.00077662,0.02328832,162.74910633,-0.01573298,-0.00755534,0.00000000,0.00000000,0.00000000,0.00000000
30.65000000,0.56937300,1.64900000,0.01895000,149.14207491,0.01877269,151.96831723,0.00075430,0.02365894,163.27475295,-0.01598055,-0.00767839,0.00000000,0.00000000,0.00000000,0.00000000
31.15000000,0.58116100,1.65500000,0.01934544,149.68473862,0.01916070,152.58045641,0.00077603,0.02401600,163.98469081,-0.01622650,-0.00778950,0.00000000,0.00000000,0.00000000,0.00000000
31.65000000,0.59295100,1.66200000,0.01974078,150.31784627,0.01954846,153.28523747,0.00077551,0.02439722,164.51290174,-0.01649418,-0.00790304,0.00000000,0.00000000,0.00000000,0.00000000
32.15000000,0.60449000,1.66700000,0.02009144,150.77006603,0.01989227,153.79925443,0.00068764,0.02478196,165.04208047,-0.01676862,-0.00801334,0.00000000,0.00000000,0.00000000,0.00000000
32.65000000,0.61614600,1.67200000,0.02052044,151.22228578,0.02031274,154.32543429,0.00084092,0.02512177,165.65737223,-0.01699796,-0.00812381,0.00000000,0.00000000,0.00000000,0.00000000
33.15000000,0.62726800,1.67900000,0.02090089,151.85539344,0.02068546,155.02930614,0.00074545,0.02548218,166.09008019,-0.01723908,-0.00824310,0.00000000,0.00000000,0.00000000,0.00000000
33.65000000,0.63901900,1.68500000,0.02126278,152.39805714,0.02103988,155.63846316,0.00070883,0.02587725,166.62211986,-0.01749590,-0.00838135,0.00000000,0.00000000,0.00000000,0.00000000
34.15000000,0.65027200,1.69000000,0.02162833,152.85027690,0.02139776,156.15617363,0.00071576,0.02622031,167.23913491,-0.01773979,-0.00848052,0.00000000,0.00000000,0.00000000,0.00000000
34.65000000,0.66214600,1.69700000,0.02203856,153.48338455,0.02179922,156.86593665,0.00080291,0.02658123,167.85956859,-0.01796845,-0.00861278,0.00000000,0.00000000,0.00000000,0.00000000
35.15000000,0.67377500,1.70400000,0.02245633,154.11649221,0.02220790,157.57738353,0.00081737,0.02694698,168.38789838,-0.01823873,-0.00870825,0.00000000,0.00000000,0.00000000,0.00000000
35.65000000,0.68548500,1.70900000,0.02282944,154.56871196,0.02257275,158.09742978,0.00072970,0.02731614,168.91717691,-0.01848112,-0.00883502,0.00000000,0.00000000,0.00000000,0.00000000
36.15000000,0.69694000,1.71500000,0.02319867,155.11137567,0.02293367,158.70975277,0.00072183,0.02767439,169.44497930,-0.01871797,-0.00895642,0.00000000,0.00000000,0.00000000,0.00000000
36.65000000,0.70854900,1.72100000,0.02355300,155.65403937,0.02327991,159.32015896,0.00069248,0.02804102,169.88111108,-0.01895927,-0.00908175,0.00000000,0.00000000,0.00000000,0.00000000
37.15000000,0.72009800,1.72600000,0.02398200,156.10625912,0.02369895,159.84999943,0.00083808,0.02839768,170.50283719,-0.01922164,-0.00917604,0.00000000,0.00000000,0.00000000,0.00000000
37.65000000,0.73164600,1.73200000,0.02436244,156.64892283,0.02407041,160.46527351,0.00074293,0.02877843,170.94205879,-0.01948501,-0.00929342,0.00000000,0.00000000,0.00000000,0.00000000
38.15000000,0.74316200,1.73700000,0.02472811,157.10114258,0.02442732,160.98595709,0.00071381,0.02913966,171.47181285,-0.01972805,-0.00941162,0.00000000,0.00000000,0.00000000,0.00000000
38.65000000,0.75497900,1.74200000,0.02515333,157.55336234,0.02484219,161.51635458,0.00082975,0.02948648,171.99944906,-0.01995563,-0.00953085,0.00000000,0.00000000,0.00000000,0.00000000
39.15000000,0.76649400,1.74800000,0.02553378,158.09602604,0.02521324,162.13281484,0.00074208,0.02987134,172.62765972,-0.02023754,-0.00963380,0.00000000,0.00000000,0.00000000,0.00000000
39.65000000,0.77807600,1.75400000,0.02591056,158.63868975,0.02558057,162.74910633,0.00073466,0.03022263,173.06315820,-0.02045768,-0.00976495,0.00000000,0.00000000,0.00000000,0.00000000
40.15000000,0.78965900,1.75900000,0.02629844,159.09090950,0.02595859,163.27475295,0.00075604,0.03060364,173.69154138,-0.02072853,-0.00987511,0.00000000,0.00000000,0.00000000,0.00000000
40.65000000,0.80127500,1.76600000,0.02667522,159.72401716,0.02632564,163.98469081,0.00073411,0.03094394,174.12578195,-0.02096190,-0.00998203,0.00000000,0.00000000,0.00000000,0.00000000
41.15000000,0.81292400,1.77100000,0.02707433,160.17623691,0.02671431,164.51290174,0.00077733,0.03135247,174.57224543,-0.02125862,-0.01009385,0.00000000,0.00000000,0.00000000,0.00000000
41.65000000,0.82437200,1.77600000,0.02747722,160.62845667,0.02710650,165.04208047,0.00078438,0.03170057,175.19608438,-0.02148784,-0.01021273,0.00000000,0.00000000,0.00000000,0.00000000
42.15000000,0.83595500,1.78200000,0.02783533,161.17112037,0.02745497,165.65737223,0.00069695,0.03206563,175.63562707,-0.02174360,-0.01032202,0.00000000,0.00000000,0.00000000,0.00000000
42.65000000,0.84740300,1.78600000,0.02821211,161.53289617,0.02782148,166.09008019,0.00073301,0.03241984,176.07355849,-0.02198749,-0.01043235,0.00000000,0.00000000,0.00000000,0.00000000
43.15000000,0.85932100,1.79100000,0.02862611,161.98511593,0.02822404,166.62211986,0.00080512,0.03280480,176.61115161,-0.02223425,-0.01057055,0.00000000,0.00000000,0.00000000,0.00000000
43.65000000,0.87063500,1.79700000,0.02898800,162.52777963,0.02857579,167.23913491,0.00070351,0.03315014,177.14210393,-0.02248586,-0.01066428,0.00000000,0.00000000,0.00000000,0.00000000
44.15000000,0.88238500,1.80300000,0.02936844,163.07044334,0.02894545,167.85956859,0.00073932,0.03350967,177.67593869,-0.02273120,-0.01077847,0.00000000,0.00000000,0.00000000,0.00000000
44.65000000,0.89346300,1.80800000,0.02975267,163.52266309,0.02931864,168.38789838,0.00074638,0.03387270,178.21076674,-0.02297744,-0.01089526,0.00000000,0.00000000,0.00000000,0.00000000
45.15000000,0.90511300,1.81300000,0.03014056,163.97488285,0.02969525,168.91717691,0.00075322,0.03424044,178.65274381,-0.02322649,-0.01101395,0.00000000,0.00000000,0.00000000,0.00000000
45.65000000,0.91649400,1.81800000,0.03051733,164.42710260,0.03006094,169.44497930,0.00073137,0.03461892,179.09695731,-0.02349459,-0.01112433,0.00000000,0.00000000,0.00000000,0.00000000
46.15000000,0.92787500,1.82200000,0.03090156,164.78887840,0.03043372,169.88111108,0.00074555,0.03497074,179.63082515,-0.02371147,-0.01125927,0.00000000,0.00000000,0.00000000,0.00000000
46.65000000,0.93942300,1.82800000,0.03127833,165.33154211,0.03079913,170.50283719,0.00073083,0.03533805,180.07367799,-0.02397050,-0.01136754,0.00000000,0.00000000,0.00000000,0.00000000
47.15000000,0.95097300,1.83200000,0.03167744,165.69331791,0.03118606,170.94205879,0.00077386,0.03569454,180.51488102,-0.02419575,-0.01149879,0.00000000,0.00000000,0.00000000,0.00000000
47.65000000,0.96221900,1.83700000,0.03205789,166.14553767,0.03155476,171.47181285,0.00073739,0.03606519,180.95894889,-0.02448578,-0.01157941,0.00000000,0.00000000,0.00000000,0.00000000
48.15000000,0.97400300,1.84200000,0.03242356,166.59775742,0.03190900,171.99944906,0.00070849,0.03640447,181.58617969,-0.02471131,-0.01169316,0.00000000,0.00000000,0.00000000,0.00000000
48.65000000,0.98548400,1.84800000,0.03283011,167.14042113,0.03230271,172.62765972,0.00078742,0.03678330,181.93810379,-0.02497836,-0.01180494,0.00000000,0.00000000,0.00000000,0.00000000
49.15000000,0.99673100,1.85200000,0.03319933,167.50219693,0.03266014,173.06315820,0.00071484,0.03723442,182.49220099,-0.02532064,-0.01191377,0.00000000,0.00000000,0.00000000,0.00000000
49.65000000,1.00868300,1.85800000,0.03360222,168.04486063,0.03305000,173.69154138,0.00077973,0.03758295,182.93355201,-0.02554878,-0.01203417,0.00000000,0.00000000,0.00000000,0.00000000
50.15000000,1.02003000,1.86200000,0.03396033,168.40663644,0.03339641,174.12578195,0.00069282,0.03794211,183.37714634,-0.02580881,-0.01213330,0.00000000,0.00000000,0.00000000,0.00000000
50.65000000,1.03194800,1.86600000,0.03438933,168.76841224,0.03381124,174.57224543,0.00082965,0.03825703,183.90734907,-0.02601013,-0.01224689,0.00000000,0.00000000,0.00000000,0.00000000
51.15000000,1.04332900,1.87200000,0.03475856,169.31107595,0.03416812,175.19608438,0.00071377,0.03861013,184.25594665,-0.02624619,-0.01236394,0.00000000,0.00000000,0.00000000,0.00000000
51.65000000,1.05484400,1.87600000,0.03514278,169.67285175,0.03453937,175.63562707,0.00074249,0.03895113,184.69706028,-0.02642136,-0.01252977,0.00000000,0.00000000,0.00000000,0.00000000
52.15000000,1.06602300,1.88000000,0.03551589,170.03462755,0.03489975,176.07355849,0.00072076,0.03929781,185.23407215,-0.02662875,-0.01266906,0.00000000,0.00000000,0.00000000,0.00000000
52.65000000,1.07760600,1.88500000,0.03592244,170.48684731,0.03529228,176.61115161,0.00078507,0.03968127,185.68369528,-0.02691372,-0.01276755,0.00000000,0.00000000,0.00000000,0.00000000
53.15000000,1.08942300,1.89000000,0.03628800,170.93906706,0.03564510,177.14210393,0.00070563,0.04004674,186.13028327,-0.02716445,-0.01288228,0.00000000,0.00000000,0.00000000,0.00000000
53.65000000,1.10080400,1.89500000,0.03666844,171.39128681,0.03601215,177.67593869,0.00073411,0.04039783,186.57449102,-0.02739921,-0.01299862,0.00000000,0.00000000,0.00000000,0.00000000
54.15000000,1.11228500,1.90000000,0.03705267,171.84350657,0.03638272,178.21076674,0.00074113,0.04076313,187.02165483,-0.02763420,-0.01312893,0.00000000,0.00000000,0.00000000,0.00000000
54.65000000,1.12380100,1.90400000,0.03744056,172.20528237,0.03675668,178.65274381,0.00074792,0.04114599,187.47242901,-0.02791098,-0.01323501,0.00000000,0.00000000,0.00000000,0.00000000
55.15000000,1.13511500,1.90800000,0.03783978,172.56705818,0.03714142,179.09695731,0.00076948,0.04147187,187.91278911,-0.02810987,-0.01336200,0.00000000,0.00000000,0.00000000,0.00000000
55.65000000,1.14693200,1.91300000,0.03821278,173.01927793,0.03750075,179.63082515,0.00071867,0.04185794,188.36479067,-0.02837620,-0.01348174,0.00000000,0.00000000,0.00000000,0.00000000
56.15000000,1.15831300,1.91700000,0.03860067,173.38105373,0.03787429,180.07367799,0.00074708,0.04222750,188.71914323,-0.02862667,-0.01360082,0.00000000,0.00000000,0.00000000,0.00000000
56.65000000,1.16999600,1.92100000,0.03897744,173.74282954,0.03823700,180.51488102,0.00072542,0.04257789,189.16498502,-0.02887395,-0.01370393,0.00000000,0.00000000,0.00000000,0.00000000
57.15000000,1.18144400,1.92500000,0.03936911,174.10460534,0.03861391,180.95894889,0.00075380,0.04297420,189.61985280,-0.02914937,-0.01382483,0.00000000,0.00000000,0.00000000,0.00000000
57.65000000,1.19295900,1.93100000,0.03973100,174.64726904,0.03896203,181.58617969,0.00069624,0.04332298,190.16095367,-0.02937121,-0.01395177,0.00000000,0.00000000,0.00000000,0.00000000
58.15000000,1.20400400,1.93400000,0.04013011,174.91860090,0.03934581,181.93810379,0.00076757,0.04366217,190.60559422,-0.02960037,-0.01406180,0.00000000,0.00000000,0.00000000,0.00000000
58.65000000,1.21807000,1.93900000,0.04060756,175.37082065,0.03980473,182.49220099,0.00091784,0.04404879,190.96457841,-0.02987473,-0.01417406,0.00000000,0.00000000,0.00000000,0.00000000
59.15000000,1.22985300,1.94300000,0.04097678,175.73259645,0.04015948,182.93355201,0.00070950,0.04438772,191.40972734,-0.03007563,-0.01431209,0.00000000,0.00000000,0.00000000,0.00000000
59.65000000,1.24049500,1.94700000,0.04135722,176.09437226,0.04052488,183.37714634,0.00073080,0.04475854,191.86129796,-0.03034668,-0.01441187,0.00000000,0.00000000,0.00000000,0.00000000
60.15000000,1.25133900,1.95200000,0.04169300,176.54659201,0.04084727,183.90734907,0.00064478,0.04513764,192.21964306,-0.03060727,-0.01453037,0.00000000,0.00000000,0.00000000,0.00000000
60.65000000,1.26241800,1.95500000,0.04206600,176.81792386,0.04120528,184.25594665,0.00071601,0.04548110,192.57135573,-0.03082700,-0.01465410,0.00000000,0.00000000,0.00000000,0.00000000
61.15000000,1.27343100,1.95900000,0.04242789,177.17969967,0.04155250,184.69706028,0.00069444,0.04584073,193.02162118,-0.03106446,-0.01477627,0.00000000,0.00000000,0.00000000,0.00000000
61.65000000,1.28504600,1.96400000,0.04279722,177.63191942,0.04190674,185.23407215,0.00070848,0.04620258,193.56786035,-0.03131259,-0.01488999,0.00000000,0.00000000,0.00000000,0.00000000
62.15000000,1.29662900,1.96800000,0.04320378,177.99369522,0.04229653,185.68369528,0.00077959,0.04656471,193.82871017,-0.03154284,-0.01502187,0.00000000,0.00000000,0.00000000,0.00000000
62.65000000,1.30831200,1.97200000,0.04359167,178.35547103,0.04266829,186.13028327,0.00074351,0.04692269,194.37484546,-0.03176280,-0.01515989,0.00000000,0.00000000,0.00000000,0.00000000
63.15000000,1.31972600,1.97600000,0.04396467,178.71724683,0.04302564,186.57449102,0.00071471,0.04730092,194.73461873,-0.03203385,-0.01526707,0.00000000,0.00000000,0.00000000,0.00000000
63.65000000,1.33120800,1.98000000,0.04435267,179.07902263,0.04339724,187.02165483,0.00074318,0.04764002,195.08698449,-0.03226086,-0.01537916,0.00000000,0.00000000,0.00000000,0.00000000
64.15000000,1.34292400,1.98400000,0.04475922,179.44079844,0.04378645,187.47242901,0.00077843,0.04802368,195.54372193,-0.03253788,-0.01548580,0.00000000,0.00000000,0.00000000,0.00000000
64.65000000,1.35427200,1.98800000,0.04510622,179.80257424,0.04411853,187.91278911,0.00066416,0.04838950,195.99728008,-0.03278325,-0.01560624,0.00000000,0.00000000,0.00000000,0.00000000
65.15000000,1.36632400,1.99200000,0.04551644,180.16435004,0.04451097,188.36479067,0.00078488,0.04873883,196.35241444,-0.03301517,-0.01572366,0.00000000,0.00000000,0.00000000,0.00000000
65.65000000,1.37797300,1.99500000,0.04590811,180.43568190,0.04488551,188.71914323,0.00074909,0.04911500,196.80859415,-0.03326488,-0.01585012,0.00000000,0.00000000,0.00000000,0.00000000
66.15000000,1.38928700,1.99900000,0.04628122,180.79745770,0.04524218,189.16498502,0.00071334,0.04948655,197.07305793,-0.03351596,-0.01597058,0.00000000,0.00000000,0.00000000,0.00000000
66.65000000,1.40060100,2.00300000,0.04670267,181.15923350,0.04564491,189.61985280,0.00080544,0.04983424,197.52416470,-0.03374314,-0.01609110,0.00000000,0.00000000,0.00000000,0.00000000
67.15000000,1.41228400,2.00800000,0.04707578,181.61145326,0.04600131,190.16095367,0.00071280,0.05020987,197.98111170,-0.03401205,-0.01619782,0.00000000,0.00000000,0.00000000,0.00000000
67.65000000,1.42406800,2.01200000,0.04743756,181.97322906,0.04634676,190.60559422,0.00069091,0.05056914,198.33945802,-0.03424288,-0.01632626,0.00000000,0.00000000,0.00000000,0.00000000
68.15000000,1.43541500,2.01500000,0.04784789,182.24456091,0.04673843,190.96457841,0.00078335,0.05092482,198.69732239,-0.03448174,-0.01644307,0.00000000,0.00000000,0.00000000,0.00000000
68.65000000,1.44703100,2.01900000,0.04820967,182.60633672,0.04708363,191.40972734,0.00069040,0.05129298,199.15365156,-0.03474993,-0.01654305,0.00000000,0.00000000,0.00000000,0.00000000
69.15000000,1.45878100,2.02300000,0.04860511,182.96811252,0.04746082,191.86129796,0.00075437,0.05165887,199.51406669,-0.03498509,-0.01667379,0.00000000,0.00000000,0.00000000,0.00000000
69.65000000,1.47063200,2.02600000,0.04900800,183.23944437,0.04784496,192.21964306,0.00076828,0.05200923,199.96741831,-0.03522287,-0.01678635,0.00000000,0.00000000,0.00000000,0.00000000
70.15000000,1.48211300,2.02900000,0.04937356,183.51077622,0.04819337,192.57135573,0.00069683,0.05237831,200.32898501,-0.03546379,-0.01691452,0.00000000,0.00000000,0.00000000,0.00000000
70.65000000,1.49359500,2.03300000,0.04975767,183.87255203,0.04855934,193.02162118,0.00073194,0.05274033,200.68937406,-0.03571391,-0.01702641,0.00000000,0.00000000,0.00000000,0.00000000
71.15000000,1.50527800,2.03800000,0.05014567,184.32477178,0.04892888,193.56786035,0.00073908,0.05310210,201.04995255,-0.03595021,-0.01715190,0.00000000,0.00000000,0.00000000,0.00000000
71.65000000,1.51692700,2.04000000,0.05052989,184.50565968,0.04929469,193.82871017,0.00073162,0.05348144,201.41431653,-0.03621843,-0.01726301,0.00000000,0.00000000,0.00000000,0.00000000
72.15000000,1.52854300,2.04500000,0.05091411,184.95787944,0.04966037,194.37484546,0.00073135,0.05382400,201.86747934,-0.03646386,-0.01736014,0.00000000,0.00000000,0.00000000,0.00000000
72.65000000,1.54036000,2.04800000,0.05131700,185.22921129,0.05004366,194.73461873,0.00076659,0.05423110,202.23799939,-0.03673676,-0.01749434,0.00000000,0.00000000,0.00000000,0.00000000
73.15000000,1.55177500,2.05100000,0.05167878,185.50054314,0.05038772,195.08698449,0.00068812,0.05458185,202.59734270,-0.03697068,-0.01761117,0.00000000,0.00000000,0.00000000,0.00000000
73.65000000,1.56352500,2.05500000,0.05208911,185.86231895,0.05077782,195.54372193,0.00078019,0.05494293,202.95901892,-0.03720575,-0.01773718,0.00000000,0.00000000,0.00000000,0.00000000
74.15000000,1.57524100,2.05900000,0.05248078,186.22409475,0.05115002,195.99728008,0.00074441,0.05530742,203.32163034,-0.03746856,-0.01783886,0.00000000,0.00000000,0.00000000,0.00000000
74.65000000,1.58685700,2.06200000,0.05285378,186.49542660,0.05150436,196.35241444,0.00070868,0.05569988,203.69019604,-0.03772925,-0.01797064,0.00000000,0.00000000,0.00000000,0.00000000
75.15000000,1.59850600,2.06600000,0.05325667,186.85720241,0.05188695,196.80859415,0.00076518,0.05603954,204.04821755,-0.03796084,-0.01807870,0.00000000,0.00000000,0.00000000,0.00000000
75.65000000,1.61029000,2.06800000,0.05365200,187.03809031,0.05226222,197.07305793,0.00075055,0.05638962,204.40859934,-0.03818020,-0.01820942,0.00000000,0.00000000,0.00000000,0.00000000
76.15000000,1.62197300,2.07200000,0.05402511,187.39986611,0.05261627,197.52416470,0.00070810,0.05677809,204.77709519,-0.03845293,-0.01832516,0.00000000,0.00000000,0.00000000,0.00000000
76.65000000,1.63365600,2.07600000,0.05442789,187.76164191,0.05299833,197.98111170,0.00076412,0.05713698,205.23608291,-0.03868889,-0.01844809,0.00000000,0.00000000,0.00000000,0.00000000
77.15000000,1.64513700,2.07900000,0.05481211,188.03297377,0.05336266,198.33945802,0.00072865,0.05750199,205.50393328,-0.03892655,-0.01857544,0.00000000,0.00000000,0.00000000,0.00000000
77.65000000,1.65651800,2.08200000,0.05519267,188.30430562,0.05372337,198.69732239,0.00072143,0.05786196,205.86730367,-0.03914487,-0.01871709,0.00000000,0.00000000,0.00000000,0.00000000
78.15000000,1.66823500,2.08600000,0.05558800,188.66608142,0.05409796,199.15365156,0.00074917,0.05823243,206.23308325,-0.03942910,-0.01880333,0.00000000,0.00000000,0.00000000,0.00000000
78.65000000,1.67991800,2.08900000,0.05597967,188.93741327,0.05446893,199.51406669,0.00074194,0.05860608,206.59977022,-0.03967401,-0.01893207,0.00000000,0.00000000,0.00000000,0.00000000
79.15000000,1.69143300,2.09300000,0.05635644,189.29918908,0.05482567,199.96741831,0.00071348,0.05896917,206.96451415,-0.03991706,-0.01905212,0.00000000,0.00000000,0.00000000,0.00000000
79.65000000,1.70328400,2.09600000,0.05675178,189.57052093,0.05519984,200.32898501,0.00074834,0.05933077,207.42572387,-0.04016971,-0.01916107,0.00000000,0.00000000,0.00000000,0.00000000
80.15000000,1.71500000,2.09900000,0.05713978,189.84185278,0.05556694,200.68937406,0.00073419,0.05971597,207.69901828,-0.04043259,-0.01928338,0.00000000,0.00000000,0.00000000,0.00000000
80.65000000,1.72668300,2.10200000,0.05752767,190.11318464,0.05593379,201.04995255,0.00073371,0.06007864,208.06440593,-0.04066713,-0.01941151,0.00000000,0.00000000,0.00000000,0.00000000
81.15000000,1.73860100,2.10500000,0.05793433,190.38451649,0.05631826,201.41431653,0.00076894,0.06043067,208.42781072,-0.04090619,-0.01952448,0.00000000,0.00000000,0.00000000,0.00000000
81.65000000,1.75025000,2.10900000,0.05830356,190.74629229,0.05666721,201.86747934,0.00069788,0.06079660,208.79436049,-0.04112729,-0.01966931,0.00000000,0.00000000,0.00000000,0.00000000
82.15000000,1.76210100,2.11200000,0.05874000,191.01762414,0.05707952,202.23799939,0.00082463,0.06116718,209.06541176,-0.04139069,-0.01977650,0.00000000,0.00000000,0.00000000,0.00000000
82.65000000,1.77381700,2.11500000,0.05911678,191.28895600,0.05743533,202.59734270,0.00071162,0.06153979,209.43381769,-0.04167278,-0.01986701,0.00000000,0.00000000,0.00000000,0.00000000
83.15000000,1.78566800,2.11800000,0.05950467,191.56028785,0.05780150,202.95901892,0.00073234,0.06190872,209.80169945,-0.04189796,-0.02001076,0.00000000,0.00000000,0.00000000,0.00000000
83.65000000,1.79731700,2.12100000,0.05989633,191.83161970,0.05817110,203.32163034,0.00073920,0.06224617,210.16319081,-0.04209990,-0.02014627,0.00000000,0.00000000,0.00000000,0.00000000
84.15000000,1.80940300,2.12400000,0.06031789,192.10295155,0.05856876,203.69019604,0.00079531,0.06263921,210.53664490,-0.04237846,-0.02026075,0.00000000,0.00000000,0.00000000,0.00000000
84.65000000,1.82118700,2.12700000,0.06068344,192.37428341,0.05891346,204.04821755,0.00068940,0.06300566,210.80783823,-0.04261973,-0.02038593,0.00000000,0.00000000,0.00000000,0.00000000
85.15000000,1.83280200,2.13000000,0.06106022,192.64561526,0.05926862,204.40859934,0.00071032,0.06336708,211.17507604,-0.04285946,-0.02050762,0.00000000,0.00000000,0.00000000,0.00000000
85.65000000,1.84495500,2.13300000,0.06147800,192.91694711,0.05966228,204.77709519,0.00078732,0.06373872,211.54472518,-0.04310896,-0.02062976,0.00000000,0.00000000,0.00000000,0.00000000
86.15000000,1.85667200,2.13700000,0.06186589,193.27872291,0.06002763,205.23608291,0.00073071,0.06412557,211.82084348,-0.04336901,-0.02075656,0.00000000,0.00000000,0.00000000,0.00000000
86.65000000,1.86838800,2.13900000,0.06225756,193.45961082,0.06039641,205.50393328,0.00073756,0.06451090,212.19387257,-0.04364559,-0.02086532,0.00000000,0.00000000,0.00000000,0.00000000
87.15000000,1.88003700,2.14200000,0.06264544,193.73094267,0.06076150,205.86730367,0.00073018,0.06484538,212.45923563,-0.04385239,-0.02099299,0.00000000,0.00000000,0.00000000,0.00000000
87.65000000,1.89225700,2.14500000,0.06304467,194.00227452,0.06113712,206.23308325,0.00075123,0.06521303,212.82895433,-0.04409716,-0.02111588,0.00000000,0.00000000,0.00000000,0.00000000
88.15000000,1.90420900,2.14800000,0.06344744,194.27360637,0.06151594,206.59977022,0.00075764,0.06560837,213.20483951,-0.04438973,-0.02121864,0.00000000,0.00000000,0.00000000,0.00000000
88.65000000,1.91592500,2.15100000,0.06383911,194.54493823,0.06188417,206.96451415,0.00073646,0.06596529,213.57276247,-0.04462066,-0.02134463,0.00000000,0.00000000,0.00000000,0.00000000
89.15000000,1.92774200,2.15500000,0.06423078,194.90671403,0.06225226,207.42572387,0.00073619,0.06633740,213.84695129,-0.04486359,-0.02147381,0.00000000,0.00000000,0.00000000,0.00000000
89.65000000,1.93952600,2.15700000,0.06464489,195.08760193,0.06264131,207.69901828,0.00077808,0.06665943,214.20782756,-0.04507741,-0.02158202,0.00000000,0.00000000,0.00000000,0.00000000
90.15000000,1.95124200,2.16000000,0.06503656,195.35893378,0.06300912,208.06440593,0.00073563,0.06707279,214.49126695,-0.04537502,-0.02169777,0.00000000,0.00000000,0.00000000,0.00000000
90.65000000,1.96299200,2.16300000,0.06541700,195.63026564,0.06336627,208.42781072,0.00071430,0.06744310,214.86297552,-0.04562225,-0.02182085,0.00000000,0.00000000,0.00000000,0.00000000
91.15000000,1.97480900,2.16600000,0.06581244,195.90159749,0.06373737,208.79436049,0.00074219,0.06781814,215.13857602,-0.04587761,-0.02194053,0.00000000,0.00000000,0.00000000,0.00000000
91.65000000,1.98666000,2.16800000,0.06621156,196.08248539,0.06411176,209.06541176,0.00074879,0.06817423,215.50767602,-0.04610024,-0.02207400,0.00000000,0.00000000,0.00000000,0.00000000
92.15000000,1.99834300,2.17100000,0.06661444,196.35381724,0.06448956,209.43381769,0.00075560,0.06857175,215.88598533,-0.04639536,-0.02217640,0.00000000,0.00000000,0.00000000,0.00000000
92.65000000,2.01042900,2.17400000,0.06701356,196.62514909,0.06486368,209.80169945,0.00074823,0.06891522,216.15535246,-0.04662135,-0.02229387,0.00000000,0.00000000,0.00000000,0.00000000
93.15000000,2.02231300,2.17700000,0.06737911,196.89648095,0.06520621,210.16319081,0.00068508,0.06926187,216.42557041,-0.04681241,-0.02244946,0.00000000,0.00000000,0.00000000,0.00000000
93.65000000,2.03433200,2.18000000,0.06780433,197.16781280,0.06560452,210.53664490,0.00079660,0.06966594,216.80599768,-0.04713384,-0.02253210,0.00000000,0.00000000,0.00000000,0.00000000
94.15000000,2.04631700,2.18200000,0.06819978,197.34870070,0.06597478,210.80783823,0.00074053,0.07001932,217.07805829,-0.04736585,-0.02265347,0.00000000,0.00000000,0.00000000,0.00000000
94.65000000,2.05837000,2.18500000,0.06859144,197.62003255,0.06634137,211.17507604,0.00073319,0.07041257,217.45661842,-0.04763297,-0.02277960,0.00000000,0.00000000,0.00000000,0.00000000
95.15000000,2.07065700,2.18800000,0.06899422,197.89136441,0.06671823,211.54472518,0.00075371,0.07078296,217.73277488,-0.04787868,-0.02290429,0.00000000,0.00000000,0.00000000,0.00000000
95.65000000,2.08270900,2.19000000,0.06941200,198.07225231,0.06710896,211.82084348,0.00078148,0.07113943,218.00606337,-0.04812181,-0.02301762,0.00000000,0.00000000,0.00000000,0.00000000
96.15000000,2.09492900,2.19300000,0.06982978,198.34358416,0.06749955,212.19387257,0.00078117,0.07149778,218.37768162,-0.04834929,-0.02314849,0.00000000,0.00000000,0.00000000,0.00000000
96.65000000,2.10657900,2.19500000,0.07019167,198.52447206,0.06783776,212.45923563,0.00067642,0.07186775,218.65430706,-0.04859339,-0.02327436,0.00000000,0.00000000,0.00000000,0.00000000
97.15000000,2.11839600,2.19800000,0.07059078,198.79580391,0.06821062,212.82895433,0.00074573,0.07224785,218.93333432,-0.04885775,-0.02339010,0.00000000,0.00000000,0.00000000,0.00000000
97.65000000,2.13041400,2.20100000,0.07101978,199.06713577,0.06861126,213.20483951,0.00080127,0.07260579,219.30552846,-0.04911039,-0.02349540,0.00000000,0.00000000,0.00000000,0.00000000
98.15000000,2.14253400,2.20400000,0.07140767,199.33846762,0.06897336,213.57276247,0.00072420,0.07299597,219.58717239,-0.04935554,-0.02364043,0.00000000,0.00000000,0.00000000,0.00000000
98.65000000,2.15431800,2.20600000,0.07181056,199.51935552,0.06934933,213.84695129,0.00075193,0.07335849,219.86290502,-0.04959782,-0.02376067,0.00000000,0.00000000,0.00000000,0.00000000
99.15000000,2.16633600,2.20900000,0.07216122,199.79068737,0.06967645,214.20782756,0.00065424,0.07372775,220.14029834,-0.04986358,-0.02386417,0.00000000,0.00000000,0.00000000,0.00000000
99.65000000,2.17865700,2.21100000,0.07260878,199.97157528,0.07009379,214.49126695,0.00083469,0.07408513,220.51324955,-0.05009078,-0.02399436,0.00000000,0.00000000,0.00000000,0.00000000
100.15000000,2.19074300,2.21400000,0.07301167,200.24290713,0.07046934,214.86297552,0.00075109,0.07446098,220.79248979,-0.05035661,-0.02410437,0.00000000,0.00000000,0.00000000,0.00000000
100.65000000,2.20246000,2.21600000,0.07341833,200.42379503,0.07084826,215.13857602,0.00075785,0.07486414,221.07796785,-0.05063758,-0.02422656,0.00000000,0.00000000,0.00000000,0.00000000
101.15000000,2.21444500,2.21900000,0.07380622,200.69512688,0.07120955,215.50767602,0.00072259,0.07520737,221.44845533,-0.05084749,-0.02435988,0.00000000,0.00000000,0.00000000,0.00000000
101.65000000,2.22626200,2.22200000,0.07423889,200.96645873,0.07161240,215.88598533,0.00080569,0.07556210,221.72357745,-0.05108530,-0.02447680,0.00000000,0.00000000,0.00000000,0.00000000
102.15000000,2.23828100,2.22400000,0.07461200,201.14734664,0.07195967,216.15535246,0.00069453,0.07594771,222.00574583,-0.05133258,-0.02461512,0.00000000,0.00000000,0.00000000,0.00000000
102.65000000,2.24915800,2.22600000,0.07498867,201.32823454,0.07231012,216.42557041,0.00070091,0.07630912,222.28270591,-0.05157706,-0.02473206,0.00000000,0.00000000,0.00000000,0.00000000
103.15000000,2.26289000,2.22900000,0.07542889,201.59956639,0.07271955,216.80599768,0.00081886,0.07667029,222.55978622,-0.05182060,-0.02484969,0.00000000,0.00000000,0.00000000,0.00000000
103.65000000,2.27463900,2.23100000,0.07581311,201.78045429,0.07307676,217.07805829,0.00071442,0.07704723,222.93886667,-0.05207489,-0.02497234,0.00000000,0.00000000,0.00000000,0.00000000
104.15000000,2.28689300,2.23400000,0.07624200,202.05178614,0.07347534,217.45661842,0.00079717,0.07741497,223.21780530,-0.05230913,-0.02510584,0.00000000,0.00000000,0.00000000,0.00000000
104.65000000,2.29897900,2.23600000,0.07664489,202.23267405,0.07384962,217.73277488,0.00074856,0.07782047,223.50538643,-0.05261799,-0.02520248,0.00000000,0.00000000,0.00000000,0.00000000
105.15000000,2.31103100,2.23800000,0.07703289,202.41356195,0.07420994,218.00606337,0.00072063,0.07816739,223.78001651,-0.05282109,-0.02534631,0.00000000,0.00000000,0.00000000,0.00000000
105.65000000,2.32301600,2.24100000,0.07742456,202.68489380,0.07457352,218.37768162,0.00072717,0.07851767,224.05556428,-0.05307498,-0.02544269,0.00000000,0.00000000,0.00000000,0.00000000
106.15000000,2.33523600,2.24300000,0.07782744,202.86578170,0.07494739,218.65430706,0.00074773,0.07890893,224.34050502,-0.05333384,-0.02557509,0.00000000,0.00000000,0.00000000,0.00000000
106.65000000,2.34752400,2.24500000,0.07824144,203.04666960,0.07533142,218.93333432,0.00076806,0.07926913,224.61863717,-0.05356091,-0.02570822,0.00000000,0.00000000,0.00000000,0.00000000
107.15000000,2.35964300,2.24800000,0.07863311,203.31800146,0.07569460,219.30552846,0.00072636,0.07967375,224.90696462,-0.05383025,-0.02584350,0.00000000,0.00000000,0.00000000,0.00000000
107.65000000,2.37189700,2.25000000,0.07905833,203.49888936,0.07608875,219.58717239,0.00078829,0.08003030,225.18463184,-0.05407383,-0.02595647,0.00000000,0.00000000,0.00000000,0.00000000
