Repository: noberito/ethz

**MODELLING AND CALIBRATING A POLYN YIELD SURFACE FUNCTION**

---

In the context of my research assistant internship at ETH Zurich, I have to implement and find an operationnal strategy to calibrate a yield surface function based on the polyN model which is a homogenous polynomial of degree N.

To make the calibration operationnal please copy paste a folder "{material}_results" containing the csv files for a given material in the lab_data directory and then change the parameters you want in the polyN_optimization/param.txt. Then run polyN_optimization/optimize_polyN.py. The coefficients of the polyN function will be accessible in the polyN_coeff.npy file.

File: polyN_optimization/results_exp/AA6014-T4/UT_00_2.csv (part 2 of 3)
Time[s],Displacement[mm],Force[kN],EngStrain_longi,EngStress[MPa],TrueStrain,TrueStress[MPa],TrueStrainRate[1/s],PlasticStrain_longi,PlasticStress[MPa],PlasticStrain_thick,PlasticStrain_width,R-Value,Thickness[mm],Width[mm], Young's Modulus [MPa]
108.09000000,2.38725600,2.37800000,0.07957511,213.05102829,0.07656755,230.00458753,0.00071914,0.08039192,235.94071991,-0.04500482,-0.03538711,0.00000000,0.00000000,0.00000000,0.00000000
108.59000000,2.39961100,2.38000000,0.08000033,213.23021334,0.07696135,230.28870148,0.00078760,0.08076524,236.22466425,-0.04516704,-0.03559820,0.00000000,0.00000000,0.00000000,0.00000000
109.09000000,2.41163000,2.38200000,0.08039578,213.40939839,0.07732743,230.56661296,0.00073217,0.08114868,236.51119481,-0.04535481,-0.03579387,0.00000000,0.00000000,0.00000000,0.00000000
109.59000000,2.42391700,2.38500000,0.08079489,213.67817597,0.07769678,230.94228046,0.00073869,0.08152516,236.79625704,-0.04561074,-0.03591441,0.00000000,0.00000000,0.00000000,0.00000000
110.09000000,2.43546600,2.38700000,0.08120144,213.85736102,0.07807287,231.22288765,0.00075219,0.08190820,237.08306422,-0.04580739,-0.03610081,0.00000000,0.00000000,0.00000000,0.00000000
110.59000000,2.44751800,2.38900000,0.08158200,214.03654608,0.07842478,231.49807558,0.00070383,0.08230481,237.37329077,-0.04606015,-0.03624466,0.00000000,0.00000000,0.00000000,0.00000000
111.09000000,2.45957000,2.39300000,0.08200722,214.39491618,0.07881786,231.97684772,0.00078614,0.08268764,237.66042693,-0.04626957,-0.03641808,0.00000000,0.00000000,0.00000000,0.00000000
111.59000000,2.47175700,2.39400000,0.08242122,214.48450871,0.07920040,232.16258407,0.00076510,0.08304153,238.03884375,-0.04649092,-0.03655061,0.00000000,0.00000000,0.00000000,0.00000000
112.09000000,2.48444700,2.39700000,0.08280178,214.75328629,0.07955192,232.53524018,0.00070303,0.08342209,238.22779879,-0.04669848,-0.03672361,0.00000000,0.00000000,0.00000000,0.00000000
112.59000000,2.49663400,2.39900000,0.08323444,214.93247134,0.07995142,232.82225619,0.00079900,0.08376703,238.50641930,-0.04686341,-0.03690362,0.00000000,0.00000000,0.00000000,0.00000000
113.09000000,2.50925700,2.40100000,0.08363356,215.11165640,0.08031980,233.10220906,0.00073675,0.08414446,238.89110582,-0.04708265,-0.03706181,0.00000000,0.00000000,0.00000000,0.00000000
113.59000000,2.52198100,2.40400000,0.08406256,215.38043398,0.08071561,233.48586367,0.00079162,0.08454695,239.18391326,-0.04732915,-0.03721780,0.00000000,0.00000000,0.00000000,0.00000000
114.09000000,2.53440200,2.40600000,0.08447667,215.55961903,0.08109754,233.76937711,0.00076385,0.08489818,239.46460273,-0.04752084,-0.03737734,0.00000000,0.00000000,0.00000000,0.00000000
114.59000000,2.54669000,2.40800000,0.08490189,215.73880408,0.08148956,234.05543606,0.00078404,0.08528343,239.75364698,-0.04773953,-0.03754390,0.00000000,0.00000000,0.00000000,0.00000000
115.09000000,2.55887700,2.41000000,0.08529733,215.91798914,0.08185399,234.33521783,0.00072886,0.08565485,240.03954978,-0.04794677,-0.03770808,0.00000000,0.00000000,0.00000000,0.00000000
115.59000000,2.57103000,2.41300000,0.08569278,216.18676672,0.08221829,234.71241128,0.00072860,0.08603960,240.32884735,-0.04816177,-0.03787782,0.00000000,0.00000000,0.00000000,0.00000000
116.09000000,2.58291400,2.41500000,0.08610678,216.36595177,0.08259954,234.99652670,0.00076250,0.08640739,240.61424042,-0.04835481,-0.03805258,0.00000000,0.00000000,0.00000000,0.00000000
116.59000000,2.59563800,2.41700000,0.08650956,216.54513682,0.08297032,235.27836037,0.00074155,0.08679665,240.80662268,-0.04859671,-0.03819995,0.00000000,0.00000000,0.00000000,0.00000000
117.09000000,2.60812700,2.41900000,0.08694233,216.72432188,0.08336856,235.56684011,0.00079648,0.08714245,241.18543930,-0.04877771,-0.03836473,0.00000000,0.00000000,0.00000000,0.00000000
117.59000000,2.61997700,2.42200000,0.08731900,216.99309946,0.08371503,235.94071991,0.00069296,0.08754153,241.38049698,-0.04900396,-0.03853757,0.00000000,0.00000000,0.00000000,0.00000000
118.09000000,2.63213000,2.42400000,0.08772933,217.17228451,0.08409234,236.22466425,0.00075462,0.08792219,241.66970216,-0.04926007,-0.03866213,0.00000000,0.00000000,0.00000000,0.00000000
118.59000000,2.64455200,2.42600000,0.08815089,217.35146956,0.08447982,236.51119481,0.00077496,0.08829947,241.95827345,-0.04944893,-0.03885054,0.00000000,0.00000000,0.00000000,0.00000000
119.09000000,2.65714200,2.42800000,0.08856500,217.53065462,0.08486032,236.79625704,0.00076098,0.08867317,242.24615986,-0.04963811,-0.03903505,0.00000000,0.00000000,0.00000000,0.00000000
119.59000000,2.66956300,2.43000000,0.08898644,217.70983967,0.08524740,237.08306422,0.00077416,0.08906358,242.53829758,-0.04988379,-0.03917979,0.00000000,0.00000000,0.00000000,0.00000000
120.09000000,2.68185100,2.43200000,0.08942289,217.88902472,0.08564810,237.37329077,0.00080140,0.08941465,242.72239793,-0.05007097,-0.03934368,0.00000000,0.00000000,0.00000000,0.00000000
120.59000000,2.69460800,2.43400000,0.08984444,218.06820978,0.08603497,237.66042693,0.00077376,0.08980819,243.01563532,-0.05026165,-0.03954655,0.00000000,0.00000000,0.00000000,0.00000000
121.09000000,2.70689500,2.43700000,0.09023600,218.33698736,0.08639419,238.03884375,0.00071842,0.09017112,243.30159448,-0.05048251,-0.03968861,0.00000000,0.00000000,0.00000000,0.00000000
121.59000000,2.71928400,2.43800000,0.09065389,218.42657988,0.08677741,238.22779879,0.00076646,0.09053928,243.68776870,-0.05066900,-0.03987028,0.00000000,0.00000000,0.00000000,0.00000000
122.09000000,2.73123500,2.44000000,0.09103444,218.60576494,0.08712628,238.50641930,0.00069773,0.09096066,243.88962834,-0.05091650,-0.04004416,0.00000000,0.00000000,0.00000000,0.00000000
122.59000000,2.74362400,2.44300000,0.09145222,218.87454252,0.08750912,238.89110582,0.00076569,0.09129606,244.16939499,-0.05107315,-0.04022291,0.00000000,0.00000000,0.00000000,0.00000000
123.09000000,2.75601200,2.44500000,0.09189611,219.05372757,0.08791574,239.18391326,0.00081323,0.09168016,244.36239469,-0.05130446,-0.04037570,0.00000000,0.00000000,0.00000000,0.00000000
123.59000000,2.76840000,2.44700000,0.09228400,219.23291262,0.08827092,239.46460273,0.00071036,0.09206925,244.65564794,-0.05151793,-0.04055133,0.00000000,0.00000000,0.00000000,0.00000000
124.09000000,2.78102300,2.44900000,0.09270933,219.41209767,0.08866024,239.75364698,0.00077864,0.09243476,244.94329468,-0.05170554,-0.04072921,0.00000000,0.00000000,0.00000000,0.00000000
124.59000000,2.79347800,2.45100000,0.09311967,219.59128273,0.08903569,240.03954978,0.00075090,0.09280012,245.23108716,-0.05190446,-0.04089566,0.00000000,0.00000000,0.00000000,0.00000000
125.09000000,2.80603400,2.45300000,0.09354478,219.77046778,0.08942451,240.32884735,0.00077764,0.09321388,245.43195531,-0.05214613,-0.04106775,0.00000000,0.00000000,0.00000000,0.00000000
125.59000000,2.81882400,2.45500000,0.09395144,219.94965283,0.08979632,240.61424042,0.00074362,0.09358558,245.72164747,-0.05235540,-0.04123018,0.00000000,0.00000000,0.00000000,0.00000000
126.09000000,2.83121200,2.45600000,0.09438033,220.03924536,0.09018830,240.80662268,0.00078396,0.09397411,246.01567873,-0.05258647,-0.04138764,0.00000000,0.00000000,0.00000000,0.00000000
126.59000000,2.84370100,2.45900000,0.09476467,220.30802294,0.09053942,241.18543930,0.00070225,0.09434552,246.30567098,-0.05278206,-0.04156346,0.00000000,0.00000000,0.00000000,0.00000000
127.09000000,2.85635800,2.46000000,0.09520467,220.39761547,0.09094126,241.38049698,0.00080366,0.09471497,246.49618114,-0.05297461,-0.04174036,0.00000000,0.00000000,0.00000000,0.00000000
127.59000000,2.86898100,2.46200000,0.09562611,220.57680052,0.09132599,241.66970216,0.00076947,0.09511980,246.79478098,-0.05320395,-0.04191586,0.00000000,0.00000000,0.00000000,0.00000000
128.09000000,2.88120100,2.46400000,0.09604400,220.75598557,0.09170733,241.95827345,0.00076269,0.09548545,246.98460867,-0.05340539,-0.04208006,0.00000000,0.00000000,0.00000000,0.00000000
128.59000000,2.89348900,2.46600000,0.09645811,220.93517063,0.09208509,242.24615986,0.00075550,0.09584284,247.27179142,-0.05358300,-0.04225984,0.00000000,0.00000000,0.00000000,0.00000000
129.09000000,2.90624600,2.46800000,0.09689078,221.11435568,0.09247961,242.53829758,0.00078905,0.09626073,247.57417975,-0.05383286,-0.04242787,0.00000000,0.00000000,0.00000000,0.00000000
129.59000000,2.91843300,2.46900000,0.09727878,221.20394821,0.09283328,242.72239793,0.00070733,0.09662935,247.76515035,-0.05406355,-0.04256580,0.00000000,0.00000000,0.00000000,0.00000000
130.09000000,2.93082100,2.47100000,0.09771522,221.38313326,0.09323095,243.01563532,0.00079535,0.09700645,248.05775074,-0.05425720,-0.04274925,0.00000000,0.00000000,0.00000000,0.00000000
130.59000000,2.94331000,2.47300000,0.09811811,221.56231831,0.09359791,243.30159448,0.00073392,0.09740703,248.35638955,-0.05448732,-0.04291970,0.00000000,0.00000000,0.00000000,0.00000000
131.09000000,2.95603300,2.47600000,0.09852844,221.83109589,0.09397151,243.68776870,0.00074720,0.09776171,248.54428947,-0.05466857,-0.04309314,0.00000000,0.00000000,0.00000000,0.00000000
131.59000000,2.96875700,2.47700000,0.09899456,221.92068842,0.09439572,243.88962834,0.00084843,0.09813176,248.83565678,-0.05487273,-0.04325904,0.00000000,0.00000000,0.00000000,0.00000000
132.09000000,2.98158100,2.47900000,0.09936756,222.09987347,0.09473506,244.16939499,0.00067869,0.09854327,249.03800268,-0.05511371,-0.04342956,0.00000000,0.00000000,0.00000000,0.00000000
132.59000000,2.99400300,2.48000000,0.09979289,222.18946600,0.09512188,244.36239469,0.00077363,0.09889433,249.22535802,-0.05531158,-0.04358275,0.00000000,0.00000000,0.00000000,0.00000000
133.09000000,3.00645800,2.48200000,0.10022544,222.36865105,0.09551511,244.65564794,0.00078646,0.09927585,249.61971935,-0.05551888,-0.04375697,0.00000000,0.00000000,0.00000000,0.00000000
133.59000000,3.01928300,2.48400000,0.10063211,222.54783611,0.09588466,244.94329468,0.00073911,0.09968018,249.82070798,-0.05577282,-0.04390736,0.00000000,0.00000000,0.00000000,0.00000000
134.09000000,3.03190600,2.48600000,0.10103878,222.72702116,0.09625408,245.23108716,0.00073883,0.10005629,250.11446025,-0.05597547,-0.04408082,0.00000000,0.00000000,0.00000000,0.00000000
134.59000000,3.04436100,2.48700000,0.10149756,222.81661369,0.09667067,245.43195531,0.00083318,0.10045022,250.31311673,-0.05617720,-0.04427302,0.00000000,0.00000000,0.00000000,0.00000000
135.09000000,3.05732000,2.48900000,0.10191156,222.99579874,0.09704645,245.72164747,0.00075156,0.10083262,250.60879242,-0.05640131,-0.04443130,0.00000000,0.00000000,0.00000000,0.00000000
135.59000000,3.06964100,2.49100000,0.10234433,223.17498379,0.09743912,246.01567873,0.00078535,0.10121297,250.80430731,-0.05662336,-0.04458961,0.00000000,0.00000000,0.00000000,0.00000000
136.09000000,3.08216300,2.49300000,0.10275833,223.35416885,0.09781462,246.30567098,0.00075099,0.10164331,251.01252664,-0.05686994,-0.04477337,0.00000000,0.00000000,0.00000000,0.00000000
136.59000000,3.09525600,2.49400000,0.10316878,223.44376137,0.09818675,246.49618114,0.00074426,0.10199505,251.30098229,-0.05705816,-0.04493689,0.00000000,0.00000000,0.00000000,0.00000000
137.09000000,3.10761100,2.49600000,0.10362011,223.62294643,0.09859579,246.79478098,0.00081808,0.10234139,251.48829552,-0.05723339,-0.04510800,0.00000000,0.00000000,0.00000000,0.00000000
137.59000000,3.12046900,2.49700000,0.10402667,223.71253895,0.09896410,246.98460867,0.00073663,0.10278327,251.79983904,-0.05750528,-0.04527799,0.00000000,0.00000000,0.00000000,0.00000000
138.09000000,3.13332700,2.49900000,0.10442578,223.89172401,0.09932554,247.27179142,0.00072288,0.10313590,251.98899667,-0.05767929,-0.04545660,0.00000000,0.00000000,0.00000000,0.00000000
138.59000000,3.14625200,2.50100000,0.10489211,224.07090906,0.09974769,247.57417975,0.00084430,0.10353405,252.28985243,-0.05790106,-0.04563299,0.00000000,0.00000000,0.00000000,0.00000000
139.09000000,3.15907700,2.50200000,0.10530244,224.16050159,0.10011900,247.76515035,0.00074262,0.10389983,252.48259319,-0.05810168,-0.04579814,0.00000000,0.00000000,0.00000000,0.00000000
139.59000000,3.17183400,2.50400000,0.10572389,224.33968664,0.10050022,248.05775074,0.00076244,0.10426557,252.67543267,-0.05830947,-0.04595610,0.00000000,0.00000000,0.00000000,0.00000000
140.09000000,3.18432300,2.50600000,0.10617156,224.51887169,0.10090500,248.35638955,0.00080956,0.10470310,252.98679150,-0.05856533,-0.04613777,0.00000000,0.00000000,0.00000000,0.00000000
140.59000000,3.19704600,2.50700000,0.10656689,224.60846422,0.10126233,248.54428947,0.00071465,0.10508195,253.18322889,-0.05876183,-0.04632012,0.00000000,0.00000000,0.00000000,0.00000000
141.09000000,3.21007200,2.50900000,0.10698100,224.78764927,0.10163649,248.83565678,0.00074832,0.10543919,253.47455410,-0.05895962,-0.04647957,0.00000000,0.00000000,0.00000000,0.00000000
141.59000000,3.22293000,2.51000000,0.10743978,224.87724180,0.10205084,249.03800268,0.00082871,0.10586102,253.68219559,-0.05922275,-0.04663827,0.00000000,0.00000000,0.00000000,0.00000000
142.09000000,3.23572100,2.51100000,0.10783156,224.96683432,0.10240455,249.22535802,0.00070741,0.10624597,253.88057021,-0.05943133,-0.04681464,0.00000000,0.00000000,0.00000000,0.00000000
142.59000000,3.24817700,2.51400000,0.10826044,225.23561190,0.10279162,249.61971935,0.00077414,0.10661420,254.07479976,-0.05962524,-0.04698896,0.00000000,0.00000000,0.00000000,0.00000000
143.09000000,3.26110200,2.51500000,0.10871178,225.32520443,0.10319878,249.82070798,0.00081432,0.10701737,254.37848227,-0.05985864,-0.04715873,0.00000000,0.00000000,0.00000000,0.00000000
143.59000000,3.27419500,2.51700000,0.10913344,225.50438948,0.10357903,250.11446025,0.00076050,0.10739859,254.57629318,-0.06007565,-0.04732295,0.00000000,0.00000000,0.00000000,0.00000000
144.09000000,3.28681800,2.51800000,0.10957356,225.59398201,0.10397576,250.31311673,0.00079346,0.10779489,254.87858429,-0.06029559,-0.04749931,0.00000000,0.00000000,0.00000000,0.00000000
144.59000000,3.29977700,2.52000000,0.11000256,225.77316706,0.10436232,250.60879242,0.00077312,0.10816908,255.07486561,-0.06049954,-0.04766954,0.00000000,0.00000000,0.00000000,0.00000000
145.09000000,3.31283700,2.52100000,0.11042789,225.86275959,0.10474543,250.80430731,0.00076622,0.10853659,255.26954903,-0.06068931,-0.04784728,0.00000000,0.00000000,0.00000000,0.00000000
145.59000000,3.32559400,2.52200000,0.11090911,225.95235212,0.10517870,251.01252664,0.00086655,0.10897035,255.48132634,-0.06096895,-0.04800140,0.00000000,0.00000000,0.00000000,0.00000000
146.09000000,3.33865400,2.52400000,0.11130444,226.13153717,0.10553450,251.30098229,0.00071160,0.10933941,255.77730703,-0.06118100,-0.04815841,0.00000000,0.00000000,0.00000000,0.00000000
146.59000000,3.35178000,2.52500000,0.11169233,226.22112970,0.10588348,251.48829552,0.00069796,0.10973959,255.98076433,-0.06137666,-0.04836294,0.00000000,0.00000000,0.00000000,0.00000000
147.09000000,3.36473900,2.52700000,0.11218856,226.40031475,0.10632975,251.79983904,0.00089253,0.11011303,256.17746871,-0.06157003,-0.04854301,0.00000000,0.00000000,0.00000000,0.00000000
147.59000000,3.37719400,2.52800000,0.11258378,226.48990728,0.10668504,251.98899667,0.00071058,0.11049967,256.37767955,-0.06181254,-0.04868713,0.00000000,0.00000000,0.00000000,0.00000000
148.09000000,3.39069000,2.53000000,0.11303156,226.66909233,0.10708742,252.28985243,0.00080477,0.11091942,256.58653660,-0.06203914,-0.04888028,0.00000000,0.00000000,0.00000000,0.00000000
148.59000000,3.40321300,2.53100000,0.11344178,226.75868486,0.10745592,252.48259319,0.00073699,0.11131419,256.88995531,-0.06224863,-0.04906556,0.00000000,0.00000000,0.00000000,0.00000000
149.09000000,3.41617100,2.53200000,0.11385211,226.84827738,0.10782438,252.67543267,0.00073692,0.11168378,257.08616790,-0.06246348,-0.04922029,0.00000000,0.00000000,0.00000000,0.00000000
149.59000000,3.42949900,2.53400000,0.11434444,227.02746244,0.10826629,252.98679150,0.00088382,0.11207640,257.28843943,-0.06268279,-0.04939360,0.00000000,0.00000000,0.00000000,0.00000000
150.09000000,3.44262600,2.53500000,0.11476978,227.11705496,0.10864791,253.18322889,0.00076323,0.11244904,257.48567020,-0.06288769,-0.04956135,0.00000000,0.00000000,0.00000000,0.00000000
150.59000000,3.45578700,2.53700000,0.11517267,227.29624002,0.10900925,253.47455410,0.00072269,0.11284989,257.79133313,-0.06310981,-0.04974008,0.00000000,0.00000000,0.00000000,0.00000000
151.09000000,3.46884600,2.53800000,0.11564644,227.38583254,0.10943401,253.68219559,0.00084951,0.11321565,257.98704697,-0.06330915,-0.04990650,0.00000000,0.00000000,0.00000000,0.00000000
151.59000000,3.48146900,2.53900000,0.11607911,227.47542507,0.10982175,253.88057021,0.00077548,0.11361750,258.19222416,-0.06354834,-0.05006915,0.00000000,0.00000000,0.00000000,0.00000000
152.09000000,3.49513300,2.54000000,0.11649322,227.56501760,0.11019272,254.07479976,0.00074194,0.11401938,258.39753393,-0.06374742,-0.05027196,0.00000000,0.00000000,0.00000000,0.00000000
152.59000000,3.50785600,2.54200000,0.11694822,227.74420265,0.11060016,254.37848227,0.00081489,0.11442749,258.60458497,-0.06401237,-0.05041512,0.00000000,0.00000000,0.00000000,0.00000000
153.09000000,3.52111800,2.54300000,0.11737722,227.83379518,0.11098417,254.57629318,0.00076802,0.11479114,258.90143935,-0.06418679,-0.05060435,0.00000000,0.00000000,0.00000000,0.00000000
153.59000000,3.53404300,2.54500000,0.11782489,228.01298023,0.11138473,254.87858429,0.00080112,0.11519062,259.00526436,-0.06442724,-0.05076338,0.00000000,0.00000000,0.00000000,0.00000000
154.09000000,3.54716900,2.54600000,0.11824633,228.10257276,0.11176168,255.07486561,0.00075390,0.11556380,259.30490537,-0.06463280,-0.05093100,0.00000000,0.00000000,0.00000000,0.00000000
154.59000000,3.56012800,2.54700000,0.11866044,228.19216528,0.11213194,255.26954903,0.00074051,0.11597137,259.51234620,-0.06485203,-0.05111934,0.00000000,0.00000000,0.00000000,0.00000000
155.09000000,3.57345600,2.54800000,0.11914911,228.28175781,0.11256867,255.48132634,0.00087347,0.11636045,259.61370860,-0.06510084,-0.05125961,0.00000000,0.00000000,0.00000000,0.00000000
155.59000000,3.58641500,2.55000000,0.11956689,228.46094286,0.11294190,255.77730703,0.00074646,0.11675311,259.91889933,-0.06531095,-0.05144216,0.00000000,0.00000000,0.00000000,0.00000000
156.09000000,3.59954100,2.55100000,0.12001822,228.55053539,0.11334496,255.98076433,0.00080610,0.11714370,260.12228241,-0.06555701,-0.05158669,0.00000000,0.00000000,0.00000000,0.00000000
156.59000000,3.61310500,2.55200000,0.12043967,228.64012792,0.11372117,256.17746871,0.00075243,0.11753404,260.32571940,-0.06573110,-0.05180294,0.00000000,0.00000000,0.00000000,0.00000000
157.09000000,3.62629800,2.55300000,0.12087611,228.72972044,0.11411062,256.37767955,0.00077891,0.11790785,260.52495513,-0.06594027,-0.05196757,0.00000000,0.00000000,0.00000000,0.00000000
157.59000000,3.63966000,2.55400000,0.12135000,228.81931297,0.11453332,256.58653660,0.00084539,0.11833100,260.73721696,-0.06620515,-0.05212584,0.00000000,0.00000000,0.00000000,0.00000000
158.09000000,3.65305500,2.55600000,0.12179756,228.99849802,0.11493236,256.88995531,0.00079808,0.11870450,260.93661010,-0.06642335,-0.05228116,0.00000000,0.00000000,0.00000000,0.00000000
158.59000000,3.66614800,2.55700000,0.12221533,229.08809055,0.11530471,257.08616790,0.00074470,0.11908119,261.13695199,-0.06661411,-0.05246709,0.00000000,0.00000000,0.00000000,0.00000000
159.09000000,3.67947600,2.55800000,0.12265922,229.17768308,0.11570018,257.28843943,0.00079094,0.11949898,261.44990146,-0.06684118,-0.05265780,0.00000000,0.00000000,0.00000000,0.00000000
159.59000000,3.69287200,2.55900000,0.12308078,229.26727560,0.11607560,257.48567020,0.00075085,0.11988668,261.55165826,-0.06706915,-0.05281752,0.00000000,0.00000000,0.00000000,0.00000000
160.09000000,3.70609900,2.56100000,0.12353589,229.44646066,0.11648076,257.79133313,0.00081030,0.12027924,261.75652686,-0.06729964,-0.05297960,0.00000000,0.00000000,0.00000000,0.00000000
160.59000000,3.71902500,2.56200000,0.12395000,229.53605318,0.11684927,257.98704697,0.00073702,0.12064070,262.05516713,-0.06746869,-0.05317201,0.00000000,0.00000000,0.00000000,0.00000000
161.09000000,3.73218500,2.56300000,0.12440500,229.62564571,0.11725401,258.19222416,0.00080948,0.12107387,262.16912739,-0.06774247,-0.05333140,0.00000000,0.00000000,0.00000000,0.00000000
161.59000000,3.74558000,2.56400000,0.12486022,229.71523824,0.11765878,258.39753393,0.00080955,0.12145952,262.37253987,-0.06795163,-0.05350789,0.00000000,0.00000000,0.00000000,0.00000000
162.09000000,3.75890800,2.56500000,0.12532267,229.80483076,0.11806981,258.60458497,0.00082206,0.12184823,262.57688042,-0.06819341,-0.05365483,0.00000000,0.00000000,0.00000000,0.00000000
162.59000000,3.77237000,2.56700000,0.12573667,229.98401582,0.11843764,258.90143935,0.00073565,0.12225973,262.78735010,-0.06842146,-0.05383827,0.00000000,0.00000000,0.00000000,0.00000000
163.09000000,3.78590000,2.56700000,0.12618811,229.98401582,0.11883858,259.00526436,0.00080188,0.12264159,262.99012663,-0.06861969,-0.05402190,0.00000000,0.00000000,0.00000000,0.00000000
163.59000000,3.79865700,2.56900000,0.12661322,230.16320087,0.11921598,259.30490537,0.00075481,0.12303315,263.19558341,-0.06882232,-0.05421083,0.00000000,0.00000000,0.00000000,0.00000000
164.09000000,3.81279100,2.57000000,0.12707578,230.25279340,0.11962647,259.51234620,0.00082097,0.12341140,263.39764108,-0.06904799,-0.05436341,0.00000000,0.00000000,0.00000000,0.00000000
164.59000000,3.82601900,2.57000000,0.12751600,230.25279340,0.12001698,259.61370860,0.00078102,0.12378297,263.59804883,-0.06921597,-0.05456700,0.00000000,0.00000000,0.00000000,0.00000000
165.09000000,3.83971600,2.57200000,0.12796367,230.43197845,0.12041394,259.91889933,0.00079392,0.12422317,263.81674241,-0.06951737,-0.05470580,0.00000000,0.00000000,0.00000000,0.00000000
165.59000000,3.85267500,2.57300000,0.12840756,230.52157097,0.12080740,260.12228241,0.00078691,0.12462383,264.02510198,-0.06972522,-0.05489861,0.00000000,0.00000000,0.00000000,0.00000000
166.09000000,3.86590200,2.57400000,0.12885133,230.61116350,0.12120060,260.32571940,0.00078640,0.12503095,264.23529901,-0.06992857,-0.05510239,0.00000000,0.00000000,0.00000000,0.00000000
166.59000000,3.87912900,2.57500000,0.12927656,230.70075603,0.12157721,260.52495513,0.00075323,0.12545094,264.44903982,-0.07016768,-0.05528326,0.00000000,0.00000000,0.00000000,0.00000000
167.09000000,3.89289400,2.57600000,0.12975789,230.79034855,0.12200335,260.73721696,0.00085228,0.12583299,264.55047082,-0.07040499,-0.05542800,0.00000000,0.00000000,0.00000000,0.00000000
167.59000000,3.90649100,2.57700000,0.13018311,230.87994108,0.12237966,260.93661010,0.00075263,0.12624138,264.86375552,-0.07060916,-0.05563222,0.00000000,0.00000000,0.00000000,0.00000000
168.09000000,3.91955000,2.57800000,0.13061211,230.96953361,0.12275918,261.13695199,0.00075902,0.12667521,264.97911629,-0.07087732,-0.05579789,0.00000000,0.00000000,0.00000000,0.00000000
168.59000000,3.93287900,2.58000000,0.13108956,231.14871866,0.12318138,261.44990146,0.00084440,0.12706526,265.18537363,-0.07109622,-0.05596904,0.00000000,0.00000000,0.00000000,0.00000000
169.09000000,3.94660900,2.58000000,0.13152978,231.14871866,0.12357050,261.55165826,0.00077825,0.12750709,265.40554757,-0.07131351,-0.05619358,0.00000000,0.00000000,0.00000000,0.00000000
169.59000000,3.96020600,2.58100000,0.13197733,231.23831119,0.12396596,261.75652686,0.00079091,0.12789165,265.50801430,-0.07155155,-0.05634010,0.00000000,0.00000000,0.00000000,0.00000000
170.09000000,3.97353400,2.58300000,0.13239133,231.41749624,0.12433162,262.05516713,0.00073133,0.12832197,265.82797287,-0.07181022,-0.05651175,0.00000000,0.00000000,0.00000000,0.00000000
170.59000000,3.98766800,2.58300000,0.13288378,231.41749624,0.12476640,262.16912739,0.00086955,0.12872106,266.03714935,-0.07200520,-0.05671587,0.00000000,0.00000000,0.00000000,0.00000000
171.09000000,4.00146600,2.58400000,0.13332400,231.50708877,0.12515491,262.37253987,0.00077702,0.12908227,266.13362383,-0.07221461,-0.05686767,0.00000000,0.00000000,0.00000000,0.00000000
171.59000000,4.01476100,2.58500000,0.13376789,231.59668129,0.12554650,262.57688042,0.00078319,0.12953628,266.35768388,-0.07249406,-0.05704222,0.00000000,0.00000000,0.00000000,0.00000000
172.09000000,4.02842400,2.58600000,0.13423789,231.68627382,0.12596096,262.78735010,0.00082892,0.12996412,266.57489305,-0.07273044,-0.05723368,0.00000000,0.00000000,0.00000000,0.00000000
172.59000000,4.04202100,2.58700000,0.13467433,231.77586635,0.12634568,262.99012663,0.00076943,0.13035586,266.78257335,-0.07295468,-0.05740118,0.00000000,0.00000000,0.00000000,0.00000000
173.09000000,4.05534900,2.58800000,0.13512200,231.86545887,0.12674013,263.19558341,0.00078891,0.13074764,266.99038638,-0.07313862,-0.05760902,0.00000000,0.00000000,0.00000000,0.00000000
173.59000000,4.06921400,2.58900000,0.13555467,231.95505140,0.12712122,263.39764108,0.00076218,0.13117814,267.20870898,-0.07341245,-0.05776570,0.00000000,0.00000000,0.00000000,0.00000000
174.09000000,4.08244200,2.59000000,0.13597989,232.04464393,0.12749562,263.59804883,0.00074878,0.13156447,267.31234732,-0.07357540,-0.05798906,0.00000000,0.00000000,0.00000000,0.00000000
174.59000000,4.09617300,2.59100000,0.13648356,232.13423645,0.12793889,263.81674241,0.00088656,0.13201742,267.53692326,-0.07388497,-0.05813245,0.00000000,0.00000000,0.00000000,0.00000000
175.09000000,4.10990400,2.59200000,0.13694233,232.22382898,0.12834250,264.02510198,0.00080720,0.13241491,267.74674256,-0.07410727,-0.05830764,0.00000000,0.00000000,0.00000000,0.00000000
175.59000000,4.12366900,2.59300000,0.13740867,232.31342151,0.12875258,264.23529901,0.00082016,0.13280587,267.95492993,-0.07433101,-0.05847486,0.00000000,0.00000000,0.00000000,0.00000000
176.09000000,4.13756700,2.59400000,0.13788989,232.40301403,0.12917557,264.44903982,0.00084599,0.13321433,268.06481695,-0.07453804,-0.05867629,0.00000000,0.00000000,0.00000000,0.00000000
176.59000000,4.15109700,2.59400000,0.13832633,232.40301403,0.12955905,264.55047082,0.00076696,0.13365022,268.28531281,-0.07481732,-0.05883289,0.00000000,0.00000000,0.00000000,0.00000000
177.09000000,4.16523100,2.59600000,0.13879633,232.58219909,0.12997186,264.86375552,0.00082560,0.13400172,268.48320806,-0.07499192,-0.05900980,0.00000000,0.00000000,0.00000000,0.00000000
177.59000000,4.17876000,2.59600000,0.13929233,232.58219909,0.13040731,264.97911629,0.00087091,0.13446136,268.60711091,-0.07527404,-0.05918732,0.00000000,0.00000000,0.00000000,0.00000000
178.09000000,4.19323000,2.59700000,0.13974011,232.67179161,0.13080026,265.18537363,0.00078591,0.13482558,268.80863671,-0.07547476,-0.05935082,0.00000000,0.00000000,0.00000000,0.00000000
178.59000000,4.20682600,2.59800000,0.14024733,232.76138414,0.13124520,265.40554757,0.00088987,0.13527376,269.03294625,-0.07574240,-0.05953136,0.00000000,0.00000000,0.00000000,0.00000000
179.09000000,4.22079300,2.59800000,0.14068756,232.76138414,0.13163120,265.50801430,0.00077200,0.13565376,269.23897743,-0.07593194,-0.05972182,0.00000000,0.00000000,0.00000000,0.00000000
179.59000000,4.23472500,2.60000000,0.14118367,232.94056919,0.13206603,265.82797287,0.00086966,0.13601416,269.43982908,-0.07611600,-0.05989816,0.00000000,0.00000000,0.00000000,0.00000000
180.09000000,4.24872400,2.60100000,0.14164256,233.03016172,0.13246806,266.03714935,0.00080407,0.13645535,269.66265652,-0.07636189,-0.06009346,0.00000000,0.00000000,0.00000000,0.00000000
180.59000000,4.26201900,2.60100000,0.14205656,233.03016172,0.13283063,266.13362383,0.00072514,0.13685894,269.77192692,-0.07660105,-0.06025789,0.00000000,0.00000000,0.00000000,0.00000000
181.09000000,4.27675700,2.60200000,0.14257878,233.11975425,0.13328779,266.35768388,0.00091432,0.13723660,269.87421817,-0.07681907,-0.06041753,0.00000000,0.00000000,0.00000000,0.00000000
181.59000000,4.29092500,2.60300000,0.14307122,233.20934677,0.13371869,266.57489305,0.00086180,0.13763852,270.08671931,-0.07705805,-0.06058047,0.00000000,0.00000000,0.00000000,0.00000000
182.09000000,4.30512600,2.60400000,0.14352244,233.29893930,0.13411336,266.78257335,0.00078934,0.13800156,270.28880123,-0.07724767,-0.06075389,0.00000000,0.00000000,0.00000000,0.00000000
182.59000000,4.31852100,2.60500000,0.14397389,233.38853183,0.13450807,266.99038638,0.00078941,0.13840779,270.39904125,-0.07747659,-0.06093120,0.00000000,0.00000000,0.00000000,0.00000000
183.09000000,4.33268800,2.60600000,0.14447000,233.47812435,0.13494165,267.20870898,0.00086716,0.13884464,270.62136796,-0.07774348,-0.06110115,0.00000000,0.00000000,0.00000000,0.00000000
183.59000000,4.34692300,2.60600000,0.14491389,233.47812435,0.13532943,267.31234732,0.00077556,0.13919102,270.81924300,-0.07792236,-0.06126865,0.00000000,0.00000000,0.00000000,0.00000000
184.09000000,4.36129200,2.60700000,0.14543622,233.56771688,0.13578554,267.53692326,0.00091223,0.13961467,271.03824592,-0.07815315,-0.06146151,0.00000000,0.00000000,0.00000000,0.00000000
184.59000000,4.37492200,2.60800000,0.14589500,233.65730941,0.13618599,267.74674256,0.00080089,0.13999950,271.24681826,-0.07836161,-0.06163790,0.00000000,0.00000000,0.00000000,0.00000000
185.09000000,4.38919000,2.60900000,0.14634644,233.74690193,0.13657988,267.95492993,0.00078778,0.14036619,271.34668179,-0.07857067,-0.06179553,0.00000000,0.00000000,0.00000000,0.00000000
185.59000000,4.40322400,2.60900000,0.14681656,233.74690193,0.13698989,268.06481695,0.00082002,0.14076683,271.55975912,-0.07881074,-0.06195609,0.00000000,0.00000000,0.00000000,0.00000000
186.09000000,4.41766000,2.61000000,0.14732011,233.83649446,0.13742888,268.28531281,0.00087799,0.14116225,271.66757245,-0.07901418,-0.06214806,0.00000000,0.00000000,0.00000000,0.00000000
186.59000000,4.43105500,2.61100000,0.14772667,233.92608699,0.13778317,268.48320806,0.00070858,0.14157213,271.88338656,-0.07925588,-0.06231625,0.00000000,0.00000000,0.00000000,0.00000000
187.09000000,4.44619600,2.61100000,0.14825633,233.92608699,0.13824456,268.60711091,0.00092277,0.14197382,271.99304335,-0.07949065,-0.06248317,0.00000000,0.00000000,0.00000000,0.00000000
187.59000000,4.45986000,2.61200000,0.14867789,234.01567951,0.13861162,268.80863671,0.00073412,0.14234483,272.19845395,-0.07967619,-0.06266864,0.00000000,0.00000000,0.00000000,0.00000000
188.09000000,4.47419500,2.61300000,0.14919644,234.10527204,0.13906295,269.03294625,0.00090267,0.14275431,272.41450308,-0.07991527,-0.06283904,0.00000000,0.00000000,0.00000000,0.00000000
188.59000000,4.48769100,2.61400000,0.14963656,234.19486457,0.13944585,269.23897743,0.00076580,0.14314903,272.52246586,-0.08014201,-0.06300701,0.00000000,0.00000000,0.00000000,0.00000000
189.09000000,4.50199300,2.61500000,0.15005422,234.28445709,0.13980909,269.43982908,0.00072647,0.14353888,272.73335916,-0.08033306,-0.06320582,0.00000000,0.00000000,0.00000000,0.00000000
189.59000000,4.51609300,2.61600000,0.15056533,234.37404962,0.14025342,269.66265652,0.00088865,0.14396381,272.95398743,-0.08058881,-0.06337499,0.00000000,0.00000000,0.00000000,0.00000000
190.09000000,4.53076400,2.61600000,0.15103156,234.37404962,0.14065855,269.77192692,0.00081026,0.14438686,273.06993306,-0.08084337,-0.06354349,0.00000000,0.00000000,0.00000000,0.00000000
190.59000000,4.54469700,2.61600000,0.15146800,234.37404962,0.14103765,269.87421817,0.00075821,0.14477308,273.28017361,-0.08103114,-0.06374194,0.00000000,0.00000000,0.00000000,0.00000000
191.09000000,4.55913300,2.61700000,0.15193433,234.46364215,0.14144256,270.08671931,0.00080982,0.14521171,273.40053391,-0.08131866,-0.06389305,0.00000000,0.00000000,0.00000000,0.00000000
191.59000000,4.57306500,2.61800000,0.15235589,234.55323467,0.14180845,270.28880123,0.00073178,0.14560399,273.61265526,-0.08152251,-0.06408147,0.00000000,0.00000000,0.00000000,0.00000000
192.09000000,4.58726600,2.61800000,0.15282589,234.55323467,0.14221622,270.39904125,0.00081555,0.14601662,273.72601868,-0.08173828,-0.06427834,0.00000000,0.00000000,0.00000000,0.00000000
192.59000000,4.60136600,2.61900000,0.15333322,234.64282720,0.14265620,270.62136796,0.00087996,0.14644204,273.84294270,-0.08198603,-0.06445601,0.00000000,0.00000000,0.00000000,0.00000000
193.09000000,4.61553400,2.62000000,0.15373600,234.73241973,0.14300537,270.81924300,0.00069834,0.14684325,274.05782673,-0.08221854,-0.06462471,0.00000000,0.00000000,0.00000000,0.00000000
193.59000000,4.62963400,2.62100000,0.15422844,234.82201225,0.14343211,271.03824592,0.00085347,0.14727627,274.28159844,-0.08248620,-0.06479007,0.00000000,0.00000000,0.00000000,0.00000000
194.09000000,4.64370100,2.62200000,0.15467611,234.91160478,0.14381988,271.24681826,0.00077555,0.14766272,274.38802624,-0.08266682,-0.06499590,0.00000000,0.00000000,0.00000000,0.00000000
194.59000000,4.65783500,2.62200000,0.15510122,234.91160478,0.14418798,271.34668179,0.00073619,0.14808910,274.61019936,-0.08291649,-0.06517261,0.00000000,0.00000000,0.00000000,0.00000000
195.09000000,4.67210300,2.62300000,0.15556756,235.00119731,0.14459161,271.55975912,0.00080727,0.14852959,274.73166016,-0.08317585,-0.06535374,0.00000000,0.00000000,0.00000000,0.00000000
195.59000000,4.68633700,2.62300000,0.15602633,235.00119731,0.14498855,271.66757245,0.00079387,0.14898751,274.96277916,-0.08346001,-0.06552751,0.00000000,0.00000000,0.00000000,0.00000000
196.09000000,4.70053800,2.62400000,0.15650378,235.09078983,0.14540147,271.88338656,0.00082584,0.14937329,275.06928783,-0.08365834,-0.06571495,0.00000000,0.00000000,0.00000000,0.00000000
196.59000000,4.71453800,2.62400000,0.15697022,235.09078983,0.14580471,271.99304335,0.00080648,0.14983718,275.30230098,-0.08393166,-0.06590553,0.00000000,0.00000000,0.00000000,0.00000000
197.09000000,4.72924200,2.62500000,0.15740289,235.18038236,0.14617861,272.19845395,0.00074779,0.15029597,275.42912642,-0.08419589,-0.06610008,0.00000000,0.00000000,0.00000000,0.00000000
197.59000000,4.74361100,2.62600000,0.15788044,235.26997489,0.14659113,272.41450308,0.00082505,0.15068925,275.64286721,-0.08439974,-0.06628951,0.00000000,0.00000000,0.00000000,0.00000000
198.09000000,4.75788000,2.62600000,0.15833933,235.26997489,0.14698737,272.52246586,0.00079248,0.15118261,275.77942358,-0.08469174,-0.06649087,0.00000000,0.00000000,0.00000000,0.00000000
198.59000000,4.77245000,2.62700000,0.15879444,235.35956741,0.14738019,272.73335916,0.00078564,0.15160425,276.00125297,-0.08492153,-0.06668272,0.00000000,0.00000000,0.00000000,0.00000000
199.09000000,4.78675200,2.62800000,0.15929056,235.44915994,0.14780823,272.95398743,0.00085607,0.15204943,276.12463084,-0.08518698,-0.06686245,0.00000000,0.00000000,0.00000000,0.00000000
199.59000000,4.80152400,2.62800000,0.15978300,235.44915994,0.14823292,273.06993306,0.00084938,0.15252474,276.36159070,-0.08540703,-0.06711772,0.00000000,0.00000000,0.00000000,0.00000000
200.09000000,4.81555700,2.62900000,0.16023444,235.53875247,0.14862209,273.28017361,0.00077835,0.15300130,276.49383891,-0.08569750,-0.06730379,0.00000000,0.00000000,0.00000000,0.00000000
200.59000000,4.83063100,2.62900000,0.16074544,235.53875247,0.14906242,273.40053391,0.00088066,0.15344576,276.61723730,-0.08596938,-0.06747638,0.00000000,0.00000000,0.00000000,0.00000000
201.09000000,4.84510100,2.63000000,0.16120433,235.62834499,0.14945768,273.61265526,0.00079052,0.15392030,276.85436806,-0.08622160,-0.06769870,0.00000000,0.00000000,0.00000000,0.00000000
201.59000000,4.85973800,2.63000000,0.16168544,235.62834499,0.14987192,273.72601868,0.00082847,0.15436296,277.08279511,-0.08645470,-0.06790826,0.00000000,0.00000000,0.00000000,0.00000000
202.09000000,4.87451000,2.63000000,0.16218167,235.62834499,0.15029899,273.84294270,0.00085413,0.15487036,277.22397382,-0.08676568,-0.06810468,0.00000000,0.00000000,0.00000000,0.00000000
202.59000000,4.88894600,2.63100000,0.16265156,235.71793752,0.15070322,274.05782673,0.00080847,0.15534579,277.35632229,-0.08701565,-0.06833014,0.00000000,0.00000000,0.00000000,0.00000000
203.09000000,4.90324700,2.63200000,0.16315878,235.80753005,0.15113939,274.28159844,0.00087234,0.15578791,277.58497281,-0.08726452,-0.06852338,0.00000000,0.00000000,0.00000000,0.00000000
203.59000000,4.91781700,2.63200000,0.16361011,235.80753005,0.15152734,274.38802624,0.00077590,0.15629448,277.72617870,-0.08757503,-0.06871945,0.00000000,0.00000000,0.00000000,0.00000000
204.09000000,4.93272300,2.63300000,0.16411000,235.89712257,0.15195685,274.61019936,0.00085902,0.15679941,277.97262384,-0.08785096,-0.06894845,0.00000000,0.00000000,0.00000000,0.00000000
204.59000000,4.94746200,2.63300000,0.16462489,235.89712257,0.15239905,274.73166016,0.00088441,0.15727391,278.10507258,-0.08811484,-0.06915907,0.00000000,0.00000000,0.00000000,0.00000000
205.09000000,4.96226700,2.63400000,0.16516211,235.98671510,0.15286023,274.96277916,0.00092235,0.15781137,278.25516887,-0.08842919,-0.06938218,0.00000000,0.00000000,0.00000000,0.00000000
205.59000000,4.97717400,2.63400000,0.16561344,235.98671510,0.15324751,275.06928783,0.00077456,0.15825228,278.48414736,-0.08866580,-0.06958648,0.00000000,0.00000000,0.00000000,0.00000000
206.09000000,4.99214700,2.63500000,0.16615811,236.07630762,0.15371468,275.30230098,0.00093434,0.15872609,278.61664622,-0.08892086,-0.06980523,0.00000000,0.00000000,0.00000000,0.00000000
206.59000000,5.00722100,2.63500000,0.16669533,236.07630762,0.15417525,275.42912642,0.00092114,0.15926275,278.76679933,-0.08922031,-0.07004244,0.00000000,0.00000000,0.00000000,0.00000000
207.09000000,5.02195900,2.63600000,0.16715778,236.16590015,0.15457154,275.64286721,0.00079259,0.15973459,279.00482195,-0.08949109,-0.07024350,0.00000000,0.00000000,0.00000000,0.00000000
207.59000000,5.03703300,2.63600000,0.16773600,236.16590015,0.15506683,275.77942358,0.00099058,0.16023924,279.14621457,-0.08978322,-0.07045602,0.00000000,0.00000000,0.00000000,0.00000000
208.09000000,5.05214100,2.63700000,0.16823211,236.25549268,0.15549159,276.00125297,0.00084952,0.16071201,279.27873724,-0.09002594,-0.07068607,0.00000000,0.00000000,0.00000000,0.00000000
208.59000000,5.06785300,2.63700000,0.16875433,236.25549268,0.15593851,276.12463084,0.00089384,0.16118325,279.51699006,-0.09032071,-0.07086253,0.00000000,0.00000000,0.00000000,0.00000000
209.09000000,5.08252400,2.63800000,0.16931389,236.34508520,0.15641716,276.36159070,0.00095730,0.16165565,279.64958919,-0.09059356,-0.07106209,0.00000000,0.00000000,0.00000000,0.00000000
209.59000000,5.09800000,2.63800000,0.16987344,236.34508520,0.15689558,276.49383891,0.00095684,0.16215784,279.89681639,-0.09083598,-0.07132186,0.00000000,0.00000000,0.00000000,0.00000000
210.09000000,5.11324200,2.63800000,0.17039556,236.34508520,0.15734177,276.61723730,0.00089240,0.16259830,280.02061535,-0.09107245,-0.07152585,0.00000000,0.00000000,0.00000000,0.00000000
210.59000000,5.12845000,2.63900000,0.17095500,236.43467773,0.15781966,276.85436806,0.00095576,0.16307003,280.15326461,-0.09135238,-0.07171766,0.00000000,0.00000000,0.00000000,0.00000000
211.09000000,5.14379200,2.64000000,0.17147722,236.52427026,0.15826554,277.08279511,0.00089176,0.16354005,280.39184203,-0.09160558,-0.07193447,0.00000000,0.00000000,0.00000000,0.00000000
211.59000000,5.15869900,2.64000000,0.17207411,236.52427026,0.15877492,277.22397382,0.00101878,0.16401124,280.52451507,-0.09188189,-0.07212934,0.00000000,0.00000000,0.00000000,0.00000000
212.09000000,5.17444400,2.64000000,0.17263367,236.52427026,0.15925222,277.35632229,0.00095458,0.16445097,280.64838717,-0.09211997,-0.07233100,0.00000000,0.00000000,0.00000000,0.00000000
212.59000000,5.18982000,2.64100000,0.17315600,236.61386278,0.15969755,277.58497281,0.00089067,0.16492033,280.88716177,-0.09239248,-0.07252785,0.00000000,0.00000000,0.00000000,0.00000000
213.09000000,5.20613700,2.64100000,0.17375278,236.61386278,0.16020612,277.72617870,0.00101713,0.16535947,281.01102794,-0.09263001,-0.07272946,0.00000000,0.00000000,0.00000000,0.00000000
213.59000000,5.22188200,2.64200000,0.17434967,236.70345531,0.16071452,277.97262384,0.00101680,0.16582988,281.14377746,-0.09291868,-0.07291120,0.00000000,0.00000000,0.00000000,0.00000000
214.09000000,5.23762700,2.64200000,0.17490922,236.70345531,0.16119089,278.10507258,0.00095274,0.16626872,281.26766999,-0.09313907,-0.07312965,0.00000000,0.00000000,0.00000000,0.00000000
214.59000000,5.25344000,2.64200000,0.17554333,236.70345531,0.16173045,278.25516887,0.00107913,0.16667600,281.38270552,-0.09339031,-0.07328569,0.00000000,0.00000000,0.00000000,0.00000000
215.09000000,5.26935300,2.64300000,0.17606556,236.79304784,0.16217459,278.48414736,0.00088828,0.16708172,281.60407322,-0.09359723,-0.07348449,0.00000000,0.00000000,0.00000000,0.00000000
