Repository: noberito/ethz

**MODELLING AND CALIBRATING A POLYN YIELD SURFACE FUNCTION**

---

In the context of my research assistant internship at ETH Zurich, I have to implement and find an operationnal strategy to calibrate a yield surface function based on the polyN model which is a homogenous polynomial of degree N.

To make the calibration operationnal please copy paste a folder "{material}_results" containing the csv files for a given material in the lab_data directory and then change the parameters you want in the polyN_optimization/param.txt. Then run polyN_optimization/optimize_polyN.py. The coefficients of the polyN function will be accessible in the polyN_coeff.npy file.

File: polyN_optimization/results_exp/AA6014-T4/UT_45_2.csv (part 2 of 3)
Time[s],Displacement[mm],Force[kN],EngStrain_longi,EngStress[MPa],TrueStrain,TrueStress[MPa],TrueStrainRate[1/s],PlasticStrain_longi,PlasticStress[MPa],PlasticStrain_thick,PlasticStrain_width,R-Value,Thickness[mm],Width[mm], Young's Modulus [MPa]
108.15000000,2.38539200,2.25000000,0.07977478,203.97991467,0.07675248,220.25236703,0.00076697,0.08072771,225.87659008,-0.05448903,-0.02623867,0.00000000,0.00000000,0.00000000,0.00000000
108.65000000,2.39761200,2.25200000,0.08018511,204.16123015,0.07713243,220.53192107,0.00075989,0.08109068,226.15674261,-0.05471297,-0.02637772,0.00000000,0.00000000,0.00000000,0.00000000
109.15000000,2.40976500,2.25400000,0.08058422,204.34254563,0.07750184,220.80933073,0.00073883,0.08149938,226.34847253,-0.05501875,-0.02648064,0.00000000,0.00000000,0.00000000,0.00000000
109.65000000,2.42185100,2.25600000,0.08098344,204.52386111,0.07787122,221.08690785,0.00073876,0.08187431,226.73069356,-0.05526433,-0.02660999,0.00000000,0.00000000,0.00000000,0.00000000
110.15000000,2.43366800,2.25800000,0.08139378,204.70517659,0.07825074,221.36690424,0.00075904,0.08223489,226.91178440,-0.05550260,-0.02673229,0.00000000,0.00000000,0.00000000,0.00000000
110.65000000,2.44582100,2.26100000,0.08180033,204.97714981,0.07862663,221.74434899,0.00075177,0.08260411,227.19404276,-0.05574163,-0.02686248,0.00000000,0.00000000,0.00000000,0.00000000
111.15000000,2.45770600,2.26300000,0.08221433,205.15846529,0.07900925,222.02543174,0.00076524,0.08297665,227.47723695,-0.05598922,-0.02698742,0.00000000,0.00000000,0.00000000,0.00000000
111.65000000,2.46992600,2.26500000,0.08261722,205.33978077,0.07938146,222.30438307,0.00074443,0.08335919,227.76290078,-0.05624236,-0.02711683,0.00000000,0.00000000,0.00000000,0.00000000
112.15000000,2.48238100,2.26700000,0.08302378,205.52109625,0.07975692,222.58423407,0.00075092,0.08370422,228.04016934,-0.05645861,-0.02724561,0.00000000,0.00000000,0.00000000,0.00000000
112.65000000,2.49513900,2.27000000,0.08345278,205.79306947,0.08015296,222.96707276,0.00079207,0.08408854,228.42585034,-0.05672127,-0.02736727,0.00000000,0.00000000,0.00000000,0.00000000
113.15000000,2.50709000,2.27200000,0.08384078,205.97438495,0.08051101,223.24343758,0.00071610,0.08447559,228.61385186,-0.05699602,-0.02747957,0.00000000,0.00000000,0.00000000,0.00000000
113.65000000,2.51957900,2.27400000,0.08423611,206.15570043,0.08087569,223.52145491,0.00072937,0.08486444,228.90170463,-0.05727301,-0.02759143,0.00000000,0.00000000,0.00000000,0.00000000
114.15000000,2.53166500,2.27600000,0.08465767,206.33701591,0.08126442,223.80502622,0.00077746,0.08522921,229.18421202,-0.05750245,-0.02772676,0.00000000,0.00000000,0.00000000,0.00000000
114.65000000,2.54391900,2.27800000,0.08507922,206.51833138,0.08165300,224.08875039,0.00077716,0.08560752,229.47001491,-0.05775034,-0.02785718,0.00000000,0.00000000,0.00000000,0.00000000
115.15000000,2.55607200,2.28000000,0.08548211,206.69964686,0.08202423,224.36876904,0.00074246,0.08597350,229.65372365,-0.05797169,-0.02800182,0.00000000,0.00000000,0.00000000,0.00000000
115.65000000,2.56856100,2.28200000,0.08588867,206.88096234,0.08239870,224.64969236,0.00074894,0.08635013,230.03894368,-0.05824188,-0.02810825,0.00000000,0.00000000,0.00000000,0.00000000
116.15000000,2.58054600,2.28400000,0.08629533,207.06227782,0.08277313,224.93078611,0.00074886,0.08673962,230.22836713,-0.05850435,-0.02823527,0.00000000,0.00000000,0.00000000,0.00000000
116.65000000,2.59269900,2.28600000,0.08671678,207.24359330,0.08316102,225.21508993,0.00077578,0.08710034,230.51080632,-0.05874304,-0.02835731,0.00000000,0.00000000,0.00000000,0.00000000
117.15000000,2.60518800,2.28900000,0.08713089,207.51556652,0.08354201,225.59658229,0.00076199,0.08747792,230.79732479,-0.05899366,-0.02848426,0.00000000,0.00000000,0.00000000,0.00000000
117.65000000,2.61747500,2.29100000,0.08753000,207.69688200,0.08390907,225.87659008,0.00073411,0.08787911,231.08950317,-0.05926299,-0.02861612,0.00000000,0.00000000,0.00000000,0.00000000
118.15000000,2.62929300,2.29300000,0.08792911,207.87819748,0.08427599,226.15674261,0.00073384,0.08823404,231.27147281,-0.05949113,-0.02874291,0.00000000,0.00000000,0.00000000,0.00000000
118.65000000,2.64171400,2.29400000,0.08837678,207.96885522,0.08468739,226.34847253,0.00082280,0.08861117,231.55840790,-0.05974127,-0.02886991,0.00000000,0.00000000,0.00000000,0.00000000
119.15000000,2.65433700,2.29700000,0.08879078,208.24082844,0.08506770,226.73069356,0.00076062,0.08897807,231.84314545,-0.05998754,-0.02899052,0.00000000,0.00000000,0.00000000,0.00000000
119.65000000,2.66662500,2.29800000,0.08918622,208.33148618,0.08543083,226.91178440,0.00072626,0.08933795,232.12643174,-0.06019770,-0.02914025,0.00000000,0.00000000,0.00000000,0.00000000
120.15000000,2.67881100,2.30000000,0.08959278,208.51280166,0.08580403,227.19404276,0.00074639,0.08973494,232.41854561,-0.06048427,-0.02925067,0.00000000,0.00000000,0.00000000,0.00000000
120.65000000,2.69116600,2.30200000,0.09000311,208.69411714,0.08618055,227.47723695,0.00075304,0.09010281,232.60419915,-0.06072689,-0.02937591,0.00000000,0.00000000,0.00000000,0.00000000
121.15000000,2.70348700,2.30400000,0.09042456,208.87543262,0.08656712,227.76290078,0.00077314,0.09045209,232.88551261,-0.06093555,-0.02951654,0.00000000,0.00000000,0.00000000,0.00000000
121.65000000,2.71560600,2.30600000,0.09080511,209.05674810,0.08691606,228.04016934,0.00069787,0.09086898,233.18281321,-0.06121428,-0.02965471,0.00000000,0.00000000,0.00000000,0.00000000
122.15000000,2.72802800,2.30900000,0.09123033,209.32872132,0.08730581,228.42585034,0.00077950,0.09123834,233.46918897,-0.06148493,-0.02975341,0.00000000,0.00000000,0.00000000,0.00000000
122.64000000,2.74034900,2.31000000,0.09165567,209.41937906,0.08769550,228.61385186,0.00079530,0.09162931,233.66080041,-0.06172128,-0.02990803,0.00000000,0.00000000,0.00000000,0.00000000
123.15000000,2.75243500,2.31200000,0.09208467,209.60069454,0.08808841,228.90170463,0.00077040,0.09200512,233.94902395,-0.06198623,-0.03001890,0.00000000,0.00000000,0.00000000,0.00000000
123.65000000,2.76472200,2.31400000,0.09248744,209.78201002,0.08845716,229.18421202,0.00073750,0.09236388,234.23342552,-0.06223007,-0.03013381,0.00000000,0.00000000,0.00000000,0.00000000
124.15000000,2.77707700,2.31600000,0.09290522,209.96332550,0.08883949,229.47001491,0.00076467,0.09275098,234.42454193,-0.06246455,-0.03028643,0.00000000,0.00000000,0.00000000,0.00000000
124.65000000,2.78943100,2.31700000,0.09330811,210.05398324,0.08920806,229.65372365,0.00073714,0.09312968,234.71396224,-0.06272064,-0.03040903,0.00000000,0.00000000,0.00000000,0.00000000
125.15000000,2.80212100,2.32000000,0.09372589,210.32595646,0.08959011,230.03894368,0.00076410,0.09348812,234.99879499,-0.06296723,-0.03052089,0.00000000,0.00000000,0.00000000,0.00000000
125.65000000,2.81450900,2.32100000,0.09415489,210.41661420,0.08998227,230.22836713,0.00078432,0.09387808,235.19100164,-0.06321759,-0.03066049,0.00000000,0.00000000,0.00000000,0.00000000
126.15000000,2.82706500,2.32300000,0.09455400,210.59792968,0.09034697,230.51080632,0.00072940,0.09425302,235.48005708,-0.06346862,-0.03078440,0.00000000,0.00000000,0.00000000,0.00000000
126.65000000,2.83942000,2.32500000,0.09497178,210.77924516,0.09072859,230.79732479,0.00076323,0.09464128,235.77244682,-0.06372780,-0.03091348,0.00000000,0.00000000,0.00000000,0.00000000
127.15000000,2.85187500,2.32700000,0.09541567,210.96056064,0.09113390,231.08950317,0.00081061,0.09500057,235.95781345,-0.06396898,-0.03103159,0.00000000,0.00000000,0.00000000,0.00000000
127.65000000,2.86429700,2.32800000,0.09580733,211.05121838,0.09149138,231.27147281,0.00071497,0.09538852,236.25047170,-0.06423390,-0.03115462,0.00000000,0.00000000,0.00000000,0.00000000
128.15000000,2.87645000,2.33000000,0.09622511,211.23253386,0.09187256,231.55840790,0.00076236,0.09578303,236.54488163,-0.06449104,-0.03129199,0.00000000,0.00000000,0.00000000,0.00000000
128.65000000,2.88870300,2.33200000,0.09663178,211.41384934,0.09224346,231.84314545,0.00074180,0.09614190,236.73054453,-0.06470879,-0.03143311,0.00000000,0.00000000,0.00000000,0.00000000
129.15000000,2.90122600,2.33400000,0.09703089,211.59516482,0.09260734,232.12643174,0.00072775,0.09653422,236.92426047,-0.06499364,-0.03154057,0.00000000,0.00000000,0.00000000,0.00000000
129.65000000,2.91348000,2.33600000,0.09747100,211.77648030,0.09300844,232.41854561,0.00080221,0.09691143,237.21505570,-0.06523158,-0.03167986,0.00000000,0.00000000,0.00000000,0.00000000
130.15000000,2.92617000,2.33700000,0.09787767,211.86713804,0.09337892,232.60419915,0.00074096,0.09729532,237.50762645,-0.06549511,-0.03180021,0.00000000,0.00000000,0.00000000,0.00000000
130.65000000,2.93835600,2.33900000,0.09826556,212.04845352,0.09373217,232.88551261,0.00070649,0.09768046,237.70005738,-0.06574736,-0.03193310,0.00000000,0.00000000,0.00000000,0.00000000
131.15000000,2.95098000,2.34100000,0.09872811,212.22976900,0.09415325,233.18281321,0.00084216,0.09804052,237.98728544,-0.06596806,-0.03207246,0.00000000,0.00000000,0.00000000,0.00000000
131.65000000,2.96363600,2.34300000,0.09913844,212.41108448,0.09452664,233.46918897,0.00074678,0.09842197,238.17909575,-0.06624001,-0.03218195,0.00000000,0.00000000,0.00000000,0.00000000
132.15000000,2.97599100,2.34400000,0.09957122,212.50174222,0.09492031,233.66080041,0.00078733,0.09881195,238.47380845,-0.06647800,-0.03233395,0.00000000,0.00000000,0.00000000,0.00000000
132.65000000,2.98868100,2.34600000,0.09998900,212.68305769,0.09530018,233.94902395,0.00075975,0.09917970,238.66260542,-0.06672898,-0.03245072,0.00000000,0.00000000,0.00000000,0.00000000
133.15000000,3.00100200,2.34800000,0.10038811,212.86437317,0.09566295,234.23342552,0.00072553,0.09956258,238.95596149,-0.06700165,-0.03256094,0.00000000,0.00000000,0.00000000,0.00000000
133.65000000,3.01328900,2.34900000,0.10081711,212.95503091,0.09605273,234.42454193,0.00077957,0.09993005,239.14494614,-0.06722346,-0.03270659,0.00000000,0.00000000,0.00000000,0.00000000
134.15000000,3.02567700,2.35100000,0.10123856,213.13634639,0.09643551,234.71396224,0.00076555,0.10029936,239.43538116,-0.06746102,-0.03283834,0.00000000,0.00000000,0.00000000,0.00000000
134.65000000,3.03846800,2.35300000,0.10163778,213.31766187,0.09679796,234.99879499,0.00072491,0.10069000,239.63019076,-0.06774417,-0.03294584,0.00000000,0.00000000,0.00000000,0.00000000
135.15000000,3.05092300,2.35400000,0.10207044,213.40831961,0.09719063,235.19100164,0.00078534,0.10107568,239.92490300,-0.06799969,-0.03307599,0.00000000,0.00000000,0.00000000,0.00000000
135.65000000,3.06324400,2.35600000,0.10248822,213.58963509,0.09756965,235.48005708,0.00075803,0.10142583,240.11022830,-0.06821559,-0.03321023,0.00000000,0.00000000,0.00000000,0.00000000
136.15000000,3.07566600,2.35800000,0.10292089,213.77095057,0.09796201,235.77244682,0.00078474,0.10185958,240.31581349,-0.06853208,-0.03332750,0.00000000,0.00000000,0.00000000,0.00000000
136.65000000,3.08835600,2.35900000,0.10332011,213.86160831,0.09832392,235.95781345,0.00072381,0.10221470,240.60365556,-0.06876974,-0.03344497,0.00000000,0.00000000,0.00000000,0.00000000
137.15000000,3.10104700,2.36100000,0.10375278,214.04292379,0.09871599,236.25047170,0.00078415,0.10259649,240.89811845,-0.06901394,-0.03358255,0.00000000,0.00000000,0.00000000,0.00000000
137.65000000,3.11350200,2.36300000,0.10419289,214.22423927,0.09911465,236.54488163,0.00079732,0.10296610,241.08865238,-0.06924155,-0.03372455,0.00000000,0.00000000,0.00000000,0.00000000
138.15000000,3.12646100,2.36400000,0.10459211,214.31489701,0.09947614,236.73054453,0.00072297,0.10335906,241.28494775,-0.06951565,-0.03384341,0.00000000,0.00000000,0.00000000,0.00000000
138.65000000,3.13921800,2.36500000,0.10502856,214.40555475,0.09987118,236.92426047,0.00079008,0.10370697,241.57169625,-0.06973440,-0.03397257,0.00000000,0.00000000,0.00000000,0.00000000
139.15000000,3.15143800,2.36700000,0.10545000,214.58687023,0.10025249,237.21505570,0.00076263,0.10412290,241.77383202,-0.07002721,-0.03409569,0.00000000,0.00000000,0.00000000,0.00000000
139.65000000,3.16426300,2.36900000,0.10587900,214.76818571,0.10064049,237.50762645,0.00077600,0.10447871,241.96149886,-0.07025371,-0.03422500,0.00000000,0.00000000,0.00000000,0.00000000
140.15000000,3.17655000,2.37000000,0.10630800,214.85884345,0.10102835,237.70005738,0.00077570,0.10487620,242.26076742,-0.07051353,-0.03436267,0.00000000,0.00000000,0.00000000,0.00000000
140.65000000,3.18920700,2.37200000,0.10671089,215.04015893,0.10139245,237.98728544,0.00072822,0.10527505,242.45915568,-0.07078884,-0.03448621,0.00000000,0.00000000,0.00000000,0.00000000
141.15000000,3.20196400,2.37300000,0.10713611,215.13081667,0.10177660,238.17909575,0.00076830,0.10563230,242.74898572,-0.07102953,-0.03460277,0.00000000,0.00000000,0.00000000,0.00000000
141.65000000,3.21475500,2.37500000,0.10757256,215.31213215,0.10217073,238.47380845,0.00078827,0.10602746,242.94675020,-0.07128454,-0.03474292,0.00000000,0.00000000,0.00000000,0.00000000
142.15000000,3.22751200,2.37600000,0.10798289,215.40278989,0.10254114,238.66260542,0.00074082,0.10641582,243.14297338,-0.07154815,-0.03486767,0.00000000,0.00000000,0.00000000,0.00000000
142.65000000,3.23966500,2.37800000,0.10841178,215.58410537,0.10292816,238.95596149,0.00077403,0.10682395,243.34414306,-0.07181922,-0.03500473,0.00000000,0.00000000,0.00000000,0.00000000
143.15000000,3.25202000,2.37900000,0.10882211,215.67476311,0.10329829,239.14494614,0.00074026,0.10719391,243.63771917,-0.07206992,-0.03512399,0.00000000,0.00000000,0.00000000,0.00000000
143.65000000,3.26518000,2.38100000,0.10923622,215.85607859,0.10367169,239.43538116,0.00074680,0.10757517,243.83259519,-0.07232258,-0.03525259,0.00000000,0.00000000,0.00000000,0.00000000
144.15000000,3.27780300,2.38200000,0.10967267,215.94673633,0.10406508,239.63019076,0.00078677,0.10795485,244.12888933,-0.07257364,-0.03538120,0.00000000,0.00000000,0.00000000,0.00000000
144.65000000,3.29062800,2.38400000,0.11010533,216.12805181,0.10445491,239.92490300,0.00077966,0.10834571,244.32638742,-0.07282654,-0.03551916,0.00000000,0.00000000,0.00000000,0.00000000
145.15000000,3.30338500,2.38500000,0.11049700,216.21870955,0.10480766,240.11022830,0.00070551,0.10869662,244.51420225,-0.07307701,-0.03561961,0.00000000,0.00000000,0.00000000,0.00000000
145.65000000,3.31600800,2.38600000,0.11098200,216.30936729,0.10524431,240.31581349,0.00087329,0.10907912,244.81168336,-0.07332890,-0.03575022,0.00000000,0.00000000,0.00000000,0.00000000
146.15000000,3.32876600,2.38800000,0.11138111,216.49068277,0.10560349,240.60365556,0.00071835,0.10948951,245.01436793,-0.07360626,-0.03588325,0.00000000,0.00000000,0.00000000,0.00000000
146.65000000,3.34175800,2.39000000,0.11181011,216.67199825,0.10598942,240.89811845,0.00077186,0.10985326,245.20570293,-0.07383160,-0.03602165,0.00000000,0.00000000,0.00000000,0.00000000
147.15000000,3.35454900,2.39100000,0.11222411,216.76265599,0.10636171,241.08865238,0.00074459,0.11025670,245.40691995,-0.07411074,-0.03614596,0.00000000,0.00000000,0.00000000,0.00000000
147.65000000,3.36680300,2.39200000,0.11266433,216.85331373,0.10675744,241.28494775,0.00079145,0.11065000,245.60576049,-0.07436505,-0.03628494,0.00000000,0.00000000,0.00000000,0.00000000
148.15000000,3.37976200,2.39400000,0.11305600,217.03462921,0.10710939,241.57169625,0.00070389,0.11100527,245.89734637,-0.07457691,-0.03642836,0.00000000,0.00000000,0.00000000,0.00000000
148.65000000,3.39258600,2.39500000,0.11352222,217.12528695,0.10752816,241.77383202,0.00083756,0.11140488,246.09801765,-0.07486704,-0.03653784,0.00000000,0.00000000,0.00000000,0.00000000
149.15000000,3.40557900,2.39600000,0.11392144,217.21594469,0.10788662,241.96149886,0.00071692,0.11179110,246.29550291,-0.07510349,-0.03668762,0.00000000,0.00000000,0.00000000,0.00000000
149.65000000,3.41830200,2.39800000,0.11436900,217.39726017,0.10828833,242.26076742,0.00080341,0.11214739,246.48569941,-0.07534837,-0.03679902,0.00000000,0.00000000,0.00000000,0.00000000
150.15000000,3.43072400,2.39900000,0.11481667,217.48791791,0.10868997,242.45915568,0.00080328,0.11254835,246.78922662,-0.07562136,-0.03692699,0.00000000,0.00000000,0.00000000,0.00000000
150.65000000,3.44395100,2.40100000,0.11521956,217.66923339,0.10905130,242.74898572,0.00072266,0.11293087,246.98618140,-0.07587471,-0.03705616,0.00000000,0.00000000,0.00000000,0.00000000
151.15000000,3.45724600,2.40200000,0.11566344,217.75989113,0.10944925,242.94675020,0.00079590,0.11330329,247.18074648,-0.07611238,-0.03719091,0.00000000,0.00000000,0.00000000,0.00000000
151.65000000,3.46980200,2.40300000,0.11609989,217.85054887,0.10984037,243.14297338,0.00078224,0.11370196,247.38193989,-0.07639064,-0.03731132,0.00000000,0.00000000,0.00000000,0.00000000
152.15000000,3.48245900,2.40400000,0.11655867,217.94120661,0.11025134,243.34414306,0.00082194,0.11405420,247.57172013,-0.07661905,-0.03743515,0.00000000,0.00000000,0.00000000,0.00000000
152.65000000,3.49571900,2.40600000,0.11697644,218.12252209,0.11062543,243.63771917,0.00074819,0.11443938,247.76979382,-0.07686287,-0.03757652,0.00000000,0.00000000,0.00000000,0.00000000
153.15000000,3.50814100,2.40700000,0.11740544,218.21317983,0.11100943,243.83259519,0.00076800,0.11485927,248.07902702,-0.07715425,-0.03770502,0.00000000,0.00000000,0.00000000,0.00000000
153.65000000,3.52069700,2.40900000,0.11783444,218.39449531,0.11139328,244.12888933,0.00076770,0.11522761,248.27318665,-0.07739006,-0.03783755,0.00000000,0.00000000,0.00000000,0.00000000
154.15000000,3.53345400,2.41000000,0.11827456,218.48515305,0.11178692,244.32638742,0.00078728,0.11559916,248.46825529,-0.07765241,-0.03794675,0.00000000,0.00000000,0.00000000,0.00000000
154.65000000,3.54681600,2.41100000,0.11867000,218.57581079,0.11214048,244.51420225,0.00070712,0.11600014,248.67078025,-0.07791937,-0.03808077,0.00000000,0.00000000,0.00000000,0.00000000
155.15000000,3.55943900,2.41300000,0.11910267,218.75712626,0.11252717,244.81168336,0.00077339,0.11637139,248.86600479,-0.07817215,-0.03819924,0.00000000,0.00000000,0.00000000,0.00000000
155.65000000,3.57219700,2.41400000,0.11956522,218.84778400,0.11294042,245.01436793,0.00082648,0.11675566,249.06459386,-0.07840247,-0.03835319,0.00000000,0.00000000,0.00000000,0.00000000
156.15000000,3.58512200,2.41500000,0.11997556,218.93844174,0.11330686,245.20570293,0.00073289,0.11712329,249.25913799,-0.07864916,-0.03847413,0.00000000,0.00000000,0.00000000,0.00000000
156.65000000,3.59841600,2.41600000,0.12043067,219.02909948,0.11371314,245.40691995,0.00081255,0.11750392,249.45704866,-0.07890817,-0.03859575,0.00000000,0.00000000,0.00000000,0.00000000
157.15000000,3.61134200,2.41700000,0.12087456,219.11975722,0.11410923,245.60576049,0.00079220,0.11791413,249.66248196,-0.07919480,-0.03871933,0.00000000,0.00000000,0.00000000,0.00000000
157.65000000,3.62413200,2.41900000,0.12127744,219.30107270,0.11446861,245.89734637,0.00071875,0.11827988,249.95965960,-0.07941981,-0.03886007,0.00000000,0.00000000,0.00000000,0.00000000
158.15000000,3.63695700,2.42000000,0.12172878,219.39173044,0.11487105,246.09801765,0.00080487,0.11866340,250.15868290,-0.07967692,-0.03898648,0.00000000,0.00000000,0.00000000,0.00000000
158.65000000,3.65005000,2.42100000,0.12216522,219.48238818,0.11526005,246.29550291,0.00077801,0.11905989,250.36108287,-0.07993543,-0.03912446,0.00000000,0.00000000,0.00000000,0.00000000
159.15000000,3.66264000,2.42200000,0.12256811,219.57304592,0.11561902,246.48569941,0.00071793,0.11943987,250.55945336,-0.08017913,-0.03926074,0.00000000,0.00000000,0.00000000,0.00000000
159.65000000,3.67603500,2.42400000,0.12302311,219.75436140,0.11602426,246.78922662,0.00081048,0.11984593,250.76450282,-0.08045100,-0.03939493,0.00000000,0.00000000,0.00000000,0.00000000
160.15000000,3.68882600,2.42500000,0.12345589,219.84501914,0.11640955,246.98618140,0.00077059,0.12023206,250.96465911,-0.08071425,-0.03951782,0.00000000,0.00000000,0.00000000,0.00000000
160.65000000,3.70178500,2.42600000,0.12387744,219.93567688,0.11678471,247.18074648,0.00075032,0.12062802,251.16740939,-0.08096740,-0.03966062,0.00000000,0.00000000,0.00000000,0.00000000
161.15000000,3.71474300,2.42700000,0.12432878,220.02633462,0.11718622,247.38193989,0.00080301,0.12102039,251.36937845,-0.08122552,-0.03979487,0.00000000,0.00000000,0.00000000,0.00000000
161.65000000,3.72770200,2.42800000,0.12472789,220.11699236,0.11754113,247.57172013,0.00070983,0.12140284,251.56896177,-0.08146720,-0.03993564,0.00000000,0.00000000,0.00000000,0.00000000
162.15000000,3.74076200,2.42900000,0.12516433,220.20765010,0.11792910,247.76979382,0.00077594,0.12182449,251.77856988,-0.08176907,-0.04005543,0.00000000,0.00000000,0.00000000,0.00000000
162.65000000,3.75355300,2.43100000,0.12564178,220.38896558,0.11835334,248.07902702,0.00084849,0.12220330,251.97747609,-0.08202386,-0.04017944,0.00000000,0.00000000,0.00000000,0.00000000
163.15000000,3.76654500,2.43200000,0.12605956,220.47962332,0.11872442,248.27318665,0.00074215,0.12257543,252.17480591,-0.08225967,-0.04031576,0.00000000,0.00000000,0.00000000,0.00000000
163.65000000,3.77950400,2.43300000,0.12648111,220.57028106,0.11909871,248.46825529,0.00074859,0.12298683,252.38219537,-0.08254370,-0.04044313,0.00000000,0.00000000,0.00000000,0.00000000
164.15000000,3.79286600,2.43400000,0.12693611,220.66093880,0.11950254,248.67078025,0.00080766,0.12339132,252.58796443,-0.08280539,-0.04058593,0.00000000,0.00000000,0.00000000,0.00000000
164.65000000,3.80558900,2.43500000,0.12735767,220.75159654,0.11987655,248.86600479,0.00074800,0.12376963,252.78721459,-0.08305972,-0.04070990,0.00000000,0.00000000,0.00000000,0.00000000
165.15000000,3.81885000,2.43600000,0.12779411,220.84225428,0.12026361,249.06459386,0.00077413,0.12412479,252.98070470,-0.08327280,-0.04085199,0.00000000,0.00000000,0.00000000,0.00000000
165.65000000,3.83187600,2.43700000,0.12821189,220.93291202,0.12063398,249.25913799,0.00074074,0.12455180,253.19255845,-0.08357274,-0.04097906,0.00000000,0.00000000,0.00000000,0.00000000
166.15000000,3.84517100,2.43800000,0.12864456,221.02356976,0.12101740,249.45704866,0.00076685,0.12490346,253.38538637,-0.08376720,-0.04113626,0.00000000,0.00000000,0.00000000,0.00000000
166.65000000,3.85813000,2.43900000,0.12911089,221.11422750,0.12143050,249.66248196,0.00082619,0.12535301,253.60323043,-0.08412850,-0.04122450,0.00000000,0.00000000,0.00000000,0.00000000
167.15000000,3.87122300,2.44100000,0.12952867,221.29554298,0.12180044,249.95965960,0.00073988,0.12572394,253.80119532,-0.08434384,-0.04138009,0.00000000,0.00000000,0.00000000,0.00000000
167.65000000,3.88414800,2.44200000,0.12996511,221.38620072,0.12218676,250.15868290,0.00077264,0.12612409,254.00672385,-0.08460060,-0.04152349,0.00000000,0.00000000,0.00000000,0.00000000
168.15000000,3.89724100,2.44300000,0.13041644,221.47685846,0.12258610,250.36108287,0.00079869,0.12653070,254.21402196,-0.08489649,-0.04163421,0.00000000,0.00000000,0.00000000,0.00000000
168.65000000,3.91033400,2.44400000,0.13084922,221.56751620,0.12296887,250.55945336,0.00076555,0.12692401,254.41805528,-0.08514857,-0.04177545,0.00000000,0.00000000,0.00000000,0.00000000
169.15000000,3.92346100,2.44500000,0.13131178,221.65817394,0.12337782,250.76450282,0.00081790,0.12728133,254.61301181,-0.08535414,-0.04192719,0.00000000,0.00000000,0.00000000,0.00000000
169.65000000,3.93695700,2.44600000,0.13175189,221.74883168,0.12376678,250.96465911,0.00077790,0.12770522,254.72135144,-0.08563804,-0.04206718,0.00000000,0.00000000,0.00000000,0.00000000
170.15000000,3.95025100,2.44700000,0.13220333,221.83948942,0.12416559,251.16740939,0.00079762,0.12810312,255.03067105,-0.08591798,-0.04218514,0.00000000,0.00000000,0.00000000,0.00000000
170.65000000,3.96334400,2.44800000,0.13265089,221.93014716,0.12456080,251.36937845,0.00079044,0.12846796,255.12407028,-0.08616002,-0.04230794,0.00000000,0.00000000,0.00000000,0.00000000
171.15000000,3.97627000,2.44900000,0.13308733,222.02080490,0.12494606,251.56896177,0.00077051,0.12886554,255.43363202,-0.08639806,-0.04246748,0.00000000,0.00000000,0.00000000,0.00000000
171.65000000,3.98993300,2.45000000,0.13356856,222.11146264,0.12537067,251.77856988,0.00084922,0.12925618,255.53379443,-0.08666763,-0.04258855,0.00000000,0.00000000,0.00000000,0.00000000
172.15000000,4.00343000,2.45100000,0.13400122,222.20212038,0.12575228,251.97747609,0.00076323,0.12965819,255.74086889,-0.08694755,-0.04271064,0.00000000,0.00000000,0.00000000,0.00000000
172.65000000,4.01601900,2.45200000,0.13442644,222.29277812,0.12612719,252.17480591,0.00074981,0.13002749,255.93966736,-0.08717473,-0.04285276,0.00000000,0.00000000,0.00000000,0.00000000
173.15000000,4.02948100,2.45300000,0.13489656,222.38343586,0.12654151,252.38219537,0.00082864,0.13044545,256.15108779,-0.08745340,-0.04299205,0.00000000,0.00000000,0.00000000,0.00000000
173.65000000,4.04284300,2.45400000,0.13535900,222.47409360,0.12694890,252.58796443,0.00081479,0.13079500,256.34504051,-0.08768017,-0.04311484,0.00000000,0.00000000,0.00000000,0.00000000
174.15000000,4.05620500,2.45500000,0.13579178,222.56475134,0.12733001,252.78721459,0.00076222,0.13120606,256.55493441,-0.08795688,-0.04324918,0.00000000,0.00000000,0.00000000,0.00000000
174.65000000,4.06896200,2.45600000,0.13619833,222.65540908,0.12768789,252.98070470,0.00071577,0.13158783,256.75741303,-0.08818927,-0.04339856,0.00000000,0.00000000,0.00000000,0.00000000
175.15000000,4.08239100,2.45700000,0.13668700,222.74606682,0.12811789,253.19255845,0.00085999,0.13193697,256.95159470,-0.08843208,-0.04350489,0.00000000,0.00000000,0.00000000,0.00000000
175.65000000,4.09494700,2.45800000,0.13708989,222.83672456,0.12847227,253.38538637,0.00070876,0.13234582,257.05705231,-0.08869233,-0.04365349,0.00000000,0.00000000,0.00000000,0.00000000
176.15000000,4.10988600,2.45900000,0.13760467,222.92738230,0.12892488,253.60323043,0.00090523,0.13275304,257.26641397,-0.08897838,-0.04377466,0.00000000,0.00000000,0.00000000,0.00000000
176.65000000,4.12277800,2.46000000,0.13802989,223.01804004,0.12929860,253.80119532,0.00074743,0.13310176,257.46079043,-0.08920644,-0.04389533,0.00000000,0.00000000,0.00000000,0.00000000
177.15000000,4.13556900,2.46100000,0.13848867,223.10869778,0.12970165,254.00672385,0.00080610,0.13350867,257.67031644,-0.08949505,-0.04401362,0.00000000,0.00000000,0.00000000,0.00000000
177.65000000,4.14983700,2.46200000,0.13895500,223.19935552,0.13011118,254.21402196,0.00081905,0.13387333,257.86904025,-0.08971915,-0.04415418,0.00000000,0.00000000,0.00000000,0.00000000
178.15000000,4.16276200,2.46300000,0.13940633,223.29001326,0.13050737,254.41805528,0.00079238,0.13425725,258.07286171,-0.08997344,-0.04428381,0.00000000,0.00000000,0.00000000,0.00000000
178.65000000,4.17615800,2.46400000,0.13981667,223.38067100,0.13086743,254.61301181,0.00072013,0.13466039,258.28178691,-0.09024126,-0.04441913,0.00000000,0.00000000,0.00000000,0.00000000
179.15000000,4.18988900,2.46400000,0.14030167,223.38067100,0.13129285,254.72135144,0.00085083,0.13501964,258.37492955,-0.09045451,-0.04456513,0.00000000,0.00000000,0.00000000,0.00000000
179.65000000,4.20335100,2.46600000,0.14076044,223.56198648,0.13169510,255.03067105,0.00080450,0.13540956,258.58062665,-0.09072011,-0.04468945,0.00000000,0.00000000,0.00000000,0.00000000
180.15000000,4.21661200,2.46600000,0.14117822,223.56198648,0.13206126,255.12407028,0.00073232,0.13577352,258.77970250,-0.09095971,-0.04481382,0.00000000,0.00000000,0.00000000,0.00000000
180.65000000,4.22970500,2.46800000,0.14163700,223.74330196,0.13246320,255.43363202,0.00080388,0.13617287,258.98808774,-0.09121167,-0.04496120,0.00000000,0.00000000,0.00000000,0.00000000
181.15000000,4.24323500,2.46800000,0.14208467,223.74330196,0.13285525,255.53379443,0.00078410,0.13654446,259.08469589,-0.09147945,-0.04506501,0.00000000,0.00000000,0.00000000,0.00000000
181.65000000,4.25649600,2.46900000,0.14254722,223.83395970,0.13326018,255.74086889,0.00080986,0.13692733,259.28899857,-0.09173048,-0.04519686,0.00000000,0.00000000,0.00000000,0.00000000
182.15000000,4.27009300,2.47000000,0.14297244,223.92461744,0.13363228,255.93966736,0.00074420,0.13728092,259.48579411,-0.09193262,-0.04534830,0.00000000,0.00000000,0.00000000,0.00000000
182.65000000,4.28352100,2.47100000,0.14345367,224.01527518,0.13405321,256.15108779,0.00084188,0.13768292,259.69531517,-0.09224118,-0.04544174,0.00000000,0.00000000,0.00000000,0.00000000
183.15000000,4.29735300,2.47200000,0.14385656,224.10593292,0.13440550,256.34504051,0.00070456,0.13809910,259.80381432,-0.09254237,-0.04555673,0.00000000,0.00000000,0.00000000,0.00000000
183.65000000,4.31011000,2.47300000,0.14433022,224.19659066,0.13481951,256.55493441,0.00082802,0.13843949,259.99747411,-0.09273904,-0.04570045,0.00000000,0.00000000,0.00000000,0.00000000
184.15000000,4.32377400,2.47400000,0.14477044,224.28724840,0.13520413,256.75741303,0.00076925,0.13886674,260.21392075,-0.09301346,-0.04585328,0.00000000,0.00000000,0.00000000,0.00000000
184.65000000,4.33683400,2.47500000,0.14517333,224.37790614,0.13555601,256.95159470,0.00070375,0.13924871,260.41866881,-0.09329027,-0.04595843,0.00000000,0.00000000,0.00000000,0.00000000
185.15000000,4.35043100,2.47500000,0.14564333,224.37790614,0.13596634,257.05705231,0.00082067,0.13961262,260.51380474,-0.09348153,-0.04613109,0.00000000,0.00000000,0.00000000,0.00000000
185.65000000,4.36412800,2.47600000,0.14611333,224.46856388,0.13637651,257.26641397,0.00082033,0.14003946,260.73048984,-0.09379485,-0.04624461,0.00000000,0.00000000,0.00000000,0.00000000
186.15000000,4.37722100,2.47700000,0.14651622,224.55922162,0.13672797,257.46079043,0.00070293,0.14041454,260.93375997,-0.09400985,-0.04640469,0.00000000,0.00000000,0.00000000,0.00000000
186.65000000,4.39024700,2.47800000,0.14698622,224.64987936,0.13713783,257.67031644,0.00081971,0.14078454,261.03067926,-0.09428206,-0.04650248,0.00000000,0.00000000,0.00000000,0.00000000
187.15000000,4.40381000,2.47900000,0.14740778,224.74053710,0.13750529,257.86904025,0.00073493,0.14119637,261.34895361,-0.09455888,-0.04663748,0.00000000,0.00000000,0.00000000,0.00000000
187.65000000,4.41713800,2.48000000,0.14785167,224.83119484,0.13789208,258.07286171,0.00077358,0.14158857,261.45185441,-0.09479502,-0.04679355,0.00000000,0.00000000,0.00000000,0.00000000
188.15000000,4.43160800,2.48100000,0.14831789,224.92185257,0.13829817,258.28178691,0.00081217,0.14201129,261.66807328,-0.09509552,-0.04691578,0.00000000,0.00000000,0.00000000,0.00000000
188.65000000,4.44433200,2.48100000,0.14873200,224.92185257,0.13865873,258.37492955,0.00072112,0.14240317,261.77101535,-0.09533525,-0.04706793,0.00000000,0.00000000,0.00000000,0.00000000
189.15000000,4.45796200,2.48200000,0.14918333,225.01251031,0.13905155,258.58062665,0.00078564,0.14281589,261.98482538,-0.09559957,-0.04721632,0.00000000,0.00000000,0.00000000,0.00000000
189.65000000,4.47095400,2.48300000,0.14960489,225.10316805,0.13941831,258.77970250,0.00073353,0.14323484,262.20040788,-0.09588026,-0.04735458,0.00000000,0.00000000,0.00000000,0.00000000
190.15000000,4.48471900,2.48400000,0.15006744,225.19382579,0.13982059,258.98808774,0.00080456,0.14365676,262.41690936,-0.09615154,-0.04750522,0.00000000,0.00000000,0.00000000,0.00000000
190.65000000,4.49831600,2.48400000,0.15049644,225.19382579,0.14019354,259.08469589,0.00074590,0.14402721,262.61998239,-0.09635681,-0.04767041,0.00000000,0.00000000,0.00000000,0.00000000
191.15000000,4.51194600,2.48500000,0.15094033,225.28448353,0.14057929,259.28899857,0.00077150,0.14444397,262.72986093,-0.09663545,-0.04780852,0.00000000,0.00000000,0.00000000,0.00000000
191.65000000,4.52490500,2.48600000,0.15135056,225.37514127,0.14093565,259.48579411,0.00071272,0.14487825,262.94997916,-0.09694157,-0.04793669,0.00000000,0.00000000,0.00000000,0.00000000
192.15000000,4.53883700,2.48700000,0.15181689,225.46579901,0.14134060,259.69531517,0.00080990,0.14532346,263.06750685,-0.09725589,-0.04806756,0.00000000,0.00000000,0.00000000,0.00000000
192.65000000,4.55337400,2.48700000,0.15229811,225.46579901,0.14175831,259.80381432,0.00083541,0.14573485,263.28181858,-0.09750065,-0.04823420,0.00000000,0.00000000,0.00000000,0.00000000
193.15000000,4.56552700,2.48800000,0.15269356,225.55645675,0.14210143,259.99747411,0.00068624,0.14615579,263.49878824,-0.09779931,-0.04835648,0.00000000,0.00000000,0.00000000,0.00000000
193.65000000,4.57956000,2.48900000,0.15318967,225.64711449,0.14253173,260.21392075,0.00086060,0.14659718,263.61555305,-0.09806282,-0.04853436,0.00000000,0.00000000,0.00000000,0.00000000
194.15000000,4.59379500,2.49000000,0.15363356,225.73777223,0.14291657,260.41866881,0.00076970,0.14699852,263.82756566,-0.09832955,-0.04866897,0.00000000,0.00000000,0.00000000,0.00000000
194.65000000,4.60594800,2.49000000,0.15405500,225.73777223,0.14328183,260.51380474,0.00073050,0.14743167,264.04813841,-0.09860336,-0.04882832,0.00000000,0.00000000,0.00000000,0.00000000
195.15000000,4.61988000,2.49100000,0.15455122,225.82842997,0.14371172,260.73048984,0.00085978,0.14784367,264.15735399,-0.09885780,-0.04898587,0.00000000,0.00000000,0.00000000,0.00000000
195.65000000,4.63391400,2.49200000,0.15498767,225.91908771,0.14408967,260.93375997,0.00075590,0.14826371,264.37468111,-0.09913747,-0.04912624,0.00000000,0.00000000,0.00000000,0.00000000
196.15000000,4.64751000,2.49200000,0.15541667,225.91908771,0.14446103,261.03067926,0.00074273,0.14868347,264.59207227,-0.09940352,-0.04927995,0.00000000,0.00000000,0.00000000,0.00000000
196.65000000,4.66130800,2.49400000,0.15589778,226.10040319,0.14487734,261.34895361,0.00083262,0.14913333,264.71157332,-0.09969405,-0.04943928,0.00000000,0.00000000,0.00000000,0.00000000
197.15000000,4.67487200,2.49400000,0.15635289,226.10040319,0.14527099,261.45185441,0.00078730,0.14954636,264.92740947,-0.09995121,-0.04959515,0.00000000,0.00000000,0.00000000,0.00000000
197.65000000,4.68890500,2.49500000,0.15684533,226.19106093,0.14569676,261.66807328,0.00085154,0.14996880,265.14588514,-0.10023986,-0.04972893,0.00000000,0.00000000,0.00000000,0.00000000
198.15000000,4.70273700,2.49500000,0.15730044,226.19106093,0.14609009,261.77101535,0.00078666,0.15041484,265.26462260,-0.10053364,-0.04988121,0.00000000,0.00000000,0.00000000,0.00000000
198.65000000,4.71677000,2.49600000,0.15778167,226.28171867,0.14650582,261.98482538,0.00083146,0.15079556,265.47221637,-0.10075065,-0.05004491,0.00000000,0.00000000,0.00000000,0.00000000
199.15000000,4.73087000,2.49700000,0.15827033,226.37237641,0.14692780,262.20040788,0.00084396,0.15127309,265.59949303,-0.10110853,-0.05016455,0.00000000,0.00000000,0.00000000,0.00000000
199.65000000,4.74446700,2.49800000,0.15876267,226.46303415,0.14735277,262.41690936,0.00084994,0.15168531,265.81571394,-0.10136875,-0.05031656,0.00000000,0.00000000,0.00000000,0.00000000
200.15000000,4.75782800,2.49900000,0.15919533,226.55369189,0.14772609,262.61998239,0.00074663,0.15209876,265.92605085,-0.10162640,-0.05047236,0.00000000,0.00000000,0.00000000,0.00000000
200.65000000,4.77162700,2.49900000,0.15968033,226.55369189,0.14814439,262.72986093,0.00083661,0.15254236,266.15087698,-0.10191366,-0.05062870,0.00000000,0.00000000,0.00000000,0.00000000
201.15000000,4.78596200,2.50000000,0.16018767,226.64434963,0.14858177,262.94997916,0.00087476,0.15292225,266.35881909,-0.10216309,-0.05075916,0.00000000,0.00000000,0.00000000,0.00000000
201.65000000,4.80046500,2.50000000,0.16070622,226.64434963,0.14902863,263.06750685,0.00089372,0.15333518,266.46924393,-0.10245316,-0.05088202,0.00000000,0.00000000,0.00000000,0.00000000
202.14000000,4.81382700,2.50100000,0.16118733,226.73500737,0.14944304,263.28181858,0.00084574,0.15374654,266.68581655,-0.10270585,-0.05104069,0.00000000,0.00000000,0.00000000,0.00000000
202.65000000,4.82812900,2.50200000,0.16167978,226.82566511,0.14986704,263.49878824,0.00083137,0.15412587,266.89394302,-0.10296298,-0.05116289,0.00000000,0.00000000,0.00000000,0.00000000
203.15000000,4.84219500,2.50200000,0.16219456,226.82566511,0.15031008,263.61555305,0.00088607,0.15453839,267.00448110,-0.10324885,-0.05128954,0.00000000,0.00000000,0.00000000,0.00000000
203.65000000,4.85639700,2.50300000,0.16266456,226.91632285,0.15071440,263.82756566,0.00080865,0.15494915,267.22124484,-0.10351516,-0.05143399,0.00000000,0.00000000,0.00000000,0.00000000
204.15000000,4.87069800,2.50400000,0.16317189,227.00698059,0.15115066,264.04813841,0.00087252,0.15529788,267.31480257,-0.10374849,-0.05154939,0.00000000,0.00000000,0.00000000,0.00000000
204.65000000,4.88446300,2.50400000,0.16365300,227.00698059,0.15156419,264.15735399,0.00082707,0.15570833,267.53169143,-0.10403471,-0.05167361,0.00000000,0.00000000,0.00000000,0.00000000
205.15000000,4.89832800,2.50500000,0.16414544,227.09763833,0.15198729,264.37468111,0.00084620,0.15612019,267.64231745,-0.10430861,-0.05181158,0.00000000,0.00000000,0.00000000,0.00000000
205.65000000,4.91273000,2.50600000,0.16463778,227.18829607,0.15241012,264.59207227,0.00084565,0.15646701,267.84232570,-0.10450251,-0.05196450,0.00000000,0.00000000,0.00000000,0.00000000
206.15000000,4.92646100,2.50600000,0.16516378,227.18829607,0.15286166,264.71157332,0.00090308,0.15687846,267.95297032,-0.10481007,-0.05206840,0.00000000,0.00000000,0.00000000,0.00000000
206.65000000,4.94083000,2.50700000,0.16564867,227.27895381,0.15327773,264.92740947,0.00083214,0.15722502,268.15309693,-0.10501445,-0.05221057,0.00000000,0.00000000,0.00000000,0.00000000
207.15000000,4.95499800,2.50800000,0.16614478,227.36961155,0.15370325,265.14588514,0.00085104,0.15757295,268.24676626,-0.10523762,-0.05233533,0.00000000,0.00000000,0.00000000,0.00000000
207.65000000,4.96882900,2.50800000,0.16666700,227.36961155,0.15415097,265.26462260,0.00089544,0.15791926,268.44700447,-0.10548240,-0.05243686,0.00000000,0.00000000,0.00000000,0.00000000
208.15000000,4.98299700,2.50900000,0.16711467,227.46026929,0.15453461,265.47221637,0.00076728,0.15829858,268.54923669,-0.10573897,-0.05255961,0.00000000,0.00000000,0.00000000,0.00000000
208.65000000,4.99773500,2.50900000,0.16767422,227.46026929,0.15501393,265.59949303,0.00095864,0.15861301,268.74106081,-0.10593938,-0.05267364,0.00000000,0.00000000,0.00000000,0.00000000
209.15000000,5.01166800,2.51000000,0.16815922,227.55092703,0.15542920,265.81571394,0.00083054,0.15892735,268.93295255,-0.10613616,-0.05279119,0.00000000,0.00000000,0.00000000,0.00000000
209.65000000,5.02623800,2.51000000,0.16864411,227.55092703,0.15584420,265.92605085,0.00083000,0.15930628,269.03526594,-0.10640449,-0.05290179,0.00000000,0.00000000,0.00000000,0.00000000
210.15000000,5.04030500,2.51100000,0.16916633,227.64158477,0.15629096,266.15087698,0.00089352,0.15962039,269.22726590,-0.10659340,-0.05302699,0.00000000,0.00000000,0.00000000,0.00000000
210.65000000,5.05447200,2.51200000,0.16961400,227.73224251,0.15667378,266.35881909,0.00076564,0.15996748,269.32108403,-0.10685505,-0.05311243,0.00000000,0.00000000,0.00000000,0.00000000
211.15000000,5.06843800,2.51200000,0.17009889,227.73224251,0.15708827,266.46924393,0.00082897,0.16031295,269.52172805,-0.10708342,-0.05322953,0.00000000,0.00000000,0.00000000,0.00000000
211.65000000,5.08274000,2.51300000,0.17058389,227.82290025,0.15750267,266.68581655,0.00082882,0.16062824,269.60704415,-0.10726828,-0.05335996,0.00000000,0.00000000,0.00000000,0.00000000
212.15000000,5.09690700,2.51400000,0.17103144,227.91355799,0.15788494,266.89394302,0.00076452,0.16100652,269.70943871,-0.10754247,-0.05346405,0.00000000,0.00000000,0.00000000,0.00000000
212.65000000,5.11151100,2.51400000,0.17151644,227.91355799,0.15829902,267.00448110,0.00082816,0.16132009,269.90168891,-0.10773580,-0.05358428,0.00000000,0.00000000,0.00000000,0.00000000
213.15000000,5.12547700,2.51500000,0.17200133,228.00421573,0.15871283,267.22124484,0.00082763,0.16163355,270.09400675,-0.10793055,-0.05370300,0.00000000,0.00000000,0.00000000,0.00000000
213.65000000,5.14011400,2.51500000,0.17241167,228.00421573,0.15906288,267.31480257,0.00070010,0.16197994,270.18793648,-0.10817371,-0.05380622,0.00000000,0.00000000,0.00000000,0.00000000
214.15000000,5.15384500,2.51600000,0.17289656,228.09487347,0.15947638,267.53169143,0.00082699,0.16235770,270.29041221,-0.10843196,-0.05392574,0.00000000,0.00000000,0.00000000,0.00000000
214.65000000,5.16811400,2.51600000,0.17338156,228.09487347,0.15988980,267.64231745,0.00082684,0.16263944,270.47435151,-0.10861381,-0.05402563,0.00000000,0.00000000,0.00000000,0.00000000
215.15000000,5.18204600,2.51700000,0.17379189,228.18553121,0.16023944,267.84232570,0.00069928,0.16298538,270.56829300,-0.10883430,-0.05415108,0.00000000,0.00000000,0.00000000,0.00000000
