Repository: noberito/ethz

**MODELLING AND CALIBRATING A POLYN YIELD SURFACE FUNCTION**

---

In the context of my research assistant internship at ETH Zurich, I have to implement and find an operationnal strategy to calibrate a yield surface function based on the polyN model which is a homogenous polynomial of degree N.

To make the calibration operationnal please copy paste a folder "{material}_results" containing the csv files for a given material in the lab_data directory and then change the parameters you want in the polyN_optimization/param.txt. Then run polyN_optimization/optimize_polyN.py. The coefficients of the polyN function will be accessible in the polyN_coeff.npy file.

File: polyN_optimization/results_exp/AA6014-T4/UT_45_3.csv (part 2 of 3)
Time[s],Displacement[mm],Force[kN],EngStrain_longi,EngStress[MPa],TrueStrain,TrueStress[MPa],TrueStrainRate[1/s],PlasticStrain_longi,PlasticStress[MPa],PlasticStrain_thick,PlasticStrain_width,R-Value,Thickness[mm],Width[mm], Young's Modulus [MPa]
108.15000000,2.38388200,2.25200000,0.07945378,203.67977726,0.07645515,219.86290502,0.00073281,0.08036278,225.45702562,-0.05429068,-0.02607210,0.00000000,0.00000000,0.00000000,0.00000000
108.65000000,2.39580000,2.25400000,0.07985667,203.86066516,0.07682832,220.14029834,0.00074633,0.08076694,225.74581122,-0.05456089,-0.02620606,0.00000000,0.00000000,0.00000000,0.00000000
109.15000000,2.40775200,2.25700000,0.08024833,204.13199701,0.07719095,220.51324955,0.00072527,0.08116412,226.03321082,-0.05483608,-0.02632804,0.00000000,0.00000000,0.00000000,0.00000000
109.65000000,2.42034100,2.25900000,0.08065867,204.31288491,0.07757073,220.79248979,0.00075956,0.08150648,226.30836179,-0.05504439,-0.02646209,0.00000000,0.00000000,0.00000000,0.00000000
110.15000000,2.43239400,2.26100000,0.08109878,204.49377282,0.07797791,221.07796785,0.00081436,0.08186779,226.68677073,-0.05530329,-0.02656450,0.00000000,0.00000000,0.00000000,0.00000000
110.65000000,2.44454700,2.26400000,0.08147556,204.76510467,0.07832636,221.44845533,0.00069691,0.08223519,226.86916327,-0.05551698,-0.02671821,0.00000000,0.00000000,0.00000000,0.00000000
111.15000000,2.45656500,2.26600000,0.08186344,204.94599257,0.07868497,221.72357745,0.00071720,0.08262356,227.25416794,-0.05581826,-0.02680530,0.00000000,0.00000000,0.00000000,0.00000000
111.65000000,2.46878500,2.26800000,0.08228500,205.12688047,0.07907455,222.00574583,0.00077916,0.08299264,227.53613238,-0.05602445,-0.02696818,0.00000000,0.00000000,0.00000000,0.00000000
112.15000000,2.48050200,2.27000000,0.08268044,205.30776837,0.07943986,222.28270591,0.00073062,0.08335961,227.71885556,-0.05628954,-0.02707007,0.00000000,0.00000000,0.00000000,0.00000000
112.65000000,2.49315900,2.27200000,0.08307578,205.48865628,0.07980494,222.55978622,0.00073015,0.08371825,227.99875434,-0.05652903,-0.02718922,0.00000000,0.00000000,0.00000000,0.00000000
113.15000000,2.50527800,2.27500000,0.08348989,205.75998813,0.08018721,222.93886667,0.00076455,0.08410396,228.28502559,-0.05676988,-0.02733409,0.00000000,0.00000000,0.00000000,0.00000000
113.65000000,2.51756500,2.27700000,0.08389267,205.94087603,0.08055888,223.21780530,0.00074334,0.08444863,228.56207521,-0.05700575,-0.02744289,0.00000000,0.00000000,0.00000000,0.00000000
114.15000000,2.52948300,2.27900000,0.08433667,206.12176393,0.08096843,223.50538643,0.00081910,0.08482391,228.84631760,-0.05724458,-0.02757934,0.00000000,0.00000000,0.00000000,0.00000000
114.65000000,2.54150200,2.28100000,0.08471711,206.30265183,0.08131923,223.78001651,0.00070159,0.08519560,229.12991747,-0.05748894,-0.02770666,0.00000000,0.00000000,0.00000000,0.00000000
115.15000000,2.55352100,2.28300000,0.08510133,206.48353973,0.08167338,224.05556428,0.00070830,0.08556369,229.41287274,-0.05775508,-0.02780861,0.00000000,0.00000000,0.00000000,0.00000000
115.65000000,2.56617800,2.28500000,0.08553033,206.66442764,0.08206865,224.34050502,0.00079055,0.08594188,229.69833290,-0.05799266,-0.02794922,0.00000000,0.00000000,0.00000000,0.00000000
116.15000000,2.57856600,2.28700000,0.08592567,206.84531554,0.08243277,224.61863717,0.00072824,0.08632336,229.98473861,-0.05826325,-0.02806011,0.00000000,0.00000000,0.00000000,0.00000000
116.65000000,2.59061800,2.28900000,0.08636956,207.02620344,0.08284145,224.90696462,0.00081736,0.08670598,230.17231715,-0.05850672,-0.02819926,0.00000000,0.00000000,0.00000000,0.00000000
117.15000000,2.60246900,2.29100000,0.08676122,207.20709134,0.08320192,225.18463184,0.00072093,0.08708373,230.45819430,-0.05877217,-0.02831155,0.00000000,0.00000000,0.00000000,0.00000000
117.65000000,2.61475600,2.29300000,0.08712678,207.38797924,0.08353823,225.45702562,0.00067263,0.08745454,230.74265379,-0.05901558,-0.02843897,0.00000000,0.00000000,0.00000000,0.00000000
118.15000000,2.62707700,2.29500000,0.08757067,207.56886714,0.08394646,225.74581122,0.00081646,0.08781984,230.92662396,-0.05925618,-0.02856366,0.00000000,0.00000000,0.00000000,0.00000000
118.65000000,2.63966700,2.29700000,0.08800711,207.74975505,0.08434768,226.03321082,0.00080244,0.08817339,231.20740312,-0.05947426,-0.02869913,0.00000000,0.00000000,0.00000000,0.00000000
119.15000000,2.65185300,2.29900000,0.08838389,207.93064295,0.08469393,226.30836179,0.00069248,0.08855056,231.49383829,-0.05972099,-0.02882957,0.00000000,0.00000000,0.00000000,0.00000000
119.65000000,2.66410700,2.30200000,0.08878300,208.20197480,0.08506056,226.68677073,0.00073327,0.08892081,231.77885108,-0.05996503,-0.02895578,0.00000000,0.00000000,0.00000000,0.00000000
120.15000000,2.67639400,2.30300000,0.08918589,208.29241875,0.08543053,226.86916327,0.00073994,0.08930445,232.06716205,-0.06024386,-0.02906059,0.00000000,0.00000000,0.00000000,0.00000000
120.65000000,2.68878200,2.30600000,0.08961489,208.56375060,0.08582432,227.25416794,0.00078759,0.08967581,232.25322092,-0.06047970,-0.02919612,0.00000000,0.00000000,0.00000000,0.00000000
121.15000000,2.70090200,2.30800000,0.09002144,208.74463851,0.08619737,227.53613238,0.00074610,0.09004907,232.53944485,-0.06072703,-0.02932203,0.00000000,0.00000000,0.00000000,0.00000000
121.65000000,2.71312200,2.30900000,0.09042433,208.83508246,0.08656692,227.71885556,0.00073909,0.09041199,232.82343948,-0.06095015,-0.02946184,0.00000000,0.00000000,0.00000000,0.00000000
122.15000000,2.72537600,2.31100000,0.09081978,209.01597036,0.08692950,227.99875434,0.00072517,0.09077135,233.10677829,-0.06119936,-0.02957199,0.00000000,0.00000000,0.00000000,0.00000000
122.65000000,2.73779800,2.31300000,0.09124500,209.19685826,0.08731925,228.28502559,0.00077949,0.09116443,233.39818969,-0.06146386,-0.02970057,0.00000000,0.00000000,0.00000000,0.00000000
123.15000000,2.74964800,2.31500000,0.09162544,209.37774616,0.08766782,228.56207521,0.00069715,0.09151816,233.58080336,-0.06167681,-0.02984136,0.00000000,0.00000000,0.00000000,0.00000000
123.65000000,2.76223800,2.31700000,0.09203956,209.55863406,0.08804710,228.84631760,0.00075856,0.09187369,233.86374136,-0.06191720,-0.02995648,0.00000000,0.00000000,0.00000000,0.00000000
124.15000000,2.77425700,2.31900000,0.09244989,209.73952196,0.08842278,229.12991747,0.00075136,0.09225082,234.05208695,-0.06216167,-0.03008914,0.00000000,0.00000000,0.00000000,0.00000000
124.65000000,2.78704800,2.32100000,0.09285644,209.92040987,0.08879486,229.41287274,0.00074416,0.09263998,234.34325141,-0.06242746,-0.03021251,0.00000000,0.00000000,0.00000000,0.00000000
125.15000000,2.79923400,2.32300000,0.09327422,210.10129777,0.08917707,229.69833290,0.00076442,0.09300525,234.62898485,-0.06267299,-0.03033226,0.00000000,0.00000000,0.00000000,0.00000000
125.65000000,2.81182400,2.32500000,0.09369578,210.28218567,0.08956258,229.98473861,0.00077103,0.09337520,234.81604609,-0.06292525,-0.03044995,0.00000000,0.00000000,0.00000000,0.00000000
126.15000000,2.82424500,2.32600000,0.09411722,210.37262962,0.08994785,230.17231715,0.00077053,0.09377396,235.11000295,-0.06318260,-0.03059136,0.00000000,0.00000000,0.00000000,0.00000000
126.65000000,2.83666700,2.32800000,0.09453500,210.55351752,0.09032962,230.45819430,0.00076353,0.09412203,235.39218598,-0.06341533,-0.03070669,0.00000000,0.00000000,0.00000000,0.00000000
127.15000000,2.84925600,2.33000000,0.09494533,210.73440542,0.09070444,230.74265379,0.00074965,0.09451174,235.58431617,-0.06367815,-0.03083359,0.00000000,0.00000000,0.00000000,0.00000000
127.65000000,2.86120800,2.33100000,0.09534822,210.82484937,0.09107232,230.92662396,0.00073577,0.09486627,235.86834462,-0.06387878,-0.03098749,0.00000000,0.00000000,0.00000000,0.00000000
128.15000000,2.87356200,2.33300000,0.09573989,211.00573728,0.09142983,231.20740312,0.00071502,0.09524756,236.15888830,-0.06416251,-0.03108505,0.00000000,0.00000000,0.00000000,0.00000000
128.65000000,2.88571600,2.33500000,0.09615767,211.18662518,0.09181103,231.49383829,0.00076240,0.09563010,236.34973379,-0.06441616,-0.03121394,0.00000000,0.00000000,0.00000000,0.00000000
129.15000000,2.89796900,2.33700000,0.09656800,211.36751308,0.09218530,231.77885108,0.00074854,0.09600437,236.63895162,-0.06465921,-0.03134516,0.00000000,0.00000000,0.00000000,0.00000000
129.65000000,2.91052500,2.33900000,0.09699322,211.54840098,0.09257300,232.06716205,0.00077540,0.09637649,236.82758322,-0.06489195,-0.03148454,0.00000000,0.00000000,0.00000000,0.00000000
130.15000000,2.92277900,2.34000000,0.09740356,211.63884493,0.09294699,232.25322092,0.00074797,0.09674186,237.01471713,-0.06514925,-0.03159262,0.00000000,0.00000000,0.00000000,0.00000000
130.65000000,2.93533500,2.34200000,0.09781767,211.81973283,0.09332427,232.53944485,0.00075457,0.09712912,237.30750562,-0.06539757,-0.03173156,0.00000000,0.00000000,0.00000000,0.00000000
131.15000000,2.94775700,2.34400000,0.09822056,212.00062073,0.09369119,232.82343948,0.00073385,0.09750622,237.59806393,-0.06565855,-0.03184767,0.00000000,0.00000000,0.00000000,0.00000000
131.65000000,2.96024500,2.34600000,0.09861967,212.18150864,0.09405454,233.10677829,0.00072670,0.09787777,237.78707168,-0.06588145,-0.03199632,0.00000000,0.00000000,0.00000000,0.00000000
132.15000000,2.97246600,2.34800000,0.09905611,212.36239654,0.09445173,233.39818969,0.00079437,0.09825787,238.07868412,-0.06614220,-0.03211568,0.00000000,0.00000000,0.00000000,0.00000000
132.65000000,2.98488700,2.34900000,0.09944778,212.45284049,0.09480803,233.58080336,0.00071261,0.09862924,238.26790401,-0.06638923,-0.03224001,0.00000000,0.00000000,0.00000000,0.00000000
133.15000000,2.99727500,2.35100000,0.09984311,212.63372839,0.09516754,233.86374136,0.00071902,0.09901575,238.56138679,-0.06667256,-0.03234319,0.00000000,0.00000000,0.00000000,0.00000000
133.65000000,3.00959600,2.35200000,0.10026089,212.72417234,0.09554732,234.05208695,0.00075956,0.09937872,238.84942237,-0.06691473,-0.03246399,0.00000000,0.00000000,0.00000000,0.00000000
134.15000000,3.02174900,2.35400000,0.10069367,212.90506024,0.09594059,234.34325141,0.00078653,0.09977642,239.04536354,-0.06713707,-0.03263936,0.00000000,0.00000000,0.00000000,0.00000000
134.65000000,3.03447300,2.35600000,0.10110022,213.08594814,0.09630988,234.62898485,0.00073859,0.10014382,239.23414676,-0.06738994,-0.03275387,0.00000000,0.00000000,0.00000000,0.00000000
135.15000000,3.04662600,2.35700000,0.10151056,213.17639210,0.09668247,234.81604609,0.00074518,0.10052303,239.52656350,-0.06767144,-0.03285159,0.00000000,0.00000000,0.00000000,0.00000000
135.65000000,3.05975300,2.35900000,0.10195444,213.35728000,0.09708537,235.11000295,0.00080580,0.10088007,239.71310986,-0.06787610,-0.03300397,0.00000000,0.00000000,0.00000000,0.00000000
136.15000000,3.07193900,2.36100000,0.10234244,213.53816790,0.09743741,235.39218598,0.00070408,0.10127575,240.00982609,-0.06815508,-0.03312067,0.00000000,0.00000000,0.00000000,0.00000000
136.65000000,3.08469700,2.36200000,0.10277511,213.62861185,0.09782983,235.58431617,0.00078484,0.10164925,240.20059368,-0.06837941,-0.03326984,0.00000000,0.00000000,0.00000000,0.00000000
137.15000000,3.09708500,2.36400000,0.10317056,213.80949975,0.09818836,235.86834462,0.00071705,0.10203127,240.49436378,-0.06864549,-0.03338578,0.00000000,0.00000000,0.00000000,0.00000000
137.65000000,3.10987600,2.36600000,0.10359578,213.99038765,0.09857374,236.15888830,0.00077076,0.10240110,240.68450334,-0.06887622,-0.03352488,0.00000000,0.00000000,0.00000000,0.00000000
138.15000000,3.12249900,2.36700000,0.10402100,214.08083160,0.09895897,236.34973379,0.00077046,0.10279091,240.87957954,-0.06915156,-0.03363935,0.00000000,0.00000000,0.00000000,0.00000000
138.65000000,3.13508800,2.36900000,0.10443878,214.26171951,0.09933731,236.63895162,0.00075669,0.10315575,241.16968946,-0.06940420,-0.03375155,0.00000000,0.00000000,0.00000000,0.00000000
139.15000000,3.14744300,2.37000000,0.10485278,214.35216346,0.09971209,236.82758322,0.00074956,0.10351182,241.35686365,-0.06960753,-0.03390429,0.00000000,0.00000000,0.00000000,0.00000000
139.65000000,3.16016600,2.37100000,0.10525944,214.44260741,0.10008010,237.01471713,0.00073601,0.10391319,241.65615512,-0.06991800,-0.03399519,0.00000000,0.00000000,0.00000000,0.00000000
140.15000000,3.17282300,2.37300000,0.10569211,214.62349531,0.10047148,237.30750562,0.00078277,0.10427565,241.84513113,-0.07011790,-0.03415775,0.00000000,0.00000000,0.00000000,0.00000000
140.65000000,3.18534500,2.37500000,0.10611367,214.80438321,0.10085267,237.59806393,0.00076237,0.10466471,242.04067394,-0.07039161,-0.03427310,0.00000000,0.00000000,0.00000000,0.00000000
141.15000000,3.19783400,2.37600000,0.10652767,214.89482716,0.10122688,237.78707168,0.00074843,0.10503212,242.33222144,-0.07063789,-0.03439423,0.00000000,0.00000000,0.00000000,0.00000000
141.65000000,3.21045700,2.37800000,0.10695289,215.07571506,0.10161110,238.07868412,0.00076842,0.10541760,242.52716202,-0.07091179,-0.03450581,0.00000000,0.00000000,0.00000000,0.00000000
142.15000000,3.22298000,2.37900000,0.10736700,215.16615901,0.10198513,238.26790401,0.00074806,0.10578288,242.71729679,-0.07114530,-0.03463758,0.00000000,0.00000000,0.00000000,0.00000000
142.65000000,3.23580400,2.38100000,0.10779967,215.34704692,0.10237577,238.56138679,0.00078128,0.10617319,243.01490818,-0.07136735,-0.03480584,0.00000000,0.00000000,0.00000000,0.00000000
143.15000000,3.24805800,2.38300000,0.10820633,215.52793482,0.10274279,238.84942237,0.00073405,0.10653153,243.20360921,-0.07164111,-0.03489042,0.00000000,0.00000000,0.00000000,0.00000000
143.65000000,3.26088200,2.38400000,0.10865022,215.61837877,0.10314326,239.04536354,0.00080093,0.10691305,243.39807456,-0.07189682,-0.03501623,0.00000000,0.00000000,0.00000000,0.00000000
144.15000000,3.27370700,2.38500000,0.10906056,215.70882272,0.10351331,239.23414676,0.00074010,0.10727439,243.58772327,-0.07212056,-0.03515383,0.00000000,0.00000000,0.00000000,0.00000000
144.65000000,3.28653100,2.38700000,0.10948578,215.88971062,0.10389664,239.52656350,0.00076667,0.10767084,243.88748624,-0.07238786,-0.03528299,0.00000000,0.00000000,0.00000000,0.00000000
145.15000000,3.29888600,2.38800000,0.10988489,215.98015457,0.10425631,239.71310986,0.00071932,0.10805855,244.08384821,-0.07263646,-0.03542209,0.00000000,0.00000000,0.00000000,0.00000000
145.65000000,3.31187800,2.39000000,0.11032878,216.16104247,0.10465617,240.00982609,0.00079972,0.10841611,244.27293558,-0.07289047,-0.03552563,0.00000000,0.00000000,0.00000000,0.00000000
146.15000000,3.32473600,2.39100000,0.11074656,216.25148642,0.10503236,240.20059368,0.00075239,0.10880546,244.57146592,-0.07313355,-0.03567191,0.00000000,0.00000000,0.00000000,0.00000000
146.65000000,3.33729200,2.39300000,0.11117556,216.43237433,0.10541851,240.49436378,0.00077230,0.10919598,244.76890338,-0.07341674,-0.03577924,0.00000000,0.00000000,0.00000000,0.00000000
147.15000000,3.35011700,2.39400000,0.11158956,216.52281828,0.10579102,240.68450334,0.00074502,0.10957177,245.06445361,-0.07365647,-0.03591530,0.00000000,0.00000000,0.00000000,0.00000000
147.65000000,3.36237000,2.39500000,0.11202600,216.61326223,0.10618358,240.87957954,0.00078511,0.10991888,245.25148112,-0.07387622,-0.03604266,0.00000000,0.00000000,0.00000000,0.00000000
148.15000000,3.37536300,2.39700000,0.11243633,216.79415013,0.10655250,241.16968946,0.00073786,0.11034685,245.35682752,-0.07416237,-0.03618448,0.00000000,0.00000000,0.00000000,0.00000000
148.65000000,3.38808600,2.39800000,0.11283544,216.88459408,0.10691121,241.35686365,0.00071742,0.11070224,245.64780937,-0.07439442,-0.03630782,0.00000000,0.00000000,0.00000000,0.00000000
149.15000000,3.40064200,2.40000000,0.11328689,217.06548198,0.10731680,241.65615512,0.00081118,0.11110533,245.84896785,-0.07466833,-0.03643701,0.00000000,0.00000000,0.00000000,0.00000000
149.65000000,3.41350000,2.40100000,0.11369344,217.15592593,0.10768192,241.84513113,0.00073024,0.11147510,246.04202046,-0.07490089,-0.03657421,0.00000000,0.00000000,0.00000000,0.00000000
150.15000000,3.42662700,2.40200000,0.11412989,217.24636988,0.10807373,242.04067394,0.00078362,0.11182346,246.33174473,-0.07511501,-0.03670845,0.00000000,0.00000000,0.00000000,0.00000000
150.65000000,3.43894800,2.40400000,0.11454389,217.42725778,0.10844525,242.33222144,0.00074304,0.11223270,246.53481735,-0.07540622,-0.03682649,0.00000000,0.00000000,0.00000000,0.00000000
151.15000000,3.45194000,2.40500000,0.11497667,217.51770174,0.10883348,242.52716202,0.00077645,0.11260530,246.72894202,-0.07563544,-0.03696986,0.00000000,0.00000000,0.00000000,0.00000000
151.65000000,3.46449600,2.40600000,0.11538700,217.60814569,0.10920143,242.71729679,0.00073590,0.11299765,246.92807573,-0.07590982,-0.03708783,0.00000000,0.00000000,0.00000000,0.00000000
152.15000000,3.47735400,2.40800000,0.11582711,217.78903359,0.10959593,243.01490818,0.00078901,0.11336345,247.12074252,-0.07613509,-0.03722836,0.00000000,0.00000000,0.00000000,0.00000000
152.65000000,3.49011200,2.40900000,0.11623000,217.87947754,0.10995694,243.20360921,0.00072200,0.11375876,247.32084065,-0.07641667,-0.03734209,0.00000000,0.00000000,0.00000000,0.00000000
153.15000000,3.50290300,2.41000000,0.11665900,217.96992149,0.11034119,243.39807456,0.00076851,0.11414597,247.62114027,-0.07665273,-0.03749324,0.00000000,0.00000000,0.00000000,0.00000000
153.65000000,3.51542500,2.41100000,0.11706556,218.06036544,0.11070521,243.58772327,0.00072803,0.11453112,247.81899312,-0.07690574,-0.03762538,0.00000000,0.00000000,0.00000000,0.00000000
154.15000000,3.52848400,2.41300000,0.11751322,218.24125334,0.11110588,243.88748624,0.00080134,0.11491277,248.01609258,-0.07717672,-0.03773604,0.00000000,0.00000000,0.00000000,0.00000000
154.65000000,3.54110800,2.41400000,0.11794967,218.33169729,0.11149635,244.08384821,0.00078095,0.11529437,248.21329481,-0.07742246,-0.03787191,0.00000000,0.00000000,0.00000000,0.00000000
155.15000000,3.55386500,2.41500000,0.11835244,218.42214124,0.11185657,244.27293558,0.00072044,0.11565597,248.40562626,-0.07764538,-0.03801059,0.00000000,0.00000000,0.00000000,0.00000000
155.65000000,3.56668900,2.41700000,0.11879267,218.60302915,0.11225013,244.57146592,0.00078711,0.11602401,248.59967413,-0.07790744,-0.03811658,0.00000000,0.00000000,0.00000000,0.00000000
156.15000000,3.57971500,2.41800000,0.11923278,218.69347310,0.11264343,244.76890338,0.00078661,0.11640174,248.79624960,-0.07812833,-0.03827342,0.00000000,0.00000000,0.00000000,0.00000000
156.65000000,3.59227100,2.42000000,0.11965811,218.87436100,0.11302338,245.06445361,0.00075990,0.11680440,249.10153305,-0.07839439,-0.03841001,0.00000000,0.00000000,0.00000000,0.00000000
157.15000000,3.60549900,2.42100000,0.12004978,218.96480495,0.11337313,245.25148112,0.00069950,0.11718336,249.19628376,-0.07865310,-0.03853026,0.00000000,0.00000000,0.00000000,0.00000000
157.65000000,3.61825600,2.42100000,0.12053089,218.96480495,0.11380258,245.35682752,0.00085890,0.11755263,249.49353391,-0.07889785,-0.03865478,0.00000000,0.00000000,0.00000000,0.00000000
158.15000000,3.63158400,2.42300000,0.12093378,219.14569285,0.11416207,245.64780937,0.00071897,0.11794634,249.69461299,-0.07913292,-0.03881342,0.00000000,0.00000000,0.00000000,0.00000000
158.65000000,3.64420700,2.42400000,0.12138889,219.23613680,0.11456800,245.84896785,0.00081186,0.11832343,249.89164348,-0.07939874,-0.03892469,0.00000000,0.00000000,0.00000000,0.00000000
159.15000000,3.65716600,2.42500000,0.12180667,219.32658075,0.11494048,246.04202046,0.00074497,0.11873319,250.09698947,-0.07969657,-0.03903662,0.00000000,0.00000000,0.00000000,0.00000000
159.65000000,3.67005800,2.42700000,0.12220211,219.50746865,0.11529293,246.33174473,0.00070489,0.11910008,250.29169386,-0.07992070,-0.03917938,0.00000000,0.00000000,0.00000000,0.00000000
160.15000000,3.68301600,2.42800000,0.12266467,219.59791260,0.11570503,246.53481735,0.00082420,0.11947672,250.48895951,-0.08016174,-0.03931498,0.00000000,0.00000000,0.00000000,0.00000000
160.65000000,3.69604200,2.42900000,0.12308611,219.68835656,0.11608035,246.72894202,0.00075065,0.11987945,250.69290116,-0.08045352,-0.03942593,0.00000000,0.00000000,0.00000000,0.00000000
161.15000000,3.70923600,2.43000000,0.12353000,219.77880051,0.11647551,246.92807573,0.00079032,0.12023935,250.88618671,-0.08066574,-0.03957362,0.00000000,0.00000000,0.00000000,0.00000000
161.65000000,3.72192600,2.43100000,0.12394411,219.86924446,0.11684403,247.12074252,0.00073702,0.12062543,251.08617491,-0.08091189,-0.03971354,0.00000000,0.00000000,0.00000000,0.00000000
162.15000000,3.73491900,2.43200000,0.12439167,219.95968841,0.11724215,247.32084065,0.00079624,0.12098829,251.28042510,-0.08115110,-0.03983719,0.00000000,0.00000000,0.00000000,0.00000000
162.65000000,3.74777700,2.43400000,0.12483189,220.14057631,0.11763359,247.62114027,0.00078289,0.12139049,251.48471324,-0.08143234,-0.03995815,0.00000000,0.00000000,0.00000000,0.00000000
163.15000000,3.76073500,2.43500000,0.12526833,220.23102026,0.11802153,247.81899312,0.00077587,0.12176615,251.68242320,-0.08167543,-0.04009073,0.00000000,0.00000000,0.00000000,0.00000000
163.65000000,3.77389600,2.43600000,0.12570100,220.32146421,0.11840595,248.01609258,0.00076885,0.12213523,251.87858178,-0.08191421,-0.04022101,0.00000000,0.00000000,0.00000000,0.00000000
164.15000000,3.78708900,2.43700000,0.12613378,220.41190816,0.11879033,248.21329481,0.00076876,0.12251724,252.07812523,-0.08217034,-0.04034690,0.00000000,0.00000000,0.00000000,0.00000000
164.65000000,3.79981300,2.43800000,0.12654411,220.50235211,0.11915464,248.40562626,0.00072861,0.12290420,252.38203866,-0.08243697,-0.04046723,0.00000000,0.00000000,0.00000000,0.00000000
165.15000000,3.81263800,2.43900000,0.12696189,220.59279606,0.11952542,248.59967413,0.00074156,0.12329389,252.48076030,-0.08268440,-0.04060949,0.00000000,0.00000000,0.00000000,0.00000000
165.65000000,3.82593200,2.44000000,0.12739078,220.68324001,0.11990592,248.79624960,0.00076100,0.12365576,252.67554823,-0.08290652,-0.04074924,0.00000000,0.00000000,0.00000000,0.00000000
166.15000000,3.83835400,2.44200000,0.12784967,220.86412792,0.12031287,249.10153305,0.00081391,0.12406194,252.98481535,-0.08318888,-0.04087306,0.00000000,0.00000000,0.00000000,0.00000000
166.65000000,3.85171600,2.44200000,0.12827867,220.86412792,0.12069317,249.19628376,0.00076060,0.12441845,253.07534430,-0.08341856,-0.04099989,0.00000000,0.00000000,0.00000000,0.00000000
167.15000000,3.86494300,2.44400000,0.12870011,221.04501582,0.12106663,249.49353391,0.00074692,0.12481924,253.28036055,-0.08367589,-0.04114335,0.00000000,0.00000000,0.00000000,0.00000000
167.65000000,3.87800200,2.44500000,0.12914778,221.13545977,0.12146317,249.69461299,0.00079309,0.12517071,253.47295524,-0.08390979,-0.04126093,0.00000000,0.00000000,0.00000000,0.00000000
168.15000000,3.89119600,2.44600000,0.12957678,221.22590372,0.12184303,249.89164348,0.00075972,0.12554181,253.67065141,-0.08414883,-0.04139299,0.00000000,0.00000000,0.00000000,0.00000000
168.65000000,3.90435600,2.44700000,0.13004300,221.31634767,0.12225569,250.09698947,0.00082531,0.12596491,253.88170749,-0.08444605,-0.04151886,0.00000000,0.00000000,0.00000000,0.00000000
169.15000000,3.91731500,2.44800000,0.13046078,221.40679162,0.12262532,250.29169386,0.00073926,0.12634543,254.08204210,-0.08468591,-0.04165952,0.00000000,0.00000000,0.00000000,0.00000000
169.65000000,3.93057600,2.44900000,0.13088978,221.49723557,0.12300474,250.48895951,0.00075884,0.12674533,254.28744080,-0.08495629,-0.04178905,0.00000000,0.00000000,0.00000000,0.00000000
170.15000000,3.94424000,2.45000000,0.13134856,221.58767952,0.12341033,250.69290116,0.00081119,0.12709621,254.48044216,-0.08518812,-0.04190809,0.00000000,0.00000000,0.00000000,0.00000000
170.65000000,3.95723200,2.45100000,0.13175889,221.67812347,0.12377296,250.88618671,0.00072526,0.12750562,254.68850879,-0.08544118,-0.04206444,0.00000000,0.00000000,0.00000000,0.00000000
171.15000000,3.97009000,2.45200000,0.13219911,221.76856742,0.12416186,251.08617491,0.00077779,0.12788234,254.88834176,-0.08570803,-0.04217431,0.00000000,0.00000000,0.00000000,0.00000000
171.65000000,3.98328400,2.45300000,0.13261311,221.85901137,0.12452745,251.28042510,0.00073119,0.12826862,255.09073720,-0.08594381,-0.04232481,0.00000000,0.00000000,0.00000000,0.00000000
172.15000000,3.99631000,2.45400000,0.13307200,221.94945533,0.12493253,251.48471324,0.00081015,0.12864824,255.29154785,-0.08622247,-0.04242578,0.00000000,0.00000000,0.00000000,0.00000000
172.65000000,4.00943700,2.45500000,0.13350089,222.03989928,0.12531098,251.68242320,0.00075689,0.12902588,255.38832149,-0.08645059,-0.04257529,0.00000000,0.00000000,0.00000000,0.00000000
173.15000000,4.02249600,2.45600000,0.13392244,222.13034323,0.12568281,251.87858178,0.00074367,0.12944098,255.59842432,-0.08672956,-0.04271142,0.00000000,0.00000000,0.00000000,0.00000000
173.65000000,4.03548900,2.45700000,0.13435889,222.22078718,0.12606764,252.07812523,0.00076965,0.12981366,255.79776928,-0.08697185,-0.04284181,0.00000000,0.00000000,0.00000000,0.00000000
174.15000000,4.04875000,2.45900000,0.13480278,222.40167508,0.12645887,252.38203866,0.00078247,0.13021864,256.00552736,-0.08726203,-0.04295661,0.00000000,0.00000000,0.00000000,0.00000000
174.65000000,4.06204400,2.45900000,0.13524667,222.40167508,0.12684995,252.48076030,0.00078217,0.13058125,256.20251677,-0.08746935,-0.04311190,0.00000000,0.00000000,0.00000000,0.00000000
175.15000000,4.07510400,2.46000000,0.13566067,222.49211903,0.12721457,252.67554823,0.00072922,0.13097121,256.30280739,-0.08772667,-0.04324454,0.00000000,0.00000000,0.00000000,0.00000000
175.65000000,4.08880100,2.46200000,0.13612700,222.67300693,0.12762511,252.98481535,0.00082109,0.13136923,256.50910179,-0.08801645,-0.04335278,0.00000000,0.00000000,0.00000000,0.00000000
176.15000000,4.10176000,2.46200000,0.13653356,222.67300693,0.12798289,253.07534430,0.00071556,0.13174766,256.71047181,-0.08825442,-0.04349323,0.00000000,0.00000000,0.00000000,0.00000000
176.65000000,4.11498700,2.46300000,0.13699244,222.76345088,0.12838657,253.28036055,0.00080736,0.13212594,256.91192077,-0.08850059,-0.04362534,0.00000000,0.00000000,0.00000000,0.00000000
177.15000000,4.12781200,2.46400000,0.13739522,222.85389483,0.12874076,253.47295524,0.00070837,0.13251383,257.11596686,-0.08874696,-0.04376687,0.00000000,0.00000000,0.00000000,0.00000000
177.65000000,4.14157600,2.46500000,0.13782056,222.94433878,0.12911464,253.67065141,0.00074777,0.13293073,257.32762654,-0.08904757,-0.04388316,0.00000000,0.00000000,0.00000000,0.00000000
178.15000000,4.15480400,2.46600000,0.13830544,223.03478274,0.12954070,253.88170749,0.00085213,0.13329881,257.52679721,-0.08926266,-0.04403614,0.00000000,0.00000000,0.00000000,0.00000000
178.65000000,4.16819900,2.46700000,0.13874189,223.12522669,0.12992405,254.08204210,0.00076668,0.13368623,257.73108723,-0.08951874,-0.04416750,0.00000000,0.00000000,0.00000000,0.00000000
179.15000000,4.18139300,2.46800000,0.13920067,223.21567064,0.13032685,254.28744080,0.00080560,0.13401842,257.92119889,-0.08972879,-0.04428963,0.00000000,0.00000000,0.00000000,0.00000000
179.65000000,4.19468700,2.46900000,0.13960356,223.30611459,0.13068044,254.48044216,0.00070719,0.13447173,258.03857002,-0.09000216,-0.04446957,0.00000000,0.00000000,0.00000000,0.00000000
180.15000000,4.20774700,2.47000000,0.14007356,223.39655854,0.13109278,254.68850879,0.00082468,0.13486506,258.24471234,-0.09028141,-0.04458365,0.00000000,0.00000000,0.00000000,0.00000000
180.65000000,4.22120900,2.47100000,0.14050633,223.48700249,0.13147232,254.88834176,0.00075907,0.13521631,258.44006515,-0.09048282,-0.04473349,0.00000000,0.00000000,0.00000000,0.00000000
181.15000000,4.23457100,2.47200000,0.14095022,223.57744644,0.13186144,255.09073720,0.00077826,0.13563671,258.54913320,-0.09078168,-0.04485503,0.00000000,0.00000000,0.00000000,0.00000000
181.65000000,4.24800000,2.47300000,0.14138667,223.66789039,0.13224390,255.29154785,0.00076491,0.13601677,258.75215426,-0.09104842,-0.04496835,0.00000000,0.00000000,0.00000000,0.00000000
182.15000000,4.26139500,2.47300000,0.14181933,223.66789039,0.13262290,255.38832149,0.00075800,0.13640947,258.95858164,-0.09127870,-0.04513077,0.00000000,0.00000000,0.00000000,0.00000000
182.65000000,4.27505900,2.47400000,0.14229678,223.75833434,0.13304095,255.59842432,0.00083611,0.13681184,259.16764366,-0.09156157,-0.04525026,0.00000000,0.00000000,0.00000000,0.00000000
183.15000000,4.28791700,2.47500000,0.14272578,223.84877829,0.13341644,255.79776928,0.00075098,0.13719134,259.37088227,-0.09181514,-0.04537619,0.00000000,0.00000000,0.00000000,0.00000000
183.65000000,4.30181600,2.47600000,0.14319200,223.93922224,0.13382435,256.00552736,0.00081582,0.13756108,259.57169620,-0.09205764,-0.04550344,0.00000000,0.00000000,0.00000000,0.00000000
184.15000000,4.31497600,2.47700000,0.14360978,224.02966619,0.13418973,256.20251677,0.00073076,0.13795146,259.67342056,-0.09230727,-0.04564420,0.00000000,0.00000000,0.00000000,0.00000000
184.65000000,4.32874000,2.47700000,0.14405744,224.02966619,0.13458111,256.30280739,0.00078275,0.13831775,259.87352616,-0.09255012,-0.04576763,0.00000000,0.00000000,0.00000000,0.00000000
185.15000000,4.34163200,2.47800000,0.14451622,224.12011015,0.13498203,256.50910179,0.00080186,0.13871923,260.08293190,-0.09279290,-0.04592633,0.00000000,0.00000000,0.00000000,0.00000000
185.65000000,4.35519500,2.47900000,0.14495267,224.21055410,0.13536330,256.71047181,0.00076253,0.13912381,260.29327445,-0.09306311,-0.04606071,0.00000000,0.00000000,0.00000000,0.00000000
186.15000000,4.36832200,2.48000000,0.14538911,224.30099805,0.13574441,256.91192077,0.00076223,0.13949609,260.49529917,-0.09330095,-0.04619514,0.00000000,0.00000000,0.00000000,0.00000000
186.65000000,4.38178400,2.48100000,0.14583678,224.39144200,0.13613518,257.11596686,0.00078153,0.13987928,260.59550625,-0.09355773,-0.04632155,0.00000000,0.00000000,0.00000000,0.00000000
187.15000000,4.39534700,2.48200000,0.14631800,224.48188595,0.13655507,257.32762654,0.00083977,0.14030265,260.81109934,-0.09384285,-0.04645980,0.00000000,0.00000000,0.00000000,0.00000000
187.65000000,4.40864200,2.48300000,0.14674322,224.57232990,0.13692594,257.52679721,0.00074175,0.14066796,261.01161915,-0.09407646,-0.04659150,0.00000000,0.00000000,0.00000000,0.00000000
188.15000000,4.42166800,2.48400000,0.14719089,224.66277385,0.13731625,257.73108723,0.00078061,0.14104428,261.11022460,-0.09431955,-0.04672473,0.00000000,0.00000000,0.00000000,0.00000000
188.65000000,4.43502900,2.48500000,0.14757511,224.75321780,0.13765112,257.92119889,0.00066974,0.14144800,261.32100656,-0.09458541,-0.04686259,0.00000000,0.00000000,0.00000000,0.00000000
189.15000000,4.44916300,2.48500000,0.14809733,224.75321780,0.13810608,258.03857002,0.00090992,0.14181930,261.52340700,-0.09484374,-0.04697556,0.00000000,0.00000000,0.00000000,0.00000000
189.65000000,4.46255900,2.48600000,0.14855233,224.84366175,0.13850231,258.24471234,0.00079246,0.14222733,261.63053283,-0.09512388,-0.04710345,0.00000000,0.00000000,0.00000000,0.00000000
190.15000000,4.47602100,2.48700000,0.14895900,224.93410570,0.13885632,258.44006515,0.00070801,0.14260474,261.83473832,-0.09535518,-0.04724955,0.00000000,0.00000000,0.00000000,0.00000000
190.65000000,4.48975200,2.48700000,0.14944389,224.93410570,0.13927825,258.54913320,0.00084387,0.14299491,262.04241778,-0.09559796,-0.04739695,0.00000000,0.00000000,0.00000000,0.00000000
191.15000000,4.50318100,2.48800000,0.14988411,225.02454965,0.13966116,258.75215426,0.00076583,0.14337350,262.14201086,-0.09586362,-0.04750988,0.00000000,0.00000000,0.00000000,0.00000000
191.65000000,4.51694500,2.48900000,0.15033911,225.11499360,0.14005678,258.95858164,0.00079123,0.14377616,262.35318301,-0.09613007,-0.04764610,0.00000000,0.00000000,0.00000000,0.00000000
192.15000000,4.53047500,2.49000000,0.15080544,225.20543756,0.14046208,259.16764366,0.00081061,0.14413379,262.55261333,-0.09635653,-0.04777725,0.00000000,0.00000000,0.00000000,0.00000000
192.65000000,4.54413900,2.49100000,0.15124556,225.29588151,0.14084445,259.37088227,0.00076473,0.14454086,262.65991057,-0.09663445,-0.04790641,0.00000000,0.00000000,0.00000000,0.00000000
193.15000000,4.55729900,2.49200000,0.15167456,225.38632546,0.14121702,259.57169620,0.00074514,0.14491748,262.86454437,-0.09688212,-0.04803536,0.00000000,0.00000000,0.00000000,0.00000000
193.65000000,4.57062700,2.49200000,0.15212589,225.38632546,0.14160883,259.67342056,0.00078363,0.14530348,263.07177616,-0.09713613,-0.04816735,0.00000000,0.00000000,0.00000000,0.00000000
194.15000000,4.58455900,2.49300000,0.15255122,225.47676941,0.14197794,259.87352616,0.00073821,0.14570998,263.17913391,-0.09740666,-0.04830332,0.00000000,0.00000000,0.00000000,0.00000000
194.65000000,4.59798800,2.49400000,0.15301744,225.56721336,0.14238237,260.08293190,0.00080886,0.14606699,263.37890689,-0.09761608,-0.04845092,0.00000000,0.00000000,0.00000000,0.00000000
195.15000000,4.61118200,2.49500000,0.15348744,225.65765731,0.14278991,260.29327445,0.00081509,0.14647318,263.48630749,-0.09790248,-0.04857070,0.00000000,0.00000000,0.00000000,0.00000000
195.65000000,4.62518100,2.49600000,0.15392022,225.74810126,0.14316503,260.49529917,0.00075024,0.14686181,263.69464214,-0.09815684,-0.04870497,0.00000000,0.00000000,0.00000000,0.00000000
196.15000000,4.63881200,2.49600000,0.15436411,225.74810126,0.14354964,260.59550625,0.00076921,0.14723754,263.89968048,-0.09839895,-0.04883858,0.00000000,0.00000000,0.00000000,0.00000000
196.65000000,4.65234100,2.49700000,0.15485644,225.83854521,0.14397605,260.81109934,0.00085281,0.14762577,264.10815321,-0.09864213,-0.04898365,0.00000000,0.00000000,0.00000000,0.00000000
197.15000000,4.66647500,2.49800000,0.15528167,225.92898916,0.14434418,261.01161915,0.00073627,0.14799631,264.20639997,-0.09888764,-0.04910867,0.00000000,0.00000000,0.00000000,0.00000000
197.65000000,4.67990400,2.49800000,0.15571811,225.92898916,0.14472189,261.11022460,0.00075542,0.14837788,264.41330348,-0.09914817,-0.04922971,0.00000000,0.00000000,0.00000000,0.00000000
198.15000000,4.69336700,2.49900000,0.15618822,226.01943311,0.14512858,261.32100656,0.00081337,0.14879133,264.62879514,-0.09941489,-0.04937643,0.00000000,0.00000000,0.00000000,0.00000000
198.65000000,4.70716500,2.50000000,0.15662089,226.10987706,0.14550273,261.52340700,0.00074830,0.14914224,264.72202091,-0.09962446,-0.04951778,0.00000000,0.00000000,0.00000000,0.00000000
199.15000000,4.72072800,2.50000000,0.15709467,226.10987706,0.14591227,261.63053283,0.00081908,0.14955527,264.93761216,-0.09992311,-0.04963216,0.00000000,0.00000000,0.00000000,0.00000000
199.65000000,4.73456000,2.50100000,0.15753478,226.20032101,0.14629255,261.83473832,0.00076057,0.14993781,265.03936037,-0.10015892,-0.04977889,0.00000000,0.00000000,0.00000000,0.00000000
200.15000000,4.74829100,2.50200000,0.15798989,226.29076497,0.14668565,262.04241778,0.00078619,0.15031862,265.24659112,-0.10041452,-0.04990410,0.00000000,0.00000000,0.00000000,0.00000000
200.65000000,4.76222300,2.50200000,0.15843000,226.29076497,0.14706564,262.14201086,0.00075999,0.15073125,265.46242018,-0.10070407,-0.05002717,0.00000000,0.00000000,0.00000000,0.00000000
201.15000000,4.77588700,2.50300000,0.15890000,226.38120892,0.14747128,262.35318301,0.00081128,0.15108147,265.55575729,-0.10090572,-0.05017575,0.00000000,0.00000000,0.00000000,0.00000000
201.65000000,4.78988600,2.50400000,0.15931778,226.47165287,0.14783171,262.55261333,0.00072086,0.15149368,265.77168591,-0.10117856,-0.05031513,0.00000000,0.00000000,0.00000000,0.00000000
202.15000000,4.80371800,2.50400000,0.15979156,226.47165287,0.14824030,262.65991057,0.00081717,0.15187547,265.87355558,-0.10143669,-0.05043879,0.00000000,0.00000000,0.00000000,0.00000000
202.65000000,4.81748300,2.50500000,0.16023178,226.56209682,0.14861979,262.86454437,0.00075900,0.15228735,266.08961240,-0.10169991,-0.05058744,0.00000000,0.00000000,0.00000000,0.00000000
203.15000000,4.83111300,2.50600000,0.16068311,226.65254077,0.14900872,263.07177616,0.00077785,0.15266735,266.29728003,-0.10194582,-0.05072153,0.00000000,0.00000000,0.00000000,0.00000000
203.65000000,4.84524700,2.50600000,0.16115678,226.65254077,0.14941673,263.17913391,0.00081602,0.15308038,266.40770759,-0.10225274,-0.05082764,0.00000000,0.00000000,0.00000000,0.00000000
204.15000000,4.85884400,2.50700000,0.16157467,226.74298472,0.14977656,263.37890689,0.00071965,0.15346007,266.61550004,-0.10247455,-0.05098552,0.00000000,0.00000000,0.00000000,0.00000000
204.65000000,4.87267500,2.50700000,0.16204833,226.74298472,0.15018425,263.48630749,0.00081539,0.15387278,266.72597146,-0.10274833,-0.05112445,0.00000000,0.00000000,0.00000000,0.00000000
205.15000000,4.88657400,2.50800000,0.16250344,226.83342867,0.15057582,263.69464214,0.00078314,0.15425216,266.93388875,-0.10298559,-0.05126657,0.00000000,0.00000000,0.00000000,0.00000000
205.65000000,4.90027200,2.50900000,0.16294367,226.92387262,0.15095443,263.89968048,0.00075723,0.15469627,267.05291299,-0.10331432,-0.05138195,0.00000000,0.00000000,0.00000000,0.00000000
206.15000000,4.91400300,2.51000000,0.16339867,227.01431657,0.15134561,264.10815321,0.00078234,0.15504360,267.25244614,-0.10350751,-0.05153610,0.00000000,0.00000000,0.00000000,0.00000000
206.65000000,4.92793500,2.51000000,0.16383144,227.01431657,0.15171753,264.20639997,0.00074385,0.15545565,267.36300527,-0.10376790,-0.05168775,0.00000000,0.00000000,0.00000000,0.00000000
207.15000000,4.94166600,2.51100000,0.16427900,227.10476052,0.15210201,264.41330348,0.00076896,0.15586612,267.57968794,-0.10404430,-0.05182183,0.00000000,0.00000000,0.00000000,0.00000000
207.65000000,4.95573300,2.51200000,0.16476400,227.19520447,0.15251849,264.62879514,0.00083296,0.15627783,267.69029092,-0.10433301,-0.05194481,0.00000000,0.00000000,0.00000000,0.00000000
208.15000000,4.96966500,2.51200000,0.16517433,227.19520447,0.15287072,264.72202091,0.00070445,0.15665628,267.89858608,-0.10454801,-0.05210826,0.00000000,0.00000000,0.00000000,0.00000000
208.65000000,4.98356400,2.51300000,0.16565922,227.28564842,0.15328678,264.93761216,0.00083213,0.15706765,268.00923292,-0.10482078,-0.05224688,0.00000000,0.00000000,0.00000000,0.00000000
209.15000000,4.99786600,2.51300000,0.16610689,227.28564842,0.15367076,265.03936037,0.00076794,0.15744580,268.21765292,-0.10506977,-0.05237603,0.00000000,0.00000000,0.00000000,0.00000000
209.65000000,5.01149600,2.51400000,0.16655444,227.37609238,0.15405448,265.24659112,0.00076746,0.15785685,268.32834361,-0.10533291,-0.05252394,0.00000000,0.00000000,0.00000000,0.00000000
210.15000000,5.02532800,2.51500000,0.16703944,227.46653633,0.15447015,265.46242018,0.00083134,0.15826622,268.54538891,-0.10560188,-0.05266434,0.00000000,0.00000000,0.00000000,0.00000000
210.65000000,5.03912600,2.51500000,0.16744978,227.46653633,0.15482169,265.55575729,0.00070308,0.15864391,268.75401809,-0.10581916,-0.05282474,0.00000000,0.00000000,0.00000000,0.00000000
211.15000000,5.05319300,2.51600000,0.16793467,227.55698028,0.15523695,265.77168591,0.00083051,0.15908606,268.87332572,-0.10615126,-0.05293479,0.00000000,0.00000000,0.00000000,0.00000000
211.65000000,5.06736100,2.51600000,0.16838233,227.55698028,0.15562017,265.87355558,0.00076645,0.15949502,269.09061570,-0.10639090,-0.05310412,0.00000000,0.00000000,0.00000000,0.00000000
212.15000000,5.08122600,2.51700000,0.16886722,227.64742423,0.15603509,266.08961240,0.00082985,0.15987363,269.19290536,-0.10667226,-0.05320137,0.00000000,0.00000000,0.00000000,0.00000000
212.65000000,5.09542700,2.51800000,0.16931489,227.73786818,0.15641801,266.29728003,0.00076584,0.16028377,269.30375301,-0.10690549,-0.05337827,0.00000000,0.00000000,0.00000000,0.00000000
213.15000000,5.10949400,2.51800000,0.16979978,227.73786818,0.15683260,266.40770759,0.00082918,0.16069213,269.52118966,-0.10717228,-0.05351985,0.00000000,0.00000000,0.00000000,0.00000000
213.65000000,5.12362800,2.51900000,0.17024744,227.82831213,0.15721522,266.61550004,0.00076523,0.16110183,269.63205578,-0.10745784,-0.05364399,0.00000000,0.00000000,0.00000000,0.00000000
214.15000000,5.13769400,2.51900000,0.17073233,227.82831213,0.15762948,266.72597146,0.00082852,0.16151145,269.74294730,-0.10773686,-0.05377460,0.00000000,0.00000000,0.00000000,0.00000000
214.65000000,5.15179400,2.52000000,0.17118000,227.91875608,0.15801179,266.93388875,0.00076462,0.16188780,269.95202003,-0.10796859,-0.05391921,0.00000000,0.00000000,0.00000000,0.00000000
215.15000000,5.16572700,2.52000000,0.17170222,227.91875608,0.15845758,267.05291299,0.00089159,0.16226409,270.16119914,-0.10818299,-0.05408110,0.00000000,0.00000000,0.00000000,0.00000000
