Repository: noberito/ethz

**MODELLING AND CALIBRATING A POLYN YIELD SURFACE FUNCTION**

---

In the context of my research assistant internship at ETH Zurich, I have to implement and find an operationnal strategy to calibrate a yield surface function based on the polyN model which is a homogenous polynomial of degree N.

To make the calibration operationnal please copy paste a folder "{material}_results" containing the csv files for a given material in the lab_data directory and then change the parameters you want in the polyN_optimization/param.txt. Then run polyN_optimization/optimize_polyN.py. The coefficients of the polyN function will be accessible in the polyN_coeff.npy file.

File: polyN_optimization/results_exp/AA6014-T4/UT_60_1.csv (part 2 of 3)
Time[s],Displacement[mm],Force[kN],EngStrain_longi,EngStress[MPa],TrueStrain,TrueStress[MPa],TrueStrainRate[1/s],PlasticStrain_longi,PlasticStress[MPa],PlasticStrain_thick,PlasticStrain_width,R-Value,Thickness[mm],Width[mm], Young's Modulus [MPa]
108.06000000,2.39026300,2.22500000,0.07983056,201.02691323,0.07680414,217.07500340,0.00079473,0.08076739,222.55150481,-0.05209247,-0.02867492,0.00000000,0.00000000,0.00000000,0.00000000
108.56000000,2.40214800,2.22700000,0.08021100,201.20761158,0.07715639,217.34667532,0.00070451,0.08115096,222.83436195,-0.05231366,-0.02883730,0.00000000,0.00000000,0.00000000,0.00000000
109.06000000,2.41399800,2.22900000,0.08063256,201.38830993,0.07754657,217.62676402,0.00078035,0.08153428,223.11734867,-0.05258415,-0.02895013,0.00000000,0.00000000,0.00000000,0.00000000
109.56000000,2.42635300,2.23200000,0.08101300,201.65935746,0.07789856,217.99638698,0.00070399,0.08191754,223.40051049,-0.05284117,-0.02907637,0.00000000,0.00000000,0.00000000,0.00000000
110.06000000,2.43837200,2.23300000,0.08140467,201.74970663,0.07826081,218.17307425,0.00072450,0.08225286,223.67310011,-0.05302706,-0.02922580,0.00000000,0.00000000,0.00000000,0.00000000
110.56000000,2.45049100,2.23600000,0.08181500,202.02075415,0.07864019,218.54908216,0.00075875,0.08262893,223.95500419,-0.05329872,-0.02933021,0.00000000,0.00000000,0.00000000,0.00000000
111.07000000,2.46251000,2.23800000,0.08223278,202.20145250,0.07902629,218.82903961,0.00075707,0.08301176,224.23861226,-0.05353442,-0.02947734,0.00000000,0.00000000,0.00000000,0.00000000
111.56000000,2.47473000,2.24000000,0.08260956,202.38215085,0.07937438,219.10085039,0.00071038,0.08338418,224.52006196,-0.05376472,-0.02961946,0.00000000,0.00000000,0.00000000,0.00000000
112.06000000,2.48688300,2.24300000,0.08303844,202.65319838,0.07977047,219.48120473,0.00079217,0.08372234,224.79396605,-0.05395680,-0.02976554,0.00000000,0.00000000,0.00000000,0.00000000
112.56000000,2.49917000,2.24400000,0.08343767,202.74354755,0.08013901,219.65999609,0.00073709,0.08410809,225.07877667,-0.05423661,-0.02987148,0.00000000,0.00000000,0.00000000,0.00000000
113.06000000,2.51142400,2.24700000,0.08386656,203.01459507,0.08053479,220.04072989,0.00079156,0.08448009,225.36066719,-0.05449027,-0.02998982,0.00000000,0.00000000,0.00000000,0.00000000
113.56000000,2.52361000,2.24900000,0.08429556,203.19529342,0.08093052,220.32375357,0.00079145,0.08484849,225.64192541,-0.05469848,-0.03015001,0.00000000,0.00000000,0.00000000,0.00000000
114.06000000,2.53620000,2.25100000,0.08467233,203.37599177,0.08127794,220.59631154,0.00069485,0.08524887,225.83159051,-0.05496652,-0.03028234,0.00000000,0.00000000,0.00000000,0.00000000
114.56000000,2.54811800,2.25300000,0.08508633,203.55669012,0.08165955,220.87658251,0.00076322,0.08559995,226.10924981,-0.05519163,-0.03040832,0.00000000,0.00000000,0.00000000,0.00000000
115.06000000,2.56017000,2.25500000,0.08552656,203.73738847,0.08206517,221.16234554,0.00081124,0.08598161,226.39402099,-0.05542910,-0.03055251,0.00000000,0.00000000,0.00000000,0.00000000
115.56000000,2.57232300,2.25700000,0.08589211,203.91808682,0.08240187,221.43304179,0.00067339,0.08636646,226.67970447,-0.05569348,-0.03067298,0.00000000,0.00000000,0.00000000,0.00000000
116.06000000,2.58451000,2.25900000,0.08631733,204.09878517,0.08279338,221.71604804,0.00078302,0.08671724,226.95782019,-0.05589472,-0.03082252,0.00000000,0.00000000,0.00000000,0.00000000
116.56000000,2.59696500,2.26100000,0.08674256,204.27948352,0.08318474,221.99920796,0.00078272,0.08710179,227.24380430,-0.05614007,-0.03096172,0.00000000,0.00000000,0.00000000,0.00000000
117.06000000,2.60911900,2.26300000,0.08712678,204.46018187,0.08353823,222.27413869,0.00070698,0.08747942,227.52839511,-0.05637078,-0.03110864,0.00000000,0.00000000,0.00000000,0.00000000
117.56000000,2.62103700,2.26500000,0.08752222,204.64088021,0.08390192,222.55150481,0.00072737,0.08784807,227.71184073,-0.05660695,-0.03124112,0.00000000,0.00000000,0.00000000,0.00000000
118.06000000,2.63359300,2.26700000,0.08794378,204.82157856,0.08428947,222.83436195,0.00077511,0.08823895,227.99979173,-0.05687212,-0.03136683,0.00000000,0.00000000,0.00000000,0.00000000
118.56000000,2.64557800,2.26900000,0.08836522,205.00227691,0.08467677,223.11734867,0.00077460,0.08859926,228.28093411,-0.05707843,-0.03152082,0.00000000,0.00000000,0.00000000,0.00000000
119.06000000,2.65773100,2.27100000,0.08878678,205.18297526,0.08506403,223.40051049,0.00077451,0.08895396,228.46157326,-0.05732491,-0.03162904,0.00000000,0.00000000,0.00000000,0.00000000
119.56000000,2.66968200,2.27300000,0.08915611,205.36367361,0.08540319,223.67310011,0.00067832,0.08936478,228.75462105,-0.05759611,-0.03176867,0.00000000,0.00000000,0.00000000,0.00000000
120.06000000,2.68203700,2.27500000,0.08957011,205.54437196,0.08578322,223.95500419,0.00076008,0.08969742,229.02990774,-0.05780590,-0.03189152,0.00000000,0.00000000,0.00000000,0.00000000
120.56000000,2.69439100,2.27700000,0.08999167,205.72507031,0.08617005,224.23861226,0.00077365,0.09008079,229.31702555,-0.05803408,-0.03204671,0.00000000,0.00000000,0.00000000,0.00000000
121.06000000,2.70667900,2.27900000,0.09040200,205.90576866,0.08654644,224.52006196,0.00075277,0.09045725,229.60274064,-0.05828391,-0.03217334,0.00000000,0.00000000,0.00000000,0.00000000
121.56000000,2.71852900,2.28100000,0.09077500,206.08646701,0.08688845,224.79396605,0.00068403,0.09082488,229.78702167,-0.05853132,-0.03229356,0.00000000,0.00000000,0.00000000,0.00000000
122.06000000,2.73115200,2.28300000,0.09120022,206.26716535,0.08727821,225.07877667,0.00077952,0.09120781,230.07455739,-0.05876933,-0.03243848,0.00000000,0.00000000,0.00000000,0.00000000
122.56000000,2.74340600,2.28500000,0.09161056,206.44786370,0.08765418,225.36066719,0.00075194,0.09155341,230.35365647,-0.05895157,-0.03260184,0.00000000,0.00000000,0.00000000,0.00000000
123.06000000,2.75586100,2.28700000,0.09201711,206.62856205,0.08802655,225.64192541,0.00074473,0.09194419,230.54368095,-0.05923337,-0.03271082,0.00000000,0.00000000,0.00000000,0.00000000
123.56000000,2.76804800,2.28800000,0.09245733,206.71891123,0.08842959,225.83159051,0.00080609,0.09235032,230.83711108,-0.05951432,-0.03283600,0.00000000,0.00000000,0.00000000,0.00000000
124.06000000,2.78033500,2.29000000,0.09284522,206.89960958,0.08878459,226.10924981,0.00071000,0.09269552,231.11661289,-0.05967367,-0.03302185,0.00000000,0.00000000,0.00000000,0.00000000
124.56000000,2.79228700,2.29200000,0.09326678,207.08030793,0.08917026,226.39402099,0.00077133,0.09304199,231.29677109,-0.05988738,-0.03315461,0.00000000,0.00000000,0.00000000,0.00000000
125.06000000,2.80481000,2.29400000,0.09369200,207.26100627,0.08955913,226.67970447,0.00077774,0.09345782,231.59298490,-0.06019535,-0.03326247,0.00000000,0.00000000,0.00000000,0.00000000
125.56000000,2.81723100,2.29600000,0.09408000,207.44170462,0.08991383,226.95782019,0.00070940,0.09379387,231.77096334,-0.06037743,-0.03341644,0.00000000,0.00000000,0.00000000,0.00000000
126.06000000,2.82992100,2.29800000,0.09450522,207.62240297,0.09030241,227.24380430,0.00077716,0.09417903,232.06038961,-0.06063271,-0.03354633,0.00000000,0.00000000,0.00000000,0.00000000
126.56000000,2.84197400,2.30000000,0.09492300,207.80310132,0.09068404,227.52839511,0.00076326,0.09456746,232.35076688,-0.06090170,-0.03366576,0.00000000,0.00000000,0.00000000,0.00000000
127.06000000,2.85456300,2.30100000,0.09532956,207.89345050,0.09105528,227.71184073,0.00074248,0.09490845,232.63026476,-0.06111962,-0.03378883,0.00000000,0.00000000,0.00000000,0.00000000
127.56000000,2.86664900,2.30300000,0.09576222,208.07414884,0.09145021,227.99979173,0.00078986,0.09528103,232.81727461,-0.06134901,-0.03393202,0.00000000,0.00000000,0.00000000,0.00000000
128.06000000,2.87893600,2.30500000,0.09616144,208.25484719,0.09181448,228.28093411,0.00072853,0.09569058,233.01303600,-0.06162748,-0.03406310,0.00000000,0.00000000,0.00000000,0.00000000
128.56000000,2.89155900,2.30600000,0.09655311,208.34519637,0.09217172,228.46157326,0.00071449,0.09605815,233.29921079,-0.06186345,-0.03419470,0.00000000,0.00000000,0.00000000,0.00000000
129.06000000,2.90357800,2.30800000,0.09700822,208.52589472,0.09258668,228.75462105,0.00082990,0.09645725,233.49280218,-0.06211968,-0.03433757,0.00000000,0.00000000,0.00000000,0.00000000
129.56000000,2.91589900,2.31000000,0.09737744,208.70659307,0.09292319,229.02990774,0.00067303,0.09682793,233.78004157,-0.06235343,-0.03447451,0.00000000,0.00000000,0.00000000,0.00000000
130.06000000,2.92858900,2.31200000,0.09780267,208.88729142,0.09331061,229.31702555,0.00077483,0.09718296,233.96355654,-0.06259877,-0.03458419,0.00000000,0.00000000,0.00000000,0.00000000
130.56000000,2.94087700,2.31400000,0.09822044,209.06798976,0.09369109,229.60274064,0.00076097,0.09758360,234.25816078,-0.06284071,-0.03474288,0.00000000,0.00000000,0.00000000,0.00000000
131.06000000,2.95323100,2.31500000,0.09862711,209.15833894,0.09406132,229.78702167,0.00074045,0.09793834,234.44185908,-0.06305880,-0.03487955,0.00000000,0.00000000,0.00000000,0.00000000
131.56000000,2.96558600,2.31700000,0.09905233,209.33903729,0.09444829,230.07455739,0.00077395,0.09831186,234.73042263,-0.06331835,-0.03499351,0.00000000,0.00000000,0.00000000,0.00000000
132.06000000,2.97763800,2.31900000,0.09943656,209.51973564,0.09479783,230.35365647,0.00069907,0.09869994,234.92222143,-0.06354650,-0.03515344,0.00000000,0.00000000,0.00000000,0.00000000
132.56000000,2.99032800,2.32000000,0.09986922,209.61008481,0.09519128,230.54368095,0.00078691,0.09903948,235.20310172,-0.06376475,-0.03527473,0.00000000,0.00000000,0.00000000,0.00000000
133.06000000,3.00264900,2.32200000,0.10032056,209.79078316,0.09560155,230.83711108,0.00082054,0.09943736,235.39747499,-0.06405188,-0.03538548,0.00000000,0.00000000,0.00000000,0.00000000
133.56000000,3.01497000,2.32400000,0.10070478,209.97148151,0.09595068,231.11661289,0.00069826,0.09982369,235.68973297,-0.06425620,-0.03556749,0.00000000,0.00000000,0.00000000,0.00000000
134.06000000,3.02695500,2.32500000,0.10108900,210.06183068,0.09629969,231.29677109,0.00069802,0.10017960,235.97498403,-0.06448953,-0.03569007,0.00000000,0.00000000,0.00000000,0.00000000
134.56000000,3.03974600,2.32700000,0.10155156,210.24252903,0.09671969,231.59298490,0.00084000,0.10057702,236.16967309,-0.06476254,-0.03581448,0.00000000,0.00000000,0.00000000,0.00000000
135.06000000,3.05206700,2.32800000,0.10192456,210.33287821,0.09705825,231.77096334,0.00067711,0.10096618,236.46313827,-0.06499084,-0.03597534,0.00000000,0.00000000,0.00000000,0.00000000
135.56000000,3.06465700,2.33000000,0.10235356,210.51357656,0.09744749,232.06038961,0.00077849,0.10132977,236.65007019,-0.06519397,-0.03613580,0.00000000,0.00000000,0.00000000,0.00000000
136.06000000,3.07701100,2.33200000,0.10278633,210.69427490,0.09784001,232.35076688,0.00078503,0.10173679,236.84742879,-0.06549419,-0.03624261,0.00000000,0.00000000,0.00000000,0.00000000
136.56000000,3.08943300,2.33400000,0.10316678,210.87497325,0.09818493,232.63026476,0.00068985,0.10208007,237.02974800,-0.06570912,-0.03637095,0.00000000,0.00000000,0.00000000,0.00000000
137.06000000,3.10202200,2.33500000,0.10358078,210.96532243,0.09856015,232.81727461,0.00075043,0.10249532,237.33007175,-0.06595723,-0.03653810,0.00000000,0.00000000,0.00000000,0.00000000
137.56000000,3.11471200,2.33600000,0.10403589,211.05567160,0.09897246,233.01303600,0.00082462,0.10284839,237.51496884,-0.06617800,-0.03667039,0.00000000,0.00000000,0.00000000,0.00000000
138.06000000,3.12730200,2.33800000,0.10444622,211.23636995,0.09934405,233.29921079,0.00074320,0.10318318,237.79645447,-0.06637794,-0.03680525,0.00000000,0.00000000,0.00000000,0.00000000
138.56000000,3.13958900,2.33900000,0.10489011,211.32671913,0.09974588,233.49280218,0.00080366,0.10358605,237.99348072,-0.06664184,-0.03694421,0.00000000,0.00000000,0.00000000,0.00000000
139.06000000,3.15248100,2.34100000,0.10530422,211.50741748,0.10012061,233.78004157,0.00074946,0.10398405,238.29039097,-0.06690525,-0.03707880,0.00000000,0.00000000,0.00000000,0.00000000
139.56000000,3.16497000,2.34200000,0.10569956,211.59776665,0.10047822,233.96355654,0.00071521,0.10432653,238.47325044,-0.06712736,-0.03719917,0.00000000,0.00000000,0.00000000,0.00000000
140.06000000,3.17759300,2.34400000,0.10614722,211.77846500,0.10088301,234.25816078,0.00080958,0.10473079,238.77200394,-0.06738569,-0.03734511,0.00000000,0.00000000,0.00000000,0.00000000
140.56000000,3.18971200,2.34500000,0.10654256,211.86881417,0.10124034,234.44185908,0.00071467,0.10511119,238.86315637,-0.06761685,-0.03749434,0.00000000,0.00000000,0.00000000,0.00000000
141.06000000,3.20230200,2.34700000,0.10696044,212.04951252,0.10161792,234.73042263,0.00075516,0.10546179,239.14935333,-0.06784671,-0.03761508,0.00000000,0.00000000,0.00000000,0.00000000
141.56000000,3.21458900,2.34800000,0.10739311,212.13986170,0.10200870,234.92222143,0.00078157,0.10586709,239.34774763,-0.06811490,-0.03775219,0.00000000,0.00000000,0.00000000,0.00000000
142.06000000,3.22741300,2.35000000,0.10777356,212.32056005,0.10235220,235.20310172,0.00068698,0.10622744,239.63661549,-0.06833346,-0.03789398,0.00000000,0.00000000,0.00000000,0.00000000
142.56000000,3.23993600,2.35100000,0.10821744,212.41090922,0.10275282,235.39747499,0.00080125,0.10661054,239.72874752,-0.06856644,-0.03804410,0.00000000,0.00000000,0.00000000,0.00000000
143.06000000,3.25265900,2.35300000,0.10865022,212.59160757,0.10314326,235.68973297,0.00078088,0.10699064,240.02266406,-0.06881848,-0.03817216,0.00000000,0.00000000,0.00000000,0.00000000
143.56000000,3.26511500,2.35500000,0.10904933,212.77230592,0.10350319,235.97498403,0.00071987,0.10735536,240.21179071,-0.06904055,-0.03831482,0.00000000,0.00000000,0.00000000,0.00000000
144.06000000,3.27773800,2.35600000,0.10949322,212.86265509,0.10390335,236.16967309,0.00080033,0.10772180,240.50274702,-0.06927009,-0.03845171,0.00000000,0.00000000,0.00000000,0.00000000
144.56000000,3.29019300,2.35800000,0.10992967,213.04335344,0.10429665,236.46313827,0.00078659,0.10811616,240.69928395,-0.06953901,-0.03857715,0.00000000,0.00000000,0.00000000,0.00000000
145.06000000,3.30318500,2.35900000,0.11033622,213.13370262,0.10466287,236.65007019,0.00073244,0.10847056,240.88628023,-0.06976664,-0.03870392,0.00000000,0.00000000,0.00000000,0.00000000
145.56000000,3.31543900,2.36000000,0.11079133,213.22405179,0.10507267,236.84742879,0.00081960,0.10886462,241.08297354,-0.07000944,-0.03885518,0.00000000,0.00000000,0.00000000,0.00000000
146.06000000,3.32812900,2.36100000,0.11117556,213.31440096,0.10541851,237.02974800,0.00069168,0.10924711,241.37844996,-0.07025394,-0.03899317,0.00000000,0.00000000,0.00000000,0.00000000
146.56000000,3.34075200,2.36300000,0.11164178,213.49509931,0.10583800,237.33007175,0.00083898,0.10960436,241.56649688,-0.07047743,-0.03912693,0.00000000,0.00000000,0.00000000,0.00000000
147.06000000,3.35354300,2.36400000,0.11203722,213.58544849,0.10619367,237.51496884,0.00071133,0.11003781,241.77313123,-0.07076608,-0.03927173,0.00000000,0.00000000,0.00000000,0.00000000
147.56000000,3.36599800,2.36600000,0.11241400,213.76614684,0.10653243,237.79645447,0.00067752,0.11042319,242.06981939,-0.07101157,-0.03941162,0.00000000,0.00000000,0.00000000,0.00000000
148.06000000,3.37865500,2.36700000,0.11286533,213.85649601,0.10693807,237.99348072,0.00081128,0.11078806,242.15846160,-0.07125720,-0.03953086,0.00000000,0.00000000,0.00000000,0.00000000
148.56000000,3.39144600,2.36900000,0.11331300,214.03719436,0.10734025,238.29039097,0.00080437,0.11114984,242.44971224,-0.07142463,-0.03972521,0.00000000,0.00000000,0.00000000,0.00000000
149.06000000,3.40393500,2.37000000,0.11369722,214.12754354,0.10768531,238.47325044,0.00069011,0.11153957,242.64624673,-0.07170566,-0.03983391,0.00000000,0.00000000,0.00000000,0.00000000
149.56000000,3.41679300,2.37200000,0.11415222,214.30824188,0.10809378,238.77200394,0.00081693,0.11191917,242.84043243,-0.07196878,-0.03995039,0.00000000,0.00000000,0.00000000,0.00000000
150.06000000,3.42951600,2.37200000,0.11457756,214.30824188,0.10847546,238.86315637,0.00076336,0.11229528,243.03387786,-0.07219469,-0.04010059,0.00000000,0.00000000,0.00000000,0.00000000
150.56000000,3.44237500,2.37400000,0.11497289,214.48894023,0.10883009,239.14935333,0.00070926,0.11267976,243.33130308,-0.07243755,-0.04024221,0.00000000,0.00000000,0.00000000,0.00000000
151.06000000,3.45479600,2.37500000,0.11542800,214.57928941,0.10923819,239.34774763,0.00081620,0.11307873,243.53060113,-0.07269708,-0.04038165,0.00000000,0.00000000,0.00000000,0.00000000
151.57000000,3.46728500,2.37700000,0.11583456,214.75998776,0.10960261,239.63661549,0.00071454,0.11344454,243.72190955,-0.07294992,-0.04049462,0.00000000,0.00000000,0.00000000,0.00000000
152.06000000,3.48017700,2.37700000,0.11626356,214.75998776,0.10998700,239.72874752,0.00078447,0.11382331,243.91649851,-0.07318270,-0.04064060,0.00000000,0.00000000,0.00000000,0.00000000
152.56000000,3.49290000,2.37900000,0.11669256,214.94068611,0.11037124,240.02266406,0.00076849,0.11420862,244.11280467,-0.07342538,-0.04078324,0.00000000,0.00000000,0.00000000,0.00000000
153.06000000,3.50515400,2.38000000,0.11710289,215.03103528,0.11073863,240.21179071,0.00073477,0.11460707,244.31244633,-0.07369891,-0.04090815,0.00000000,0.00000000,0.00000000,0.00000000
153.56000000,3.51767700,2.38200000,0.11751689,215.21173363,0.11110916,240.50274702,0.00074107,0.11496561,244.50241972,-0.07391939,-0.04104622,0.00000000,0.00000000,0.00000000,0.00000000
154.06000000,3.53073600,2.38300000,0.11796078,215.30208280,0.11150629,240.69928395,0.00079426,0.11536222,244.80394361,-0.07417298,-0.04118924,0.00000000,0.00000000,0.00000000,0.00000000
154.56000000,3.54346000,2.38400000,0.11836000,215.39243198,0.11186333,240.88628023,0.00071407,0.11569739,244.98842631,-0.07438149,-0.04131590,0.00000000,0.00000000,0.00000000,0.00000000
155.06000000,3.55611600,2.38500000,0.11880389,215.48278115,0.11226016,241.08297354,0.00079366,0.11612958,245.09469688,-0.07467168,-0.04145789,0.00000000,0.00000000,0.00000000,0.00000000
155.56000000,3.56924300,2.38700000,0.11923656,215.66347950,0.11264681,241.37844996,0.00077330,0.11651255,245.39334112,-0.07493035,-0.04158220,0.00000000,0.00000000,0.00000000,0.00000000
156.06000000,3.58193300,2.38800000,0.11963944,215.75382868,0.11300671,241.56649688,0.00071981,0.11687373,245.58455295,-0.07513668,-0.04173706,0.00000000,0.00000000,0.00000000,0.00000000
156.56000000,3.59485800,2.38900000,0.12012811,215.84417785,0.11344306,241.77313123,0.00087271,0.11726442,245.78314839,-0.07542402,-0.04184040,0.00000000,0.00000000,0.00000000,0.00000000
157.06000000,3.60771600,2.39100000,0.12056456,216.02487620,0.11383263,242.06981939,0.00077912,0.11765172,245.98102500,-0.07564670,-0.04200502,0.00000000,0.00000000,0.00000000,0.00000000
157.56000000,3.62060800,2.39100000,0.12097489,216.02487620,0.11419874,242.15846160,0.00073223,0.11800258,246.17001842,-0.07586490,-0.04213768,0.00000000,0.00000000,0.00000000,0.00000000
158.06000000,3.63299600,2.39300000,0.12138511,216.20557455,0.11456463,242.44971224,0.00073177,0.11838292,246.36640252,-0.07610587,-0.04227705,0.00000000,0.00000000,0.00000000,0.00000000
158.56000000,3.64612300,2.39400000,0.12182533,216.29592372,0.11495712,242.64624673,0.00078499,0.11877823,246.66906011,-0.07635230,-0.04242593,0.00000000,0.00000000,0.00000000,0.00000000
159.06000000,3.65854500,2.39500000,0.12225433,216.38627290,0.11533946,242.84043243,0.00076468,0.11913525,246.85993937,-0.07657592,-0.04255933,0.00000000,0.00000000,0.00000000,0.00000000
159.56000000,3.67173800,2.39600000,0.12267956,216.47662207,0.11571829,243.03387786,0.00075766,0.11956772,247.06963148,-0.07686554,-0.04270218,0.00000000,0.00000000,0.00000000,0.00000000
160.06000000,3.68479800,2.39800000,0.12311600,216.65732042,0.11610697,243.33130308,0.00077735,0.11992778,247.26149108,-0.07709286,-0.04283492,0.00000000,0.00000000,0.00000000,0.00000000
160.56000000,3.69789100,2.39900000,0.12356733,216.74766960,0.11650874,243.53060113,0.00080355,0.12032390,247.46241356,-0.07736010,-0.04296380,0.00000000,0.00000000,0.00000000,0.00000000
161.06000000,3.71041300,2.40000000,0.12398144,216.83801877,0.11687724,243.72190955,0.00073700,0.12071465,247.55946764,-0.07760741,-0.04310724,0.00000000,0.00000000,0.00000000,0.00000000
161.56000000,3.72347300,2.40100000,0.12441033,216.92836794,0.11725875,243.91649851,0.00076301,0.12107429,247.75151935,-0.07781533,-0.04325896,0.00000000,0.00000000,0.00000000,0.00000000
162.06000000,3.73626300,2.40200000,0.12484678,217.01871712,0.11764683,244.11280467,0.00077616,0.12147308,247.95341942,-0.07810109,-0.04337198,0.00000000,0.00000000,0.00000000,0.00000000
162.56000000,3.74912100,2.40300000,0.12529822,217.10906629,0.11804809,244.31244633,0.00080252,0.12186848,248.15459901,-0.07831538,-0.04355310,0.00000000,0.00000000,0.00000000,0.00000000
163.06000000,3.76181200,2.40400000,0.12570478,217.19941547,0.11840931,244.50241972,0.00072244,0.12220662,248.44444107,-0.07854401,-0.04366261,0.00000000,0.00000000,0.00000000,0.00000000
163.56000000,3.77463600,2.40600000,0.12615611,217.38011382,0.11881016,244.80394361,0.00080171,0.12260173,248.64581883,-0.07879037,-0.04381135,0.00000000,0.00000000,0.00000000,0.00000000
164.06000000,3.78796400,2.40700000,0.12653656,217.47046299,0.11914793,244.98842631,0.00067554,0.12300984,248.85056731,-0.07905973,-0.04395011,0.00000000,0.00000000,0.00000000,0.00000000
164.56000000,3.80045300,2.40700000,0.12702522,217.47046299,0.11958161,245.09469688,0.00086737,0.12333586,249.03492572,-0.07923886,-0.04409700,0.00000000,0.00000000,0.00000000,0.00000000
165.06000000,3.81351200,2.40900000,0.12746167,217.65116134,0.11996879,245.39334112,0.00077436,0.12373527,249.13476244,-0.07948480,-0.04425047,0.00000000,0.00000000,0.00000000,0.00000000
165.56000000,3.82647100,2.41000000,0.12787200,217.74151051,0.12033267,245.58455295,0.00072776,0.12407920,249.42677537,-0.07967438,-0.04440482,0.00000000,0.00000000,0.00000000,0.00000000
166.06000000,3.83939600,2.41100000,0.12831589,217.83185969,0.12072616,245.78314839,0.00078697,0.12446702,249.62691538,-0.07995032,-0.04451669,0.00000000,0.00000000,0.00000000,0.00000000
166.56000000,3.85198600,2.41200000,0.12875611,217.92220886,0.12111624,245.98102500,0.00078017,0.12486131,249.82879577,-0.08020760,-0.04465370,0.00000000,0.00000000,0.00000000,0.00000000
167.06000000,3.86467600,2.41300000,0.12915522,218.01255804,0.12146976,246.17001842,0.00070704,0.12523246,250.02499358,-0.08042554,-0.04480693,0.00000000,0.00000000,0.00000000,0.00000000
167.56000000,3.87763500,2.41400000,0.12958789,218.10290721,0.12185287,246.36640252,0.00076621,0.12562128,250.12256903,-0.08067775,-0.04494353,0.00000000,0.00000000,0.00000000,0.00000000
168.06000000,3.89086200,2.41600000,0.13003933,218.28360556,0.12225244,246.66906011,0.00079915,0.12601501,250.32462587,-0.08092080,-0.04509421,0.00000000,0.00000000,0.00000000,0.00000000
168.56000000,3.90402200,2.41700000,0.13044589,218.37395474,0.12261215,246.85993937,0.00071941,0.12638903,250.52185093,-0.08114142,-0.04524761,0.00000000,0.00000000,0.00000000,0.00000000
169.06000000,3.91741700,2.41800000,0.13093822,218.46430391,0.12304757,247.06963148,0.00087085,0.12680529,250.72981568,-0.08141780,-0.04538749,0.00000000,0.00000000,0.00000000,0.00000000
169.56000000,3.93074500,2.41900000,0.13134856,218.55465309,0.12341033,247.26149108,0.00072552,0.12715764,250.81848773,-0.08163692,-0.04552072,0.00000000,0.00000000,0.00000000,0.00000000
170.06000000,3.94387200,2.42000000,0.13180000,218.64500226,0.12380929,247.46241356,0.00079791,0.12756231,251.12710961,-0.08190110,-0.04566121,0.00000000,0.00000000,0.00000000,0.00000000
170.56000000,3.95676400,2.42000000,0.13224389,218.64500226,0.12420141,247.55946764,0.00078424,0.12794555,251.32712308,-0.08212585,-0.04581970,0.00000000,0.00000000,0.00000000,0.00000000
171.06000000,3.96979000,2.42100000,0.13265422,218.73535143,0.12456375,247.75151935,0.00072468,0.12832855,251.52719160,-0.08238959,-0.04593896,0.00000000,0.00000000,0.00000000,0.00000000
171.56000000,3.98231200,2.42200000,0.13310922,218.82570061,0.12496538,247.95341942,0.00080326,0.12873428,251.73312275,-0.08263460,-0.04609968,0.00000000,0.00000000,0.00000000,0.00000000
172.06000000,3.99517000,2.42300000,0.13356056,218.91604978,0.12536361,248.15459901,0.00079647,0.12911377,251.93254371,-0.08288594,-0.04622783,0.00000000,0.00000000,0.00000000,0.00000000
172.56000000,4.00833100,2.42500000,0.13394856,219.09674813,0.12570584,248.44444107,0.00068445,0.12947178,252.02307665,-0.08309733,-0.04637445,0.00000000,0.00000000,0.00000000,0.00000000
173.06000000,4.02145700,2.42600000,0.13439989,219.18709731,0.12610378,248.64581883,0.00079588,0.12985098,252.22261355,-0.08334217,-0.04650881,0.00000000,0.00000000,0.00000000,0.00000000
173.56000000,4.03431500,2.42700000,0.13486622,219.27744648,0.12651478,248.85056731,0.00082200,0.13024950,252.42716081,-0.08358384,-0.04666566,0.00000000,0.00000000,0.00000000,0.00000000
174.06000000,4.04707300,2.42800000,0.13523922,219.36779566,0.12684340,249.03492572,0.00065724,0.13063169,252.62769198,-0.08384807,-0.04678363,0.00000000,0.00000000,0.00000000,0.00000000
174.56000000,4.06040100,2.42800000,0.13569433,219.36779566,0.12724421,249.13476244,0.00080163,0.13102012,252.82992331,-0.08408798,-0.04693214,0.00000000,0.00000000,0.00000000,0.00000000
175.06000000,4.07299000,2.43000000,0.13608967,219.54849400,0.12759225,249.42677537,0.00069608,0.13140347,252.92720982,-0.08432732,-0.04707615,0.00000000,0.00000000,0.00000000,0.00000000
175.56000000,4.08611700,2.43100000,0.13653356,219.63884318,0.12798289,249.62691538,0.00078128,0.13179342,253.23384221,-0.08457421,-0.04721921,0.00000000,0.00000000,0.00000000,0.00000000
176.06000000,4.09957900,2.43200000,0.13698500,219.72919235,0.12838002,249.82879577,0.00079427,0.13218942,253.33450131,-0.08482559,-0.04736382,0.00000000,0.00000000,0.00000000,0.00000000
176.56000000,4.11267200,2.43300000,0.13741022,219.81954153,0.12875394,250.02499358,0.00074784,0.13253182,253.52546110,-0.08503964,-0.04749218,0.00000000,0.00000000,0.00000000,0.00000000
177.06000000,4.12549600,2.43300000,0.13785411,219.81954153,0.12914413,250.12256903,0.00078037,0.13291959,253.72807661,-0.08527331,-0.04764628,0.00000000,0.00000000,0.00000000,0.00000000
177.56000000,4.13865700,2.43400000,0.13830544,219.90989070,0.12954070,250.32462587,0.00079315,0.13330721,253.93077300,-0.08551847,-0.04778874,0.00000000,0.00000000,0.00000000,0.00000000
178.06000000,4.15228700,2.43500000,0.13873444,220.00023988,0.12991751,250.52185093,0.00075361,0.13370761,254.13684872,-0.08577921,-0.04792840,0.00000000,0.00000000,0.00000000,0.00000000
178.56000000,4.16487600,2.43600000,0.13921189,220.09058905,0.13033670,250.72981568,0.00083838,0.13409163,254.33887099,-0.08602587,-0.04806576,0.00000000,0.00000000,0.00000000,0.00000000
179.06000000,4.17837200,2.43600000,0.13961478,220.09058905,0.13069029,250.81848773,0.00070719,0.13446723,254.43476140,-0.08624316,-0.04822407,0.00000000,0.00000000,0.00000000,0.00000000
179.56000000,4.19163300,2.43800000,0.14008100,220.27128740,0.13109931,251.12710961,0.00081804,0.13485424,254.63774057,-0.08649592,-0.04835832,0.00000000,0.00000000,0.00000000,0.00000000
180.06000000,4.20455800,2.43900000,0.14052122,220.36163658,0.13148537,251.32712308,0.00077212,0.13523136,254.83831146,-0.08673012,-0.04850124,0.00000000,0.00000000,0.00000000,0.00000000
180.56000000,4.21751700,2.44000000,0.14096133,220.45198575,0.13187118,251.52719160,0.00077162,0.13565179,254.94586331,-0.08701197,-0.04863982,0.00000000,0.00000000,0.00000000,0.00000000
181.06000000,4.23081200,2.44100000,0.14142767,220.54233492,0.13227982,251.73312275,0.00081727,0.13601571,255.14325307,-0.08723548,-0.04878023,0.00000000,0.00000000,0.00000000,0.00000000
181.56000000,4.24397200,2.44200000,0.14186411,220.63268410,0.13266211,251.93254371,0.00076459,0.13640528,255.34732931,-0.08749190,-0.04891338,0.00000000,0.00000000,0.00000000,0.00000000
182.06000000,4.25709900,2.44200000,0.14227444,220.63268410,0.13302140,252.02307665,0.00071858,0.13679470,255.55148710,-0.08775656,-0.04903814,0.00000000,0.00000000,0.00000000,0.00000000
182.56000000,4.27039300,2.44300000,0.14271089,220.72303327,0.13340341,252.22261355,0.00076402,0.13717581,255.64925089,-0.08798296,-0.04919285,0.00000000,0.00000000,0.00000000,0.00000000
183.06000000,4.28372100,2.44400000,0.14316967,220.81338245,0.13380481,252.42716081,0.00080280,0.13755204,255.85022217,-0.08821673,-0.04933530,0.00000000,0.00000000,0.00000000,0.00000000
183.56000000,4.29715000,2.44500000,0.14360989,220.90373162,0.13418983,252.62769198,0.00077003,0.13795714,256.05873034,-0.08848349,-0.04947365,0.00000000,0.00000000,0.00000000,0.00000000
184.06000000,4.31034300,2.44600000,0.14405744,220.99408080,0.13458111,252.82992331,0.00078255,0.13833624,256.26067766,-0.08870490,-0.04963134,0.00000000,0.00000000,0.00000000,0.00000000
184.56000000,4.32357100,2.44600000,0.14449767,220.99408080,0.13496582,252.92720982,0.00076943,0.13872489,256.46520077,-0.08895421,-0.04977068,0.00000000,0.00000000,0.00000000,0.00000000
185.06000000,4.33642900,2.44800000,0.14494900,221.17477915,0.13536009,253.23384221,0.00078855,0.13911812,256.56643554,-0.08921835,-0.04989977,0.00000000,0.00000000,0.00000000,0.00000000
185.56000000,4.34965600,2.44800000,0.14540411,221.17477915,0.13575751,253.33450131,0.00079483,0.13948075,256.76445488,-0.08942133,-0.05005942,0.00000000,0.00000000,0.00000000,0.00000000
186.06000000,4.36278300,2.44900000,0.14579944,221.26512832,0.13610260,253.52546110,0.00069018,0.13988180,256.97249410,-0.08967820,-0.05020360,0.00000000,0.00000000,0.00000000,0.00000000
186.56000000,4.37577500,2.45000000,0.14624711,221.35547749,0.13649322,253.72807661,0.00078125,0.14027782,257.07465211,-0.08994006,-0.05033777,0.00000000,0.00000000,0.00000000,0.00000000
187.06000000,4.38890200,2.45100000,0.14669478,221.44582667,0.13688370,253.93077300,0.00078095,0.14065286,257.27618521,-0.09015434,-0.05049852,0.00000000,0.00000000,0.00000000,0.00000000
187.56000000,4.40246500,2.45200000,0.14715733,221.53617584,0.13728700,254.13684872,0.00080660,0.14103092,257.47861411,-0.09040486,-0.05062606,0.00000000,0.00000000,0.00000000,0.00000000
188.06000000,4.41575900,2.45300000,0.14760122,221.62652502,0.13767387,254.33887099,0.00077374,0.14143290,257.58251368,-0.09068667,-0.05074623,0.00000000,0.00000000,0.00000000,0.00000000
188.56000000,4.42932300,2.45300000,0.14803389,221.62652502,0.13805082,254.43476140,0.00075389,0.14181391,257.78590627,-0.09091202,-0.05090189,0.00000000,0.00000000,0.00000000,0.00000000
189.06000000,4.44251600,2.45400000,0.14848156,221.71687419,0.13844068,254.63774057,0.00077973,0.14220444,257.99188143,-0.09115577,-0.05104867,0.00000000,0.00000000,0.00000000,0.00000000
189.56000000,4.45571000,2.45500000,0.14891800,221.80722337,0.13882063,254.83831146,0.00075989,0.14257875,258.19377481,-0.09138677,-0.05119197,0.00000000,0.00000000,0.00000000,0.00000000
190.06000000,4.46944100,2.45500000,0.14940289,221.80722337,0.13924258,254.94586331,0.00084390,0.14298966,258.30027935,-0.09166985,-0.05131981,0.00000000,0.00000000,0.00000000,0.00000000
190.56000000,4.48263500,2.45600000,0.14982444,221.89757254,0.13960927,255.14325307,0.00073339,0.14339253,258.50978308,-0.09190973,-0.05148280,0.00000000,0.00000000,0.00000000,0.00000000
191.06000000,4.49629800,2.45700000,0.15027578,221.98792172,0.14000172,255.34732931,0.00078489,0.14377918,258.71520434,-0.09217740,-0.05160178,0.00000000,0.00000000,0.00000000,0.00000000
191.56000000,4.50939200,2.45800000,0.15072711,222.07827089,0.14039401,255.55148710,0.00078459,0.14415120,258.81182320,-0.09242019,-0.05173101,0.00000000,0.00000000,0.00000000,0.00000000
192.06000000,4.52261900,2.45800000,0.15116733,222.07827089,0.14077650,255.64925089,0.00076497,0.14451827,259.01235231,-0.09263284,-0.05188543,0.00000000,0.00000000,0.00000000,0.00000000
192.56000000,4.53635000,2.45900000,0.15160378,222.16862006,0.14115556,255.85022217,0.00075812,0.14493162,259.11983000,-0.09289506,-0.05203656,0.00000000,0.00000000,0.00000000,0.00000000
193.06000000,4.54930900,2.46000000,0.15207378,222.25896924,0.14156360,256.05873034,0.00081609,0.14530174,259.32134899,-0.09313111,-0.05217063,0.00000000,0.00000000,0.00000000,0.00000000
193.56000000,4.56287200,2.46100000,0.15251389,222.34931841,0.14194555,256.26067766,0.00076389,0.14568125,259.52542979,-0.09336447,-0.05231678,0.00000000,0.00000000,0.00000000,0.00000000
194.06000000,4.57606500,2.46200000,0.15296522,222.43966759,0.14233708,256.46520077,0.00078306,0.14605571,259.62298553,-0.09358780,-0.05246791,0.00000000,0.00000000,0.00000000,0.00000000
194.56000000,4.58932600,2.46200000,0.15342033,222.43966759,0.14273173,256.56643554,0.00078931,0.14647647,259.83801884,-0.09388575,-0.05259072,0.00000000,0.00000000,0.00000000,0.00000000
195.06000000,4.60262100,2.46300000,0.15384189,222.53001676,0.14309715,256.76445488,0.00073083,0.14683638,260.03730779,-0.09410376,-0.05273262,0.00000000,0.00000000,0.00000000,0.00000000
195.56000000,4.61621800,2.46400000,0.15430811,222.62036594,0.14350113,256.97249410,0.00080796,0.14722001,260.13745287,-0.09434607,-0.05287394,0.00000000,0.00000000,0.00000000,0.00000000
196.06000000,4.62951200,2.46400000,0.15476700,222.62036594,0.14389859,257.07465211,0.00079493,0.14757004,260.33434697,-0.09454407,-0.05302598,0.00000000,0.00000000,0.00000000,0.00000000
196.56000000,4.64317600,2.46500000,0.15520344,222.71071511,0.14427647,257.27618521,0.00075576,0.14798378,260.54800711,-0.09481485,-0.05316893,0.00000000,0.00000000,0.00000000,0.00000000
197.06000000,4.65660500,2.46600000,0.15564356,222.80106429,0.14465738,257.47861411,0.00076182,0.14836697,260.64823307,-0.09506417,-0.05330280,0.00000000,0.00000000,0.00000000,0.00000000
197.56000000,4.67023500,2.46600000,0.15610989,222.80106429,0.14506083,257.58251368,0.00080689,0.14874843,260.85365952,-0.09530870,-0.05343973,0.00000000,0.00000000,0.00000000,0.00000000
198.06000000,4.68326100,2.46700000,0.15655378,222.89141346,0.14544470,257.78590627,0.00076775,0.14913132,260.95392593,-0.09554313,-0.05358819,0.00000000,0.00000000,0.00000000,0.00000000
198.56000000,4.69685700,2.46800000,0.15700889,222.98176264,0.14583813,257.99188143,0.00078686,0.14954440,261.16783882,-0.09581294,-0.05373146,0.00000000,0.00000000,0.00000000,0.00000000
199.06000000,4.71028600,2.46900000,0.15744533,223.07211181,0.14621528,258.19377481,0.00075429,0.14992550,261.37349574,-0.09604873,-0.05387678,0.00000000,0.00000000,0.00000000,0.00000000
199.56000000,4.72378200,2.46900000,0.15792278,223.07211181,0.14662769,258.30027935,0.00082483,0.15027605,261.46547454,-0.09623732,-0.05403873,0.00000000,0.00000000,0.00000000,0.00000000
200.06000000,4.73734500,2.47000000,0.15839278,223.16246098,0.14703351,258.50978308,0.00081163,0.15065677,261.67122451,-0.09649757,-0.05415920,0.00000000,0.00000000,0.00000000,0.00000000
200.56000000,4.75121000,2.47100000,0.15884411,223.25281016,0.14742305,258.71520434,0.00077909,0.15107079,261.77998413,-0.09675871,-0.05431208,0.00000000,0.00000000,0.00000000,0.00000000
201.06000000,4.76474000,2.47100000,0.15927689,223.25281016,0.14779644,258.81182320,0.00074677,0.15145120,261.98585879,-0.09698749,-0.05446371,0.00000000,0.00000000,0.00000000,0.00000000
201.56000000,4.77840400,2.47200000,0.15970578,223.34315933,0.14816633,259.01235231,0.00073979,0.15183156,262.19183926,-0.09722031,-0.05461125,0.00000000,0.00000000,0.00000000,0.00000000
202.06000000,4.79196700,2.47200000,0.16018700,223.34315933,0.14858120,259.11983000,0.00082973,0.15224499,262.30066159,-0.09752603,-0.05471896,0.00000000,0.00000000,0.00000000,0.00000000
202.56000000,4.80576500,2.47300000,0.16061978,223.43350851,0.14895415,259.32134899,0.00074591,0.15262504,262.50676676,-0.09774311,-0.05488193,0.00000000,0.00000000,0.00000000,0.00000000
203.06000000,4.81912600,2.47400000,0.16106367,223.52385768,0.14933654,259.52542979,0.00076477,0.15300643,262.60727585,-0.09795808,-0.05504836,0.00000000,0.00000000,0.00000000,0.00000000
203.56000000,4.83245400,2.47400000,0.16150011,223.52385768,0.14971237,259.62298553,0.00075166,0.15341789,262.82186277,-0.09823217,-0.05518572,0.00000000,0.00000000,0.00000000,0.00000000
204.06000000,4.84595000,2.47500000,0.16199244,223.61420686,0.15013616,259.83801884,0.00084757,0.15379897,262.92241230,-0.09849333,-0.05530564,0.00000000,0.00000000,0.00000000,0.00000000
204.56000000,4.85961400,2.47600000,0.16241400,223.70455603,0.15049888,260.03730779,0.00072544,0.15417833,263.12873855,-0.09871621,-0.05546212,0.00000000,0.00000000,0.00000000,0.00000000
205.06000000,4.87314400,2.47600000,0.16286167,223.70455603,0.15088392,260.13745287,0.00077009,0.15459087,263.23771727,-0.09897861,-0.05561226,0.00000000,0.00000000,0.00000000,0.00000000
205.56000000,4.88664000,2.47700000,0.16327200,223.79490521,0.15123672,260.33434697,0.00070561,0.15496992,263.44416820,-0.09922101,-0.05574891,0.00000000,0.00000000,0.00000000,0.00000000
206.06000000,4.90037100,2.47800000,0.16375689,223.88525438,0.15165347,260.54800711,0.00083349,0.15535041,263.54479863,-0.09943363,-0.05591678,0.00000000,0.00000000,0.00000000,0.00000000
206.56000000,4.91396700,2.47800000,0.16420456,223.88525438,0.15203807,260.64823307,0.00076920,0.15576088,263.75976637,-0.09970498,-0.05605591,0.00000000,0.00000000,0.00000000,0.00000000
207.06000000,4.92756400,2.47900000,0.16465211,223.97560355,0.15242243,260.85365952,0.00076871,0.15617277,263.86883273,-0.09996604,-0.05620672,0.00000000,0.00000000,0.00000000,0.00000000
207.56000000,4.94109300,2.47900000,0.16509978,223.97560355,0.15280673,260.95392593,0.00076861,0.15655270,263.96947862,-0.10022099,-0.05633171,0.00000000,0.00000000,0.00000000,0.00000000
208.06000000,4.95489100,2.48000000,0.16558467,224.06595273,0.15322282,261.16783882,0.00083218,0.15689942,264.16784552,-0.10042479,-0.05647462,0.00000000,0.00000000,0.00000000,0.00000000
208.56000000,4.96852200,2.48100000,0.16603233,224.15630190,0.15360682,261.37349574,0.00076799,0.15727767,264.37468879,-0.10062672,-0.05665095,0.00000000,0.00000000,0.00000000,0.00000000
209.06000000,4.98178300,2.48100000,0.16644267,224.15630190,0.15395866,261.46547454,0.00070369,0.15772048,264.49222001,-0.10094303,-0.05677744,0.00000000,0.00000000,0.00000000,0.00000000
209.56000000,4.99551400,2.48200000,0.16689022,224.24665108,0.15434228,261.67122451,0.00076724,0.15809842,264.69919136,-0.10120665,-0.05689176,0.00000000,0.00000000,0.00000000,0.00000000
210.06000000,5.00887500,2.48200000,0.16737522,224.24665108,0.15475783,261.77998413,0.00083110,0.15847611,264.90621857,-0.10143257,-0.05704355,0.00000000,0.00000000,0.00000000,0.00000000
210.56000000,5.02280800,2.48300000,0.16782278,224.33700025,0.15514114,261.98585879,0.00076663,0.15882374,264.99866728,-0.10163350,-0.05719023,0.00000000,0.00000000,0.00000000,0.00000000
211.06000000,5.03640400,2.48400000,0.16827044,224.42734943,0.15552440,262.19183926,0.00076652,0.15923425,265.10788389,-0.10193026,-0.05730399,0.00000000,0.00000000,0.00000000,0.00000000
211.56000000,5.04980000,2.48400000,0.16875533,224.42734943,0.15593936,262.30066159,0.00082992,0.15961161,265.31509791,-0.10214893,-0.05746268,0.00000000,0.00000000,0.00000000,0.00000000
212.06000000,5.06359800,2.48500000,0.16920300,224.51769860,0.15632232,262.50676676,0.00076591,0.15999022,265.41594598,-0.10238225,-0.05760797,0.00000000,0.00000000,0.00000000,0.00000000
212.56000000,5.07759700,2.48500000,0.16965067,224.51769860,0.15670513,262.60727585,0.00076562,0.16036729,265.62328132,-0.10261897,-0.05774831,0.00000000,0.00000000,0.00000000,0.00000000
213.06000000,5.09112700,2.48600000,0.17013556,224.60804778,0.15711960,262.82186277,0.00082895,0.16071415,265.71577915,-0.10283626,-0.05787789,0.00000000,0.00000000,0.00000000,0.00000000
213.56000000,5.10505900,2.48600000,0.17058322,224.60804778,0.15750211,262.92241230,0.00076501,0.16112398,265.82510843,-0.10308662,-0.05803736,0.00000000,0.00000000,0.00000000,0.00000000
214.06000000,5.11865600,2.48700000,0.17103078,224.69839695,0.15788437,263.12873855,0.00076452,0.16146908,266.02418646,-0.10329352,-0.05817556,0.00000000,0.00000000,0.00000000,0.00000000
214.56000000,5.13265500,2.48700000,0.17151578,224.69839695,0.15829845,263.23771727,0.00082816,0.16184699,266.12511540,-0.10354018,-0.05830681,0.00000000,0.00000000,0.00000000,0.00000000
215.06000000,5.14608400,2.48800000,0.17196333,224.78874612,0.15868041,263.44416820,0.00076392,0.16222334,266.33273049,-0.10378989,-0.05843345,0.00000000,0.00000000,0.00000000,0.00000000
