Repository: noberito/ethz

**MODELLING AND CALIBRATING A POLYN YIELD SURFACE FUNCTION**

---

In the context of my research assistant internship at ETH Zurich, I have to implement and find an operationnal strategy to calibrate a yield surface function based on the polyN model which is a homogenous polynomial of degree N.

To make the calibration operationnal please copy paste a folder "{material}_results" containing the csv files for a given material in the lab_data directory and then change the parameters you want in the polyN_optimization/param.txt. Then run polyN_optimization/optimize_polyN.py. The coefficients of the polyN function will be accessible in the polyN_coeff.npy file.

File: polyN_optimization/results_exp/AA6014-T4/UT_60_2.csv (part 2 of 3)
Time[s],Displacement[mm],Force[kN],EngStrain_longi,EngStress[MPa],TrueStrain,TrueStress[MPa],TrueStrainRate[1/s],PlasticStrain_longi,PlasticStress[MPa],PlasticStrain_thick,PlasticStrain_width,R-Value,Thickness[mm],Width[mm], Young's Modulus [MPa]
108.15000000,2.38657700,2.23700000,0.07960711,200.94101170,0.07659719,216.93734514,0.00073271,0.08058329,222.49186703,-0.05228494,-0.02829835,0.00000000,0.00000000,0.00000000,0.00000000
108.65000000,2.39856200,2.23900000,0.08001733,201.12066392,0.07697709,217.21380313,0.00075980,0.08096348,222.77276906,-0.05252776,-0.02843573,0.00000000,0.00000000,0.00000000,0.00000000
109.15000000,2.41041300,2.24100000,0.08042400,201.30031614,0.07735356,217.48969277,0.00075293,0.08133661,223.05227242,-0.05279232,-0.02854429,0.00000000,0.00000000,0.00000000,0.00000000
109.65000000,2.42266700,2.24400000,0.08081200,201.56979448,0.07771261,217.85905271,0.00071811,0.08169270,223.32813907,-0.05298865,-0.02870405,0.00000000,0.00000000,0.00000000,0.00000000
110.15000000,2.43461800,2.24600000,0.08121100,201.74944670,0.07808171,218.13372102,0.00073820,0.08205537,223.60565233,-0.05321307,-0.02884230,0.00000000,0.00000000,0.00000000,0.00000000
110.65000000,2.44680500,2.24800000,0.08162511,201.92909893,0.07846464,218.41158406,0.00076587,0.08244170,223.88865257,-0.05347615,-0.02896555,0.00000000,0.00000000,0.00000000,0.00000000
111.15000000,2.45879000,2.25100000,0.08202789,202.19857726,0.07883696,218.78449969,0.00074463,0.08282472,224.17109703,-0.05373476,-0.02908996,0.00000000,0.00000000,0.00000000,0.00000000
111.65000000,2.47154700,2.25200000,0.08244200,202.28840337,0.07921960,218.96546392,0.00076529,0.08318489,224.35034462,-0.05394964,-0.02923525,0.00000000,0.00000000,0.00000000,0.00000000
112.15000000,2.48366600,2.25400000,0.08283733,202.46805560,0.07958476,219.23996941,0.00073031,0.08353340,224.62533700,-0.05415831,-0.02937508,0.00000000,0.00000000,0.00000000,0.00000000
112.65000000,2.49582000,2.25700000,0.08325144,202.73753393,0.07996712,219.61572647,0.00076472,0.08389745,225.00231311,-0.05442916,-0.02946829,0.00000000,0.00000000,0.00000000,0.00000000
113.15000000,2.50800500,2.25900000,0.08366911,202.91718615,0.08035261,219.89508675,0.00077099,0.08427427,225.18573149,-0.05467646,-0.02959781,0.00000000,0.00000000,0.00000000,0.00000000
113.65000000,2.52069500,2.26100000,0.08409811,203.09683838,0.08074841,220.17689886,0.00079160,0.08463943,225.46500159,-0.05490324,-0.02973618,0.00000000,0.00000000,0.00000000,0.00000000
114.15000000,2.53207600,2.26300000,0.08446744,203.27649060,0.08108903,220.44673628,0.00068125,0.08503162,225.75057122,-0.05516212,-0.02986950,0.00000000,0.00000000,0.00000000,0.00000000
114.65000000,2.54459900,2.26500000,0.08486656,203.45614282,0.08145699,220.72276487,0.00073591,0.08538969,226.02859616,-0.05535874,-0.03003095,0.00000000,0.00000000,0.00000000,0.00000000
115.15000000,2.55671800,2.26700000,0.08529922,203.63579505,0.08185573,221.00576998,0.00079748,0.08576466,226.31062810,-0.05563071,-0.03013395,0.00000000,0.00000000,0.00000000,0.00000000
115.65000000,2.56897300,2.26900000,0.08570589,203.81544727,0.08223036,221.28363135,0.00074927,0.08611557,226.58737483,-0.05583044,-0.03028514,0.00000000,0.00000000,0.00000000,0.00000000
116.15000000,2.58082400,2.27100000,0.08610511,203.99509949,0.08259800,221.56012020,0.00073528,0.08651051,226.87430873,-0.05609198,-0.03041852,0.00000000,0.00000000,0.00000000,0.00000000
116.65000000,2.59338100,2.27300000,0.08651544,204.17475172,0.08297574,221.83902111,0.00075546,0.08689998,227.06158203,-0.05636755,-0.03053244,0.00000000,0.00000000,0.00000000,0.00000000
117.15000000,2.60546700,2.27600000,0.08694078,204.44423005,0.08336712,222.21877042,0.00078278,0.08726071,227.34105873,-0.05655524,-0.03070546,0.00000000,0.00000000,0.00000000,0.00000000
117.65000000,2.61761900,2.27800000,0.08732111,204.62388227,0.08371697,222.49186703,0.00069970,0.08762483,227.62148717,-0.05678922,-0.03083561,0.00000000,0.00000000,0.00000000,0.00000000
118.15000000,2.63000700,2.28000000,0.08773889,204.80353450,0.08410113,222.77276906,0.00076831,0.08800894,227.90666034,-0.05705764,-0.03095130,0.00000000,0.00000000,0.00000000,0.00000000
118.65000000,2.64219300,2.28200000,0.08814911,204.98318672,0.08447819,223.05227242,0.00075412,0.08837268,228.18735921,-0.05727595,-0.03109674,0.00000000,0.00000000,0.00000000,0.00000000
119.15000000,2.65454800,2.28400000,0.08854089,205.16283894,0.08483817,223.32813907,0.00071995,0.08875316,228.47206976,-0.05751947,-0.03123369,0.00000000,0.00000000,0.00000000,0.00000000
119.65000000,2.66676800,2.28600000,0.08894000,205.34249117,0.08520475,223.60565233,0.00073316,0.08912488,228.65612119,-0.05776167,-0.03136321,0.00000000,0.00000000,0.00000000,0.00000000
120.15000000,2.67915600,2.28800000,0.08936511,205.52214339,0.08559506,223.88865257,0.00078063,0.08947800,228.93488114,-0.05799546,-0.03148254,0.00000000,0.00000000,0.00000000,0.00000000
120.65000000,2.69114100,2.29000000,0.08978678,205.70179561,0.08598206,224.17109703,0.00077400,0.08987157,229.22311027,-0.05824595,-0.03162562,0.00000000,0.00000000,0.00000000,0.00000000
121.15000000,2.70356300,2.29100000,0.09018211,205.79162173,0.08634476,224.35034462,0.00072539,0.09022785,229.50294936,-0.05847391,-0.03175394,0.00000000,0.00000000,0.00000000,0.00000000
121.65000000,2.71554800,2.29300000,0.09056633,205.97127395,0.08669713,224.62533700,0.00070475,0.09059891,229.68738240,-0.05869896,-0.03189994,0.00000000,0.00000000,0.00000000,0.00000000
122.15000000,2.72793600,2.29600000,0.09096922,206.24075228,0.08706650,225.00231311,0.00073873,0.09096853,229.97061223,-0.05893037,-0.03203816,0.00000000,0.00000000,0.00000000,0.00000000
122.65000000,2.74008900,2.29700000,0.09138322,206.33057840,0.08744590,225.18573149,0.00075881,0.09135955,230.15990583,-0.05921155,-0.03214801,0.00000000,0.00000000,0.00000000,0.00000000
123.15000000,2.75220800,2.29900000,0.09178611,206.51023062,0.08781499,225.46500159,0.00073817,0.09171390,230.53902849,-0.05943429,-0.03227961,0.00000000,0.00000000,0.00000000,0.00000000
123.65000000,2.76463000,2.30100000,0.09221878,206.68988284,0.08821120,225.75057122,0.00079243,0.09210462,230.72855194,-0.05968274,-0.03242188,0.00000000,0.00000000,0.00000000,0.00000000
124.15000000,2.77695200,2.30300000,0.09261422,206.86953507,0.08857319,226.02859616,0.00072398,0.09247154,230.91267412,-0.05993056,-0.03254098,0.00000000,0.00000000,0.00000000,0.00000000
124.65000000,2.78920500,2.30500000,0.09302833,207.04918729,0.08895213,226.31062810,0.00075788,0.09285715,231.20044576,-0.06015777,-0.03269938,0.00000000,0.00000000,0.00000000,0.00000000
125.15000000,2.80159300,2.30700000,0.09341622,207.22883951,0.08930694,226.58737483,0.00070962,0.09323265,231.48605938,-0.06040759,-0.03282506,0.00000000,0.00000000,0.00000000,0.00000000
125.65000000,2.81414900,2.30900000,0.09385256,207.40849173,0.08970592,226.87430873,0.00079795,0.09359101,231.76787281,-0.06063921,-0.03295180,0.00000000,0.00000000,0.00000000,0.00000000
126.15000000,2.82680500,2.31000000,0.09428156,207.49831785,0.09009803,227.06158203,0.00078423,0.09395598,232.05139710,-0.06085880,-0.03309718,0.00000000,0.00000000,0.00000000,0.00000000
126.65000000,2.83872400,2.31200000,0.09468067,207.67797007,0.09046269,227.34105873,0.00072932,0.09433234,232.23839678,-0.06108230,-0.03325004,0.00000000,0.00000000,0.00000000,0.00000000
127.15000000,2.85087700,2.31400000,0.09508367,207.85762229,0.09083077,227.62148717,0.00073615,0.09473216,232.43097396,-0.06134720,-0.03338496,0.00000000,0.00000000,0.00000000,0.00000000
127.65000000,2.86370100,2.31600000,0.09550878,208.03727452,0.09121889,227.90666034,0.00077625,0.09507652,232.71016180,-0.06159475,-0.03348177,0.00000000,0.00000000,0.00000000,0.00000000
128.15000000,2.87588800,2.31800000,0.09591167,208.21692674,0.09158659,228.18735921,0.00073539,0.09545908,232.89897085,-0.06181174,-0.03364734,0.00000000,0.00000000,0.00000000,0.00000000
128.65000000,2.88854500,2.32000000,0.09633311,208.39657896,0.09197108,228.47206976,0.00076897,0.09585042,233.18945944,-0.06206108,-0.03378933,0.00000000,0.00000000,0.00000000,0.00000000
129.15000000,2.90073200,2.32100000,0.09674356,208.48640507,0.09234539,228.65612119,0.00074862,0.09624961,233.38242764,-0.06233795,-0.03391167,0.00000000,0.00000000,0.00000000,0.00000000
129.65000000,2.91312000,2.32300000,0.09713522,208.66605730,0.09270244,228.93488114,0.00071411,0.09658000,233.65897787,-0.06252716,-0.03405285,0.00000000,0.00000000,0.00000000,0.00000000
130.15000000,2.92510500,2.32500000,0.09757156,208.84570952,0.09310006,229.22311027,0.00079525,0.09696408,233.94828807,-0.06278770,-0.03417638,0.00000000,0.00000000,0.00000000,0.00000000
130.65000000,2.93772800,2.32700000,0.09796700,209.02536174,0.09346029,229.50294936,0.00072045,0.09734259,234.13681529,-0.06303644,-0.03430615,0.00000000,0.00000000,0.00000000,0.00000000
131.15000000,2.94998200,2.32800000,0.09837733,209.11518786,0.09383394,229.68738240,0.00074730,0.09771635,234.42403944,-0.06327167,-0.03444469,0.00000000,0.00000000,0.00000000,0.00000000
131.65000000,2.96243800,2.33000000,0.09878778,209.29484008,0.09420755,229.97061223,0.00074723,0.09806105,234.60486489,-0.06347420,-0.03458685,0.00000000,0.00000000,0.00000000,0.00000000
132.15000000,2.97465800,2.33100000,0.09922044,209.38466619,0.09460124,230.15990583,0.00078738,0.09844114,234.89390166,-0.06373230,-0.03470883,0.00000000,0.00000000,0.00000000,0.00000000
132.65000000,2.98748200,2.33400000,0.09961589,209.65414453,0.09496093,230.53902849,0.00071937,0.09882238,235.08358240,-0.06398682,-0.03483556,0.00000000,0.00000000,0.00000000,0.00000000
133.15000000,2.99973600,2.33500000,0.10004856,209.74397064,0.09535432,230.72855194,0.00078679,0.09921556,235.37604951,-0.06423623,-0.03497933,0.00000000,0.00000000,0.00000000,0.00000000
133.65000000,3.01188900,2.33600000,0.10045511,209.83379675,0.09572383,230.91267412,0.00073902,0.09955983,235.55725608,-0.06444563,-0.03511420,0.00000000,0.00000000,0.00000000,0.00000000
134.15000000,3.02468000,2.33800000,0.10088400,210.01344897,0.09611349,231.20044576,0.00077932,0.09994592,235.84838277,-0.06469689,-0.03524903,0.00000000,0.00000000,0.00000000,0.00000000
134.65000000,3.03703500,2.34000000,0.10130189,210.19310120,0.09649302,231.48605938,0.00075904,0.10034015,236.04165934,-0.06493922,-0.03540093,0.00000000,0.00000000,0.00000000,0.00000000
135.15000000,3.04949000,2.34200000,0.10170100,210.37275342,0.09685535,231.76787281,0.00072467,0.10072932,236.33386397,-0.06521981,-0.03550952,0.00000000,0.00000000,0.00000000,0.00000000
135.65000000,3.06201200,2.34400000,0.10210756,210.55240564,0.09722431,232.05139710,0.00073791,0.10106956,236.51460120,-0.06542280,-0.03564676,0.00000000,0.00000000,0.00000000,0.00000000
136.15000000,3.07426600,2.34500000,0.10252533,210.64223175,0.09760331,232.23839678,0.00075800,0.10142983,236.70019098,-0.06563765,-0.03579219,0.00000000,0.00000000,0.00000000,0.00000000
136.65000000,3.08709000,2.34600000,0.10296922,210.73205787,0.09800584,232.43097396,0.00080506,0.10182206,236.99360115,-0.06588101,-0.03594105,0.00000000,0.00000000,0.00000000,0.00000000
137.15000000,3.09914200,2.34800000,0.10335344,210.91171009,0.09835413,232.71016180,0.00069658,0.10220735,237.28555625,-0.06613873,-0.03606861,0.00000000,0.00000000,0.00000000,0.00000000
137.65000000,3.11179900,2.34900000,0.10377856,211.00153620,0.09873934,232.89897085,0.00077043,0.10258393,237.47542890,-0.06638773,-0.03619620,0.00000000,0.00000000,0.00000000,0.00000000
138.15000000,3.12455600,2.35100000,0.10421511,211.18118842,0.09913478,233.18945944,0.00079086,0.10294562,237.76209562,-0.06659111,-0.03635451,0.00000000,0.00000000,0.00000000,0.00000000
138.65000000,3.13701200,2.35200000,0.10465900,211.27101453,0.09953669,233.38242764,0.00080383,0.10334530,237.95774080,-0.06685847,-0.03648684,0.00000000,0.00000000,0.00000000,0.00000000
139.15000000,3.14970200,2.35400000,0.10502833,211.45066676,0.09987098,233.65897787,0.00066857,0.10371468,238.14626289,-0.06710481,-0.03660987,0.00000000,0.00000000,0.00000000,0.00000000
139.65000000,3.16209000,2.35600000,0.10545733,211.63031898,0.10025913,233.94828807,0.00077630,0.10408054,238.33405071,-0.06734173,-0.03673881,0.00000000,0.00000000,0.00000000,0.00000000
140.15000000,3.17471300,2.35700000,0.10587878,211.72014509,0.10064029,234.13681529,0.00076233,0.10445499,238.62439136,-0.06755907,-0.03689592,0.00000000,0.00000000,0.00000000,0.00000000
140.65000000,3.18710200,2.35900000,0.10629667,211.89979732,0.10101810,234.42403944,0.00075562,0.10482405,238.81319792,-0.06780343,-0.03702062,0.00000000,0.00000000,0.00000000,0.00000000
141.15000000,3.19972500,2.36000000,0.10668089,211.98962343,0.10136535,234.60486489,0.00069449,0.10522136,239.10935559,-0.06805563,-0.03716573,0.00000000,0.00000000,0.00000000,0.00000000
141.65000000,3.21208000,2.36200000,0.10710611,212.16927565,0.10174950,234.89390166,0.00076832,0.10556669,239.29272399,-0.06825461,-0.03731209,0.00000000,0.00000000,0.00000000,0.00000000
142.15000000,3.22443400,2.36300000,0.10753122,212.25910176,0.10213341,235.08358240,0.00076782,0.10595191,239.48577516,-0.06853056,-0.03742135,0.00000000,0.00000000,0.00000000,0.00000000
142.65000000,3.23695600,2.36500000,0.10797133,212.43875399,0.10253072,235.37604951,0.00079460,0.10634044,239.67973930,-0.06875913,-0.03758132,0.00000000,0.00000000,0.00000000,0.00000000
143.15000000,3.24994800,2.36600000,0.10835567,212.52858010,0.10287754,235.55725608,0.00069364,0.10675390,239.98044051,-0.06903826,-0.03771564,0.00000000,0.00000000,0.00000000,0.00000000
143.65000000,3.26240300,2.36800000,0.10878822,212.70823232,0.10326773,235.84838277,0.00078038,0.10706884,240.15694591,-0.06922869,-0.03784015,0.00000000,0.00000000,0.00000000,0.00000000
144.15000000,3.27505900,2.36900000,0.10922844,212.79805843,0.10366468,236.04165934,0.00079390,0.10748013,240.35677330,-0.06950250,-0.03797763,0.00000000,0.00000000,0.00000000,0.00000000
144.65000000,3.28738000,2.37100000,0.10966478,212.97771066,0.10405797,236.33386397,0.00078658,0.10786982,240.65225050,-0.06974415,-0.03812566,0.00000000,0.00000000,0.00000000,0.00000000
145.15000000,3.30020400,2.37200000,0.11004522,213.06753677,0.10440076,236.51460120,0.00068558,0.10822095,240.83782769,-0.06995342,-0.03826753,0.00000000,0.00000000,0.00000000,0.00000000
145.65000000,3.31282800,2.37300000,0.11044811,213.15736288,0.10476364,236.70019098,0.00072576,0.10858522,241.02668438,-0.07016022,-0.03842500,0.00000000,0.00000000,0.00000000,0.00000000
146.15000000,3.32508200,2.37500000,0.11088833,213.33701510,0.10516000,236.99360115,0.00079272,0.10899577,241.22684903,-0.07043390,-0.03856186,0.00000000,0.00000000,0.00000000,0.00000000
146.65000000,3.33800700,2.37700000,0.11132100,213.51666733,0.10554940,237.28555625,0.00077880,0.10938831,241.52366988,-0.07070793,-0.03868038,0.00000000,0.00000000,0.00000000,0.00000000
147.15000000,3.35069800,2.37800000,0.11174256,213.60649344,0.10592865,237.47542890,0.00075851,0.10978191,241.72001133,-0.07098403,-0.03879787,0.00000000,0.00000000,0.00000000,0.00000000
147.65000000,3.36355600,2.38000000,0.11214922,213.78614566,0.10629438,237.76209562,0.00073145,0.11014896,241.91002624,-0.07118694,-0.03896201,0.00000000,0.00000000,0.00000000,0.00000000
148.15000000,3.37628000,2.38100000,0.11259689,213.87597177,0.10669682,237.95774080,0.00080489,0.11050915,242.09848329,-0.07142761,-0.03908154,0.00000000,0.00000000,0.00000000,0.00000000
148.65000000,3.38863400,2.38200000,0.11301089,213.96579788,0.10706886,238.14626289,0.00074407,0.11089426,242.39415286,-0.07168130,-0.03921297,0.00000000,0.00000000,0.00000000,0.00000000
149.15000000,3.40162600,2.38300000,0.11342111,214.05562400,0.10743736,238.33405071,0.00073700,0.11127077,242.58683281,-0.07191072,-0.03936004,0.00000000,0.00000000,0.00000000,0.00000000
149.65000000,3.41414900,2.38500000,0.11384267,214.23527622,0.10781590,238.62439136,0.00075708,0.11164052,242.77797825,-0.07215200,-0.03948852,0.00000000,0.00000000,0.00000000,0.00000000
150.15000000,3.42690600,2.38600000,0.11425678,214.32510233,0.10818762,238.81319792,0.00074343,0.11203666,242.97566911,-0.07240718,-0.03962948,0.00000000,0.00000000,0.00000000,0.00000000
150.65000000,3.43939400,2.38800000,0.11470422,214.50475455,0.10858910,239.10935559,0.00080297,0.11240622,243.16699140,-0.07263122,-0.03977500,0.00000000,0.00000000,0.00000000,0.00000000
151.15000000,3.45228500,2.38900000,0.11509211,214.59458066,0.10893701,239.29272399,0.00069583,0.11280196,243.36481636,-0.07289140,-0.03991056,0.00000000,0.00000000,0.00000000,0.00000000
151.65000000,3.46527700,2.39000000,0.11552478,214.68440678,0.10932495,239.48577516,0.00077587,0.11318291,243.66043094,-0.07312183,-0.04006109,0.00000000,0.00000000,0.00000000,0.00000000
152.15000000,3.47766600,2.39100000,0.11596133,214.77423289,0.10971622,239.67973930,0.00078254,0.11353884,243.84879014,-0.07335959,-0.04017924,0.00000000,0.00000000,0.00000000,0.00000000
152.65000000,3.49045700,2.39300000,0.11642756,214.95388511,0.11013390,239.98044051,0.00083538,0.11393412,244.04689118,-0.07360571,-0.04032841,0.00000000,0.00000000,0.00000000,0.00000000
153.15000000,3.50355000,2.39400000,0.11678200,215.04371122,0.11045134,240.15694591,0.00063486,0.11430945,244.24022384,-0.07385639,-0.04045306,0.00000000,0.00000000,0.00000000,0.00000000
153.65000000,3.51573700,2.39500000,0.11724456,215.13353733,0.11086544,240.35677330,0.00082820,0.11470442,244.43848368,-0.07411455,-0.04058987,0.00000000,0.00000000,0.00000000,0.00000000
154.15000000,3.52873000,2.39700000,0.11768467,215.31318956,0.11125928,240.65225050,0.00078770,0.11506963,244.62955681,-0.07433328,-0.04073635,0.00000000,0.00000000,0.00000000,0.00000000
154.65000000,3.54121800,2.39800000,0.11808011,215.40301567,0.11161303,240.83782769,0.00070749,0.11545293,244.92670255,-0.07458576,-0.04086717,0.00000000,0.00000000,0.00000000,0.00000000
155.15000000,3.55411000,2.39900000,0.11849044,215.49284178,0.11197996,241.02668438,0.00073386,0.11584896,245.02405618,-0.07483391,-0.04101506,0.00000000,0.00000000,0.00000000,0.00000000
155.65000000,3.56690100,2.40000000,0.11895289,215.58266789,0.11239333,241.22684903,0.00082674,0.11618913,245.31089526,-0.07505986,-0.04112928,0.00000000,0.00000000,0.00000000,0.00000000
156.15000000,3.58022900,2.40200000,0.11939689,215.76232012,0.11279005,241.52366988,0.00079344,0.11657352,245.50716865,-0.07529922,-0.04127430,0.00000000,0.00000000,0.00000000,0.00000000
156.65000000,3.59278600,2.40300000,0.11984067,215.85214623,0.11318641,241.72001133,0.00079273,0.11694451,245.70025302,-0.07553222,-0.04141229,0.00000000,0.00000000,0.00000000,0.00000000
157.15000000,3.60567700,2.40400000,0.12025478,215.94197234,0.11355614,241.91002624,0.00073945,0.11733518,245.89830415,-0.07580507,-0.04153010,0.00000000,0.00000000,0.00000000,0.00000000
157.65000000,3.61877000,2.40500000,0.12066133,216.03179845,0.11391899,242.09848329,0.00072570,0.11770597,246.09156619,-0.07602103,-0.04168495,0.00000000,0.00000000,0.00000000,0.00000000
158.15000000,3.63172800,2.40700000,0.12109767,216.21145067,0.11430826,242.39415286,0.00077856,0.11808653,246.28735150,-0.07627434,-0.04181219,0.00000000,0.00000000,0.00000000,0.00000000
158.65000000,3.64445200,2.40800000,0.12152289,216.30127679,0.11468748,242.58683281,0.00075844,0.11846218,246.58386514,-0.07652180,-0.04194038,0.00000000,0.00000000,0.00000000,0.00000000
159.15000000,3.65697400,2.40900000,0.12194067,216.39110290,0.11505992,242.77797825,0.00074488,0.11883398,246.67588121,-0.07676862,-0.04206536,0.00000000,0.00000000,0.00000000,0.00000000
159.65000000,3.67003400,2.41000000,0.12238833,216.48092901,0.11545886,242.97566911,0.00079786,0.11923559,246.97912990,-0.07700177,-0.04223382,0.00000000,0.00000000,0.00000000,0.00000000
160.15000000,3.68359700,2.41100000,0.12280622,216.57075512,0.11583111,243.16699140,0.00074450,0.11958912,247.16870966,-0.07723074,-0.04235838,0.00000000,0.00000000,0.00000000,0.00000000
160.65000000,3.69588500,2.41200000,0.12325378,216.66058123,0.11622963,243.36481636,0.00079705,0.11999517,247.37143141,-0.07748848,-0.04250669,0.00000000,0.00000000,0.00000000,0.00000000
161.15000000,3.70887700,2.41400000,0.12368644,216.84023346,0.11661475,243.66043094,0.00077023,0.12036629,247.46357465,-0.07772874,-0.04263755,0.00000000,0.00000000,0.00000000,0.00000000
161.65000000,3.72183600,2.41500000,0.12408944,216.93005957,0.11697333,243.84879014,0.00071715,0.12077203,247.66641735,-0.07797045,-0.04280157,0.00000000,0.00000000,0.00000000,0.00000000
162.15000000,3.73496300,2.41600000,0.12453700,217.01988568,0.11737140,244.04689118,0.00079614,0.12111523,247.85383150,-0.07820468,-0.04291054,0.00000000,0.00000000,0.00000000,0.00000000
162.65000000,3.74751800,2.41700000,0.12496222,217.10971179,0.11774945,244.24022384,0.00075612,0.12149625,248.15290359,-0.07843974,-0.04305652,0.00000000,0.00000000,0.00000000,0.00000000
163.15000000,3.76074500,2.41800000,0.12540978,217.19953790,0.11814722,244.43848368,0.00079552,0.12189299,248.25171947,-0.07868641,-0.04320658,0.00000000,0.00000000,0.00000000,0.00000000
163.65000000,3.77350300,2.41900000,0.12582389,217.28936401,0.11851511,244.62955681,0.00073579,0.12225076,248.54530652,-0.07890941,-0.04334135,0.00000000,0.00000000,0.00000000,0.00000000
164.15000000,3.78619300,2.42100000,0.12626022,217.46901624,0.11890261,244.92670255,0.00077499,0.12261316,248.73796965,-0.07911947,-0.04349369,0.00000000,0.00000000,0.00000000,0.00000000
164.65000000,3.79921900,2.42100000,0.12670789,217.46901624,0.11930001,245.02405618,0.00079480,0.12299503,248.93560610,-0.07938526,-0.04360978,0.00000000,0.00000000,0.00000000,0.00000000
165.15000000,3.81224400,2.42300000,0.12709578,217.64866846,0.11964422,245.31089526,0.00068842,0.12341087,249.03950743,-0.07967119,-0.04373968,0.00000000,0.00000000,0.00000000,0.00000000
165.65000000,3.82533700,2.42400000,0.12753222,217.73849457,0.12003137,245.50716865,0.00077431,0.12377461,249.33518784,-0.07988150,-0.04389311,0.00000000,0.00000000,0.00000000,0.00000000
166.15000000,3.83832900,2.42500000,0.12795367,217.82832068,0.12040508,245.70025302,0.00074741,0.12414298,249.52979122,-0.08010745,-0.04403553,0.00000000,0.00000000,0.00000000,0.00000000
166.65000000,3.85108700,2.42600000,0.12839756,217.91814679,0.12079853,245.89830415,0.00078691,0.12452416,249.72771723,-0.08034085,-0.04418330,0.00000000,0.00000000,0.00000000,0.00000000
167.15000000,3.86397800,2.42700000,0.12881911,218.00797291,0.12117205,246.09156619,0.00074704,0.12493469,249.93312171,-0.08061340,-0.04432129,0.00000000,0.00000000,0.00000000,0.00000000
167.65000000,3.87646800,2.42800000,0.12925189,218.09779902,0.12155537,246.28735150,0.00076663,0.12529931,250.12712726,-0.08084890,-0.04445040,0.00000000,0.00000000,0.00000000,0.00000000
168.15000000,3.88969500,2.43000000,0.12968089,218.27745124,0.12193519,246.58386514,0.00075965,0.12567031,250.32284552,-0.08109392,-0.04457638,0.00000000,0.00000000,0.00000000,0.00000000
168.65000000,3.90262100,2.43000000,0.13010244,218.27745124,0.12230829,246.67588121,0.00074619,0.12609824,250.43036888,-0.08133496,-0.04476328,0.00000000,0.00000000,0.00000000,0.00000000
169.15000000,3.91568000,2.43200000,0.13056122,218.45710346,0.12271417,246.97912990,0.00081176,0.12647876,250.62867716,-0.08159378,-0.04488498,0.00000000,0.00000000,0.00000000,0.00000000
169.65000000,3.92917600,2.43300000,0.13096400,218.54692958,0.12307037,247.16870966,0.00071240,0.12684600,250.82376139,-0.08182952,-0.04501648,0.00000000,0.00000000,0.00000000,0.00000000
170.15000000,3.94233600,2.43400000,0.13142656,218.63675569,0.12347928,247.37143141,0.00081782,0.12723274,251.02386480,-0.08204018,-0.04519256,0.00000000,0.00000000,0.00000000,0.00000000
170.65000000,3.95556300,2.43400000,0.13184800,218.63675569,0.12385170,247.46357465,0.00074484,0.12762903,251.22649622,-0.08230997,-0.04531906,0.00000000,0.00000000,0.00000000,0.00000000
171.15000000,3.96845500,2.43500000,0.13231056,218.72658180,0.12426028,247.66641735,0.00081718,0.12802526,251.42923388,-0.08256024,-0.04546503,0.00000000,0.00000000,0.00000000,0.00000000
171.65000000,3.98107800,2.43600000,0.13270222,218.81640791,0.12460613,247.85383150,0.00069168,0.12840833,251.62876995,-0.08279684,-0.04561149,0.00000000,0.00000000,0.00000000,0.00000000
172.15000000,3.99440600,2.43800000,0.13313867,218.99606013,0.12499136,248.15290359,0.00077048,0.12880085,251.83081185,-0.08305977,-0.04574108,0.00000000,0.00000000,0.00000000,0.00000000
172.65000000,4.00719600,2.43800000,0.13358989,218.99606013,0.12538949,248.25171947,0.00079625,0.12915433,252.02310128,-0.08325075,-0.04590358,0.00000000,0.00000000,0.00000000,0.00000000
173.15000000,4.02039000,2.44000000,0.13400022,219.17571236,0.12575140,248.54530652,0.00072382,0.12957736,252.13011759,-0.08352019,-0.04605718,0.00000000,0.00000000,0.00000000,0.00000000
173.65000000,4.03308000,2.44100000,0.13441433,219.26553847,0.12611651,248.73796965,0.00073022,0.12997271,252.33319528,-0.08377342,-0.04619929,0.00000000,0.00000000,0.00000000,0.00000000
174.15000000,4.04664300,2.44200000,0.13485078,219.35536458,0.12650117,248.93560610,0.00076931,0.13036150,252.53473490,-0.08406645,-0.04629505,0.00000000,0.00000000,0.00000000,0.00000000
174.65000000,4.05960200,2.44200000,0.13532444,219.35536458,0.12691846,249.03950743,0.00083459,0.13078257,252.74458003,-0.08429612,-0.04648646,0.00000000,0.00000000,0.00000000,0.00000000
175.15000000,4.07286400,2.44400000,0.13574222,219.53501680,0.12728638,249.33518784,0.00073583,0.13117414,252.94706984,-0.08455484,-0.04661931,0.00000000,0.00000000,0.00000000,0.00000000
175.65000000,4.08609100,2.44500000,0.13616378,219.62484292,0.12765748,249.52979122,0.00074221,0.13152358,253.13897628,-0.08477287,-0.04675071,0.00000000,0.00000000,0.00000000,0.00000000
176.15000000,4.09931800,2.44600000,0.13660011,219.71466903,0.12804145,249.72771723,0.00076793,0.13192297,253.24046042,-0.08504823,-0.04687474,0.00000000,0.00000000,0.00000000,0.00000000
176.65000000,4.11264500,2.44700000,0.13707011,219.80449514,0.12845488,249.93312171,0.00082686,0.13229466,253.43820819,-0.08525027,-0.04704439,0.00000000,0.00000000,0.00000000,0.00000000
177.15000000,4.12546900,2.44800000,0.13748789,219.89432125,0.12882222,250.12712726,0.00073470,0.13270698,253.74972094,-0.08551524,-0.04719174,0.00000000,0.00000000,0.00000000,0.00000000
177.65000000,4.13896500,2.44900000,0.13791311,219.98414736,0.12919598,250.32284552,0.00074751,0.13307006,253.84220126,-0.08574289,-0.04732717,0.00000000,0.00000000,0.00000000,0.00000000
178.15000000,4.15219300,2.44900000,0.13840189,219.98414736,0.12962543,250.43036888,0.00085889,0.13345444,254.04353081,-0.08597785,-0.04747659,0.00000000,0.00000000,0.00000000,0.00000000
178.65000000,4.16552100,2.45000000,0.13883833,220.07397347,0.13000874,250.62867716,0.00076662,0.13383858,254.24491551,-0.08623530,-0.04760328,0.00000000,0.00000000,0.00000000,0.00000000
179.15000000,4.17864800,2.45100000,0.13925978,220.16379959,0.13037873,250.82376139,0.00073999,0.13422574,254.44719281,-0.08647721,-0.04774853,0.00000000,0.00000000,0.00000000,0.00000000
179.65000000,4.19184100,2.45200000,0.13970367,220.25362570,0.13076829,251.02386480,0.00077911,0.13462404,254.54892428,-0.08674797,-0.04787607,0.00000000,0.00000000,0.00000000,0.00000000
180.15000000,4.20527000,2.45300000,0.14015867,220.34345181,0.13116743,251.22649622,0.00079829,0.13498680,254.84870988,-0.08696834,-0.04801846,0.00000000,0.00000000,0.00000000,0.00000000
180.65000000,4.21883200,2.45400000,0.14061378,220.43327792,0.13156652,251.42923388,0.00079817,0.13536860,254.94638220,-0.08722396,-0.04814465,0.00000000,0.00000000,0.00000000,0.00000000
181.15000000,4.23182500,2.45500000,0.14105400,220.52310403,0.13195240,251.62876995,0.00077176,0.13576317,255.04735793,-0.08750459,-0.04825858,0.00000000,0.00000000,0.00000000,0.00000000
181.65000000,4.24525400,2.45600000,0.14150522,220.61293014,0.13234776,251.83081185,0.00079073,0.13611895,255.34577810,-0.08768464,-0.04843431,0.00000000,0.00000000,0.00000000,0.00000000
182.15000000,4.25881700,2.45700000,0.14191189,220.70275626,0.13270395,252.02310128,0.00071238,0.13649387,255.44187647,-0.08794745,-0.04854643,0.00000000,0.00000000,0.00000000,0.00000000
182.65000000,4.27248100,2.45700000,0.14239678,220.70275626,0.13312849,252.13011759,0.00084908,0.13685748,255.63885490,-0.08815010,-0.04870738,0.00000000,0.00000000,0.00000000,0.00000000
183.15000000,4.28560700,2.45800000,0.14285178,220.79258237,0.13352670,252.33319528,0.00079641,0.13724663,255.84250189,-0.08841429,-0.04883234,0.00000000,0.00000000,0.00000000,0.00000000
183.65000000,4.29910200,2.45900000,0.14329944,220.88240848,0.13391833,252.53473490,0.00078327,0.13759390,256.03550919,-0.08862718,-0.04896672,0.00000000,0.00000000,0.00000000,0.00000000
184.15000000,4.31222900,2.46000000,0.14378433,220.97223459,0.13434236,252.74458003,0.00084805,0.13799392,256.13831966,-0.08890103,-0.04909289,0.00000000,0.00000000,0.00000000,0.00000000
184.65000000,4.32582600,2.46100000,0.14423556,221.06206070,0.13473678,252.94706984,0.00078884,0.13835688,256.33554312,-0.08912597,-0.04923091,0.00000000,0.00000000,0.00000000,0.00000000
185.15000000,4.33868400,2.46200000,0.14463856,221.15188681,0.13508892,253.13897628,0.00070428,0.13871653,256.53202646,-0.08933274,-0.04938379,0.00000000,0.00000000,0.00000000,0.00000000
185.65000000,4.35194500,2.46200000,0.14509744,221.15188681,0.13548974,253.24046042,0.00080165,0.13912433,256.74102511,-0.08962580,-0.04949853,0.00000000,0.00000000,0.00000000,0.00000000
186.15000000,4.36500500,2.46300000,0.14552633,221.24171292,0.13586421,253.43820819,0.00074895,0.13945935,256.82736495,-0.08982667,-0.04963268,0.00000000,0.00000000,0.00000000,0.00000000
186.65000000,4.37843300,2.46500000,0.14600378,221.42136515,0.13628091,253.74972094,0.00083341,0.13982828,257.02653722,-0.09006149,-0.04976679,0.00000000,0.00000000,0.00000000,0.00000000
187.15000000,4.39196200,2.46500000,0.14642144,221.42136515,0.13664530,253.84220126,0.00072878,0.14019528,257.12122525,-0.09028721,-0.04990807,0.00000000,0.00000000,0.00000000,0.00000000
187.65000000,4.40545800,2.46600000,0.14686544,221.51119126,0.13703252,254.04353081,0.00077443,0.14054151,257.31472079,-0.09049611,-0.05004540,0.00000000,0.00000000,0.00000000,0.00000000
188.15000000,4.41875200,2.46700000,0.14730933,221.60101737,0.13741949,254.24491551,0.00077394,0.14093562,257.52069453,-0.09077457,-0.05016105,0.00000000,0.00000000,0.00000000,0.00000000
188.65000000,4.43224800,2.46800000,0.14775689,221.69084348,0.13780951,254.44719281,0.00078003,0.14127824,257.71347286,-0.09098660,-0.05029163,0.00000000,0.00000000,0.00000000,0.00000000
189.15000000,4.44561000,2.46800000,0.14821578,221.69084348,0.13820924,254.54892428,0.00079947,0.14166719,257.81409691,-0.09122722,-0.05043998,0.00000000,0.00000000,0.00000000,0.00000000
189.65000000,4.45873700,2.47000000,0.14863722,221.87049571,0.13857622,254.84870988,0.00073395,0.14203836,258.01444686,-0.09148102,-0.05055734,0.00000000,0.00000000,0.00000000,0.00000000
190.15000000,4.47223300,2.47000000,0.14907744,221.87049571,0.13895940,254.94638220,0.00076637,0.14239350,258.21075905,-0.09169689,-0.05069662,0.00000000,0.00000000,0.00000000,0.00000000
190.65000000,4.48535900,2.47000000,0.14953256,221.87049571,0.13935539,255.04735793,0.00079198,0.14277246,258.30898499,-0.09192309,-0.05084936,0.00000000,0.00000000,0.00000000,0.00000000
191.15000000,4.49872100,2.47200000,0.14994644,222.05014793,0.13971537,255.34577810,0.00071997,0.14316242,258.51451345,-0.09217881,-0.05098361,0.00000000,0.00000000,0.00000000,0.00000000
191.65000000,4.51214900,2.47200000,0.15037922,222.05014793,0.14009165,255.44187647,0.00075255,0.14351725,258.71104245,-0.09241234,-0.05110492,0.00000000,0.00000000,0.00000000,0.00000000
192.15000000,4.52524200,2.47300000,0.15080078,222.13997404,0.14045803,255.63885490,0.00073276,0.14392297,258.92090079,-0.09264960,-0.05127337,0.00000000,0.00000000,0.00000000,0.00000000
192.65000000,4.53883900,2.47400000,0.15125200,222.22980015,0.14085005,255.84250189,0.00078403,0.14427240,259.01172430,-0.09286982,-0.05140258,0.00000000,0.00000000,0.00000000,0.00000000
193.15000000,4.55152900,2.47500000,0.15165500,222.31962626,0.14120004,256.03550919,0.00069998,0.14466196,259.21758213,-0.09310738,-0.05155458,0.00000000,0.00000000,0.00000000,0.00000000
193.65000000,4.56482300,2.47500000,0.15211744,222.31962626,0.14160151,256.13831966,0.00080293,0.14507693,259.43017936,-0.09339975,-0.05167718,0.00000000,0.00000000,0.00000000,0.00000000
194.15000000,4.57798300,2.47600000,0.15253889,222.40945238,0.14196724,256.33554312,0.00073147,0.14542920,259.52192053,-0.09360542,-0.05182378,0.00000000,0.00000000,0.00000000,0.00000000
194.65000000,4.59144500,2.47700000,0.15295667,222.49927849,0.14232966,256.53202646,0.00072484,0.14584394,259.73466658,-0.09386696,-0.05197699,0.00000000,0.00000000,0.00000000,0.00000000
195.15000000,4.60460500,2.47800000,0.15343033,222.58910460,0.14274040,256.74102511,0.00082149,0.14619594,259.82644462,-0.09406868,-0.05212727,0.00000000,0.00000000,0.00000000,0.00000000
195.65000000,4.61820200,2.47800000,0.15381822,222.58910460,0.14307664,256.82736495,0.00067247,0.14661026,260.03928979,-0.09434428,-0.05226599,0.00000000,0.00000000,0.00000000,0.00000000
196.15000000,4.63142900,2.47900000,0.15424722,222.67893071,0.14344838,257.02653722,0.00074348,0.14702441,260.25222208,-0.09461312,-0.05241129,0.00000000,0.00000000,0.00000000,0.00000000
196.65000000,4.64502500,2.47900000,0.15467244,222.67893071,0.14381671,257.12122525,0.00073666,0.14743986,260.36076285,-0.09487631,-0.05256355,0.00000000,0.00000000,0.00000000,0.00000000
197.15000000,4.65805100,2.48000000,0.15507544,222.76875682,0.14416566,257.31472079,0.00069791,0.14785365,260.57382580,-0.09513373,-0.05271992,0.00000000,0.00000000,0.00000000,0.00000000
197.65000000,4.67154800,2.48100000,0.15553411,222.85858293,0.14456267,257.52069453,0.00079402,0.14826728,260.78697587,-0.09540586,-0.05286142,0.00000000,0.00000000,0.00000000,0.00000000
198.15000000,4.68464100,2.48200000,0.15593322,222.94840905,0.14490800,257.71347286,0.00069066,0.14865035,260.88726498,-0.09562589,-0.05302446,0.00000000,0.00000000,0.00000000,0.00000000
198.65000000,4.69820300,2.48200000,0.15638456,222.94840905,0.14529838,257.81409691,0.00078075,0.14906364,261.10054238,-0.09589247,-0.05317117,0.00000000,0.00000000,0.00000000,0.00000000
199.15000000,4.71146300,2.48300000,0.15681711,223.03823516,0.14567236,258.01444686,0.00074798,0.14951024,261.21760571,-0.09620257,-0.05330767,0.00000000,0.00000000,0.00000000,0.00000000
199.65000000,4.72526100,2.48400000,0.15723122,223.12806127,0.14603027,258.21075905,0.00071582,0.14992317,261.43101713,-0.09643132,-0.05349185,0.00000000,0.00000000,0.00000000,0.00000000
200.15000000,4.73825300,2.48400000,0.15767144,223.12806127,0.14641061,258.30898499,0.00076068,0.15033739,261.53973212,-0.09668420,-0.05365319,0.00000000,0.00000000,0.00000000,0.00000000
200.65000000,4.75248800,2.48500000,0.15812633,223.21788738,0.14680347,258.51451345,0.00078571,0.15078175,261.76162299,-0.09698098,-0.05380077,0.00000000,0.00000000,0.00000000,0.00000000
201.15000000,4.76578200,2.48600000,0.15854056,223.30771349,0.14716107,258.71104245,0.00071520,0.15119571,261.87040646,-0.09723707,-0.05395865,0.00000000,0.00000000,0.00000000,0.00000000
201.65000000,4.77927800,2.48700000,0.15901411,223.39753960,0.14756974,258.92090079,0.00081734,0.15163978,262.09245963,-0.09750920,-0.05413058,0.00000000,0.00000000,0.00000000,0.00000000
202.15000000,4.79290800,2.48700000,0.15942067,223.39753960,0.14792046,259.01172430,0.00070143,0.15208512,262.20963879,-0.09781415,-0.05427097,0.00000000,0.00000000,0.00000000,0.00000000
202.65000000,4.80640400,2.48800000,0.15987578,223.48736572,0.14831291,259.21758213,0.00078491,0.15249706,262.42347721,-0.09804807,-0.05444899,0.00000000,0.00000000,0.00000000,0.00000000
203.15000000,4.82053700,2.48900000,0.16036067,223.57719183,0.14873088,259.43017936,0.00083593,0.15294044,262.64573664,-0.09831908,-0.05462136,0.00000000,0.00000000,0.00000000,0.00000000
203.65000000,4.83403400,2.48900000,0.16077100,223.57719183,0.14908444,259.52192053,0.00070713,0.15335350,262.75465080,-0.09856497,-0.05478853,0.00000000,0.00000000,0.00000000,0.00000000
204.15000000,4.84739500,2.49000000,0.16125600,223.66701794,0.14950218,259.73466658,0.00083548,0.15382827,262.98543471,-0.09888769,-0.05494058,0.00000000,0.00000000,0.00000000,0.00000000
204.65000000,4.86132800,2.49000000,0.16166633,223.66701794,0.14985547,259.82644462,0.00070658,0.15427262,263.10275460,-0.09917438,-0.05509825,0.00000000,0.00000000,0.00000000,0.00000000
205.15000000,4.87502500,2.49100000,0.16215122,223.75684405,0.15027279,260.03928979,0.00083464,0.15471530,263.32532042,-0.09945668,-0.05525862,0.00000000,0.00000000,0.00000000,0.00000000
205.65000000,4.88889000,2.49200000,0.16263611,223.84667016,0.15068994,260.25222208,0.00083429,0.15512762,263.43432171,-0.09970972,-0.05541790,0.00000000,0.00000000,0.00000000,0.00000000
206.15000000,4.90285500,2.49200000,0.16312100,223.84667016,0.15110691,260.36076285,0.00083395,0.15556991,263.65702491,-0.09999911,-0.05557080,0.00000000,0.00000000,0.00000000,0.00000000
206.65000000,4.91682100,2.49300000,0.16360589,223.93649627,0.15152371,260.57382580,0.00083360,0.15598178,263.76604479,-0.10026389,-0.05571789,0.00000000,0.00000000,0.00000000,0.00000000
207.15000000,4.93068600,2.49400000,0.16409078,224.02632239,0.15194033,260.78697587,0.00083325,0.15642369,263.98888536,-0.10054603,-0.05587766,0.00000000,0.00000000,0.00000000,0.00000000
207.65000000,4.94468600,2.49400000,0.16453844,224.02632239,0.15232482,260.88726498,0.00076898,0.15683372,264.20341922,-0.10080823,-0.05602549,0.00000000,0.00000000,0.00000000,0.00000000
208.15000000,4.95892000,2.49500000,0.16502333,224.11614850,0.15274112,261.10054238,0.00083258,0.15724506,264.31252621,-0.10105970,-0.05618536,0.00000000,0.00000000,0.00000000,0.00000000
208.65000000,4.97312200,2.49500000,0.16554567,224.11614850,0.15318936,261.21760571,0.00089649,0.15768640,264.53559463,-0.10137179,-0.05631460,0.00000000,0.00000000,0.00000000,0.00000000
209.15000000,4.98722100,2.49600000,0.16603056,224.20597461,0.15360529,261.43101713,0.00083186,0.15806575,264.63634128,-0.10159472,-0.05647103,0.00000000,0.00000000,0.00000000,0.00000000
209.65000000,5.00138800,2.49600000,0.16651544,224.20597461,0.15402105,261.53973212,0.00083152,0.15847658,264.74549182,-0.10183336,-0.05664322,0.00000000,0.00000000,0.00000000,0.00000000
210.15000000,5.01562200,2.49700000,0.16703756,224.29580072,0.15446853,261.76162299,0.00089496,0.15888436,265.06604381,-0.10211465,-0.05676971,0.00000000,0.00000000,0.00000000,0.00000000
210.65000000,5.02985700,2.49700000,0.16752256,224.29580072,0.15488403,261.87040646,0.00083099,0.15926325,265.16687086,-0.10233162,-0.05693163,0.00000000,0.00000000,0.00000000,0.00000000
211.15000000,5.04419200,2.49800000,0.16804478,224.38562683,0.15533122,262.09245963,0.00089438,0.15970368,265.39029444,-0.10265167,-0.05705202,0.00000000,0.00000000,0.00000000,0.00000000
211.65000000,5.05862800,2.49800000,0.16856700,224.38562683,0.15577821,262.20963879,0.00089398,0.16008236,265.49118674,-0.10289076,-0.05719160,0.00000000,0.00000000,0.00000000,0.00000000
212.15000000,5.07289600,2.49900000,0.16905200,224.47545294,0.15619316,262.42347721,0.00082990,0.16042932,265.58366509,-0.10309231,-0.05733701,0.00000000,0.00000000,0.00000000,0.00000000
212.65000000,5.08723100,2.50000000,0.16957411,224.56527905,0.15663967,262.64573664,0.00089302,0.16080613,265.79042494,-0.10334791,-0.05745823,0.00000000,0.00000000,0.00000000,0.00000000
213.15000000,5.10170100,2.50000000,0.17005911,224.56527905,0.15705427,262.75465080,0.00082919,0.16118438,265.89135746,-0.10357308,-0.05761130,0.00000000,0.00000000,0.00000000,0.00000000
213.65000000,5.11620400,2.50100000,0.17061856,224.65510517,0.15753229,262.98543471,0.00095604,0.16159392,266.00068222,-0.10384477,-0.05774915,0.00000000,0.00000000,0.00000000,0.00000000
214.15000000,5.13060600,2.50100000,0.17114078,224.65510517,0.15797830,263.10275460,0.00089202,0.16193877,266.19918559,-0.10408140,-0.05785738,0.00000000,0.00000000,0.00000000,0.00000000
214.65000000,5.14534400,2.50200000,0.17166300,224.74493128,0.15842411,263.32532042,0.00089162,0.16228509,266.29173766,-0.10431014,-0.05797495,0.00000000,0.00000000,0.00000000,0.00000000
215.15000000,5.15978000,2.50200000,0.17214800,224.74493128,0.15883796,263.43432171,0.00082771,0.16266119,266.49877560,-0.10454644,-0.05811475,0.00000000,0.00000000,0.00000000,0.00000000
