Repository: noberito/ethz

**MODELLING AND CALIBRATING A POLYN YIELD SURFACE FUNCTION**

---

In the context of my research assistant internship at ETH Zurich, I have to implement and find an operationnal strategy to calibrate a yield surface function based on the polyN model which is a homogenous polynomial of degree N.

To make the calibration operationnal please copy paste a folder "{material}_results" containing the csv files for a given material in the lab_data directory and then change the parameters you want in the polyN_optimization/param.txt. Then run polyN_optimization/optimize_polyN.py. The coefficients of the polyN function will be accessible in the polyN_coeff.npy file.

File: polyN_optimization/results_exp/AA6014-T4/UT_00_2.csv (part 3 of 3)
Time[s],Displacement[mm],Force[kN],EngStrain_longi,EngStress[MPa],TrueStrain,TrueStress[MPa],TrueStrainRate[1/s],PlasticStrain_longi,PlasticStress[MPa],PlasticStrain_thick,PlasticStrain_width,R-Value,Thickness[mm],Width[mm], Young's Modulus [MPa]
215.59000000,5.28459500,2.64300000,0.17662511,236.79304784,0.16265027,278.61664622,0.00095135,0.16751990,281.72798616,-0.09387181,-0.07364809,0.00000000,0.00000000,0.00000000,0.00000000
216.09000000,5.30091100,2.64300000,0.17725922,236.79304784,0.16318904,278.76679933,0.00107756,0.16792526,281.94948754,-0.09409448,-0.07383079,0.00000000,0.00000000,0.00000000,0.00000000
216.59000000,5.31662300,2.64400000,0.17781878,236.88264036,0.16366423,279.00482195,0.00095038,0.16833196,282.06463633,-0.09435485,-0.07397712,0.00000000,0.00000000,0.00000000,0.00000000
217.09000000,5.33189800,2.64400000,0.17841567,236.88264036,0.16417088,279.14621457,0.00101329,0.16873849,282.17978513,-0.09456782,-0.07417068,0.00000000,0.00000000,0.00000000,0.00000000
217.59000000,5.34821300,2.64400000,0.17897511,236.88264036,0.16464551,279.27873724,0.00094926,0.16914486,282.29493392,-0.09478921,-0.07435564,0.00000000,0.00000000,0.00000000,0.00000000
218.09000000,5.36379100,2.64500000,0.17953478,236.97223289,0.16512010,279.51699006,0.00094919,0.16951970,282.40119265,-0.09502540,-0.07449430,0.00000000,0.00000000,0.00000000,0.00000000
218.59000000,5.37973800,2.64500000,0.18009433,236.97223289,0.16559438,279.64958919,0.00094855,0.16989299,282.61408435,-0.09523462,-0.07465837,0.00000000,0.00000000,0.00000000,0.00000000
219.09000000,5.39545000,2.64600000,0.18069122,237.06182542,0.16610005,279.89681639,0.00101134,0.17029879,282.72925021,-0.09548318,-0.07481561,0.00000000,0.00000000,0.00000000,0.00000000
219.59000000,5.41109400,2.64600000,0.18121344,237.06182542,0.16654225,280.02061535,0.00088441,0.17064206,282.82670839,-0.09568805,-0.07495401,0.00000000,0.00000000,0.00000000,0.00000000
220.09000000,5.42690600,2.64600000,0.18177300,237.06182542,0.16701585,280.15326461,0.00094720,0.17098353,283.03083734,-0.09587504,-0.07510849,0.00000000,0.00000000,0.00000000,0.00000000
220.59000000,5.44281900,2.64700000,0.18233256,237.15141794,0.16748923,280.39184203,0.00094675,0.17135786,283.13722906,-0.09609322,-0.07526464,0.00000000,0.00000000,0.00000000,0.00000000
221.09000000,5.45900100,2.64700000,0.18289200,237.15141794,0.16796229,280.52451507,0.00094612,0.17173196,283.24359438,-0.09633813,-0.07539383,0.00000000,0.00000000,0.00000000,0.00000000
221.59000000,5.47528300,2.64700000,0.18341433,237.15141794,0.16840376,280.64838717,0.00088295,0.17210592,283.34995971,-0.09657593,-0.07552999,0.00000000,0.00000000,0.00000000,0.00000000
222.09000000,5.49166600,2.64800000,0.18397389,237.24101047,0.16887648,280.88716177,0.00094544,0.17244696,283.55430888,-0.09677669,-0.07567027,0.00000000,0.00000000,0.00000000,0.00000000
222.59000000,5.50784800,2.64800000,0.18449600,237.24101047,0.16931737,281.01102794,0.00088177,0.17282056,283.66068790,-0.09702525,-0.07579531,0.00000000,0.00000000,0.00000000,0.00000000
223.09000000,5.52386100,2.64800000,0.18505556,237.24101047,0.16978966,281.14377746,0.00094458,0.17316296,283.75821961,-0.09718602,-0.07597694,0.00000000,0.00000000,0.00000000,0.00000000
223.59000000,5.53953900,2.64800000,0.18557778,237.24101047,0.17023023,281.26766999,0.00088115,0.17347269,283.95389492,-0.09734335,-0.07612933,0.00000000,0.00000000,0.00000000,0.00000000
224.09000000,5.55619100,2.64800000,0.18606267,237.24101047,0.17063914,281.38270552,0.00081781,0.17381486,284.05146340,-0.09758885,-0.07622601,0.00000000,0.00000000,0.00000000,0.00000000
224.59000000,5.57193600,2.64900000,0.18654767,237.33060300,0.17104797,281.60407322,0.00081766,0.17418794,284.15788251,-0.09782013,-0.07636781,0.00000000,0.00000000,0.00000000,0.00000000
225.09000000,5.58858800,2.64900000,0.18706978,237.33060300,0.17148790,281.72798616,0.00087986,0.17452977,284.25542456,-0.09802070,-0.07650907,0.00000000,0.00000000,0.00000000,0.00000000
225.59000000,5.60406400,2.65000000,0.18755478,237.42019552,0.17189638,281.94948754,0.00081697,0.17484049,284.34411597,-0.09821220,-0.07662829,0.00000000,0.00000000,0.00000000,0.00000000
226.09000000,5.62091800,2.65000000,0.18803978,237.42019552,0.17230470,282.06463633,0.00081664,0.17518068,284.54885915,-0.09839057,-0.07679011,0.00000000,0.00000000,0.00000000,0.00000000
226.59000000,5.63676500,2.65000000,0.18852478,237.42019552,0.17271286,282.17978513,0.00081630,0.17555476,284.54810356,-0.09861842,-0.07693634,0.00000000,0.00000000,0.00000000,0.00000000
227.09000000,5.65318100,2.65000000,0.18900978,237.42019552,0.17312084,282.29493392,0.00081597,0.17589603,284.64561919,-0.09884106,-0.07705496,0.00000000,0.00000000,0.00000000,0.00000000
227.59000000,5.66939700,2.65000000,0.18945733,237.42019552,0.17349718,282.40119265,0.00075268,0.17620480,284.84159557,-0.09900101,-0.07720380,0.00000000,0.00000000,0.00000000,0.00000000
228.09000000,5.68524200,2.65100000,0.18990500,237.50978805,0.17387347,282.61408435,0.00075258,0.17654604,284.93920080,-0.09921432,-0.07733171,0.00000000,0.00000000,0.00000000,0.00000000
228.59000000,5.70209600,2.65100000,0.19038989,237.50978805,0.17428089,282.72925021,0.00081484,0.17688715,285.03680603,-0.09940635,-0.07748080,0.00000000,0.00000000,0.00000000,0.00000000
229.09000000,5.71797500,2.65100000,0.19080022,237.50978805,0.17462554,282.82670839,0.00068929,0.17722815,285.13441127,-0.09962324,-0.07760491,0.00000000,0.00000000,0.00000000,0.00000000
229.59000000,5.73388800,2.65200000,0.19121033,237.59938058,0.17496988,283.03083734,0.00068868,0.17760004,285.24089691,-0.09986011,-0.07773993,0.00000000,0.00000000,0.00000000,0.00000000
230.09000000,5.75053900,2.65200000,0.19165811,237.59938058,0.17534571,283.13722906,0.00075166,0.17790818,285.43706408,-0.10003760,-0.07787058,0.00000000,0.00000000,0.00000000,0.00000000
230.59000000,5.76715800,2.65200000,0.19210578,237.59938058,0.17572130,283.24359438,0.00075119,0.00000000,0.00000000,0.00000000,0.00000000,0.00000000,0.00000000,0.00000000,0.00000000
231.09000000,5.78381000,2.65200000,0.19255344,237.59938058,0.17609676,283.34995971,0.00075091,0.00000000,0.00000000,0.00000000,0.00000000,0.00000000,0.00000000,0.00000000,0.00000000
231.59000000,5.80029400,2.65300000,0.19296367,237.68897310,0.17644069,283.55430888,0.00068785,0.00000000,0.00000000,0.00000000,0.00000000,0.00000000,0.00000000,0.00000000,0.00000000
232.09000000,5.81617300,2.65300000,0.19341122,237.68897310,0.17681578,283.66068790,0.00075018,0.00000000,0.00000000,0.00000000,0.00000000,0.00000000,0.00000000,0.00000000,0.00000000
232.59000000,5.83191800,2.65300000,0.19382156,237.68897310,0.17715955,283.75821961,0.00068755,0.00000000,0.00000000,0.00000000,0.00000000,0.00000000,0.00000000,0.00000000,0.00000000
233.09000000,5.84830200,2.65400000,0.19419467,237.77856563,0.17747204,283.95389492,0.00062497,0.00000000,0.00000000,0.00000000,0.00000000,0.00000000,0.00000000,0.00000000,0.00000000
233.59000000,5.86471900,2.65400000,0.19460500,237.77856563,0.17781559,284.05146340,0.00068710,0.00000000,0.00000000,0.00000000,0.00000000,0.00000000,0.00000000,0.00000000,0.00000000
234.09000000,5.88100100,2.65400000,0.19505256,237.77856563,0.17819016,284.15788251,0.00074915,0.00000000,0.00000000,0.00000000,0.00000000,0.00000000,0.00000000,0.00000000,0.00000000
234.59000000,5.89671300,2.65400000,0.19546278,237.77856563,0.17853337,284.25542456,0.00068642,0.00000000,0.00000000,0.00000000,0.00000000,0.00000000,0.00000000,0.00000000,0.00000000
235.09000000,5.91225700,2.65400000,0.19583578,237.77856563,0.17884534,284.34411597,0.00062393,0.00000000,0.00000000,0.00000000,0.00000000,0.00000000,0.00000000,0.00000000,0.00000000
235.59000000,5.92870700,2.65500000,0.19624611,237.86815816,0.17918841,284.54885915,0.00068615,0.00000000,0.00000000,0.00000000,0.00000000,0.00000000,0.00000000,0.00000000,0.00000000
236.09000000,5.94462000,2.65400000,0.19669367,237.77856563,0.17956248,284.54810356,0.00074813,0.00000000,0.00000000,0.00000000,0.00000000,0.00000000,0.00000000,0.00000000,0.00000000
236.59000000,5.96083500,2.65400000,0.19710378,237.77856563,0.17990512,284.64561919,0.00068529,0.00000000,0.00000000,0.00000000,0.00000000,0.00000000,0.00000000,0.00000000,0.00000000
237.09000000,5.97684900,2.65500000,0.19747678,237.86815816,0.18021666,284.84159557,0.00062307,0.00000000,0.00000000,0.00000000,0.00000000,0.00000000,0.00000000,0.00000000,0.00000000
237.59000000,5.99209100,2.65500000,0.19788711,237.86815816,0.18055926,284.93920080,0.00068521,0.00000000,0.00000000,0.00000000,0.00000000,0.00000000,0.00000000,0.00000000,0.00000000
238.09000000,6.00837300,2.65500000,0.19829744,237.86815816,0.18090175,285.03680603,0.00068498,0.00000000,0.00000000,0.00000000,0.00000000,0.00000000,0.00000000,0.00000000,0.00000000
238.59000000,6.02465600,2.65500000,0.19870778,237.86815816,0.18124412,285.13441127,0.00068474,0.00000000,0.00000000,0.00000000,0.00000000,0.00000000,0.00000000,0.00000000,0.00000000
239.08000000,6.04053500,2.65500000,0.19915544,237.86815816,0.18161751,285.24089691,0.00076202,0.00000000,0.00000000,0.00000000,0.00000000,0.00000000,0.00000000,0.00000000,0.00000000
239.59000000,6.05661600,2.65600000,0.19952833,237.95775068,0.18192842,285.43706408,0.00060963,0.00000000,0.00000000,0.00000000,0.00000000,0.00000000,0.00000000,0.00000000,0.00000000
240.09000000,6.07320100,2.65600000,0.20001333,237.95775068,0.00000000,0.00000000,0.00000000,0.00000000,0.00000000,0.00000000,0.00000000,0.00000000,0.00000000,0.00000000,0.00000000
240.59000000,6.08958400,2.65600000,0.20042367,237.95775068,0.00000000,0.00000000,0.00000000,0.00000000,0.00000000,0.00000000,0.00000000,0.00000000,0.00000000,0.00000000,0.00000000
241.09000000,6.10583300,2.65600000,0.20083389,237.95775068,0.00000000,0.00000000,0.00000000,0.00000000,0.00000000,0.00000000,0.00000000,0.00000000,0.00000000,0.00000000,0.00000000
241.59000000,6.12255200,2.65600000,0.20131878,237.95775068,0.00000000,0.00000000,0.00000000,0.00000000,0.00000000,0.00000000,0.00000000,0.00000000,0.00000000,0.00000000,0.00000000
242.09000000,6.13906900,2.65600000,0.20172900,237.95775068,0.00000000,0.00000000,0.00000000,0.00000000,0.00000000,0.00000000,0.00000000,0.00000000,0.00000000,0.00000000,0.00000000
242.59000000,6.15592200,2.65600000,0.20213933,237.95775068,0.00000000,0.00000000,0.00000000,0.00000000,0.00000000,0.00000000,0.00000000,0.00000000,0.00000000,0.00000000,0.00000000
243.09000000,6.17210400,2.65600000,0.20258689,237.95775068,0.00000000,0.00000000,0.00000000,0.00000000,0.00000000,0.00000000,0.00000000,0.00000000,0.00000000,0.00000000,0.00000000
243.59000000,6.18895700,2.65600000,0.20299711,237.95775068,0.00000000,0.00000000,0.00000000,0.00000000,0.00000000,0.00000000,0.00000000,0.00000000,0.00000000,0.00000000,0.00000000
244.09000000,6.20611200,2.65600000,0.20348200,237.95775068,0.00000000,0.00000000,0.00000000,0.00000000,0.00000000,0.00000000,0.00000000,0.00000000,0.00000000,0.00000000,0.00000000
244.59000000,6.22246200,2.65600000,0.20392956,237.95775068,0.00000000,0.00000000,0.00000000,0.00000000,0.00000000,0.00000000,0.00000000,0.00000000,0.00000000,0.00000000,0.00000000
245.09000000,6.23992000,2.65600000,0.20437722,237.95775068,0.00000000,0.00000000,0.00000000,0.00000000,0.00000000,0.00000000,0.00000000,0.00000000,0.00000000,0.00000000,0.00000000
245.59000000,6.25710900,2.65600000,0.20478756,237.95775068,0.00000000,0.00000000,0.00000000,0.00000000,0.00000000,0.00000000,0.00000000,0.00000000,0.00000000,0.00000000,0.00000000
246.09000000,6.27490200,2.65600000,0.20530978,237.95775068,0.00000000,0.00000000,0.00000000,0.00000000,0.00000000,0.00000000,0.00000000,0.00000000,0.00000000,0.00000000,0.00000000
246.59000000,6.29185600,2.65600000,0.20575744,237.95775068,0.00000000,0.00000000,0.00000000,0.00000000,0.00000000,0.00000000,0.00000000,0.00000000,0.00000000,0.00000000,0.00000000
247.09000000,6.30931300,2.65600000,0.20627967,237.95775068,0.00000000,0.00000000,0.00000000,0.00000000,0.00000000,0.00000000,0.00000000,0.00000000,0.00000000,0.00000000,0.00000000
247.59000000,6.32670400,2.65600000,0.20672733,237.95775068,0.00000000,0.00000000,0.00000000,0.00000000,0.00000000,0.00000000,0.00000000,0.00000000,0.00000000,0.00000000,0.00000000
248.09000000,6.34476500,2.65600000,0.20728700,237.95775068,0.00000000,0.00000000,0.00000000,0.00000000,0.00000000,0.00000000,0.00000000,0.00000000,0.00000000,0.00000000,0.00000000
248.59000000,6.36198800,2.65600000,0.20780933,237.95775068,0.00000000,0.00000000,0.00000000,0.00000000,0.00000000,0.00000000,0.00000000,0.00000000,0.00000000,0.00000000,0.00000000
249.09000000,6.37931100,2.65500000,0.20833167,237.86815816,0.00000000,0.00000000,0.00000000,0.00000000,0.00000000,0.00000000,0.00000000,0.00000000,0.00000000,0.00000000,0.00000000
249.59000000,6.39750700,2.65600000,0.20889133,237.95775068,0.00000000,0.00000000,0.00000000,0.00000000,0.00000000,0.00000000,0.00000000,0.00000000,0.00000000,0.00000000,0.00000000
250.09000000,6.41509900,2.65600000,0.20948833,237.95775068,0.00000000,0.00000000,0.00000000,0.00000000,0.00000000,0.00000000,0.00000000,0.00000000,0.00000000,0.00000000,0.00000000
250.59000000,6.43272500,2.65600000,0.21012256,237.95775068,0.00000000,0.00000000,0.00000000,0.00000000,0.00000000,0.00000000,0.00000000,0.00000000,0.00000000,0.00000000,0.00000000
251.09000000,6.45058500,2.65600000,0.21079422,237.95775068,0.00000000,0.00000000,0.00000000,0.00000000,0.00000000,0.00000000,0.00000000,0.00000000,0.00000000,0.00000000,0.00000000
251.59000000,6.46918400,2.65600000,0.21150311,237.95775068,0.00000000,0.00000000,0.00000000,0.00000000,0.00000000,0.00000000,0.00000000,0.00000000,0.00000000,0.00000000,0.00000000
252.09000000,6.48751500,2.65600000,0.21221200,237.95775068,0.00000000,0.00000000,0.00000000,0.00000000,0.00000000,0.00000000,0.00000000,0.00000000,0.00000000,0.00000000,0.00000000
252.59000000,6.50584600,2.65500000,0.21299556,237.86815816,0.00000000,0.00000000,0.00000000,0.00000000,0.00000000,0.00000000,0.00000000,0.00000000,0.00000000,0.00000000,0.00000000
253.09000000,6.52404200,2.65500000,0.21374167,237.86815816,0.00000000,0.00000000,0.00000000,0.00000000,0.00000000,0.00000000,0.00000000,0.00000000,0.00000000,0.00000000,0.00000000
253.59000000,6.54227100,2.65500000,0.21463700,237.86815816,0.00000000,0.00000000,0.00000000,0.00000000,0.00000000,0.00000000,0.00000000,0.00000000,0.00000000,0.00000000,0.00000000
254.09000000,6.56103800,2.65500000,0.21549500,237.86815816,0.00000000,0.00000000,0.00000000,0.00000000,0.00000000,0.00000000,0.00000000,0.00000000,0.00000000,0.00000000,0.00000000
254.59000000,6.57910000,2.65400000,0.21635300,237.77856563,0.00000000,0.00000000,0.00000000,0.00000000,0.00000000,0.00000000,0.00000000,0.00000000,0.00000000,0.00000000,0.00000000
255.09000000,6.59753000,2.65400000,0.21728544,237.77856563,0.00000000,0.00000000,0.00000000,0.00000000,0.00000000,0.00000000,0.00000000,0.00000000,0.00000000,0.00000000,0.00000000
255.59000000,6.61636400,2.65500000,0.21821800,237.86815816,0.00000000,0.00000000,0.00000000,0.00000000,0.00000000,0.00000000,0.00000000,0.00000000,0.00000000,0.00000000,0.00000000
256.08000000,6.63482900,2.65400000,0.21911311,237.77856563,0.00000000,0.00000000,0.00000000,0.00000000,0.00000000,0.00000000,0.00000000,0.00000000,0.00000000,0.00000000,0.00000000
256.58000000,6.65319300,2.65400000,0.22004567,237.77856563,0.00000000,0.00000000,0.00000000,0.00000000,0.00000000,0.00000000,0.00000000,0.00000000,0.00000000,0.00000000,0.00000000
257.08000000,6.67246300,2.65400000,0.22101522,237.77856563,0.00000000,0.00000000,0.00000000,0.00000000,0.00000000,0.00000000,0.00000000,0.00000000,0.00000000,0.00000000,0.00000000
257.58000000,6.69129700,2.65400000,0.22187311,237.77856563,0.00000000,0.00000000,0.00000000,0.00000000,0.00000000,0.00000000,0.00000000,0.00000000,0.00000000,0.00000000,0.00000000
258.08000000,6.70966100,2.65400000,0.22273089,237.77856563,0.00000000,0.00000000,0.00000000,0.00000000,0.00000000,0.00000000,0.00000000,0.00000000,0.00000000,0.00000000,0.00000000
258.58000000,6.72873000,2.65300000,0.22355144,237.68897310,0.00000000,0.00000000,0.00000000,0.00000000,0.00000000,0.00000000,0.00000000,0.00000000,0.00000000,0.00000000,0.00000000
259.08000000,6.74796700,2.65300000,0.22433467,237.68897310,0.00000000,0.00000000,0.00000000,0.00000000,0.00000000,0.00000000,0.00000000,0.00000000,0.00000000,0.00000000,0.00000000
259.58000000,6.76649900,2.65200000,0.22500600,237.59938058,0.00000000,0.00000000,0.00000000,0.00000000,0.00000000,0.00000000,0.00000000,0.00000000,0.00000000,0.00000000,0.00000000
260.08000000,6.78553400,2.65200000,0.22571467,237.59938058,0.00000000,0.00000000,0.00000000,0.00000000,0.00000000,0.00000000,0.00000000,0.00000000,0.00000000,0.00000000,0.00000000
260.58000000,6.80446800,2.65100000,0.22634867,237.50978805,0.00000000,0.00000000,0.00000000,0.00000000,0.00000000,0.00000000,0.00000000,0.00000000,0.00000000,0.00000000,0.00000000
261.08000000,6.82350300,2.65000000,0.22698289,237.42019552,0.00000000,0.00000000,0.00000000,0.00000000,0.00000000,0.00000000,0.00000000,0.00000000,0.00000000,0.00000000,0.00000000
261.58000000,6.84274000,2.65000000,0.22757967,237.42019552,0.00000000,0.00000000,0.00000000,0.00000000,0.00000000,0.00000000,0.00000000,0.00000000,0.00000000,0.00000000,0.00000000
262.08000000,6.86157400,2.64900000,0.22817644,237.33060300,0.00000000,0.00000000,0.00000000,0.00000000,0.00000000,0.00000000,0.00000000,0.00000000,0.00000000,0.00000000,0.00000000
262.58000000,6.88010500,2.64900000,0.22877333,237.33060300,0.00000000,0.00000000,0.00000000,0.00000000,0.00000000,0.00000000,0.00000000,0.00000000,0.00000000,0.00000000,0.00000000
263.08000000,6.89940900,2.64800000,0.22933289,237.24101047,0.00000000,0.00000000,0.00000000,0.00000000,0.00000000,0.00000000,0.00000000,0.00000000,0.00000000,0.00000000,0.00000000
263.58000000,6.91881400,2.64800000,0.22992989,237.24101047,0.00000000,0.00000000,0.00000000,0.00000000,0.00000000,0.00000000,0.00000000,0.00000000,0.00000000,0.00000000,0.00000000
264.08000000,6.93805200,2.64700000,0.23048944,237.15141794,0.00000000,0.00000000,0.00000000,0.00000000,0.00000000,0.00000000,0.00000000,0.00000000,0.00000000,0.00000000,0.00000000
264.58000000,6.95792700,2.64600000,0.23097444,237.06182542,0.00000000,0.00000000,0.00000000,0.00000000,0.00000000,0.00000000,0.00000000,0.00000000,0.00000000,0.00000000,0.00000000
265.08000000,6.97773400,2.64500000,0.23153400,236.97223289,0.00000000,0.00000000,0.00000000,0.00000000,0.00000000,0.00000000,0.00000000,0.00000000,0.00000000,0.00000000,0.00000000
265.58000000,6.99744200,2.64400000,0.23201889,236.88264036,0.00000000,0.00000000,0.00000000,0.00000000,0.00000000,0.00000000,0.00000000,0.00000000,0.00000000,0.00000000,0.00000000
266.08000000,7.01701500,2.64200000,0.23239189,236.70345531,0.00000000,0.00000000,0.00000000,0.00000000,0.00000000,0.00000000,0.00000000,0.00000000,0.00000000,0.00000000,0.00000000
266.58000000,7.03645300,2.64100000,0.23276500,236.61386278,0.00000000,0.00000000,0.00000000,0.00000000,0.00000000,0.00000000,0.00000000,0.00000000,0.00000000,0.00000000,0.00000000
267.08000000,7.05612600,2.64000000,0.23317533,236.52427026,0.00000000,0.00000000,0.00000000,0.00000000,0.00000000,0.00000000,0.00000000,0.00000000,0.00000000,0.00000000,0.00000000
267.58000000,7.07603500,2.63900000,0.23358578,236.43467773,0.00000000,0.00000000,0.00000000,0.00000000,0.00000000,0.00000000,0.00000000,0.00000000,0.00000000,0.00000000,0.00000000
268.08000000,7.09530400,2.63700000,0.23384689,236.25549268,0.00000000,0.00000000,0.00000000,0.00000000,0.00000000,0.00000000,0.00000000,0.00000000,0.00000000,0.00000000,0.00000000
268.58000000,7.11541400,2.63500000,0.23414556,236.07630762,0.00000000,0.00000000,0.00000000,0.00000000,0.00000000,0.00000000,0.00000000,0.00000000,0.00000000,0.00000000,0.00000000
269.08000000,7.13407900,2.63400000,0.23440667,235.98671510,0.00000000,0.00000000,0.00000000,0.00000000,0.00000000,0.00000000,0.00000000,0.00000000,0.00000000,0.00000000,0.00000000
269.58000000,7.15449100,2.63100000,0.23463056,235.71793752,0.00000000,0.00000000,0.00000000,0.00000000,0.00000000,0.00000000,0.00000000,0.00000000,0.00000000,0.00000000,0.00000000
270.08000000,7.17453400,2.62900000,0.23485456,235.53875247,0.00000000,0.00000000,0.00000000,0.00000000,0.00000000,0.00000000,0.00000000,0.00000000,0.00000000,0.00000000,0.00000000
270.58000000,7.19403900,2.62700000,0.23504111,235.35956741,0.00000000,0.00000000,0.00000000,0.00000000,0.00000000,0.00000000,0.00000000,0.00000000,0.00000000,0.00000000,0.00000000
271.08000000,7.21384700,2.62500000,0.23522767,235.18038236,0.00000000,0.00000000,0.00000000,0.00000000,0.00000000,0.00000000,0.00000000,0.00000000,0.00000000,0.00000000,0.00000000
271.58000000,7.23409000,2.62100000,0.23537678,234.82201225,0.00000000,0.00000000,0.00000000,0.00000000,0.00000000,0.00000000,0.00000000,0.00000000,0.00000000,0.00000000,0.00000000
272.08000000,7.25379700,2.61800000,0.23541411,234.55323467,0.00000000,0.00000000,0.00000000,0.00000000,0.00000000,0.00000000,0.00000000,0.00000000,0.00000000,0.00000000,0.00000000
272.58000000,7.27370500,2.61500000,0.23560078,234.28445709,0.00000000,0.00000000,0.00000000,0.00000000,0.00000000,0.00000000,0.00000000,0.00000000,0.00000000,0.00000000,0.00000000
273.08000000,7.29411600,2.61100000,0.23567556,233.92608699,0.00000000,0.00000000,0.00000000,0.00000000,0.00000000,0.00000000,0.00000000,0.00000000,0.00000000,0.00000000,0.00000000
273.58000000,7.31425900,2.60700000,0.23575044,233.56771688,0.00000000,0.00000000,0.00000000,0.00000000,0.00000000,0.00000000,0.00000000,0.00000000,0.00000000,0.00000000,0.00000000
274.08000000,7.33483700,2.60100000,0.23582522,233.03016172,0.00000000,0.00000000,0.00000000,0.00000000,0.00000000,0.00000000,0.00000000,0.00000000,0.00000000,0.00000000,0.00000000
274.58000000,7.35524800,2.59500000,0.23590000,232.49260656,0.00000000,0.00000000,0.00000000,0.00000000,0.00000000,0.00000000,0.00000000,0.00000000,0.00000000,0.00000000,0.00000000
275.08000000,7.37612800,2.58900000,0.23597500,231.95505140,0.00000000,0.00000000,0.00000000,0.00000000,0.00000000,0.00000000,0.00000000,0.00000000,0.00000000,0.00000000,0.00000000
275.58000000,7.39680700,2.58300000,0.23601256,231.41749624,0.00000000,0.00000000,0.00000000,0.00000000,0.00000000,0.00000000,0.00000000,0.00000000,0.00000000,0.00000000,0.00000000
276.08000000,7.41785500,2.57300000,0.23601289,230.52157097,0.00000000,0.00000000,0.00000000,0.00000000,0.00000000,0.00000000,0.00000000,0.00000000,0.00000000,0.00000000,0.00000000
276.58000000,7.43836500,2.56400000,0.23605044,229.71523824,0.00000000,0.00000000,0.00000000,0.00000000,0.00000000,0.00000000,0.00000000,0.00000000,0.00000000,0.00000000,0.00000000
277.08000000,7.45964800,2.55400000,0.23605078,228.81931297,0.00000000,0.00000000,0.00000000,0.00000000,0.00000000,0.00000000,0.00000000,0.00000000,0.00000000,0.00000000,0.00000000
277.58000000,7.48093200,2.54100000,0.23605111,227.65461012,0.00000000,0.00000000,0.00000000,0.00000000,0.00000000,0.00000000,0.00000000,0.00000000,0.00000000,0.00000000,0.00000000
278.09000000,7.50241700,2.52700000,0.23605167,226.40031475,0.00000000,0.00000000,0.00000000,0.00000000,0.00000000,0.00000000,0.00000000,0.00000000,0.00000000,0.00000000,0.00000000
278.58000000,7.52460800,2.50900000,0.23597744,224.78764927,0.00000000,0.00000000,0.00000000,0.00000000,0.00000000,0.00000000,0.00000000,0.00000000,0.00000000,0.00000000,0.00000000
279.08000000,7.54633000,2.49200000,0.23594067,223.26457632,0.00000000,0.00000000,0.00000000,0.00000000,0.00000000,0.00000000,0.00000000,0.00000000,0.00000000,0.00000000,0.00000000
279.58000000,7.56906000,2.46900000,0.23590378,221.20394821,0.00000000,0.00000000,0.00000000,0.00000000,0.00000000,0.00000000,0.00000000,0.00000000,0.00000000,0.00000000,0.00000000
280.08000000,7.59179200,2.44700000,0.23586700,219.23291262,0.00000000,0.00000000,0.00000000,0.00000000,0.00000000,0.00000000,0.00000000,0.00000000,0.00000000,0.00000000,0.00000000
280.58000000,7.61422300,2.41700000,0.23583000,216.54513682,0.00000000,0.00000000,0.00000000,0.00000000,0.00000000,0.00000000,0.00000000,0.00000000,0.00000000,0.00000000,0.00000000
281.08000000,7.63732800,2.39100000,0.23579322,214.21573113,0.00000000,0.00000000,0.00000000,0.00000000,0.00000000,0.00000000,0.00000000,0.00000000,0.00000000,0.00000000,0.00000000
281.58000000,7.66100500,2.36100000,0.23568167,211.52795533,0.00000000,0.00000000,0.00000000,0.00000000,0.00000000,0.00000000,0.00000000,0.00000000,0.00000000,0.00000000,0.00000000
282.08000000,7.68502000,2.32000000,0.23564489,207.85466174,0.00000000,0.00000000,0.00000000,0.00000000,0.00000000,0.00000000,0.00000000,0.00000000,0.00000000,0.00000000,0.00000000
282.58000000,7.71091800,2.28200000,0.23553344,204.45014573,0.00000000,0.00000000,0.00000000,0.00000000,0.00000000,0.00000000,0.00000000,0.00000000,0.00000000,0.00000000,0.00000000
283.08000000,7.87499500,1.54500000,0.23284911,138.42045362,0.00000000,0.00000000,0.00000000,0.00000000,0.00000000,0.00000000,0.00000000,0.00000000,0.00000000,0.00000000,0.00000000
283.58000000,7.95783900,0.97900000,0.23171533,87.71108355,0.00000000,0.00000000,0.00000000,0.00000000,0.00000000,0.00000000,0.00000000,0.00000000,0.00000000,0.00000000,0.00000000
284.08000000,8.07146700,0.12600000,0.23105067,11.28865835,0.00000000,0.00000000,0.00000000,0.00000000,0.00000000,0.00000000,0.00000000,0.00000000,0.00000000,0.00000000,0.00000000
284.58000000,8.08328400,0.00600000,0.23101356,0.53755516,0.00000000,0.00000000,0.00000000,0.00000000,0.00000000,0.00000000,0.00000000,0.00000000,0.00000000,0.00000000,0.00000000
NaN,-100.00000000,NaN,-11.11111111,NaN,0.00000000,0.00000000,0.00000000,0.00000000,0.00000000,0.00000000,0.00000000,0.00000000,0.00000000,0.00000000,0.00000000
