Repository: noberito/ethz

**MODELLING AND CALIBRATING A POLYN YIELD SURFACE FUNCTION**

---

In the context of my research assistant internship at ETH Zurich, I have to implement and find an operationnal strategy to calibrate a yield surface function based on the polyN model which is a homogenous polynomial of degree N.

To make the calibration operationnal please copy paste a folder "{material}_results" containing the csv files for a given material in the lab_data directory and then change the parameters you want in the polyN_optimization/param.txt. Then run polyN_optimization/optimize_polyN.py. The coefficients of the polyN function will be accessible in the polyN_coeff.npy file.

File: polyN_optimization/results_exp/AA7020-T6/UT_cal_AA7020-T6.csv
q,LoadAngle,YieldStress,Rval,Type
0.0,0,339.01360446,0.674943975,e
0.0,15,324.015397545,0.710464895,e
0.0,30,301.915325225,0.75296499,e
0.0,45,289.531877415,0.756565815,e
0.0,60,289.35606425,0.717762495,e
0.0,75,296.139320215,0.6451941400000001,e
0.0,90,294.62061995500005,0.61291865,e
1.0,0.0,321.559,*,e

File: polyN_optimization/results_exp/AA7020-T6/_SL_120_NT20_90_2.csv
Time[s];Displacement[mm];Force[kN];AxStrain_1;AxStrain_2;Thickness[mm];OuterWidth[mm];InnerWidth[mm]
0;0;0.0051;0;0;1.024;20;10
0.4762;-0.001154742;0.0035;-0.001190182;0;0;0;0
0.9761;0.000633828;-0.0012;-0.000589647;0;0;0;0
1.4761;-0.001020788;-0.0038;-0.000293025;0;0;0;0
1.9761;-0.002899304;-0.0082;-0.000826657;0;0;0;0
2.4761;-0.001723171;-0.0066;-0.000257928;0;0;0;0
2.9761;-0.002095929;0.0013;-0.000191246;0;0;0;0
3.4761;0.000226881;-0.0016;-0.000364979;0;0;0;0
3.9761;-0.002135203;0.007;-0.000252663;0;0;0;0
4.4761;-0.001505583;-0.0063;-0.00029127;0;0;0;0
4.9762;-0.000245115;0.0063;-0.000544008;0;0;0;0
5.4761;-0.002617719;0.0025;-0.000633534;0;0;0;0
5.9762;-0.002837937;0.0016;-0.000243889;0;0;0;0
6.4761;-0.000340321;0.013;-2.45617E-05;0;0;0;0
6.9762;0.002757109;-0.0114;-2.63161E-05;0;0;0;0
7.476;0.002335434;0.0051;0.000354323;0;0;0;0
7.976;0.003270133;0.0187;0.000194718;0;0;0;0
8.476;0.00094031;0.0746;-0.000496615;0;0;0;0
8.976;0.002222169;0.146;0.000285924;0;0;0;0
9.476;0.004839537;0.176;0.000773385;0;0;0;0
9.976;0.006429456;0.2253;0.00089609;0;0;0;0
10.476;0.006927226;0.2816;0.000473572;0;0;0;0
10.9759;0.00778846;0.3211;0.000210504;0;0;0;0
11.4759;0.012106032;0.3511;0.001568944;0;0;0;0
11.9759;0.013765382;0.4023;0.001446322;0;0;0;0
12.4761;0.016251602;0.4513;0.001670534;0;0;0;0
12.9759;0.018411702;0.5101;0.000256108;0;0;0;0
13.476;0.018388383;0.5265;0.000661185;0;0;0;0
13.9759;0.01966656;0.6024;0.000727805;0;0;0;0
14.4759;0.022028644;0.6235;0.001376246;0;0;0;0
14.9759;0.025963814;0.7003;0.001479607;0;0;0;0
15.476;0.026612195;0.7345;0.001540917;0;0;0;0
15.9759;0.02879018;0.7784;0.001300908;0;0;0;0
16.4758;0.023563683;0.8141;0.001950728;0;0;0;0
16.9758;0.027095763;0.8754;0.001679291;0;0;0;0
17.4758;0.030445147;0.8918;0.00252838;0;0;0;0
17.9758;0.031879019;0.968;0.003429201;0;0;0;0
18.4758;0.035047634;0.9806;0.0022571;0;0;0;0
18.9759;0.034399604;1.0562;0.001476103;0;0;0;0
19.4758;0.035747037;1.0862;0.001768611;0;0;0;0
19.9759;0.03897281;1.1364;0.00161974;0;0;0;0
20.4758;0.038118413;1.1658;0.001906953;0;0;0;0
20.9757;0.039127629;1.2445;0.002110053;0;0;0;0
21.4759;0.042748954;1.2433;0.003179152;0;0;0;0
21.9757;0.045030736;1.3267;0.003528854;0;0;0;0
22.4757;0.047309361;1.3463;0.00343095;0;0;0;0
22.9757;0.048653814;1.4003;0.003897657;0;0;0;0
23.4757;0.051235765;1.4477;0.003813771;0;0;0;0
23.9758;0.050184294;1.5071;0.003705407;0;0;0;0
24.4757;0.04835417;1.5485;0.002762846;0;0;0;0
24.9757;0.053225092;1.5555;0.002558129;0;0;0;0
25.4757;0.055179527;1.6354;0.003100452;0;0;0;0
25.9756;0.057934532;1.6708;0.003175654;0;0;0;0
26.4756;0.058057265;1.722;0.003182649;0;0;0;0
26.9758;0.059958925;1.7514;0.003969305;0;0;0;0
27.4756;0.060540855;1.7786;0.004631364;0;0;0;0
27.9756;0.062341523;1.8488;0.004877559;0;0;0;0
28.4756;0.064456037;1.881;0.005408157;0;0;0;0
28.9757;0.066428532;1.9028;0.004865338;0;0;0;0
29.4756;0.069227019;1.9647;0.00354284;0;0;0;0
29.9756;0.069492999;1.9998;0.003366258;0;0;0;0
30.4756;0.072617255;2.0725;0.003682684;0;0;0;0
30.9756;0.073943473;2.1019;0.00354284;0;0;0;0
31.4755;0.073760952;2.1325;0.004166746;0;0;0;0
31.9755;0.077190462;2.2027;0.00471169;0;0;0;0
32.4755;0.075047018;2.2074;0.004178975;0;0;0;0
32.9755;0.078794758;2.2631;0.006135525;0;0;0;0
33.4755;0.081778221;2.3155;0.00626106;0;0;0;0
33.9755;0.079846404;2.374;0.004781533;0;0;0;0
34.4755;0.082916658;2.4034;0.004266325;0;0;0;0
34.9756;0.085929753;2.4492;0.005224923;0;0;0;0
35.4755;0.088323221;2.4836;0.004563257;0;0;0;0
35.9754;0.089163416;2.5143;0.004533567;0;0;0;0
36.4754;0.092571887;2.5487;0.005404667;0;0;0;0
36.9754;0.091975229;2.5724;0.005457013;0;0;0;0
37.4754;0.096494258;2.6252;0.006264547;0;0;0;0
37.9754;0.09613956;2.6328;0.006189577;0;0;0;0
38.4754;0.099811556;2.6859;0.00746505;0;0;0;0
38.9754;0.10147827;2.7131;0.006771757;0;0;0;0
39.4755;0.101529116;2.7576;0.0057815;0;0;0;0
39.9754;0.104251334;2.7459;0.006402269;0;0;0;0
40.4754;0.106603775;2.7817;0.006459792;0;0;0;0
40.9753;0.10755215;2.811;0.006275008;0;0;0;0
41.4753;0.113536962;2.8414;0.006686368;0;0;0;0
41.9753;0.114406963;2.843;0.007668765;0;0;0;0
42.4753;0.118368083;2.8667;0.008678026;0;0;0;0
42.9753;0.11929086;2.8834;0.009336976;0;0;0;0
43.4753;0.123572137;2.9052;0.01024558;0;0;0;0
43.9753;0.125822359;2.9327;0.01029941;0;0;0;0
44.4753;0.127956335;2.9387;0.010547686;0;0;0;0
44.9753;0.131212091;2.964;0.009627194;0;0;0;0
45.4754;0.132859518;2.9728;0.009615031;0;0;0;0
45.9752;0.136354779;2.9839;0.009853053;0;0;0;0
46.4752;0.140933947;3.0007;0.010434841;0;0;0;0
46.9752;0.139708195;3.019;0.010146594;0;0;0;0
47.4753;0.143794678;3.0117;0.011476003;0;0;0;0
47.9752;0.146097324;3.0531;0.012661608;0;0;0;0
48.4752;0.150239913;3.0553;0.012819236;0;0;0;0
48.9752;0.153937858;3.0632;0.01277247;0;0;0;0
49.4753;0.157991729;3.0714;0.013485849;0;0;0;0
49.9751;0.158116917;3.0958;0.014015359;0;0;0;0
50.4751;0.16032839;3.0822;0.013719491;0;0;0;0
50.9751;0.165158109;3.1195;0.013698725;0;0;0;0
51.4753;0.16766642;3.1198;0.013650269;0;0;0;0
51.9751;0.170856251;3.1454;0.013885603;0;0;0;0
52.4751;0.17336842;3.1476;0.014143369;0;0;0;0
52.9751;0.178909289;3.1697;0.015828452;0;0;0;0
53.4751;0.177424745;3.1647;0.015467479;0;0;0;0
53.9751;0.182932301;3.1688;0.016211736;0;0;0;0
54.4751;0.181605382;3.1653;0.016140961;0;0;0;0
54.975;0.186883427;3.1795;0.016807089;0;0;0;0
55.4751;0.189414181;3.2032;0.016870917;0;0;0;0
55.9752;0.193644086;3.2238;0.017350363;0;0;0;0
56.475;0.195809271;3.2386;0.017343466;0;0;0;0
56.975;0.197452491;3.2222;0.018148353;0;0;0;0
57.475;0.201359433;3.2291;0.018394688;0;0;0;0
57.975;0.205937899;3.2472;0.018568636;0;0;0;0
58.475;0.204063416;3.2563;0.018386076;0;0;0;0
58.975;0.211302909;3.2712;0.019143655;0;0;0;0
59.4751;0.213794038;3.2367;0.018943986;0;0;0;0
59.9749;0.215997797;3.268;0.019632334;0;0;0;0
60.4749;0.217726929;3.2797;0.020275512;0;0;0;0
60.9749;0.223937745;3.2693;0.020354591;0;0;0;0
61.475;0.22722997;3.3059;0.020658814;0;0;0;0
61.975;0.228560395;3.3056;0.021139882;0;0;0;0
62.4749;0.232291654;3.2775;0.021823288;0;0;0;0
62.9749;0.235287917;3.3154;0.022351835;0;0;0;0
63.475;0.239016195;3.311;0.02217168;0;0;0;0
63.9748;0.24251952;3.3015;0.023639427;0;0;0;0
64.4748;0.245306787;3.3258;0.022876673;0;0;0;0
64.975;0.247639064;3.3499;0.023375528;0;0;0;0
65.475;0.251167988;3.3473;0.023569175;0;0;0;0
65.9748;0.254330642;3.3442;0.023642853;0;0;0;0
66.4748;0.257408435;3.3635;0.024125914;0;0;0;0
66.9748;0.25968671;3.3603;0.02459847;0;0;0;0
67.4748;0.260875993;3.3796;0.025852402;0;0;0;0
67.9748;0.265421848;3.3698;0.025571986;0;0;0;0
68.4749;0.268035008;3.3976;0.025624998;0;0;0;0
68.9747;0.272498281;3.3878;0.026112229;0;0;0;0
69.4747;0.274301405;3.3862;0.025995999;0;0;0;0
69.9747;0.278233244;3.4036;0.026407872;0;0;0;0
70.4747;0.280925129;3.4305;0.026385659;0;0;0;0
70.9747;0.284393563;3.4238;0.027017678;0;0;0;0
71.4747;0.285924745;3.4039;0.02729086;0;0;0;0
71.9747;0.291733873;3.4181;0.02721745;0;0;0;0
72.4748;0.291392149;3.4368;0.02808949;0;0;0;0
72.9747;0.295732339;3.4298;0.028263465;0;0;0;0
73.4747;0.300414076;3.439;0.029095401;0;0;0;0
73.9747;0.299647171;3.4368;0.028918161;0;0;0;0
74.4746;0.303908811;3.4409;0.029226606;0;0;0;0
74.9746;0.305545894;3.4605;0.029020419;0;0;0;0
75.4746;0.312235894;3.4614;0.030163287;0;0;0;0
75.9748;0.31488377;3.4706;0.030592164;0;0;0;0
76.4746;0.318292066;3.4415;0.030678938;0;0;0;0
76.9746;0.319541137;3.4801;0.030267119;0;0;0;0
77.4746;0.322858785;3.4361;0.030888186;0;0;0;0
77.9746;0.328283057;3.4621;0.031682249;0;0;0;0
78.4746;0.329828967;3.4873;0.031207927;0;0;0;0
78.9746;0.3332306;3.4899;0.031683948;0;0;0;0
79.4745;0.336749004;3.5035;0.032312629;0;0;0;0
79.9746;0.338344358;3.5041;0.031811416;0;0;0;0
80.4745;0.343250171;3.4883;0.032659084;0;0;0;0
80.9746;0.347314562;3.5041;0.033351634;0;0;0;0
81.4745;0.349789385;3.5193;0.033387267;0;0;0;0
81.9746;0.352145157;3.5177;0.034214953;0;0;0;0
82.4745;0.355792255;3.5164;0.034009791;0;0;0;0
82.9745;0.359517553;3.5243;0.034192913;0;0;0;0
83.4745;0.360617766;3.5268;0.034667516;0;0;0;0
83.9746;0.365254093;3.5297;0.034591255;0;0;0;0
84.4746;0.368208451;3.517;0.034726825;0;0;0;0
84.9744;0.369892523;3.5395;0.035113098;0;0;0;0
85.4745;0.375100084;3.536;0.036025668;0;0;0;0
85.9744;0.378439824;3.5528;0.035988437;0;0;0;0
86.4744;0.379115732;3.56;0.036106896;0;0;0;0
86.9745;0.38664698;3.5597;0.036468955;0;0;0;0
87.4744;0.38781417;3.5471;0.036847792;0;0;0;0
87.9744;0.391865061;3.5878;0.037361699;0;0;0;0
88.4743;0.392946864;3.5714;0.037578002;0;0;0;0
88.9745;0.395827758;3.5524;0.0369932;0;0;0;0
89.4744;0.397756069;3.5942;0.037260291;0;0;0;0
89.9743;0.402721671;3.5638;0.037199441;0;0;0;0
90.4743;0.406159246;3.573;0.037902368;0;0;0;0
90.9743;0.409812306;3.5891;0.038633496;0;0;0;0
91.4744;0.413855482;3.5894;0.039433241;0;0;0;0
91.9743;0.415678943;3.6049;0.038836024;0;0;0;0
92.4743;0.420443438;3.6014;0.039446733;0;0;0;0
92.9742;0.420006859;3.584;0.039326983;0;0;0;0
93.4743;0.424480477;3.5774;0.039450107;0;0;0;0
93.9742;0.428970751;3.6068;0.040070554;0;0;0;0
94.4742;0.431698405;3.6251;0.040410963;0;0;0;0
94.9744;0.433486274;3.6248;0.040892729;0;0;0;0
95.4742;0.438105067;3.6229;0.040690617;0;0;0;0
95.9743;0.441331367;3.6318;0.041035866;0;0;0;0
96.4742;0.44889996;3.634;0.041330497;0;0;0;0
96.9742;0.448908376;3.6321;0.041256426;0;0;0;0
97.4743;0.446905198;3.6321;0.040645137;0;0;0;0
97.9743;0.454640006;3.6526;0.041529113;0;0;0;0
98.4742;0.458944603;3.6611;0.042074263;0;0;0;0
98.9741;0.459830385;3.6457;0.042519921;0;0;0;0
99.4742;0.462667621;3.6507;0.043146869;0;0;0;0
99.9741;0.467131069;3.6495;0.042956977;0;0;0;0
100.4741;0.469271182;3.6719;0.043380403;0;0;0;0
100.9742;0.471028368;3.6754;0.043768386;0;0;0;0
101.4741;0.475999756;3.6564;0.043689458;0;0;0;0
101.9741;0.475326127;3.6855;0.043269523;0;0;0;0
102.4741;0.48005047;3.6593;0.044075643;0;0;0;0
102.9741;0.48576036;3.6896;0.044329101;0;0;0;0
103.4742;0.488266392;3.6719;0.044876081;0;0;0;0
103.974;0.491487958;3.6766;0.044810661;0;0;0;0
104.474;0.494309064;3.6874;0.044845888;0;0;0;0
104.9741;0.498017704;3.6807;0.045374144;0;0;0;0
105.474;0.501819271;3.6807;0.046269027;0;0;0;0
105.974;0.503605211;3.6991;0.046441544;0;0;0;0
106.474;0.507732722;3.7117;0.04646499;0;0;0;0
106.9741;0.512323813;3.6924;0.046923762;0;0;0;0
107.474;0.51365266;3.7104;0.047589778;0;0;0;0
107.9739;0.519213692;3.7256;0.047685126;0;0;0;0
108.4739;0.519279442;3.701;0.04782395;0;0;0;0
108.9739;0.523887014;3.7259;0.04820687;0;0;0;0
109.4739;0.524463684;3.7351;0.047708544;0;0;0;0
109.9739;0.529283058;3.7044;0.048641448;0;0;0;0
110.4739;0.533417406;3.7228;0.048603012;0;0;0;0
110.9739;0.533892909;3.731;0.048935517;0;0;0;0
111.474;0.540990383;3.7357;0.049697021;0;0;0;0
111.9739;0.541981539;3.7487;0.049957402;0;0;0;0
112.4739;0.546454806;3.7225;0.049728738;0;0;0;0
112.974;0.549589056;3.7332;0.049571813;0;0;0;0
113.4738;0.551960959;3.7509;0.050556356;0;0;0;0
113.9738;0.557913159;3.7468;0.050087568;0;0;0;0
114.4738;0.558921323;3.7537;0.050361193;0;0;0;0
114.9738;0.563988968;3.7402;0.050788167;0;0;0;0
115.4738;0.564414501;3.768;0.051128281;0;0;0;0
115.9738;0.568025305;3.7711;0.051156618;0;0;0;0
116.4739;0.572932872;3.736;0.051691548;0;0;0;0
116.9738;0.572426861;3.7755;0.052024694;0;0;0;0
117.4737;0.5804806;3.7575;0.052316104;0;0;0;0
117.9737;0.579385647;3.7711;0.052346073;0;0;0;0
118.4737;0.583537879;3.7575;0.053070048;0;0;0;0
118.9737;0.587764628;3.7778;0.052880368;0;0;0;0
119.4737;0.592160573;3.7689;0.053617259;0;0;0;0
119.9737;0.59332303;3.7755;0.053830074;0;0;0;0
120.4737;0.597751061;3.7787;0.054486524;0;0;0;0
120.9737;0.599656579;3.7582;0.054765592;0;0;0;0
121.4737;0.603695196;3.7904;0.055096055;0;0;0;0
121.9738;0.606998642;3.8065;0.055391552;0;0;0;0
122.4737;0.609261137;3.7876;0.056222791;0;0;0;0
122.9736;0.613434585;3.7974;0.056398574;0;0;0;0
123.4736;0.616960879;3.7977;0.055793155;0;0;0;0
123.9736;0.620777524;3.7936;0.056214499;0;0;0;0
124.4736;0.623816043;3.81;0.05678154;0;0;0;0
124.9736;0.628418881;3.7989;0.057457589;0;0;0;0
125.4736;0.630284597;3.8179;0.057681182;0;0;0;0
125.9736;0.633345032;3.804;0.058364898;0;0;0;0
126.4736;0.63590121;3.803;0.058429438;0;0;0;0
126.9735;0.640327488;3.8176;0.058048758;0;0;0;0
127.4736;0.640581019;3.8264;0.058684247;0;0;0;0
127.9735;0.645945328;3.8302;0.059029956;0;0;0;0
128.4737;0.649368351;3.8305;0.058326834;0;0;0;0
128.9736;0.650842374;3.8173;0.060020105;0;0;0;0
129.4735;0.655627207;3.8106;0.060059756;0;0;0;0
129.9735;0.658187242;3.8296;0.06024808;0;0;0;0
130.4736;0.661550828;3.8441;0.061042285;0;0;0;0
130.9736;0.661906929;3.8236;0.061212272;0;0;0;0
131.4735;0.669494282;3.834;0.060807887;0;0;0;0
131.9736;0.675245726;3.835;0.061548859;0;0;0;0
132.4736;0.672085176;3.8375;0.061246926;0;0;0;0
132.9736;0.677478414;3.8312;0.06227115;0;0;0;0
133.4734;0.67957259;3.8343;0.062889135;0;0;0;0
133.9734;0.684422647;3.8391;0.063141164;0;0;0;0
134.4735;0.688725491;3.8378;0.063363489;0;0;0;0
134.9734;0.692177795;3.8451;0.064086116;0;0;0;0
135.4734;0.693770518;3.8729;0.064130543;0;0;0;0
135.9734;0.697823162;3.8324;0.064321392;0;0;0;0
136.4734;0.698960546;3.8571;0.063972572;0;0;0;0
136.9735;0.703660343;3.8732;0.065023601;0;0;0;0
137.4735;0.710081733;3.8599;0.065431215;0;0;0;0
137.9733;0.708703617;3.8571;0.065758172;0;0;0;0
138.4733;0.713768457;3.8726;0.064967705;0;0;0;0
138.9733;0.716019029;3.87;0.06574503;0;0;0;0
139.4734;0.72004099;3.8678;0.065901079;0;0;0;0
139.9733;0.722632935;3.8331;0.06649877;0;0;0;0
140.4733;0.727030984;3.8561;0.066357589;0;0;0;0
140.9733;0.729121478;3.8783;0.067384796;0;0;0;0
141.4733;0.733727472;3.8726;0.067028839;0;0;0;0
141.9734;0.734602032;3.8764;0.067406116;0;0;0;0
142.4734;0.741826271;3.8843;0.067648811;0;0;0;0
142.9732;0.743823313;3.8877;0.067807842;0;0;0;0
143.4732;0.745892942;3.8846;0.067479915;0;0;0;0
143.9732;0.749044725;3.8583;0.068800806;0;0;0;0
144.4733;0.751781846;3.8811;0.06986968;0;0;0;0
144.9732;0.754704119;3.9026;0.069539155;0;0;0;0
145.4733;0.758283889;3.9042;0.069586613;0;0;0;0
145.9732;0.766249611;3.9171;0.070188647;0;0;0;0
146.4732;0.765647869;3.8814;0.070250793;0;0;0;0
146.9733;0.770074147;3.8997;0.070996244;0;0;0;0
147.4731;0.770206348;3.8802;0.071445534;0;0;0;0
147.9733;0.773158602;3.8764;0.070868772;0;0;0;0
148.4731;0.780613229;3.8931;0.071718277;0;0;0;0
148.9731;0.778523261;3.9102;0.071295248;0;0;0;0
149.4731;0.784058695;3.8814;0.072154185;0;0;0;0
149.9732;0.788221973;3.9133;0.072746519;0;0;0;0
150.4731;0.790807431;3.9001;0.072707368;0;0;0;0
150.9731;0.793785109;3.9269;0.073098817;0;0;0;0
151.4731;0.79533961;3.9225;0.073415126;0;0;0;0
151.9732;0.800884862;3.9209;0.07346077;0;0;0;0
152.4731;0.804343127;3.9197;0.074770535;0;0;0;0
152.973;0.807109704;3.926;0.07469076;0;0;0;0
153.473;0.81126895;3.938;0.074876349;0;0;0;0
153.9731;0.814558019;3.9234;0.075275085;0;0;0;0
154.4731;0.81594911;3.9348;0.076286675;0;0;0;0
154.973;0.819842551;3.9528;0.075976151;0;0;0;0
155.473;0.824364561;3.9402;0.076952919;0;0;0;0
155.9729;0.827965021;3.9269;0.077316728;0;0;0;0
156.4729;0.831268818;3.92;0.077514819;0;0;0;0
156.9729;0.835654769;3.9298;0.078052064;0;0;0;0
157.4729;0.838175179;3.926;0.078228918;0;0;0;0
157.9731;0.839933066;3.9263;0.078721998;0;0;0;0
158.4729;0.844110196;3.9307;0.079921243;0;0;0;0
158.9729;0.846936386;3.9351;0.079903427;0;0;0;0
159.4729;0.85024667;3.9421;0.079780325;0;0;0;0
159.9729;0.853266252;3.9282;0.080635245;0;0;0;0
160.4729;0.855370422;3.9456;0.081044635;0;0;0;0
160.9729;0.85981774;3.944;0.081880694;0;0;0;0
161.4728;0.85943078;3.9535;0.08098801;0;0;0;0
161.973;0.866535968;3.9636;0.081403724;0;0;0;0
162.4728;0.868229859;3.9411;0.081665681;0;0;0;0
162.9728;0.87216012;3.962;0.08214899;0;0;0;0
163.4728;0.878012205;3.9471;0.083399012;0;0;0;0
163.9729;0.875325404;3.9626;0.083205313;0;0;0;0
164.4728;0.87937419;3.9756;0.083641084;0;0;0;0
164.9728;0.883434198;3.9516;0.084404033;0;0;0;0
165.4728;0.887518401;3.9503;0.08395569;0;0;0;0
165.9727;0.893622264;3.949;0.084154082;0;0;0;0
166.4727;0.895388567;3.9784;0.085040723;0;0;0;0
166.9727;0.899074414;3.9506;0.085575551;0;0;0;0
167.4727;0.90308901;3.9664;0.085648021;0;0;0;0
167.9727;0.903986188;3.9573;0.085404824;0;0;0;0
168.4728;0.906564808;3.9816;0.08602317;0;0;0;0
168.9727;0.909751834;3.9731;0.086382085;0;0;0;0
169.4727;0.915355998;3.9699;0.08674409;0;0;0;0
169.9727;0.917679158;3.9772;0.087583436;0;0;0;0
170.4727;0.922490116;3.9601;0.088043008;0;0;0;0
170.9728;0.924624969;3.9784;0.087342316;0;0;0;0
171.4726;0.928789825;3.98;0.087773075;0;0;0;0
171.9726;0.931111758;3.9639;0.087983565;0;0;0;0
172.4726;0.932489699;3.9724;0.087956252;0;0;0;0
172.9726;0.936811654;3.9721;0.089630605;0;0;0;0
173.4726;0.940924962;3.9835;0.089096336;0;0;0;0
173.9726;0.942046391;3.9923;0.089271248;0;0;0;0
174.4726;0.949043399;3.9705;0.089786179;0;0;0;0
174.9727;0.953337827;3.986;0.089972194;0;0;0;0
175.4726;0.954456275;4.0078;0.090259167;0;0;0;0
175.9726;0.95694004;4.0025;0.090699888;0;0;0;0
176.4725;0.959303001;4.0062;0.091281341;0;0;0;0
176.9725;0.961691385;3.9952;0.091463877;0;0;0;0
177.4725;0.966762362;3.9971;0.091886463;0;0;0;0
177.9725;0.970434883;3.9974;0.092472025;0;0;0;0
178.4725;0.97282467;3.9863;0.092846222;0;0;0;0
178.9725;0.97519482;4.0091;0.092663938;0;0;0;0
179.4725;0.981438247;4.0081;0.093666086;0;0;0;0
179.9726;0.983236285;4.0119;0.093792282;0;0;0;0
180.4726;0.987261402;4.0072;0.094078161;0;0;0;0
180.9724;0.989054005;3.9832;0.095227242;0;0;0;0
181.4724;0.992024143;4.0157;0.093980748;0;0;0;0
181.9726;0.99613412;4.0211;0.09517939;0;0;0;0
182.4725;1.000736958;4.0243;0.095421816;0;0;0;0
182.9724;1.002231846;4.0037;0.096268253;0;0;0;0
183.4724;1.006617447;4.0243;0.09693406;0;0;0;0
183.9725;1.007040876;4.0151;0.096977051;0;0;0;0
184.4724;1.012939423;4.0281;0.09672226;0;0;0;0
184.9723;1.01578192;4.0094;0.09764716;0;0;0;0
185.4724;1.019682549;3.9942;0.097674209;0;0;0;0
185.9724;1.022699151;4.0078;0.098542589;0;0;0;0
186.4723;1.025264095;4.0176;0.098178471;0;0;0;0
186.9725;1.028254923;4.011;0.098952661;0;0;0;0
187.4723;1.031339729;4.0201;0.099437218;0;0;0;0
187.9723;1.038313243;4.035;0.09878897;0;0;0;0
188.4723;1.038124234;4.0372;0.100789558;0;0;0;0
188.9723;1.040521911;4.0164;0.100635687;0;0;0;0
189.4724;1.046275107;3.9942;0.101238347;0;0;0;0
189.9723;1.04971882;4.0198;0.100886311;0;0;0;0
190.4723;1.050205193;4.0284;0.101441266;0;0;0;0
190.9722;1.055627712;4.0432;0.10264367;0;0;0;0
191.4723;1.059200996;4.0085;0.102572422;0;0;0;0
191.9723;1.065832084;4.0274;0.102266788;0;0;0;0
192.4722;1.064984174;4.0189;0.102960269;0;0;0;0
192.9722;1.068857803;4.0344;0.103569439;0;0;0;0
193.4722;1.072565041;4.0262;0.103907882;0;0;0;0
193.9722;1.075215898;4.0097;0.104361596;0;0;0;0
194.4722;1.080990661;4.0568;0.105010981;0;0;0;0
194.9722;1.081295389;4.0464;0.104977811;0;0;0;0
195.4722;1.085593323;4.0524;0.105508399;0;0;0;0
195.9722;1.087408194;4.0322;0.105738865;0;0;0;0
196.4721;1.090840334;4.0271;0.105689935;0;0;0;0
196.9722;1.094960481;4.0435;0.106805261;0;0;0;0
197.4721;1.096666294;4.0378;0.107731912;0;0;0;0
197.9722;1.100419995;4.0518;0.108530224;0;0;0;0
198.4721;1.104118992;4.048;0.108530224;0;0;0;0
198.9721;1.108496878;4.0521;0.108857552;0;0;0;0
199.4722;1.11038907;4.0524;0.108575867;0;0;0;0
199.972;1.114761696;4.0574;0.10941282;0;0;0;0
200.4722;1.117537741;4.0552;0.109783876;0;0;0;0
200.972;1.119411348;4.0486;0.111017118;0;0;0;0
201.472;1.123164348;4.0638;0.111207075;0;0;0;0
201.9722;1.129785793;4.0562;0.111211785;0;0;0;0
202.472;1.129929566;4.0511;0.112172002;0;0;0;0
202.9721;1.134184894;4.0495;0.113427365;0;0;0;0
203.4721;1.136532075;4.0597;0.113749962;0;0;0;0
203.9721;1.141621461;4.0777;0.113673237;0;0;0;0
204.4721;1.14170001;4.0701;0.11390496;0;0;0;0
204.9719;1.146908273;4.0518;0.114540357;0;0;0;0
205.4721;1.148187852;4.0676;0.11474216;0;0;0;0
205.9719;1.153698388;4.0726;0.114907951;0;0;0;0
206.472;1.15650459;4.0628;0.116041169;0;0;0;0
206.9719;1.161089369;4.0694;0.116887508;0;0;0;0
207.4719;1.160929641;4.0508;0.117257361;0;0;0;0
207.972;1.166177002;4.0723;0.11655343;0;0;0;0
208.4719;1.171340555;4.0751;0.117889073;0;0;0;0
208.9719;1.172598042;4.0887;0.11863881;0;0;0;0
209.4719;1.174178141;4.0549;0.118962846;0;0;0;0
209.9718;1.179391313;4.0742;0.119767809;0;0;0;0
210.4718;1.181715525;4.0821;0.120088369;0;0;0;0
210.9718;1.185900545;4.059;0.121692732;0;0;0;0
211.4719;1.187397712;4.0748;0.121803015;0;0;0;0
211.9718;1.194921946;4.0865;0.122363562;0;0;0;0
212.4718;1.193932894;4.0713;0.12286639;0;0;0;0
212.9718;1.20033903;4.084;0.123613956;0;0;0;0
213.4718;1.199029118;4.0628;0.123378269;0;0;0;0
213.9717;1.208675406;4.0843;0.123835637;0;0;0;0
214.4717;1.208675756;4.0682;0.123992179;0;0;0;0
214.9717;1.214137199;4.047;0.125146115;0;0;0;0
215.4718;1.216967773;4.078;0.124707931;0;0;0;0
215.9719;1.217608088;4.0647;0.126338922;0;0;0;0
216.4717;1.22325065;4.0461;0.127107073;0;0;0;0
216.9717;1.225764397;4.0694;0.12787309;0;0;0;0
217.4717;1.228615484;4.0524;0.127375863;0;0;0;0
217.9717;1.231351378;4.0881;0.128300631;0;0;0;0
218.4717;1.235060194;4.0969;0.128734159;0;0;0;0
218.9717;1.242210618;4.0954;0.129141288;0;0;0;0
219.4716;1.243762139;4.0628;0.129387952;0;0;0;0
219.9716;1.244943356;4.0982;0.130954391;0;0;0;0
220.4718;1.247614903;4.0811;0.130817406;0;0;0;0
220.9716;1.251947202;4.0805;0.130903601;0;0;0;0
221.4716;1.25523855;4.0878;0.131989635;0;0;0;0
221.9716;1.259404459;4.0663;0.132564478;0;0;0;0
222.4716;1.261861573;4.0894;0.133017664;0;0;0;0
222.9716;1.265362444;4.0884;0.132778039;0;0;0;0
223.4716;1.268758642;4.0853;0.133602662;0;0;0;0
223.9717;1.271757885;4.0767;0.133599592;0;0;0;0
224.4715;1.273678131;4.0928;0.134308503;0;0;0;0
224.9715;1.279988185;4.0935;0.135744731;0;0;0;0
225.4715;1.284325043;4.0878;0.136318951;0;0;0;0
225.9715;1.287300616;4.0717;0.137120776;0;0;0;0
226.4715;1.289174574;4.0761;0.137906676;0;0;0;0
226.9715;1.292007777;4.0865;0.1375031;0;0;0;0
227.4715;1.296920779;4.0913;0.137565787;0;0;0;0
227.9715;1.299873384;4.0881;0.138772895;0;0;0;0
228.4715;1.29961319;4.1108;0.13928433;0;0;0;0
228.9714;1.305032904;4.0789;0.140713435;0;0;0;0
229.4716;1.307620466;4.0802;0.141324413;0;0;0;0
229.9716;1.311729742;4.0925;0.142526995;0;0;0;0
230.4714;1.316131123;4.0698;0.142838821;0;0;0;0
230.9714;1.320316844;4.0998;0.142335288;0;0;0;0
231.4714;1.321851006;4.0969;0.143726613;0;0;0;0
231.9715;1.323203173;4.0862;0.144545297;0;0;0;0
232.4714;1.325361696;4.0903;0.144338791;0;0;0;0
232.9714;1.333642491;4.0871;0.14461969;0;0;0;0
233.4715;1.33532218;4.0976;0.145628757;0;0;0;0
233.9713;1.336907364;4.1115;0.147160895;0;0;0;0
234.4715;1.342481195;4.1067;0.148105376;0;0;0;0
234.9713;1.341732349;4.0922;0.148302031;0;0;0;0
235.4713;1.345777628;4.0802;0.148115966;0;0;0;0
235.9713;1.352483408;4.0884;0.149339123;0;0;0;0
236.4714;1.356290761;4.0979;0.149753055;0;0;0;0
236.9713;1.359139394;4.1064;0.149662427;0;0;0;0
237.4714;1.363543755;4.1045;0.150859556;0;0;0;0
237.9713;1.3645947;4.1033;0.152725605;0;0;0;0
238.4713;1.368159918;4.083;0.153637766;0;0;0;0
238.9713;1.37206914;4.1121;0.154382232;0;0;0;0
239.4714;1.372672811;4.0973;0.154984918;0;0;0;0
239.9713;1.377377166;4.0957;0.155285374;0;0;0;0
240.4712;1.380471616;4.1061;0.155467106;0;0;0;0
240.9712;1.384721158;4.1036;0.15640678;0;0;0;0
241.4712;1.388594962;4.0849;0.156706809;0;0;0;0
241.9712;1.388598644;4.1184;0.157504448;0;0;0;0
242.4712;1.39341118;4.1071;0.158208601;0;0;0;0
242.9713;1.397869018;4.0979;0.159153184;0;0;0;0
243.4713;1.400733255;4.0571;0.161339814;0;0;0;0
243.9711;1.404985953;4.1014;0.161121814;0;0;0;0
244.4711;1.408481389;4.1001;0.160575112;0;0;0;0
244.9711;1.410125485;4.1061;0.161392067;0;0;0;0
245.4711;1.413014094;4.12;0.161441332;0;0;0;0
245.9712;1.416801459;4.1146;0.162006956;0;0;0;0
246.4711;1.422284643;4.1153;0.162737765;0;0;0;0
246.9711;1.423058387;4.1033;0.163996784;0;0;0;0
247.4711;1.426042903;4.1175;0.163965514;0;0;0;0
247.9711;1.430247384;4.1191;0.164063788;0;0;0;0
248.471;1.430015068;4.0751;0.165151601;0;0;0;0
248.971;1.436737856;4.1014;0.165270579;0;0;0;0
249.471;1.442797534;4.0805;0.166864998;0;0;0;0
249.971;1.443635976;4.0894;0.167234635;0;0;0;0
250.471;1.445811155;4.1115;0.168599179;0;0;0;0
250.971;1.450492718;4.1191;0.168508762;0;0;0;0
251.4711;1.454609533;4.1058;0.169014106;0;0;0;0
251.971;1.456374784;4.1061;0.169797551;0;0;0;0
252.471;1.461975441;4.108;0.170296326;0;0;0;0
252.9709;1.464737986;4.0871;0.17172615;0;0;0;0
253.4709;1.468894251;4.1127;0.171962531;0;0;0;0
253.971;1.471218814;4.0995;0.172751051;0;0;0;0
254.4709;1.472113187;4.1169;0.173311792;0;0;0;0
254.9709;1.475390859;4.1067;0.174118412;0;0;0;0
255.4709;1.479312879;4.1162;0.175008331;0;0;0;0
255.9709;1.483114446;4.1108;0.174978876;0;0;0;0
256.4709;1.484993664;4.1187;0.175820941;0;0;0;0
256.9709;1.489788316;4.109;0.177739437;0;0;0;0
257.4709;1.492463895;4.1213;0.178059563;0;0;0;0
257.9708;1.499617475;4.1124;0.179680646;0;0;0;0
258.4709;1.497249956;4.1058;0.180143748;0;0;0;0
258.9708;1.501727256;4.1156;0.178843292;0;0;0;0
259.4708;1.505344723;4.1203;0.180407445;0;0;0;0
259.9708;1.509243249;4.0995;0.18148056;0;0;0;0
260.4708;1.512859489;4.126;0.182732291;0;0;0;0
260.9708;1.516701032;4.1213;0.182260151;0;0;0;0
261.4709;1.519878764;4.1108;0.182836044;0;0;0;0
261.9709;1.523183788;4.0966;0.184663841;0;0;0;0
262.4707;1.526585596;4.115;0.185299574;0;0;0;0
262.9707;1.530531988;4.1071;0.185698888;0;0;0;0
263.4709;1.532277953;4.1074;0.185964038;0;0;0;0
263.9707;1.53521881;4.1074;0.186383471;0;0;0;0
264.4707;1.537247937;4.1184;0.187825389;0;0;0;0
264.9707;1.543382483;4.1194;0.188281829;0;0;0;0
265.4708;1.544427993;4.0815;0.188971909;0;0;0;0
265.9708;1.550181014;4.1251;0.190189645;0;0;0;0
266.4707;1.552990022;4.1248;0.191175519;0;0;0;0
266.9707;1.556092186;4.1014;0.191585531;0;0;0;0
267.4707;1.558836496;4.1039;0.191334908;0;0;0;0
267.9708;1.564134529;4.0916;0.191297236;0;0;0;0
268.4706;1.566843596;4.0985;0.192387682;0;0;0;0
268.9707;1.5682019;4.1232;0.19256569;0;0;0;0
269.4706;1.575197681;4.1023;0.192801537;0;0;0;0
269.9706;1.575680898;4.1064;0.193040222;0;0;0;0
270.4706;1.579320633;4.1093;0.19493899;0;0;0;0
270.9706;1.581137958;4.1014;0.196161021;0;0;0;0
271.4706;1.585301236;4.1184;0.196728966;0;0;0;0
271.9707;1.589964038;4.1323;0.197192885;0;0;0;0
272.4707;1.592859134;4.0944;0.197604756;0;0;0;0
272.9705;1.597376234;4.0843;0.199894318;0;0;0;0
273.4707;1.600348477;4.0947;0.200127007;0;0;0;0
273.9705;1.604481773;4.1124;0.200616627;0;0;0;0
274.4705;1.605440143;4.096;0.199714736;0;0;0;0
274.9706;1.610192189;4.095;0.201549257;0;0;0;0
275.4705;1.612767302;4.0818;0.202555521;0;0;0;0
275.9705;1.615147095;4.1039;0.203520697;0;0;0;0
276.4706;1.619264261;4.0764;0.20453356;0;0;0;0
276.9705;1.620452492;4.1134;0.205115349;0;0;0;0
277.4704;1.625788572;4.1004;0.205093913;0;0;0;0
277.9704;1.62853744;4.0973;0.207302247;0;0;0;0
278.4706;1.633414849;4.115;0.206357842;0;0;0;0
278.9706;1.634901847;4.1146;0.208838207;0;0;0;0
279.4704;1.635825676;4.1203;0.208969182;0;0;0;0
279.9704;1.641678111;4.1244;0.209683546;0;0;0;0
280.4704;1.645076938;4.1232;0.211710016;0;0;0;0
280.9704;1.648907786;4.1105;0.212494773;0;0;0;0
281.4704;1.650650244;4.0966;0.213653045;0;0;0;0
281.9703;1.658093298;4.0909;0.214185654;0;0;0;0
282.4703;1.65667205;4.1194;0.215838337;0;0;0;0
282.9703;1.662054944;4.1178;0.218606961;0;0;0;0
283.4703;1.665751837;4.1121;0.218405326;0;0;0;0
283.9703;1.670408853;4.0755;0.219191894;0;0;0;0
284.4704;1.672016129;4.0916;0.219565227;0;0;0;0
284.9703;1.676155563;4.0988;0.221200612;0;0;0;0
285.4703;1.677872772;4.1162;0.221247017;0;0;0;0
285.9703;1.683451162;4.114;0.222712581;0;0;0;0
286.4703;1.68571471;4.0653;0.224251709;0;0;0;0
286.9702;1.690608425;4.0954;0.225992822;0;0;0;0
287.4702;1.691718808;4.0783;0.226759462;0;0;0;0
287.9702;1.692727497;4.1131;0.226036206;0;0;0;0
288.4702;1.698908506;4.1055;0.225501471;0;0;0;0
288.9702;1.703697548;4.0846;0.227729511;0;0;0;0
289.4702;1.706723091;4.0856;0.229665396;0;0;0;0
289.9702;1.70980895;4.0862;0.229714198;0;0;0;0
290.4702;1.712699487;4.0625;0.230203484;0;0;0;0
290.9702;1.716808938;4.0966;0.2315029;0;0;0;0
291.4702;1.720493558;4.0884;0.232530931;0;0;0;0
291.9703;1.721972315;4.0698;0.233963402;0;0;0;0
292.4701;1.726297952;4.0941;0.235636418;0;0;0;0
292.9701;1.728367406;4.0913;0.236266887;0;0;0;0
293.4702;1.730288878;4.0871;0.238202921;0;0;0;0
293.9701;1.737345675;4.1052;0.239155032;0;0;0;0
294.4702;1.739018876;4.0878;0.239728072;0;0;0;0
294.9701;1.742501513;4.1048;0.241290871;0;0;0;0
295.4702;1.745601573;4.09;0.242765908;0;0;0;0
295.9701;1.750076593;4.0786;0.243027359;0;0;0;0
296.4702;1.751423149;4.102;0.243583059;0;0;0;0
296.97;1.758082992;4.077;0.244025747;0;0;0;0
297.4702;1.759521248;4.0736;0.247195822;0;0;0;0
297.97;1.762045339;4.0802;0.249548347;0;0;0;0
298.47;1.766068527;4.1007;0.25124464;0;0;0;0
298.9701;1.770286685;4.0792;0.252144883;0;0;0;0
299.47;1.772184838;4.0932;0.252665562;0;0;0;0
299.97;1.775585243;4.0606;0.254153863;0;0;0;0
300.47;1.781155217;4.1023;0.25597412;0;0;0;0
300.9699;1.782096404;4.0805;0.256313607;0;0;0;0
301.4699;1.786820572;4.0789;0.258678669;0;0;0;0
301.9699;1.789161266;4.0688;0.260212153;0;0;0;0
302.4701;1.792406151;4.0499;0.260298705;0;0;0;0
302.9701;1.796578722;4.0732;0.261779748;0;0;0;0
303.4699;1.79884262;4.06;0.263598321;0;0;0;0
303.97;1.800198293;4.0821;0.264842971;0;0;0;0
304.47;1.807393252;4.0612;0.265615384;0;0;0;0
304.9699;1.810118977;4.0584;0.267782756;0;0;0;0
305.4699;1.81351833;4.0717;0.267213487;0;0;0;0
305.97;1.817303591;4.0827;0.269266167;0;0;0;0
306.47;1.818653303;4.0837;0.269180388;0;0;0;0
306.9698;1.822457851;4.0593;0.270270847;0;0;0;0
307.4698;1.825529331;4.0723;0.272410795;0;0;0;0
307.9698;1.830838585;4.0739;0.27386735;0;0;0;0
308.4698;1.832574731;4.0439;0.274320839;0;0;0;0
308.9698;1.834502341;4.0761;0.275987643;0;0;0;0
309.4699;1.839689212;4.0536;0.278713023;0;0;0;0
309.9698;1.844339565;4.0429;0.280779356;0;0;0;0
310.4699;1.848021205;4.0559;0.283210247;0;0;0;0
310.9697;1.84789777;4.0552;0.284117833;0;0;0;0
311.4697;1.851805063;4.0356;0.284924326;0;0;0;0
311.9697;1.856648107;4.0499;0.286848831;0;0;0;0
312.4697;1.860399353;4.0195;0.287379395;0;0;0;0
312.9698;1.865002191;4.0606;0.289622294;0;0;0;0
313.4698;1.867093035;4.0495;0.291107777;0;0;0;0
313.9698;1.872182422;4.0394;0.292299029;0;0;0;0
314.4697;1.876990224;4.0347;0.295338216;0;0;0;0
314.9697;1.877427679;4.0423;0.296740917;0;0;0;0
315.4698;1.88288246;4.0536;0.297495604;0;0;0;0
315.9696;1.883924287;4.0145;0.298485348;0;0;0;0
316.4696;1.886855677;4.0192;0.300320294;0;0;0;0
316.9696;1.889235119;4.053;0.302732715;0;0;0;0
317.4696;1.894108496;4.0113;0.304323102;0;0;0;0
317.9696;1.896536681;4.0189;0.305684835;0;0;0;0
318.4696;1.900218846;4.0413;0.306332075;0;0;0;0
318.9696;1.905505657;4.0015;0.308950343;0;0;0;0
319.4696;1.907149929;4.0258;0.310269776;0;0;0;0
319.9696;1.910744077;4.0239;0.310840775;0;0;0;0
320.4696;1.914631732;4.0031;0.313074055;0;0;0;0
320.9696;1.919575768;4.0078;0.313479338;0;0;0;0
321.4697;1.921157971;4.0167;0.315158995;0;0;0;0
321.9695;1.925350706;3.9996;0.316232446;0;0;0;0
322.4695;1.927628104;4.0148;0.318243183;0;0;0;0
322.9695;1.932438185;3.9876;0.319891931;0;0;0;0
323.4695;1.93598815;3.9911;0.321298803;0;0;0;0
323.9695;1.935709721;3.9996;0.323183834;0;0;0;0
324.4695;1.942457406;3.9844;0.322350435;0;0;0;0
324.9695;1.946314729;3.9854;0.324853623;0;0;0;0
325.4695;1.949514027;3.9705;0.327087485;0;0;0;0
325.9694;1.952055652;3.9857;0.330143985;0;0;0;0
326.4694;1.957134519;3.9911;0.329855154;0;0;0;0
326.9694;1.961511528;3.9629;0.331545332;0;0;0;0
327.4694;1.96450709;3.9746;0.333504177;0;0;0;0
327.9694;1.966714004;3.98;0.334224097;0;0;0;0
328.4694;1.971818469;3.9633;0.336508577;0;0;0;0
328.9694;1.973657185;3.9471;0.337318996;0;0;0;0
329.4694;1.976570866;3.943;0.339565193;0;0;0;0
329.9695;1.980991007;3.9449;0.340110972;0;0;0;0
330.4694;1.982765201;3.9437;0.343185243;0;0;0;0
330.9693;1.987248637;3.9415;0.344575905;0;0;0;0
331.4693;1.993267288;3.9456;0.346199212;0;0;0;0
331.9693;1.997217361;3.9105;0.347823605;0;0;0;0
332.4694;1.996735196;3.9358;0.348540723;0;0;0;0
332.9694;2.001223191;3.9288;0.349423099;0;0;0;0
333.4694;2.003318418;3.9102;0.352140821;0;0;0;0
333.9693;2.009675988;3.901;0.354537398;0;0;0;0
334.4694;2.01070712;3.8972;0.356928245;0;0;0;0

File: polyN_optimization/results_exp/AA7020-T6/_SL_180_NT20_90_2.csv
Time[s];Displacement[mm];Force[kN];AxStrain_1;AxStrain_2;Thickness[mm];OuterWidth[mm];InnerWidth[mm]
0;0;-0.0085;0;0;1.017;20;10
0.4759;-0.007046283;0.0086;-0.0006388;0;0;0;0
0.9761;-0.003502027;-0.0019;-0.000547518;0;0;0;0
1.4761;-0.002648511;0.0098;-0.000974159;0;0;0;0
1.976;0.004069052;-0.0016;-0.00020002;0;0;0;0
2.476;-0.000977399;-0.0098;-0.002063531;0;0;0;0
2.9761;-0.001264767;-0.0148;0.000692742;0;0;0;0
3.476;0.002296836;0.0029;0.000668198;0;0;0;0
3.976;0.000973369;0.0022;0.001957732;0;0;0;0
4.476;-0.000260733;-0.0016;-0.002487301;0;0;0;0
4.976;-0.001479416;0.0104;0.002171325;0;0;0;0
5.476;0.001807085;0.0007;0.001845664;0;0;0;0
5.9762;0.000630281;-0.0003;0.000513903;0;0;0;0
6.4758;0.000141406;0.0266;0.002720857;0;0;0;0
6.9759;-0.000123708;-0.0054;-0.000280741;0;0;0;0
7.4758;-0.003637825;0.0022;-0.00233606;0;0;0;0
7.9759;-0.002326975;0.0057;0.000468311;0;0;0;0
8.4759;-0.001734893;-0.0028;-0.001515182;0;0;0;0
8.9759;-0.00135746;-0.0035;-0.000145625;0;0;0;0
9.4759;-0.001517089;0.0051;0.000708521;0;0;0;0
9.9759;0.001935174;-0.0006;-0.00029478;0;0;0;0
10.4759;-0.002113727;-0.005;-0.00227979;0;0;0;0
10.9759;-0.001862631;-0.0003;-0.002837355;0;0;0;0
11.4757;-9.28687E-06;0.0044;0.00062086;0;0;0;0
11.9757;-0.001112497;0.0111;0.001467344;0;0;0;0
12.4757;0.001973022;0.0086;-0.001046161;0;0;0;0
12.9757;-0.000374278;0.0433;0.001602225;0;0;0;0
13.4759;0.002050471;0.1109;-0.000680934;0;0;0;0
13.9757;0.002505528;0.1394;-0.000254418;0;0;0;0
14.4757;0.004641859;0.1884;-0.000215813;0;0;0;0
14.9757;0.003106546;0.2538;0.000192964;0;0;0;0
15.4757;0.009326648;0.2876;-2.10529E-05;0;0;0;0
15.9757;0.011671846;0.3473;-0.000672156;0;0;0;0
16.4756;0.013301429;0.3862;-0.001302602;0;0;0;0
16.9756;0.015829736;0.4229;-0.00124639;0;0;0;0
17.4758;0.016671862;0.4763;-0.000536986;0;0;0;0
17.9757;0.016649959;0.5028;0.001546172;0;0;0;0
18.4757;0.018477721;0.5733;0.00068047;0;0;0;0
18.9756;0.021294271;0.59;0.001702059;0;0;0;0
19.4757;0.022120803;0.6599;-0.000178963;0;0;0;0
19.9757;0.0232524;0.6848;-0.000238625;0;0;0;0
20.4757;0.02801639;0.7221;0.000168407;0;0;0;0
20.9755;0.025382072;0.7967;-0.000816122;0;0;0;0
21.4755;0.031206167;0.8128;-0.000180718;0;0;0;0
21.9757;0.026793677;0.8757;-0.000166681;0;0;0;0
22.4755;0.032918982;0.8937;-0.000542252;0;0;0;0
22.9756;0.034911103;0.9408;0.002433878;0;0;0;0
23.4757;0.036943877;0.9885;6.84187E-05;0;0;0;0
23.9755;0.03482209;1.0322;0.000603327;0;0;0;0
24.4756;0.036661241;1.0928;0.000903101;0;0;0;0
24.9755;0.040850321;1.1241;0.000890831;0;0;0;0
25.4755;0.040907269;1.1838;0.000931145;0;0;0;0
25.9756;0.045603622;1.2132;0.000335032;0;0;0;0
26.4756;0.04665409;1.2414;4.21044E-05;0;0;0;0
26.9756;0.049136488;1.3289;-0.000321104;0;0;0;0
27.4756;0.051101976;1.3336;-0.000716046;0;0;0;0
27.9756;0.048932878;1.3946;0.001202785;0;0;0;0
28.4755;0.051898544;1.4307;0.002967522;0;0;0;0
28.9755;0.05375697;1.4777;0.00251088;0;0;0;0
29.4754;0.055815326;1.5138;0.001286891;0;0;0;0
29.9755;0.06030071;1.5409;0.000424471;0;0;0;0
30.4755;0.060899275;1.5893;0.000988984;0;0;0;0
30.9754;0.061038053;1.6253;0.001150215;0;0;0;0
31.4755;0.059753836;1.6702;0.001194024;0;0;0;0
31.9755;0.064581958;1.7103;-0.000286006;0;0;0;0
32.4755;0.063617525;1.7347;0.001211546;0;0;0;0
32.9755;0.067523619;1.778;0.005080057;0;0;0;0
33.4754;0.074203508;1.8178;0.000720793;0;0;0;0
33.9754;0.070840784;1.844;0.000748842;0;0;0;0
34.4754;0.074803825;1.8646;0.002976268;0;0;0;0
34.9753;0.073540811;1.9072;0.001624995;0;0;0;0
35.4754;0.075213324;1.9385;0.000943414;0;0;0;0
35.9754;0.080169184;1.9622;0.000629626;0;0;0;0
36.4752;0.081669627;2.0128;0.001279882;0;0;0;0
36.9752;0.081483539;2.0349;0.001055583;0;0;0;0
37.4754;0.087176567;2.0655;0.002694612;0;0;0;0
37.9754;0.089180428;2.0712;0.004608662;0;0;0;0
38.4753;0.091237208;2.1013;0.004224398;0;0;0;0
38.9753;0.094172911;2.1044;0.004004253;0;0;0;0
39.4753;0.099105466;2.1427;0.003039236;0;0;0;0
39.9753;0.099379341;2.1616;0.003626749;0;0;0;0
40.4752;0.102460305;2.1771;0.003682684;0;0;0;0
40.9752;0.105296305;2.186;0.002978017;0;0;0;0
41.4753;0.109436673;2.2261;0.003004255;0;0;0;0
41.9753;0.11148399;2.221;0.003158166;0;0;0;0
42.4753;0.112247091;2.2457;0.011881763;0;0;0;0
42.9753;0.112100603;2.2403;0.006947738;0;0;0;0
43.4753;0.116993733;2.2716;0.009493391;0;0;0;0
43.9751;0.122864263;2.2605;0.008657155;0;0;0;0
44.4752;0.128288497;2.2855;0.007134141;0;0;0;0
44.9752;0.125202452;2.3086;0.004161504;0;0;0;0
45.4752;0.131890402;2.3007;0.004505624;0;0;0;0
45.9752;0.133395576;2.3345;0.005851269;0;0;0;0
46.4752;0.137909171;2.3294;0.004432268;0;0;0;0
46.9752;0.136407326;2.3291;0.012935276;0;0;0;0
47.4752;0.138887972;2.3582;0.012211105;0;0;0;0
47.9752;0.143142761;2.379;0.014171045;0;0;0;0
48.4752;0.148688776;2.3534;0.012836556;0;0;0;0
48.975;0.14905955;2.3863;0.013639886;0;0;0;0
49.475;0.150134724;2.3711;0.011200201;0;0;0;0
49.9751;0.155229187;2.4046;0.010247316;0;0;0;0
50.4751;0.161153159;2.3914;0.009910379;0;0;0;0
50.975;0.163472775;2.405;0.010804578;0;0;0;0
51.475;0.168143721;2.4103;0.010747303;0;0;0;0
51.9749;0.16531911;2.4173;0.012793255;0;0;0;0
52.4751;0.175317216;2.4296;0.012488361;0;0;0;0
52.975;0.175491914;2.4189;0.015227333;0;0;0;0
53.4749;0.179463717;2.4353;0.015102918;0;0;0;0
53.975;0.179299006;2.4385;0.014221205;0;0;0;0
54.475;0.182698001;2.4742;0.014378587;0;0;0;0
54.9749;0.187166914;2.4483;0.011814148;0;0;0;0
55.475;0.187951567;2.472;0.01419699;0;0;0;0
55.9749;0.193289941;2.4618;0.014527299;0;0;0;0
56.4749;0.194240707;2.4928;0.015752469;0;0;0;0
56.975;0.195619895;2.4735;0.017833025;0;0;0;0
57.475;0.199132435;2.4783;0.016422307;0;0;0;0
57.9748;0.205905018;2.4941;0.017224487;0;0;0;0
58.4748;0.206745042;2.4912;0.018826919;0;0;0;0
58.975;0.211616619;2.5165;0.018715005;0;0;0;0
59.4748;0.21359227;2.5013;0.018115619;0;0;0;0
59.9748;0.217771362;2.5285;0.017791663;0;0;0;0
60.4749;0.217944659;2.5257;0.018417079;0;0;0;0
60.9748;0.226848316;2.514;0.017319326;0;0;0;0
61.4748;0.223379406;2.5345;0.019532553;0;0;0;0
61.9749;0.230209462;2.5247;0.021897096;0;0;0;0
62.4747;0.234941737;2.5181;0.021418109;0;0;0;0
62.9747;0.234708338;2.5601;0.022044694;0;0;0;0
63.4749;0.239876045;2.5702;0.021012765;0;0;0;0
63.9747;0.239722373;2.5649;0.020909685;0;0;0;0
64.4747;0.245861696;2.5472;0.022000074;0;0;0;0
64.9747;0.251538779;2.5608;0.021730592;0;0;0;0
65.4747;0.25354264;2.5769;0.021237785;0;0;0;0
65.9748;0.254955647;2.5927;0.023334395;0;0;0;0
66.4748;0.259590672;2.5788;0.024947608;0;0;0;0
66.9746;0.264725436;2.5658;0.024607029;0;0;0;0
67.4748;0.265746816;2.6041;0.024559099;0;0;0;0
67.9748;0.265640105;2.5611;0.024327976;0;0;0;0
68.4746;0.26872212;2.5984;0.023692541;0;0;0;0
68.9747;0.277439163;2.5797;0.02593446;0;0;0;0
69.4746;0.277945035;2.5917;0.025806241;0;0;0;0
69.9747;0.280679756;2.6082;0.025720753;0;0;0;0
70.4747;0.285035299;2.5977;0.028000785;0;0;0;0
70.9746;0.285404145;2.6135;0.027075736;0;0;0;0
71.4747;0.291797018;2.629;0.029437862;0;0;0;0
71.9747;0.29392301;2.6164;0.029279424;0;0;0;0
72.4747;0.296567491;2.6252;0.026337814;0;0;0;0
72.9745;0.299438361;2.6369;0.027975195;0;0;0;0
73.4747;0.305412798;2.6432;0.027401819;0;0;0;0
73.9747;0.306541766;2.636;0.026469382;0;0;0;0
74.4746;0.313242332;2.6552;0.028029785;0;0;0;0
74.9746;0.319378676;2.6259;0.03030116;0;0;0;0
75.4746;0.318898037;2.6448;0.028896004;0;0;0;0
75.9745;0.32074297;2.6344;0.029008489;0;0;0;0
76.4746;0.320671129;2.6502;0.030185416;0;0;0;0
76.9745;0.327551124;2.6394;0.031575164;0;0;0;0
77.4744;0.332750545;2.6464;0.032147851;0;0;0;0
77.9744;0.333221898;2.6549;0.033029183;0;0;0;0
78.4746;0.339895129;2.6843;0.029701868;0;0;0;0
78.9746;0.337661723;2.6802;0.029490668;0;0;0;0
79.4744;0.345121184;2.6502;0.030946019;0;0;0;0
79.9745;0.347987849;2.6657;0.033558627;0;0;0;0
80.4745;0.35191935;2.6663;0.032205611;0;0;0;0
80.9745;0.353119984;2.6812;0.032981655;0;0;0;0
81.4745;0.357604142;2.6821;0.033207393;0;0;0;0
81.9745;0.358996296;2.7036;0.033363512;0;0;0;0
82.4744;0.363893106;2.6831;0.03361461;0;0;0;0
82.9743;0.366097074;2.6875;0.034545496;0;0;0;0
83.4743;0.370268807;2.6906;0.035607581;0;0;0;0
83.9743;0.372107607;2.7131;0.033902955;0;0;0;0
84.4743;0.378793805;2.6843;0.036293017;0;0;0;0
84.9743;0.380160376;2.6992;0.035660063;0;0;0;0
85.4744;0.381458436;2.7197;0.034806464;0;0;0;0
85.9743;0.385453543;2.7282;0.036265947;0;0;0;0
86.4744;0.3884709;2.7058;0.038461316;0;0;0;0
86.9743;0.389425871;2.7188;0.037692893;0;0;0;0
87.4742;0.398414687;2.7216;0.036879919;0;0;0;0
87.9744;0.402221779;2.7301;0.038778645;0;0;0;0
88.4744;0.404753941;2.7434;0.038341447;0;0;0;0
88.9742;0.404528778;2.7276;0.039923907;0;0;0;0
89.4743;0.408815808;2.7352;0.038728014;0;0;0;0
89.9744;0.4125642;2.7431;0.036927262;0;0;0;0
90.4743;0.41438688;2.7652;0.0392224;0;0;0;0
90.9742;0.419028388;2.7358;0.039880077;0;0;0;0
91.4743;0.422888047;2.7472;0.039283127;0;0;0;0
91.9743;0.423997566;2.7535;0.041296829;0;0;0;0
92.4742;0.428689889;2.7674;0.04076473;0;0;0;0
92.9741;0.430816583;2.7655;0.041064491;0;0;0;0
93.4743;0.432790831;2.7488;0.041549309;0;0;0;0
93.9741;0.438989906;2.7437;0.040916306;0;0;0;0
94.4742;0.439734082;2.788;0.041554358;0;0;0;0
94.9741;0.443563428;2.7469;0.040004819;0;0;0;0
95.4741;0.446610047;2.7766;0.042217231;0;0;0;0
95.9742;0.451496694;2.7659;0.041633455;0;0;0;0
96.4742;0.455483566;2.7848;0.041135209;0;0;0;0
96.9741;0.458071274;2.7858;0.042493019;0;0;0;0
97.4742;0.459435392;2.7832;0.041076278;0;0;0;0
97.974;0.467463981;2.8;0.044513698;0;0;0;0
98.474;0.466445404;2.7772;0.043484552;0;0;0;0
98.9742;0.47198844;2.7842;0.044785498;0;0;0;0
99.4742;0.471093045;2.7962;0.04452041;0;0;0;0
99.974;0.477373423;2.7832;0.044840855;0;0;0;0
100.4741;0.476738412;2.7994;0.044819048;0;0;0;0
100.974;0.482858811;2.7959;0.047019173;0;0;0;0
101.4741;0.485098699;2.7845;0.044310639;0;0;0;0
101.9741;0.491214717;2.8177;0.046386275;0;0;0;0
102.4739;0.49373216;2.7918;0.048225259;0;0;0;0
102.9739;0.498106277;2.8158;0.047119597;0;0;0;0
103.4741;0.499683293;2.7943;0.048392424;0;0;0;0
103.9739;0.503221942;2.8224;0.04804469;0;0;0;0
104.4739;0.509081607;2.8104;0.047576395;0;0;0;0
104.9739;0.510478668;2.8076;0.046498484;0;0;0;0
105.474;0.516088289;2.7978;0.049151001;0;0;0;0
105.974;0.517193427;2.843;0.048330577;0;0;0;0
106.4739;0.52027036;2.836;0.049179395;0;0;0;0
106.9739;0.522986683;2.8398;0.050306141;0;0;0;0
107.4739;0.526378143;2.7997;0.050170998;0;0;0;0
107.974;0.531942031;2.8142;0.049955734;0;0;0;0
108.4741;0.533192605;2.8215;0.051276628;0;0;0;0
108.974;0.537741595;2.8395;0.05123996;0;0;0;0
109.4738;0.539812742;2.8505;0.051674888;0;0;0;0
109.9738;0.543708848;2.8464;0.050729802;0;0;0;0
110.4739;0.545543794;2.8411;0.051328294;0;0;0;0
110.9739;0.549505783;2.8344;0.053726997;0;0;0;0
111.4739;0.553834167;2.849;0.052712287;0;0;0;0
111.9738;0.555582727;2.8395;0.052703966;0;0;0;0
112.4739;0.5587888;2.8499;0.053835061;0;0;0;0
112.9739;0.56621234;2.8477;0.054044506;0;0;0;0
113.4739;0.566273669;2.8584;0.052825453;0;0;0;0
113.9737;0.570051848;2.8629;0.053399408;0;0;0;0
114.4739;0.574294197;2.8594;0.055139223;0;0;0;0
114.9737;0.57591607;2.8597;0.054584539;0;0;0;0
115.4739;0.578415816;2.8654;0.054727391;0;0;0;0
115.9738;0.582942727;2.8499;0.055145864;0;0;0;0
116.4737;0.586283373;2.8645;0.054199069;0;0;0;0
116.9737;0.591339637;2.8837;0.056907505;0;0;0;0
117.4738;0.592946966;2.8373;0.058172909;0;0;0;0
117.9737;0.596191239;2.8818;0.057666277;0;0;0;0
118.4738;0.599456538;2.8812;0.057194183;0;0;0;0
118.9738;0.603268536;2.8651;0.056703632;0;0;0;0
119.4738;0.602950329;2.8768;0.059319333;0;0;0;0
119.9738;0.609119616;2.8885;0.059517714;0;0;0;0
120.4737;0.610758661;2.8809;0.060256339;0;0;0;0
120.9736;0.615667561;2.8784;0.058753729;0;0;0;0
121.4737;0.621354982;2.8995;0.059486306;0;0;0;0
121.9737;0.621529505;2.8815;0.058910873;0;0;0;0
122.4737;0.623939536;2.8913;0.059792077;0;0;0;0
122.9737;0.625451018;2.9005;0.060048192;0;0;0;0
123.4737;0.626203955;2.8964;0.060409944;0;0;0;0
123.9737;0.637420744;2.8897;0.061261777;0;0;0;0
124.4737;0.638868971;2.8913;0.060464444;0;0;0;0
124.9735;0.643610357;2.9169;0.061824315;0;0;0;0
125.4736;0.645243795;2.9081;0.063505093;0;0;0;0
125.9735;0.647489115;2.9033;0.061585151;0;0;0;0
126.4735;0.652999735;2.9153;0.062134318;0;0;0;0
126.9736;0.655009554;2.9046;0.063598935;0;0;0;0
127.4736;0.658610582;2.9093;0.063750382;0;0;0;0
127.9736;0.660472863;2.9109;0.063482042;0;0;0;0
128.4736;0.663268562;2.9267;0.062772159;0;0;0;0
128.9736;0.666864684;2.9008;0.063783302;0;0;0;0
129.4736;0.671968959;2.8844;0.065832092;0;0;0;0
129.9734;0.676387232;2.9033;0.063607167;0;0;0;0
130.4734;0.67854459;2.9258;0.065163326;0;0;0;0
130.9735;0.682332933;2.9292;0.066520109;0;0;0;0
131.4735;0.686781169;2.9289;0.065853446;0;0;0;0
131.9735;0.687614184;2.927;0.06688117;0;0;0;0
132.4735;0.690450885;2.9147;0.067983239;0;0;0;0
132.9735;0.696155478;2.9251;0.066178623;0;0;0;0
133.4735;0.695173873;2.9232;0.065488727;0;0;0;0
133.9735;0.701106782;2.9321;0.067716033;0;0;0;0
134.4733;0.706040739;2.9251;0.068478119;0;0;0;0
134.9733;0.705568335;2.9365;0.068456821;0;0;0;0
135.4734;0.708924225;2.9536;0.069110291;0;0;0;0
135.9733;0.715363357;2.9343;0.068702537;0;0;0;0
136.4734;0.713506158;2.9495;0.069416408;0;0;0;0
136.9734;0.721144172;2.9469;0.06896293;0;0;0;0
137.4733;0.727204644;2.957;0.070422492;0;0;0;0
137.9733;0.731445415;2.957;0.071329555;0;0;0;0
138.4733;0.729211134;2.9517;0.070702053;0;0;0;0
138.9732;0.731943227;2.951;0.070875309;0;0;0;0
139.4734;0.737227281;2.9321;0.071762366;0;0;0;0
139.9734;0.742756299;2.9485;0.071344257;0;0;0;0
140.4732;0.745529044;2.9438;0.0726519;0;0;0;0
140.9733;0.743651519;2.9533;0.071367127;0;0;0;0
141.4732;0.751325454;2.9545;0.073173827;0;0;0;0
141.9733;0.7552729;2.9438;0.071342623;0;0;0;0
142.4733;0.756956277;2.9586;0.073657996;0;0;0;0
142.9733;0.759883043;2.9668;0.0733222;0;0;0;0
143.4732;0.762980128;2.9659;0.074005085;0;0;0;0
143.9733;0.769650379;2.9533;0.073362958;0;0;0;0
144.4733;0.773515821;2.964;0.074742858;0;0;0;0
144.9733;0.77770052;2.9779;0.074707041;0;0;0;0
145.4732;0.77768878;2.9798;0.076891188;0;0;0;0
145.9732;0.780708415;2.9706;0.07515304;0;0;0;0
146.4731;0.781119491;2.9779;0.076691349;0;0;0;0
146.9732;0.786590685;2.9754;0.076704348;0;0;0;0
147.4732;0.792097975;3.0007;0.076413458;0;0;0;0
147.9732;0.793882632;2.9842;0.077352453;0;0;0;0
148.4732;0.799044555;2.9637;0.07690256;0;0;0;0
148.973;0.798435477;2.9795;0.077259892;0;0;0;0
149.4732;0.802485604;2.9706;0.079841878;0;0;0;0
149.9732;0.807369447;2.977;0.080170635;0;0;0;0
150.473;0.812183026;2.9817;0.078198092;0;0;0;0
150.9731;0.815579918;2.983;0.078045573;0;0;0;0
151.4731;0.813336175;2.9893;0.08000546;0;0;0;0
151.9731;0.816740777;2.9924;0.078955477;0;0;0;0
152.473;0.823210398;2.9766;0.080453959;0;0;0;0
152.973;0.828879595;2.9966;0.080665995;0;0;0;0
153.473;0.83010003;3.0136;0.080366542;0;0;0;0
153.9729;0.833542481;3.0016;0.082055256;0;0;0;0
154.473;0.835030308;2.9795;0.081761069;0;0;0;0
154.9729;0.835699138;2.9988;0.080824588;0;0;0;0
155.4729;0.841324879;2.9826;0.081402107;0;0;0;0
155.9729;0.849878789;3.0146;0.081439303;0;0;0;0
156.473;0.850992688;3.018;0.081515307;0;0;0;0
156.9729;0.850744571;2.9861;0.08333445;0;0;0;0
157.473;0.854162315;2.9943;0.083194012;0;0;0;0
157.973;0.86047108;2.9691;0.082502837;0;0;0;0
158.4729;0.864108905;3.0111;0.082029397;0;0;0;0
158.973;0.867217204;3.0313;0.083562014;0;0;0;0
159.473;0.86975252;3.0177;0.085029443;0;0;0;0
159.9728;0.873494428;3.0196;0.082381671;0;0;0;0
160.4729;0.876729939;3.0165;0.085084229;0;0;0;0
160.9728;0.885372512;3.0206;0.085519182;0;0;0;0
161.4729;0.879995589;3.0269;0.086443233;0;0;0;0
161.9728;0.884873299;3.0082;0.086919414;0;0;0;0
162.4729;0.884402297;3.0139;0.085857349;0;0;0;0
162.9729;0.892921513;3.0218;0.086489896;0;0;0;0
163.4729;0.894951658;3.0171;0.088332142;0;0;0;0
163.9728;0.898441945;3.024;0.08748378;0;0;0;0
164.4727;0.903177724;3.0323;0.088234167;0;0;0;0
164.9727;0.903531851;3.0086;0.089612961;0;0;0;0
165.4729;0.907807142;3.0421;0.088290383;0;0;0;0
165.9727;0.913901783;3.0171;0.089126828;0;0;0;0
166.4727;0.916664189;3.007;0.090672649;0;0;0;0
166.9727;0.919792989;3.0294;0.088775317;0;0;0;0
167.4728;0.923109103;3.0323;0.089859948;0;0;0;0
167.9728;0.925234044;3.0402;0.089093127;0;0;0;0
168.4728;0.92657626;3.0329;0.090307255;0;0;0;0
168.9728;0.932720314;3.0367;0.090829663;0;0;0;0
169.4726;0.934894494;3.0329;0.090760772;0;0;0;0
169.9728;0.935487276;3.0538;0.093613366;0;0;0;0
170.4728;0.943957429;3.0294;0.092998099;0;0;0;0
170.9726;0.94681358;3.0525;0.092844623;0;0;0;0
171.4727;0.951383597;3.05;0.093164338;0;0;0;0
171.9727;0.951734221;3.0534;0.093423233;0;0;0;0
172.4726;0.954439329;3.0294;0.094090936;0;0;0;0
172.9727;0.959463702;3.0402;0.093894505;0;0;0;0
173.4726;0.961158468;3.0288;0.094277749;0;0;0;0
173.9726;0.969355271;3.0632;0.095029439;0;0;0;0
174.4725;0.970089986;3.0509;0.09610731;0;0;0;0
174.9727;0.972671561;3.0386;0.097290673;0;0;0;0
175.4727;0.980271551;3.0398;0.095082084;0;0;0;0
175.9727;0.984026251;3.0812;0.096069062;0;0;0;0
176.4725;0.987049391;3.0566;0.096405274;0;0;0;0
176.9725;0.98349357;3.0714;0.097126711;0;0;0;0
177.4726;0.987704728;3.073;0.095863456;0;0;0;0
177.9726;0.99095636;3.0696;0.098502845;0;0;0;0
178.4724;0.999892433;3.044;0.099097258;0;0;0;0
178.9725;0.998769423;3.0648;0.09739254;0;0;0;0
179.4725;1.001412151;3.0515;0.098221409;0;0;0;0
179.9726;1.005699006;3.0373;0.099721488;0;0;0;0
180.4726;1.007827102;3.068;0.098051236;0;0;0;0
180.9726;1.013631397;3.0411;0.100581747;0;0;0;0
181.4724;1.016215775;3.0708;0.099264075;0;0;0;0
181.9725;1.020418348;3.0484;0.100868864;0;0;0;0
182.4724;1.022227185;3.0604;0.101763;0;0;0;0
182.9725;1.024127314;3.0648;0.101246274;0;0;0;0
183.4725;1.026497394;3.0664;0.102870049;0;0;0;0
183.9725;1.032655641;3.0787;0.101671086;0;0;0;0
184.4724;1.034544731;3.0683;0.102953938;0;0;0;0
184.9723;1.039510754;3.0933;0.101157485;0;0;0;0
185.4725;1.040562624;3.0718;0.101770923;0;0;0;0
185.9724;1.044477128;3.0727;0.10150467;0;0;0;0
186.4724;1.049977234;3.0686;0.105247878;0;0;0;0
186.9724;1.056306325;3.0683;0.104347371;0;0;0;0
187.4724;1.05163643;3.0895;0.103662759;0;0;0;0
187.9723;1.058948002;3.0866;0.104434297;0;0;0;0
188.4725;1.059553576;3.0917;0.106825757;0;0;0;0
188.9725;1.065239945;3.0929;0.106431521;0;0;0;0
189.4722;1.065868298;3.0838;0.105033094;0;0;0;0
189.9722;1.070726208;3.0914;0.1065435;0;0;0;0
190.4722;1.075535932;3.0923;0.105273143;0;0;0;0
190.9722;1.076998702;3.0974;0.105738865;0;0;0;0
191.4722;1.083474981;3.0847;0.10838541;0;0;0;0
191.9724;1.087077937;3.0847;0.106258008;0;0;0;0
192.4722;1.086115431;3.1015;0.106942422;0;0;0;0
192.9723;1.091263512;3.0882;0.108111465;0;0;0;0
193.4723;1.096787274;3.0872;0.10934048;0;0;0;0
193.9722;1.103207831;3.0895;0.109731999;0;0;0;0
194.4722;1.102202746;3.0809;0.109724139;0;0;0;0
194.9723;1.10425532;3.0857;0.11363409;0;0;0;0
195.4723;1.106612609;3.1132;0.109573209;0;0;0;0
195.9721;1.114298634;3.0866;0.108651411;0;0;0;0
196.4721;1.115495064;3.1034;0.109708418;0;0;0;0
196.9722;1.12163281;3.1138;0.111605711;0;0;0;0
197.4722;1.124379972;3.1046;0.112520088;0;0;0;0
197.9722;1.121941905;3.1008;0.109345198;0;0;0;0
198.4722;1.12723034;3.0955;0.111579035;0;0;0;0
198.9721;1.131403825;3.092;0.111757903;0;0;0;0
199.4721;1.135493554;3.1347;0.110736042;0;0;0;0
199.972;1.140797584;3.1103;0.111759472;0;0;0;0
200.472;1.140046574;3.1021;0.11390496;0;0;0;0
200.972;1.144965988;3.1128;0.115325437;0;0;0;0
201.472;1.147093207;3.1207;0.113973841;0;0;0;0
201.972;1.151658843;3.0983;0.112904096;0;0;0;0
202.472;1.157121977;3.1132;0.113632524;0;0;0;0
202.9721;1.158285289;3.1119;0.114889184;0;0;0;0
203.472;1.160541649;3.1157;0.116298894;0;0;0;0
203.9721;1.164890358;3.1144;0.115416104;0;0;0;0
204.4721;1.166939953;3.1163;0.1162864;0;0;0;0
204.9721;1.17241325;3.1075;0.115764626;0;0;0;0
205.4721;1.176279042;3.1154;0.116203621;0;0;0;0
205.9719;1.176913352;3.129;0.118160352;0;0;0;0
206.4719;1.18574359;3.1176;0.119140399;0;0;0;0
206.9719;1.182745157;3.1245;0.11761772;0;0;0;0
207.472;1.185948953;3.1151;0.119022034;0;0;0;0
207.972;1.19125456;3.1226;0.119347503;0;0;0;0
208.4719;1.198436291;3.1182;0.115572407;0;0;0;0
208.972;1.198566307;3.1293;0.1194705;0;0;0;0
209.472;1.201756435;3.1157;0.118889636;0;0;0;0
209.9718;1.199053605;3.1315;0.11988453;0;0;0;0
210.472;1.207639055;3.1125;0.119084333;0;0;0;0
210.9718;1.209300179;3.1359;0.120279721;0;0;0;0
211.472;1.214035257;3.128;0.121029223;0;0;0;0
211.9719;1.216808527;3.1375;0.12117688;0;0;0;0
212.4719;1.217652581;3.1271;0.121767291;0;0;0;0
212.9718;1.223245206;3.1419;0.122410131;0;0;0;0
213.4719;1.228488433;3.1309;0.121851163;0;0;0;0
213.9718;1.228437443;3.1324;0.122919141;0;0;0;0
214.4719;1.236304124;3.1451;0.123113055;0;0;0;0
214.9718;1.237342852;3.1318;0.123627909;0;0;0;0
215.4717;1.243052;3.1416;0.124790008;0;0;0;0
215.9717;1.248310648;3.1435;0.123640312;0;0;0;0
216.4719;1.248522844;3.1185;0.124241666;0;0;0;0
216.9718;1.252137365;3.1479;0.126093051;0;0;0;0
217.4717;1.253234267;3.1334;0.125299357;0;0;0;0
217.9718;1.251704912;3.1561;0.126569275;0;0;0;0
218.4717;1.263548477;3.1419;0.128596869;0;0;0;0
218.9717;1.266300019;3.141;0.1260018;0;0;0;0
219.4717;1.262967084;3.1233;0.125642904;0;0;0;0
219.9718;1.266139514;3.1362;0.129394118;0;0;0;0
220.4716;1.272597044;3.1467;0.129435736;0;0;0;0
220.9718;1.279300238;3.1451;0.126750118;0;0;0;0
221.4716;1.27691579;3.164;0.12610233;0;0;0;0
221.9716;1.284100324;3.1476;0.131912759;0;0;0;0
222.4716;1.286669984;3.1517;0.130597268;0;0;0;0
222.9716;1.288268202;3.1549;0.130032075;0;0;0;0
223.4716;1.296731521;3.1552;0.129639179;0;0;0;0
223.9717;1.299070236;3.1524;0.131140598;0;0;0;0
224.4716;1.298968431;3.1647;0.131880469;0;0;0;0
224.9716;1.30774032;3.1783;0.132730414;0;0;0;0
225.4717;1.308258457;3.1574;0.132653595;0;0;0;0
225.9717;1.310697224;3.1558;0.131622115;0;0;0;0
226.4717;1.316810439;3.1479;0.132550649;0;0;0;0
226.9715;1.316558467;3.153;0.133221915;0;0;0;0
227.4715;1.321294246;3.1606;0.135321894;0;0;0;0
227.9715;1.322911213;3.1552;0.136447531;0;0;0;0
228.4716;1.328683793;3.1792;0.134668903;0;0;0;0
228.9715;1.331261513;3.1637;0.134276291;0;0;0;0
229.4715;1.333801385;3.1612;0.134233339;0;0;0;0
229.9716;1.339347925;3.1533;0.131994247;0;0;0;0
230.4716;1.340867643;3.171;0.136103083;0;0;0;0
230.9714;1.346268747;3.1678;0.137374656;0;0;0;0
231.4716;1.347995404;3.1558;0.137940299;0;0;0;0
231.9716;1.349456072;3.1577;0.138554501;0;0;0;0
232.4715;1.352902202;3.1776;0.138381891;0;0;0;0
232.9715;1.357186779;3.1748;0.13642151;0;0;0;0
233.4714;1.358907654;3.171;0.139391164;0;0;0;0
233.9714;1.364161045;3.1994;0.13859574;0;0;0;0
234.4715;1.367019123;3.1625;0.139246172;0;0;0;0
234.9715;1.371043142;3.1906;0.139395743;0;0;0;0
235.4713;1.371039813;3.1795;0.138329949;0;0;0;0
235.9715;1.376749137;3.1738;0.138710284;0;0;0;0
236.4713;1.380836061;3.1716;0.140240851;0;0;0;0
236.9713;1.385596897;3.1748;0.141712746;0;0;0;0
237.4713;1.386113107;3.1925;0.139574282;0;0;0;0
237.9713;1.391509831;3.1937;0.140060906;0;0;0;0
238.4713;1.399407352;3.1726;0.143594406;0;0;0;0
238.9713;1.395913911;3.1862;0.143086691;0;0;0;0
239.4714;1.40154193;3.1748;0.140838403;0;0;0;0
239.9713;1.404775865;3.1893;0.139430843;0;0;0;0
240.4714;1.405983508;3.1937;0.139142376;0;0;0;0
240.9714;1.413551433;3.1754;0.141549817;0;0;0;0
241.4714;1.41515298;3.1944;0.143443943;0;0;0;0
241.9712;1.413892068;3.1896;0.143253931;0;0;0;0
242.4712;1.420031742;3.1789;0.143463702;0;0;0;0
242.9712;1.420132496;3.2039;0.144909616;0;0;0;0
243.4713;1.429359266;3.1874;0.145037097;0;0;0;0
243.9713;1.429119559;3.1998;0.144006165;0;0;0;0
244.4713;1.433131838;3.1906;0.146013906;0;0;0;0
244.9712;1.437290079;3.2108;0.146626201;0;0;0;0
245.4711;1.439316544;3.2026;0.145037097;0;0;0;0
245.9713;1.444649136;3.2089;0.14861055;0;0;0;0
246.4713;1.445470411;3.1877;0.145463431;0;0;0;0
246.9711;1.450595363;3.1817;0.145408821;0;0;0;0
247.4712;1.453192533;3.2039;0.148704296;0;0;0;0
247.9711;1.459235132;3.1937;0.148447228;0;0;0;0
248.4711;1.459297162;3.1925;0.148108402;0;0;0;0
248.9712;1.461913782;3.1877;0.146783761;0;0;0;0
249.4711;1.465787634;3.1817;0.147660491;0;0;0;0
249.9712;1.47079939;3.1824;0.14926508;0;0;0;0
250.4711;1.471396904;3.1931;0.148521331;0;0;0;0
250.9712;1.475098862;3.2061;0.151499047;0;0;0;0
251.4712;1.482087145;3.2032;0.14748339;0;0;0;0
251.971;1.485038268;3.2168;0.14845479;0;0;0;0
252.471;1.487332125;3.1852;0.150969686;0;0;0;0
252.971;1.49082907;3.1858;0.151306036;0;0;0;0
253.4711;1.490447257;3.201;0.151942228;0;0;0;0
253.971;1.49619916;3.1985;0.148556112;0;0;0;0
254.4711;1.497914603;3.2042;0.148208246;0;0;0;0
254.9711;1.502944934;3.213;0.150295136;0;0;0;0
255.471;1.5094503;3.2244;0.152769275;0;0;0;0
255.9711;1.508951262;3.1975;0.152675909;0;0;0;0
256.4711;1.509221983;3.2143;0.153056849;0;0;0;0
256.9709;1.515996142;3.2304;0.152675909;0;0;0;0
257.4711;1.521431065;3.1956;0.15346774;0;0;0;0
257.971;1.522815335;3.2054;0.155877008;0;0;0;0
258.471;1.524479262;3.2171;0.151337705;0;0;0;0
258.9709;1.528204524;3.2133;0.15406797;0;0;0;0
259.471;1.529487865;3.207;0.154996938;0;0;0;0
259.971;1.533637695;3.2241;0.154741483;0;0;0;0
260.471;1.540925611;3.1909;0.157894041;0;0;0;0
260.9708;1.543280622;3.2152;0.156973759;0;0;0;0
261.471;1.544573249;3.2067;0.156867287;0;0;0;0
261.9708;1.547777395;3.2304;0.157432507;0;0;0;0
262.4708;1.550977511;3.2077;0.157445996;0;0;0;0
262.9708;1.555302565;3.2238;0.156604809;0;0;0;0
263.4708;1.560051135;3.2222;0.158966135;0;0;0;0
263.9708;1.562826683;3.213;0.156745806;0;0;0;0
264.4708;1.565649191;3.2105;0.157015745;0;0;0;0
264.9708;1.568142454;3.2159;0.157846099;0;0;0;0
265.4709;1.56865621;3.2032;0.157454989;0;0;0;0
265.9707;1.576131091;3.2266;0.159081361;0;0;0;0
266.4709;1.577413906;3.2323;0.157804148;0;0;0;0
266.9707;1.582565141;3.2329;0.160232897;0;0;0;0
267.4707;1.584445119;3.2358;0.161036691;0;0;0;0
267.9707;1.58727376;3.2203;0.161005328;0;0;0;0
268.4707;1.592498414;3.2187;0.163405466;0;0;0;0
268.9708;1.595860787;3.2291;0.162575244;0;0;0;0
269.4708;1.598365965;3.2314;0.161786117;0;0;0;0
269.9708;1.600833294;3.2351;0.163876166;0;0;0;0
270.4707;1.601290979;3.2159;0.16241717;0;0;0;0
270.9706;1.608035;3.2231;0.165591747;0;0;0;0
271.4707;1.614339209;3.2114;0.164735069;0;0;0;0
271.9706;1.615110545;3.2092;0.164157586;0;0;0;0
272.4706;1.615244066;3.2165;0.165572421;0;0;0;0
272.9707;1.630848463;3.2225;0.165059384;0;0;0;0
273.4707;1.625241996;3.2102;0.164688942;0;0;0;0
273.9707;1.630713716;3.2238;0.164833267;0;0;0;0
274.4707;1.630806585;3.2386;0.166007924;0;0;0;0
274.9707;1.634677634;3.2257;0.167072843;0;0;0;0
275.4707;1.638111498;3.2171;0.166251604;0;0;0;0
275.9706;1.642856564;3.2276;0.167185655;0;0;0;0
276.4707;1.646293583;3.2412;0.166722451;0;0;0;0
276.9705;1.648839763;3.2547;0.166811545;0;0;0;0
277.4707;1.651147287;3.2453;0.167951253;0;0;0;0
277.9707;1.657129259;3.2156;0.168305663;0;0;0;0
278.4705;1.660296959;3.2241;0.168502832;0;0;0;0
278.9706;1.661874676;3.2345;0.166710571;0;0;0;0
279.4705;1.664258423;3.2333;0.168191494;0;0;0;0
279.9706;1.669251606;3.2434;0.168324937;0;0;0;0
280.4705;1.671143149;3.244;0.171692165;0;0;0;0
280.9705;1.674184862;3.25;0.170772668;0;0;0;0
281.4705;1.680496431;3.2304;0.169770904;0;0;0;0
281.9704;1.680514479;3.238;0.169371101;0;0;0;0
282.4704;1.684965694;3.2424;0.17125174;0;0;0;0
282.9706;1.68692242;3.2317;0.170032909;0;0;0;0
283.4704;1.696842201;3.2238;0.170596655;0;0;0;0
283.9704;1.694325634;3.226;0.174205376;0;0;0;0
284.4706;1.696249594;3.2513;0.172764336;0;0;0;0
284.9704;1.701750576;3.2535;0.173063925;0;0;0;0
285.4704;1.703625998;3.2443;0.173192292;0;0;0;0
285.9705;1.70518374;3.2472;0.17494942;0;0;0;0
286.4705;1.713783733;3.2551;0.172813044;0;0;0;0
286.9703;1.713664231;3.2421;0.173181964;0;0;0;0
287.4705;1.718745201;3.2522;0.17417295;0;0;0;0
287.9703;1.719684927;3.2314;0.172367205;0;0;0;0
288.4703;1.724434899;3.2443;0.175773851;0;0;0;0
288.9704;1.725063778;3.2481;0.176995998;0;0;0;0
289.4703;1.731492221;3.2386;0.177104757;0;0;0;0
289.9703;1.735992324;3.2348;0.177939161;0;0;0;0
290.4703;1.736631891;3.2415;0.176593193;0;0;0;0
290.9704;1.741317731;3.2459;0.176349079;0;0;0;0
291.4703;1.745055435;3.2503;0.176175516;0;0;0;0
291.9703;1.746773681;3.2642;0.176506436;0;0;0;0
292.4704;1.753150257;3.2389;0.178226928;0;0;0;0
292.9704;1.753991333;3.2497;0.178262159;0;0;0;0
293.4702;1.756757068;3.2664;0.178667227;0;0;0;0
293.9703;1.761819114;3.2503;0.178636412;0;0;0;0
294.4703;1.768327284;3.2364;0.179721689;0;0;0;0
294.9703;1.769001721;3.2358;0.180364966;0;0;0;0
295.4703;1.772886087;3.274;0.179403561;0;0;0;0
295.9702;1.77080758;3.2159;0.180140818;0;0;0;0
296.4703;1.7746958;3.2535;0.180540732;0;0;0;0
296.9703;1.777232693;3.2595;0.182168036;0;0;0;0
297.4703;1.787208896;3.2348;0.181132253;0;0;0;0
297.9703;1.786842503;3.2601;0.185665375;0;0;0;0
298.4703;1.791284256;3.2576;0.183004072;0;0;0;0
298.9702;1.794965887;3.2396;0.183856927;0;0;0;0
299.4702;1.796442675;3.2396;0.186748876;0;0;0;0
299.9702;1.805807697;3.2544;0.183686122;0;0;0;0
300.4702;1.80386639;3.2468;0.183369253;0;0;0;0
300.9702;1.810353884;3.2579;0.182951475;0;0;0;0
301.4702;1.807608474;3.2513;0.183934291;0;0;0;0
301.9701;1.81245955;3.2484;0.184287459;0;0;0;0
302.47;1.81493161;3.2582;0.183559095;0;0;0;0
302.9702;1.825157858;3.2582;0.19187519;0;0;0;0
303.4702;1.821964401;3.2412;0.187125787;0;0;0;0
303.9702;1.822385464;3.2683;0.188958838;0;0;0;0
304.4701;1.829251441;3.2702;0.188005664;0;0;0;0
304.97;1.836691277;3.2658;0.190240412;0;0;0;0
305.4701;1.836753832;3.2772;0.188459116;0;0;0;0
305.97;1.840629787;3.2468;0.188841193;0;0;0;0
306.4701;1.845320007;3.2633;0.190579761;0;0;0;0
306.9701;1.846577415;3.2718;0.190961029;0;0;0;0
307.4701;1.850287958;3.268;0.191472541;0;0;0;0
307.9701;1.855276235;3.2462;0.19164347;0;0;0;0
308.4701;1.85795173;3.2674;0.192441232;0;0;0;0
308.9699;1.860191618;3.2784;0.190510161;0;0;0;0
309.4701;1.861598141;3.2503;0.192273335;0;0;0;0
309.97;1.873716983;3.2702;0.192575819;0;0;0;0
310.47;1.876495335;3.2519;0.191468195;0;0;0;0
310.97;1.875132969;3.2516;0.194962088;0;0;0;0
311.4699;1.876707707;3.2686;0.194986629;0;0;0;0
311.97;1.879226026;3.2582;0.193356934;0;0;0;0
312.4699;1.883733838;3.2664;0.195884139;0;0;0;0
312.9698;1.885947618;3.2677;0.195133864;0;0;0;0
313.4698;1.891047863;3.2765;0.195598524;0;0;0;0
313.9699;1.893085718;3.2554;0.194885573;0;0;0;0
314.4698;1.898365042;3.2747;0.19491156;0;0;0;0
314.9698;1.9004439;3.2664;0.194062305;0;0;0;0
315.4698;1.903240475;3.2579;0.196550256;0;0;0;0
315.9698;1.909400299;3.2756;0.197803431;0;0;0;0
316.4699;1.909118013;3.2753;0.194999621;0;0;0;0
316.9699;1.913510003;3.2737;0.198796212;0;0;0;0
317.4699;1.921824381;3.2661;0.198269729;0;0;0;0
317.9697;1.918759714;3.2661;0.200078175;0;0;0;0
318.4699;1.926079696;3.2645;0.199471891;0;0;0;0
318.9697;1.929735394;3.269;0.199184424;0;0;0;0
319.4697;1.927043603;3.2813;0.202989536;0;0;0;0
319.9698;1.933683366;3.2566;0.202631451;0;0;0;0
320.4697;1.933214292;3.2595;0.201075877;0;0;0;0
320.9697;1.942084831;3.2607;0.200520445;0;0;0;0
321.4698;1.946155635;3.2762;0.201705566;0;0;0;0
321.9698;1.945112702;3.2661;0.201126094;0;0;0;0
322.4696;1.948319651;3.263;0.20114618;0;0;0;0
322.9698;1.951312653;3.2857;0.203878464;0;0;0;0
323.4698;1.955129557;3.2835;0.205062473;0;0;0;0
323.9696;1.961909499;3.2778;0.203487776;0;0;0;0
324.4696;1.963922297;3.2715;0.204482083;0;0;0;0
324.9697;1.967772319;3.2794;0.203951432;0;0;0;0
325.4697;1.973454132;3.2813;0.207731356;0;0;0;0
325.9697;1.970371241;3.2617;0.204848082;0;0;0;0
326.4697;1.981148218;3.275;0.206954262;0;0;0;0
326.9696;1.981307847;3.262;0.208338353;0;0;0;0
327.4695;1.983892751;3.2784;0.207065516;0;0;0;0
327.9695;1.985238121;3.274;0.210063289;0;0;0;0
328.4697;1.989763806;3.2728;0.20936058;0;0;0;0
328.9696;1.991514119;3.2712;0.210246708;0;0;0;0
329.4697;1.997385174;3.286;0.211015567;0;0;0;0
329.9695;2.001354699;3.2949;0.209364849;0;0;0;0
330.4696;2.003548328;3.2671;0.210316371;0;0;0;0
330.9695;2.007624213;3.2788;0.212123048;0;0;0;0
331.4695;2.012239789;3.2658;0.212718876;0;0;0;0
331.9696;2.015128882;3.2642;0.211938553;0;0;0;0
332.4696;2.011511207;3.2712;0.213198119;0;0;0;0
332.9696;2.02029028;3.2892;0.213895304;0;0;0;0
333.4696;2.024796515;3.2705;0.21399729;0;0;0;0
333.9694;2.027793897;3.257;0.215838337;0;0;0;0
334.4695;2.029594324;3.2826;0.213182526;0;0;0;0
334.9694;2.032978249;3.2876;0.214562276;0;0;0;0
335.4694;2.035656723;3.2715;0.216677781;0;0;0;0
335.9695;2.039098648;3.2617;0.217323137;0;0;0;0
336.4694;2.043153332;3.2784;0.217468531;0;0;0;0
336.9695;2.047847232;3.2813;0.21755604;0;0;0;0
337.4693;2.051361174;3.2636;0.219073526;0;0;0;0
337.9693;2.053368015;3.2753;0.21714807;0;0;0;0
338.4695;2.059069453;3.2867;0.218089397;0;0;0;0
338.9693;2.060046152;3.2626;0.219770853;0;0;0;0
339.4694;2.063384519;3.2753;0.220881345;0;0;0;0
339.9695;2.068998871;3.2715;0.221348257;0;0;0;0
340.4693;2.06703023;3.2633;0.222399415;0;0;0;0
340.9694;2.068104703;3.2709;0.219738462;0;0;0;0
341.4694;2.07190426;3.2844;0.219963764;0;0;0;0
341.9694;2.081184123;3.2557;0.222031354;0;0;0;0
342.4693;2.086533887;3.2683;0.221528212;0;0;0;0
342.9692;2.082402981;3.2731;0.224733865;0;0;0;0
343.4692;2.088358319;3.2791;0.224344234;0;0;0;0
343.9692;2.092007184;3.2984;0.223753891;0;0;0;0
344.4692;2.098845651;3.2781;0.222035569;0;0;0;0
344.9692;2.100612084;3.2756;0.226615412;0;0;0;0
345.4693;2.105436877;3.2683;0.228627435;0;0;0;0
345.9692;2.108346646;3.2898;0.226788829;0;0;0;0
346.4693;2.109043162;3.2841;0.22910051;0;0;0;0
346.9692;2.118021464;3.2917;0.229627747;0;0;0;0
347.4692;2.115083659;3.2702;0.229212118;0;0;0;0
347.9693;2.121267138;3.2826;0.229980477;0;0;0;0
348.4693;2.122674888;3.2607;0.230578301;0;0;0;0
348.9693;2.123226493;3.2639;0.232069213;0;0;0;0
349.4693;2.127673678;3.2731;0.232077559;0;0;0;0
349.9692;2.133738881;3.2854;0.231321947;0;0;0;0
350.4691;2.136726626;3.2677;0.232585155;0;0;0;0
350.9691;2.138755544;3.2658;0.234302115;0;0;0;0
351.4691;2.140677401;3.28;0.235970408;0;0;0;0
351.9691;2.14611723;3.286;0.235558794;0;0;0;0
352.4692;2.147257413;3.2759;0.234848812;0;0;0;0
352.9692;2.154255158;3.2664;0.236246109;0;0;0;0
353.469;2.155551465;3.2655;0.234991681;0;0;0;0
353.969;2.161744582;3.2731;0.238806905;0;0;0;0
354.4692;2.16896679;3.2895;0.235592062;0;0;0;0
354.9691;2.162386778;3.2911;0.240386317;0;0;0;0
355.469;2.168770013;3.2797;0.240755959;0;0;0;0
355.969;2.17414974;3.2642;0.242030727;0;0;0;0
356.469;2.177858181;3.2709;0.24133084;0;0;0;0
356.969;2.176912322;3.2901;0.243001217;0;0;0;0
357.469;2.183910418;3.274;0.244420152;0;0;0;0
357.9689;2.190213751;3.263;0.245322438;0;0;0;0
358.4689;2.189538613;3.2582;0.244969586;0;0;0;0
358.969;2.191522148;3.2623;0.243442787;0;0;0;0
359.4689;2.196438058;3.2649;0.248797619;0;0;0;0
359.9689;2.198098305;3.269;0.247487622;0;0;0;0
360.469;2.206195756;3.2889;0.248889268;0;0;0;0
360.969;2.207314386;3.2671;0.250319001;0;0;0;0
361.469;2.211051213;3.2661;0.250499281;0;0;0;0
361.969;2.212313352;3.2513;0.249992502;0;0;0;0
362.4689;2.214036154;3.2765;0.252275759;0;0;0;0
362.9689;2.221594792;3.2636;0.252953046;0;0;0;0
363.4688;2.218670829;3.2652;0.250836536;0;0;0;0
363.969;2.234963682;3.2645;0.254847556;0;0;0;0
364.469;2.23307722;3.2696;0.252958495;0;0;0;0
364.9688;2.231218619;3.2611;0.255937449;0;0;0;0
365.4688;2.237541051;3.2734;0.254530693;0;0;0;0
365.9689;2.238531418;3.2756;0.257392411;0;0;0;0
366.4689;2.245087949;3.2905;0.256838906;0;0;0;0
366.9689;2.244739429;3.2589;0.259156697;0;0;0;0
367.4689;2.250738222;3.2686;0.260170226;0;0;0;0
367.9689;2.255361157;3.2626;0.261005717;0;0;0;0
368.4687;2.259691818;3.2468;0.263030709;0;0;0;0
368.9687;2.261427236;3.2389;0.261990375;0;0;0;0
369.469;2.263170014;3.2576;0.264828163;0;0;0;0
369.9687;2.268270084;3.2668;0.26693276;0;0;0;0
370.4687;2.268361376;3.2677;0.266768855;0;0;0;0
370.9687;2.274143592;3.2655;0.269431004;0;0;0;0
371.4687;2.277647021;3.2462;0.268432187;0;0;0;0
371.9687;2.278890936;3.2803;0.267103355;0;0;0;0
372.4688;2.283404005;3.2491;0.266782291;0;0;0;0
372.9686;2.2847103;3.2611;0.268315482;0;0;0;0
373.4688;2.290871351;3.2709;0.268780881;0;0;0;0
373.9686;2.293042376;3.2589;0.26983561;0;0;0;0
374.4686;2.297015055;3.2525;0.271113998;0;0;0;0
374.9686;2.297384427;3.2598;0.271905645;0;0;0;0
375.4686;2.303217809;3.244;0.27463016;0;0;0;0
375.9686;2.306288259;3.2544;0.275753312;0;0;0;0
376.4686;2.312095708;3.2408;0.27541903;0;0;0;0
376.9686;2.31599637;3.262;0.276000955;0;0;0;0
377.4687;2.316543945;3.2557;0.277918777;0;0;0;0
377.9687;2.318915076;3.2699;0.279677755;0;0;0;0
378.4686;2.325670662;3.2494;0.277073367;0;0;0;0
378.9685;2.328338272;3.274;0.279854146;0;0;0;0
379.4687;2.330436053;3.2604;0.280615055;0;0;0;0
379.9687;2.332860453;3.2532;0.281678561;0;0;0;0
380.4687;2.338486895;3.2541;0.283700472;0;0;0;0
380.9687;2.340559269;3.2509;0.282825562;0;0;0;0
381.4685;2.349248978;3.2358;0.283593462;0;0;0;0
381.9685;2.347794268;3.2528;0.285436131;0;0;0;0
382.4686;2.351173638;3.2671;0.290684141;0;0;0;0
382.9686;2.355534263;3.2421;0.29034694;0;0;0;0
383.4686;2.352912736;3.2671;0.28988622;0;0;0;0
383.9686;2.362009315;3.2573;0.291392286;0;0;0;0
384.4684;2.362795195;3.2551;0.292597603;0;0;0;0
384.9686;2.364663959;3.2355;0.293070162;0;0;0;0
385.4686;2.372256239;3.2421;0.294639393;0;0;0;0
385.9684;2.371850771;3.2611;0.294141429;0;0;0;0
386.4684;2.375416229;3.2383;0.298353873;0;0;0;0
386.9684;2.382658412;3.2532;0.29748518;0;0;0;0
387.4685;2.388861166;3.2487;0.296790465;0;0;0;0
387.9684;2.385949994;3.2358;0.299029291;0;0;0;0
388.4684;2.387755853;3.2509;0.298612902;0;0;0;0
388.9684;2.394724862;3.2165;0.305792092;0;0;0;0
389.4684;2.398683698;3.2216;0.306063412;0;0;0;0
389.9685;2.402356568;3.2494;0.304809556;0;0;0;0
390.4683;2.402136311;3.2412;0.30733376;0;0;0;0
390.9684;2.406931842;3.2326;0.307640776;0;0;0;0
391.4683;2.410094284;3.2339;0.30964825;0;0;0;0
391.9684;2.414135475;3.2219;0.310375255;0;0;0;0
392.4684;2.418079592;3.2557;0.311679964;0;0;0;0
392.9684;2.420668176;3.232;0.312608291;0;0;0;0
393.4683;2.424288129;3.2181;0.31505914;0;0;0;0
393.9683;2.433115563;3.2118;0.315719534;0;0;0;0
394.4684;2.427639113;3.214;0.316599381;0;0;0;0
394.9684;2.433528041;3.2127;0.318980546;0;0;0;0
395.4683;2.434579385;3.2301;0.319025179;0;0;0;0
395.9683;2.439226325;3.213;0.320978134;0;0;0;0
396.4683;2.444168167;3.2317;0.319023903;0;0;0;0
396.9682;2.448659509;3.2361;0.321679146;0;0;0;0
397.4683;2.45225055;3.2361;0.327284798;0;0;0;0
397.9683;2.454238466;3.2083;0.321997047;0;0;0;0
398.4682;2.457670753;3.2219;0.325088134;0;0;0;0
398.9683;2.460259513;3.2168;0.327292386;0;0;0;0
399.4683;2.46567814;3.2203;0.32701538;0;0;0;0
399.9683;2.471438278;3.2219;0.332055228;0;0;0;0
400.4683;2.471075564;3.2168;0.330085973;0;0;0;0
400.9681;2.47403317;3.232;0.32925326;0;0;0;0
401.4682;2.477327907;3.1956;0.333100644;0;0;0;0
401.9682;2.481433931;3.2222;0.334575702;0;0;0;0
402.4681;2.485194238;3.2244;0.335706279;0;0;0;0
402.9681;2.489731663;3.2064;0.340814924;0;0;0;0
403.4682;2.494118046;3.2048;0.337455462;0;0;0;0
403.9682;2.49256889;3.1843;0.340252052;0;0;0;0
404.4682;2.500233714;3.1994;0.342415692;0;0;0;0
404.9682;2.501190261;3.1846;0.344562231;0;0;0;0
405.468;2.506345351;3.1805;0.342463028;0;0;0;0
405.9682;2.507061842;3.2064;0.344995957;0;0;0;0
406.468;2.51463625;3.184;0.346957177;0;0;0;0
406.9681;2.513601202;3.1858;0.345604595;0;0;0;0
407.468;2.517047332;3.1963;0.352677315;0;0;0;0
407.9681;2.522925747;3.1751;0.351085492;0;0;0;0
408.4681;2.526934521;3.1546;0.358039977;0;0;0;0
408.968;2.532191417;3.1761;0.357982335;0;0;0;0
409.4681;2.531737762;3.1764;0.35791365;0;0;0;0
409.9681;2.537047399;3.1912;0.357873173;0;0;0;0
410.4681;2.538767398;3.1732;0.361648869;0;0;0;0
410.9681;2.540605673;3.1659;0.361972641;0;0;0;0
411.4681;2.545245604;3.1555;0.362567374;0;0;0;0
411.968;2.548033418;3.1729;0.372187681;0;0;0;0
412.468;2.553949681;3.1678;0.377331524;0;0;0;0
412.968;2.55771945;3.1448;0.376888735;0;0;0;0
413.4679;2.557643578;3.1498;0.380444752;0;0;0;0
413.9679;2.56112966;3.1378;0.384788485;0;0;0;0
414.4679;2.565443324;3.1552;0.385028455;0;0;0;0
414.968;2.571819901;3.1593;0.38656481;0;0;0;0
415.468;2.574253937;3.1561;0.39010446;0;0;0;0
415.9678;2.576534127;3.1236;0.395942721;0;0;0;0
416.4678;2.581742835;3.1217;0.393457634;0;0;0;0
416.9678;2.58336576;3.1432;0.396438526;0;0;0;0
417.4678;2.590414145;3.1245;0.397489528;0;0;0;0
417.9678;2.588903364;3.1233;0.395828178;0;0;0;0
418.4679;2.594920731;3.1242;0.401004884;0;0;0;0
418.9679;2.596505983;3.1147;0.405722385;0;0;0;0
419.4678;2.601739573;3.1166;0.40638749;0;0;0;0
419.9679;2.604143997;3.116;0.406260114;0;0;0;0
420.4679;2.610713145;3.0914;0.402078092;0;0;0;0
420.9677;2.610183793;3.1012;0.40498195;0;0;0;0
421.4677;2.618090776;3.0866;0.40618181;0;0;0;0
421.9677;2.619577727;3.0708;0.412551054;0;0;0;0
422.4677;2.623128115;3.0806;0.412465112;0;0;0;0
422.9678;2.625405501;3.0793;0.412837862;0;0;0;0
423.4678;2.624481545;3.0841;0.413397308;0;0;0;0
423.9677;2.631339287;3.0642;0.418896144;0;0;0;0
424.4678;2.634170031;3.0534;0.417416793;0;0;0;0
424.9678;2.639373307;3.0468;0.412036452;0;0;0;0
425.4678;2.645027786;3.0332;0.414133858;0;0;0;0
425.9676;2.648354588;3.0199;0.41430313;0;0;0;0
426.4678;2.65274062;3.0032;0.420550746;0;0;0;0
