Repository: noberito/ethz

**MODELLING AND CALIBRATING A POLYN YIELD SURFACE FUNCTION**

---

In the context of my research assistant internship at ETH Zurich, I have to implement and find an operationnal strategy to calibrate a yield surface function based on the polyN model which is a homogenous polynomial of degree N.

To make the calibration operationnal please copy paste a folder "{material}_results" containing the csv files for a given material in the lab_data directory and then change the parameters you want in the polyN_optimization/param.txt. Then run polyN_optimization/optimize_polyN.py. The coefficients of the polyN function will be accessible in the polyN_coeff.npy file.

File: polyN_optimization/results_exp/AA7020-T6/UT_45_2.csv (part 1 of 2)
Time[s],Displacement[mm],Force[kN],EngStrain_longi,EngStress[MPa],TrueStrain,TrueStress[MPa],TrueStrainRate[1/s],PlasticStrain_longi,PlasticStress[MPa],PlasticStrain_thick,PlasticStrain_width,R-Value,Thickness[mm],Width[mm], Young's Modulus [MPa]
0.65000000,0.00000000,-0.00900000,0.00000000,-0.88490355,0.00000000,-0.88490355,0.00000000,0.00051309,239.92156140,-0.00025343,-0.00025966,0.75114807,1.01200000,10.05000000,67934.25659979
1.15000000,0.00044900,-0.01200000,0.00000511,-1.17987139,0.00000511,-1.17987742,0.00001022,0.00060755,248.36221200,-0.00030424,-0.00030332,0.00000000,0.00000000,0.00000000,0.00000000
1.65000000,0.00524100,-0.01300000,0.00016489,-1.27819401,0.00016488,-1.27840477,0.00031953,0.00071300,252.45001091,-0.00033023,-0.00038276,0.00000000,0.00000000,0.00000000,0.00000000
2.15000000,0.00921900,0.00700000,0.00030622,0.68825831,0.00030618,0.68846907,0.00028260,0.00073985,258.79781500,-0.00026187,-0.00047799,0.00000000,0.00000000,0.00000000,0.00000000
2.65000000,0.01355900,0.09900000,0.00044711,9.73393900,0.00044701,9.73829115,0.00028167,0.00088359,263.69141381,-0.00035867,-0.00052492,0.00000000,0.00000000,0.00000000,0.00000000
3.15000000,0.01683000,0.23000000,0.00058878,22.61420172,0.00058860,22.62751646,0.00028319,0.00114518,270.10616192,-0.00050915,-0.00063603,0.00000000,0.00000000,0.00000000,0.00000000
3.65000000,0.01830300,0.28500000,0.00059100,28.02194561,0.00059083,28.03850658,0.00000444,0.00134769,273.13651038,-0.00062299,-0.00072470,0.00000000,0.00000000,0.00000000,0.00000000
4.15000000,0.02112900,0.37000000,0.00071056,36.37936798,0.00071030,36.40521754,0.00023896,0.00145688,277.53134092,-0.00063167,-0.00082522,0.00000000,0.00000000,0.00000000,0.00000000
4.65000000,0.02534500,0.43600000,0.00089789,42.86866065,0.00089749,42.90715194,0.00037437,0.00183284,280.71283439,-0.00087767,-0.00095516,0.00000000,0.00000000,0.00000000,0.00000000
5.15000000,0.02807900,0.51500000,0.00096211,50.63614733,0.00096165,50.68486493,0.00012833,0.00214104,284.47341033,-0.00107719,-0.00106385,0.00000000,0.00000000,0.00000000,0.00000000
5.65000000,0.03020100,0.57800000,0.00098956,56.83047215,0.00098907,56.88670905,0.00005484,0.00230241,287.20098532,-0.00112823,-0.00117418,0.00000000,0.00000000,0.00000000,0.00000000
6.15000000,0.03335800,0.65800000,0.00112800,64.69628144,0.00112736,64.76925884,0.00027660,0.00258351,290.46125341,-0.00131328,-0.00127023,0.00000000,0.00000000,0.00000000,0.00000000
6.65000000,0.03614400,0.72300000,0.00134267,71.08725149,0.00134177,71.18269797,0.00042880,0.00297201,292.96008544,-0.00155429,-0.00141772,0.00000000,0.00000000,0.00000000,0.00000000
7.15000000,0.03975100,0.80500000,0.00129000,79.14970602,0.00128917,79.25180914,-0.00010519,0.00321957,295.91634043,-0.00169229,-0.00152728,0.00000000,0.00000000,0.00000000,0.00000000
7.65000000,0.04261800,0.85400000,0.00136333,83.96751421,0.00136240,84.08198992,0.00014647,0.00353649,297.60197829,-0.00188625,-0.00165025,0.00000000,0.00000000,0.00000000,0.00000000
8.15000000,0.04468500,0.95400000,0.00160556,93.79977582,0.00160427,93.95037658,0.00048373,0.00381704,300.86985075,-0.00203762,-0.00177942,0.00000000,0.00000000,0.00000000,0.00000000
8.65000000,0.04800600,1.02100000,0.00169656,100.38739111,0.00169512,100.55770389,0.00018170,0.00412461,302.95355930,-0.00221232,-0.00191229,0.00000000,0.00000000,0.00000000,0.00000000
9.15000000,0.05217800,1.10500000,0.00164578,108.64649087,0.00164442,108.82529885,-0.00010139,0.00454177,305.47056505,-0.00252008,-0.00202169,0.00000000,0.00000000,0.00000000,0.00000000
9.65000000,0.05405300,1.15500000,0.00184167,113.56262167,0.00183997,113.77176617,0.00039110,0.00484590,306.95857815,-0.00266614,-0.00217976,0.00000000,0.00000000,0.00000000,0.00000000
10.15000000,0.05649700,1.25500000,0.00205378,123.39488329,0.00205167,123.64830896,0.00042340,0.00506210,309.71576213,-0.00274499,-0.00231710,0.00000000,0.00000000,0.00000000,0.00000000
10.65000000,0.06063900,1.30500000,0.00201467,128.31101410,0.00201264,128.56951802,-0.00007806,0.00549109,311.04559156,-0.00306118,-0.00242992,0.00000000,0.00000000,0.00000000,0.00000000
11.15000000,0.06323500,1.38700000,0.00206089,136.37346863,0.00205877,136.65451919,0.00009226,0.00587957,313.16178380,-0.00329863,-0.00258094,0.00000000,0.00000000,0.00000000,0.00000000
11.65000000,0.06580700,1.45300000,0.00230911,142.86276129,0.00230645,143.19264728,0.00049536,0.00612869,314.83648057,-0.00341477,-0.00271392,0.00000000,0.00000000,0.00000000,0.00000000
12.15000000,0.06894100,1.55100000,0.00235567,152.49837768,0.00235290,152.85761302,0.00009289,0.00646600,317.13897374,-0.00360980,-0.00285620,0.00000000,0.00000000,0.00000000,0.00000000
12.65000000,0.07171200,1.60000000,0.00234033,157.31618587,0.00233760,157.68435818,-0.00003059,0.00687700,318.36832478,-0.00387303,-0.00300397,0.00000000,0.00000000,0.00000000,0.00000000
13.15000000,0.07553000,1.68200000,0.00259300,165.37864039,0.00258964,165.80746721,0.00050409,0.00723907,320.18235178,-0.00408633,-0.00315274,0.00000000,0.00000000,0.00000000,0.00000000
13.65000000,0.07888700,1.74700000,0.00272911,171.76961045,0.00272539,172.23838880,0.00027150,0.00763979,321.61047097,-0.00434964,-0.00329015,0.00000000,0.00000000,0.00000000,0.00000000
14.15000000,0.08015600,1.82800000,0.00271411,179.73374236,0.00271043,180.22155970,-0.00002992,0.00792022,323.40060734,-0.00447545,-0.00344476,0.00000000,0.00000000,0.00000000,0.00000000
14.65000000,0.08385500,1.89300000,0.00282544,186.12471241,0.00282146,186.65059744,0.00022205,0.00829596,324.72285830,-0.00470616,-0.00358979,0.00000000,0.00000000,0.00000000,0.00000000
15.15000000,0.08813300,1.97200000,0.00302278,193.89219908,0.00301822,194.47829211,0.00039352,0.00876594,326.47723881,-0.00502402,-0.00374192,0.00000000,0.00000000,0.00000000,0.00000000
15.65000000,0.08994800,2.03600000,0.00307356,200.18484652,0.00306884,200.80012577,0.00010125,0.00907236,327.67884845,-0.00513104,-0.00394132,0.00000000,0.00000000,0.00000000,0.00000000
16.15000000,0.09267600,2.11500000,0.00313756,207.95233320,0.00313264,208.60479519,0.00012760,0.00942511,329.29707018,-0.00532111,-0.00410400,0.00000000,0.00000000,0.00000000,0.00000000
16.65000000,0.09684300,2.16100000,0.00329700,212.47517354,0.00329158,213.17570419,0.00031787,0.00981669,330.22807881,-0.00554955,-0.00426714,0.00000000,0.00000000,0.00000000,0.00000000
17.15000000,0.09997800,2.25300000,0.00342900,221.52085423,0.00342313,222.28044924,0.00026312,0.01019585,332.05768854,-0.00573845,-0.00445741,0.00000000,0.00000000,0.00000000,0.00000000
17.65000000,0.10339400,2.31300000,0.00350011,227.42021120,0.00349400,228.21620721,0.00014173,0.01057552,333.28728423,-0.00600552,-0.00457000,0.00000000,0.00000000,0.00000000,0.00000000
18.15000000,0.10684800,2.38700000,0.00365444,234.69608479,0.00364778,235.55376860,0.00030757,0.01094513,334.71504515,-0.00617703,-0.00476810,0.00000000,0.00000000,0.00000000,0.00000000
18.65000000,0.11036300,2.43100000,0.00376233,239.02227990,0.00375527,239.92156140,0.00021498,0.01125626,335.52206599,-0.00635738,-0.00489888,0.00000000,0.00000000,0.00000000,0.00000000
19.15000000,0.11601400,2.51600000,0.00397167,247.37970228,0.00396380,248.36221200,0.00041705,0.01171347,337.28246121,-0.00659898,-0.00511449,0.00000000,0.00000000,0.00000000,0.00000000
19.65000000,0.12114000,2.55700000,0.00413300,251.41092954,0.00412448,252.45001091,0.00032136,0.01209428,338.11454054,-0.00683441,-0.00525987,0.00000000,0.00000000,0.00000000,0.00000000
20.15000000,0.12583800,2.62100000,0.00424611,257.70357698,0.00423712,258.79781500,0.00022528,0.01236753,339.51338930,-0.00694711,-0.00542042,0.00000000,0.00000000,0.00000000,0.00000000
20.65000000,0.13281000,2.67000000,0.00445689,262.52138517,0.00444699,263.69141381,0.00041973,0.01280426,340.56697321,-0.00722958,-0.00557468,0.00000000,0.00000000,0.00000000,0.00000000
21.15000000,0.14011400,2.73400000,0.00480678,268.81403260,0.00479526,270.10616192,0.00069655,0.01322281,342.11799378,-0.00748680,-0.00573601,0.00000000,0.00000000,0.00000000,0.00000000
21.65000000,0.14843600,2.76400000,0.00505144,271.76371109,0.00503873,273.13651038,0.00048693,0.01356256,342.93894138,-0.00766548,-0.00589708,0.00000000,0.00000000,0.00000000,0.00000000
22.15000000,0.15796600,2.80800000,0.00522089,276.08990620,0.00520731,277.53134092,0.00033716,0.01393949,344.27644173,-0.00787914,-0.00606035,0.00000000,0.00000000,0.00000000,0.00000000
22.65000000,0.16614200,2.83900000,0.00564211,279.13790730,0.00562625,280.71283439,0.00083789,0.01431662,345.31298966,-0.00809277,-0.00622385,0.00000000,0.00000000,0.00000000,0.00000000
23.15000000,0.17554200,2.87600000,0.00600322,282.77584410,0.00598527,284.47341033,0.00071804,0.01467992,346.54692070,-0.00829626,-0.00638367,0.00000000,0.00000000,0.00000000,0.00000000
23.65000000,0.18390500,2.90300000,0.00620267,285.43055474,0.00618351,287.20098532,0.00039647,0.01512265,347.60796981,-0.00854271,-0.00657994,0.00000000,0.00000000,0.00000000,0.00000000
24.15000000,0.19402600,2.93500000,0.00652989,288.57687845,0.00650866,290.46125341,0.00065030,0.01548686,348.74321869,-0.00875314,-0.00673372,0.00000000,0.00000000,0.00000000,0.00000000
24.65000000,0.20401200,2.95900000,0.00695500,290.93662124,0.00693093,292.96008544,0.00084453,0.01580829,349.76340454,-0.00894046,-0.00686783,0.00000000,0.00000000,0.00000000,0.00000000
25.15000000,0.21437000,2.98800000,0.00724456,293.78797711,0.00721844,295.91634043,0.00057503,0.01624795,351.02768782,-0.00919287,-0.00705509,0.00000000,0.00000000,0.00000000,0.00000000
25.65000000,0.22516700,3.00400000,0.00758678,295.36113897,0.00755814,297.60197829,0.00067941,0.01660976,351.76086712,-0.00941779,-0.00719197,0.00000000,0.00000000,0.00000000,0.00000000
26.15000000,0.23447600,3.03600000,0.00791400,298.50746269,0.00788285,300.86985075,0.00064941,0.01698177,353.10395720,-0.00962353,-0.00735824,0.00000000,0.00000000,0.00000000,0.00000000
26.65000000,0.24544200,3.05600000,0.00825244,300.47391501,0.00821858,302.95355930,0.00067146,0.01735895,354.04585315,-0.00984546,-0.00751349,0.00000000,0.00000000,0.00000000,0.00000000
27.15000000,0.25475100,3.08000000,0.00870744,302.83365780,0.00866975,305.47056505,0.00090235,0.01773178,355.29002732,-0.01001804,-0.00771374,0.00000000,0.00000000,0.00000000,0.00000000
27.65000000,0.26625700,3.09400000,0.00903456,304.21017442,0.00899399,306.95857815,0.00064847,0.01816257,356.05041590,-0.01032520,-0.00783738,0.00000000,0.00000000,0.00000000,0.00000000
28.15000000,0.27681700,3.12100000,0.00929033,306.86488506,0.00924744,309.71576213,0.00050691,0.01852646,357.39422266,-0.01048513,-0.00804133,0.00000000,0.00000000,0.00000000,0.00000000
28.65000000,0.28859500,3.13300000,0.00974156,308.04475645,0.00969441,311.04559156,0.00089394,0.01885598,358.01842684,-0.01065564,-0.00820034,0.00000000,0.00000000,0.00000000,0.00000000
29.15000000,0.29973000,3.15300000,0.01016278,310.01120878,0.01011148,313.16178380,0.00083414,0.01929159,359.18733041,-0.01090985,-0.00838174,0.00000000,0.00000000,0.00000000,0.00000000
29.65000000,0.31100000,3.16900000,0.01043733,311.58437064,0.01038324,314.83648057,0.00054351,0.01967878,360.13717187,-0.01116242,-0.00851636,0.00000000,0.00000000,0.00000000,0.00000000
30.15000000,0.32206700,3.19100000,0.01080967,313.74746819,0.01075166,317.13897374,0.00073684,0.02001783,361.37413640,-0.01131052,-0.00870731,0.00000000,0.00000000,0.00000000,0.00000000
30.65000000,0.33269400,3.20200000,0.01124200,314.82901697,0.01117928,318.36832478,0.00085524,0.02043654,362.13426111,-0.01157863,-0.00885791,0.00000000,0.00000000,0.00000000,0.00000000
31.15000000,0.34436900,3.21900000,0.01163300,316.50050145,0.01156586,320.18235178,0.00077316,0.02080366,363.18030401,-0.01179191,-0.00901175,0.00000000,0.00000000,0.00000000,0.00000000
31.65000000,0.35536900,3.23200000,0.01205800,317.77869546,0.01198588,321.61047097,0.00084005,0.02115356,364.11937703,-0.01199953,-0.00915403,0.00000000,0.00000000,0.00000000,0.00000000
32.15000000,0.36812700,3.24900000,0.01236633,319.45017993,0.01229049,323.40060734,0.00060923,0.02156776,365.18413555,-0.01223341,-0.00933435,0.00000000,0.00000000,0.00000000,0.00000000
32.65000000,0.37956500,3.26100000,0.01276489,320.63005132,0.01268410,324.72285830,0.00078722,0.02193714,366.03023958,-0.01243065,-0.00950649,0.00000000,0.00000000,0.00000000,0.00000000
33.15000000,0.39242400,3.27700000,0.01326500,322.20321318,0.01317779,326.47723881,0.00098737,0.02228523,367.07217542,-0.01261568,-0.00966955,0.00000000,0.00000000,0.00000000,0.00000000
33.65000000,0.40318500,3.28800000,0.01359200,323.28476196,0.01350046,327.67884845,0.00064533,0.02271980,367.94363754,-0.01289512,-0.00982468,0.00000000,0.00000000,0.00000000,0.00000000
34.15000000,0.41577300,3.30300000,0.01397178,324.75960120,0.01387507,329.29707018,0.00074923,0.02306393,368.98553864,-0.01306433,-0.00999960,0.00000000,0.00000000,0.00000000,0.00000000
34.65000000,0.42629800,3.31100000,0.01438167,325.54618213,0.01427923,330.22807881,0.00080832,0.02344501,369.73688256,-0.01328581,-0.01015920,0.00000000,0.00000000,0.00000000,0.00000000
35.15000000,0.43905600,3.32800000,0.01479144,327.21766661,0.01468312,332.05768854,0.00080777,0.02383840,370.90018293,-0.01349639,-0.01034201,0.00000000,0.00000000,0.00000000,0.00000000
35.65000000,0.45015600,3.33900000,0.01519367,328.29921539,0.01507940,333.28728423,0.00079256,0.02422123,371.75516961,-0.01372773,-0.01049349,0.00000000,0.00000000,0.00000000,0.00000000
36.15000000,0.46271000,3.35200000,0.01558856,329.57740940,0.01546830,334.71504515,0.00077781,0.02458677,372.80788734,-0.01393413,-0.01065263,0.00000000,0.00000000,0.00000000,0.00000000
36.65000000,0.47452000,3.35900000,0.01591567,330.26566771,0.01579034,335.52206599,0.00064408,0.02496482,373.45872556,-0.01415735,-0.01080747,0.00000000,0.00000000,0.00000000,0.00000000
37.15000000,0.48714300,3.37500000,0.01640444,331.83882957,0.01627135,337.28246121,0.00096201,0.02531045,374.60717283,-0.01431009,-0.01100036,0.00000000,0.00000000,0.00000000,0.00000000
37.65000000,0.49847800,3.38200000,0.01680300,332.52708788,0.01666339,338.11454054,0.00078409,0.02570996,375.26718557,-0.01458063,-0.01112933,0.00000000,0.00000000,0.00000000,0.00000000
38.15000000,0.51072900,3.39500000,0.01710011,333.80528189,0.01695555,339.51338930,0.00058432,0.02609779,376.22912918,-0.01475888,-0.01133891,0.00000000,0.00000000,0.00000000,0.00000000
38.65000000,0.52298000,3.40400000,0.01755889,334.69018544,0.01740651,340.56697321,0.00090193,0.02646177,377.08074620,-0.01498549,-0.01147627,0.00000000,0.00000000,0.00000000,0.00000000
39.15000000,0.53499400,3.41800000,0.01800622,336.06670206,0.01784603,342.11799378,0.00087904,0.02684663,378.24700136,-0.01519587,-0.01165076,0.00000000,0.00000000,0.00000000,0.00000000
39.65000000,0.54663500,3.42500000,0.01836344,336.75496038,0.01819687,342.93894138,0.00070168,0.02722374,378.90078598,-0.01541856,-0.01180518,0.00000000,0.00000000,0.00000000,0.00000000
40.15000000,0.55827500,3.43700000,0.01876578,337.93483177,0.01859187,344.27644173,0.00079000,0.02757123,379.85006342,-0.01559850,-0.01197273,0.00000000,0.00000000,0.00000000,0.00000000
40.65000000,0.57123600,3.44600000,0.01916433,338.81973532,0.01898301,345.31298966,0.00078228,0.02800325,380.73017831,-0.01585545,-0.01214780,0.00000000,0.00000000,0.00000000,0.00000000
41.15000000,0.58270700,3.45700000,0.01955167,339.90128409,0.01936299,346.54692070,0.00075996,0.02837202,381.68894268,-0.01607670,-0.01229532,0.00000000,0.00000000,0.00000000,0.00000000
41.65000000,0.59563300,3.46600000,0.02001778,340.78618764,0.01982006,347.60796981,0.00091414,0.02873633,382.44218871,-0.01629817,-0.01243817,0.00000000,0.00000000,0.00000000,0.00000000
42.15000000,0.60778200,3.47600000,0.02040500,341.76941380,0.02019961,348.74321869,0.00075910,0.02912433,383.30735538,-0.01653315,-0.01259118,0.00000000,0.00000000,0.00000000,0.00000000
42.65000000,0.61945600,3.48500000,0.02074711,342.65431735,0.02053482,349.76340454,0.00067043,0.02950490,384.17028769,-0.01671649,-0.01278841,0.00000000,0.00000000,0.00000000,0.00000000
43.15000000,0.63116500,3.49600000,0.02121344,343.73586612,0.02099157,351.02768782,0.00091350,0.02989493,385.13986840,-0.01697044,-0.01292448,0.00000000,0.00000000,0.00000000,0.00000000
43.65000000,0.64361700,3.50200000,0.02159311,344.32580182,0.02136328,351.76086712,0.00074342,0.03028155,385.80162310,-0.01720191,-0.01307964,0.00000000,0.00000000,0.00000000,0.00000000
44.15000000,0.65522400,3.51400000,0.02199178,345.50567321,0.02175345,353.10395720,0.00078033,0.03060119,386.84759750,-0.01735473,-0.01324645,0.00000000,0.00000000,0.00000000,0.00000000
44.65000000,0.66747400,3.52200000,0.02239033,346.29225414,0.02214335,354.04585315,0.00077981,0.03098261,387.61086664,-0.01757009,-0.01341253,0.00000000,0.00000000,0.00000000,0.00000000
45.15000000,0.67992700,3.53300000,0.02278878,347.37380292,0.02253299,355.29002732,0.00077929,0.03141515,388.59969618,-0.01786394,-0.01355121,0.00000000,0.00000000,0.00000000,0.00000000
45.65000000,0.69278700,3.53900000,0.02324000,347.96373862,0.02297406,356.05041590,0.00088214,0.03174840,389.14017574,-0.01802249,-0.01372591,0.00000000,0.00000000,0.00000000,0.00000000
46.15000000,0.70405600,3.55100000,0.02363100,349.14361001,0.02335611,357.39422266,0.00076409,0.03215768,390.22383088,-0.01828970,-0.01386797,0.00000000,0.00000000,0.00000000,0.00000000
46.65000000,0.71688000,3.55600000,0.02397700,349.63522309,0.02369407,358.01842684,0.00067591,0.03250013,390.87144711,-0.01844610,-0.01405403,0.00000000,0.00000000,0.00000000,0.00000000
47.15000000,0.72882400,3.56600000,0.02443933,350.61844926,0.02414547,359.18733041,0.00090281,0.03287576,391.73791353,-0.01866496,-0.01421080,0.00000000,0.00000000,0.00000000,0.00000000
47.65000000,0.74090500,3.57400000,0.02484922,351.40503019,0.02454550,360.13717187,0.00080006,0.03330653,392.52402081,-0.01893783,-0.01436871,0.00000000,0.00000000,0.00000000,0.00000000
48.15000000,0.75281600,3.58500000,0.02521389,352.48657896,0.02490126,361.37413640,0.00071152,0.03366822,393.59176941,-0.01915108,-0.01451714,0.00000000,0.00000000,0.00000000,0.00000000
48.65000000,0.76489600,3.59100000,0.02565378,353.07651466,0.02533024,362.13426111,0.00085796,0.03399353,394.13176546,-0.01931044,-0.01468310,0.00000000,0.00000000,0.00000000,0.00000000
49.15000000,0.77724900,3.60000000,0.02604489,353.96141821,0.02571150,363.18030401,0.00076251,0.03446774,395.14262054,-0.01959176,-0.01487598,0.00000000,0.00000000,0.00000000,0.00000000
49.65000000,0.78946400,3.60800000,0.02641700,354.74799913,0.02607410,364.11937703,0.00072520,0.03480222,395.79001898,-0.01979511,-0.01500710,0.00000000,0.00000000,0.00000000,0.00000000
50.15000000,0.80130700,3.61700000,0.02685700,355.63290268,0.02650268,365.18413555,0.00085717,0.03515534,396.65113167,-0.02000328,-0.01515207,0.00000000,0.00000000,0.00000000,0.00000000
50.65000000,0.81335500,3.62400000,0.02724811,356.32116099,0.02688349,366.03023958,0.00076162,0.03557432,397.43615607,-0.02026001,-0.01531432,0.00000000,0.00000000,0.00000000,0.00000000
51.15000000,0.82529900,3.63300000,0.02762022,357.20606454,0.02724567,367.07217542,0.00072435,0.03591983,398.29539349,-0.02043608,-0.01548375,0.00000000,0.00000000,0.00000000,0.00000000
51.65000000,0.83778700,3.64000000,0.02807900,357.89432285,0.02769201,367.94363754,0.00089269,0.03628610,398.95740354,-0.02063423,-0.01565186,0.00000000,0.00000000,0.00000000,0.00000000
52.15000000,0.84969800,3.64900000,0.02844733,358.77922640,0.02805022,368.98553864,0.00071642,0.03665877,399.93173789,-0.02084534,-0.01581343,0.00000000,0.00000000,0.00000000,0.00000000
52.65000000,0.86194700,3.65500000,0.02884978,359.36916209,0.02844146,369.73688256,0.00078247,0.03701162,400.48620979,-0.02104202,-0.01596960,0.00000000,0.00000000,0.00000000,0.00000000
53.15000000,0.87443300,3.66500000,0.02927078,360.35238826,0.02885057,370.90018293,0.00081822,0.03743777,401.48334166,-0.02129669,-0.01614108,0.00000000,0.00000000,0.00000000,0.00000000
53.65000000,0.88620900,3.67200000,0.02967678,361.04064657,0.02924495,371.75516961,0.00078875,0.03783770,402.26420526,-0.02153024,-0.01630747,0.00000000,0.00000000,0.00000000,0.00000000
54.15000000,0.89845900,3.68100000,0.03006789,361.92555012,0.02962471,372.80788734,0.00075953,0.03816966,403.01809569,-0.02171128,-0.01645838,0.00000000,0.00000000,0.00000000,0.00000000
54.65000000,0.91040400,3.68600000,0.03046644,362.41716320,0.03001156,373.45872556,0.00077369,0.03856347,403.69426170,-0.02192170,-0.01664177,0.00000000,0.00000000,0.00000000,0.00000000
55.15000000,0.92241800,3.69600000,0.03083867,363.40038936,0.03037271,374.60717283,0.00072230,0.03893519,404.67198202,-0.02214415,-0.01679104,0.00000000,0.00000000,0.00000000,0.00000000
55.65000000,0.93449800,3.70100000,0.03125978,363.89200244,0.03078114,375.26718557,0.00081686,0.03930293,405.13181261,-0.02234295,-0.01695997,0.00000000,0.00000000,0.00000000,0.00000000
56.15000000,0.94671300,3.70900000,0.03167322,364.67858337,0.03118197,376.22912918,0.00080166,0.03968291,406.01065936,-0.02255726,-0.01712566,0.00000000,0.00000000,0.00000000,0.00000000
56.65000000,0.95872600,3.71600000,0.03206067,365.36684168,0.03155745,377.08074620,0.00075096,0.04006182,406.68274735,-0.02277607,-0.01728575,0.00000000,0.00000000,0.00000000,0.00000000
57.15000000,0.97046800,3.72600000,0.03247422,366.35006784,0.03195808,378.24700136,0.00080126,0.04040641,407.75528947,-0.02295492,-0.01745150,0.00000000,0.00000000,0.00000000,0.00000000
57.65000000,0.98265100,3.73100000,0.03287278,366.84168092,0.03234402,378.90078598,0.00077189,0.04085077,408.35176140,-0.02322885,-0.01762192,0.00000000,0.00000000,0.00000000,0.00000000
58.15000000,0.99503600,3.73900000,0.03324500,367.62826185,0.03270434,379.85006342,0.00072062,0.04119227,409.11359447,-0.02342028,-0.01777199,0.00000000,0.00000000,0.00000000,0.00000000
58.65000000,1.00708300,3.74600000,0.03370378,368.31652017,0.03314825,380.73017831,0.00088784,0.04149929,409.75807576,-0.02356631,-0.01793298,0.00000000,0.00000000,0.00000000,0.00000000
59.15000000,1.01926500,3.75400000,0.03409844,369.10310110,0.03352998,381.68894268,0.00076345,0.04194611,410.66798009,-0.02383426,-0.01811185,0.00000000,0.00000000,0.00000000,0.00000000
59.65000000,1.03114200,3.76000000,0.03448578,369.69303679,0.03390447,382.44218871,0.00074898,0.04232766,411.34418426,-0.02404503,-0.01828263,0.00000000,0.00000000,0.00000000,0.00000000
60.15000000,1.04349300,3.76700000,0.03489933,370.38129511,0.03430416,383.30735538,0.00079938,0.04270061,412.12105367,-0.02425438,-0.01844624,0.00000000,0.00000000,0.00000000,0.00000000
60.65000000,1.05554000,3.77400000,0.03530533,371.06955342,0.03469639,384.17028769,0.00078446,0.04307838,412.79665857,-0.02446539,-0.01861300,0.00000000,0.00000000,0.00000000,0.00000000
61.15000000,1.06772300,3.78200000,0.03572278,371.85613435,0.03509952,385.13986840,0.00080626,0.04342449,413.66724487,-0.02467475,-0.01874974,0.00000000,0.00000000,0.00000000,0.00000000
61.65000000,1.07980300,3.78700000,0.03613256,372.34774743,0.03549509,385.80162310,0.00079113,0.04382609,414.14600047,-0.02488186,-0.01894423,0.00000000,0.00000000,0.00000000,0.00000000
62.15000000,1.09185000,3.79600000,0.03647844,373.23265097,0.03582886,386.84759750,0.00066754,0.04423485,415.14770833,-0.02517296,-0.01906189,0.00000000,0.00000000,0.00000000,0.00000000
62.65000000,1.10372600,3.80200000,0.03688456,373.82258667,0.03622060,387.61086664,0.00078348,0.04454789,415.79824195,-0.02528204,-0.01926585,0.00000000,0.00000000,0.00000000,0.00000000
63.15000000,1.11546900,3.81000000,0.03734700,374.60916760,0.03666649,388.59969618,0.00089179,0.04493768,416.58530606,-0.02554056,-0.01939712,0.00000000,0.00000000,0.00000000,0.00000000
63.65000000,1.12744700,3.81400000,0.03770033,375.00245807,0.03700705,389.14017574,0.00068111,0.04536698,417.07736041,-0.02579187,-0.01957512,0.00000000,0.00000000,0.00000000,0.00000000
64.15000000,1.13986700,3.82300000,0.03814033,375.88736161,0.03743097,390.22383088,0.00084785,0.04568971,418.04546179,-0.02595745,-0.01973226,0.00000000,0.00000000,0.00000000,0.00000000
64.65000000,1.15164200,3.82800000,0.03850500,376.37897469,0.03778218,390.87144711,0.00070241,0.04606905,418.51736513,-0.02616092,-0.01990813,0.00000000,0.00000000,0.00000000,0.00000000
65.15000000,1.16375700,3.83500000,0.03890733,377.06723300,0.03816952,391.73791353,0.00077468,0.04647948,419.31520177,-0.02642232,-0.02005716,0.00000000,0.00000000,0.00000000,0.00000000
65.65000000,1.17651400,3.84100000,0.03936600,377.65716870,0.03861091,392.52402081,0.00088278,0.04684144,419.98894474,-0.02660337,-0.02023807,0.00000000,0.00000000,0.00000000,0.00000000
66.15000000,1.18832300,3.85000000,0.03975700,378.54207225,0.03898703,393.59176941,0.00075224,0.04724310,420.88844971,-0.02686080,-0.02038231,0.00000000,0.00000000,0.00000000,0.00000000
66.65000000,1.20064100,3.85400000,0.04010289,378.93536271,0.03931964,394.13176546,0.00066522,0.04757076,421.44434857,-0.02705166,-0.02051910,0.00000000,0.00000000,0.00000000,0.00000000
67.15000000,1.21251800,3.86200000,0.04061044,379.72194364,0.03980751,395.14262054,0.00097573,0.04790607,422.21248948,-0.02722579,-0.02068028,0.00000000,0.00000000,0.00000000,0.00000000
67.65000000,1.22459800,3.86700000,0.04096767,380.21355672,0.04015073,395.79001898,0.00068645,0.04834544,422.92100406,-0.02748428,-0.02086116,0.00000000,0.00000000,0.00000000,0.00000000
68.15000000,1.23651000,3.87400000,0.04134744,380.90181504,0.04051549,396.65113167,0.00072953,0.04871949,423.70666378,-0.02772104,-0.02099845,0.00000000,0.00000000,0.00000000,0.00000000
68.65000000,1.24889500,3.88000000,0.04179489,381.49175073,0.04094508,397.43615607,0.00085917,0.04906063,424.26990099,-0.02789430,-0.02116634,0.00000000,0.00000000,0.00000000,0.00000000
69.15000000,1.26070500,3.88700000,0.04216700,382.18000905,0.04130220,398.29539349,0.00071424,0.04944635,424.95702941,-0.02814478,-0.02130157,0.00000000,0.00000000,0.00000000,0.00000000
69.65000000,1.27305600,3.89200000,0.04255811,382.67162213,0.04167742,398.95740354,0.00075043,0.04981780,425.63852870,-0.02831727,-0.02150053,0.00000000,0.00000000,0.00000000,0.00000000
70.15000000,1.28523900,3.90000000,0.04296044,383.45820306,0.04206325,399.93173789,0.00077167,0.05021234,426.43497752,-0.02858016,-0.02163219,0.00000000,0.00000000,0.00000000,0.00000000
70.65000000,1.29769000,3.90400000,0.04333633,383.85149352,0.04242359,400.48620979,0.00072068,0.05061814,426.92294968,-0.02880343,-0.02181471,0.00000000,0.00000000,0.00000000,0.00000000
71.15000000,1.30953400,3.91200000,0.04379511,384.63807445,0.04286322,401.48334166,0.00087925,0.05092253,427.78631597,-0.02896536,-0.02195717,0.00000000,0.00000000,0.00000000,0.00000000
71.65000000,1.32147900,3.91800000,0.04422367,385.22801015,0.04327371,402.26420526,0.00082098,0.05132166,428.48161918,-0.02922826,-0.02209339,0.00000000,0.00000000,0.00000000,0.00000000
72.15000000,1.33339000,3.92400000,0.04458100,385.81794584,0.04361585,403.01809569,0.00068428,0.05172405,429.17883326,-0.02945254,-0.02227151,0.00000000,0.00000000,0.00000000,0.00000000
72.65000000,1.34567300,3.92900000,0.04500200,386.30955892,0.04401880,403.69426170,0.00080590,0.05207837,429.75097339,-0.02964607,-0.02243230,0.00000000,0.00000000,0.00000000,0.00000000
73.15000000,1.35761900,3.93700000,0.04540433,387.09613985,0.04440373,404.67198202,0.00076987,0.05245089,430.54101616,-0.02985024,-0.02260065,0.00000000,0.00000000,0.00000000,0.00000000
73.65000000,1.36997000,3.94000000,0.04579533,387.39110770,0.04477768,405.13181261,0.00074790,0.05282738,431.01870719,-0.03008874,-0.02273864,0.00000000,0.00000000,0.00000000,0.00000000
74.15000000,1.38222000,3.94700000,0.04620522,388.07936602,0.04516954,406.01065936,0.00078373,0.05320809,431.70836138,-0.03028685,-0.02292124,0.00000000,0.00000000,0.00000000,0.00000000
74.65000000,1.39419900,3.95200000,0.04661122,388.57097910,0.04555754,406.68274735,0.00077599,0.05360258,432.40448876,-0.03051332,-0.02308926,0.00000000,0.00000000,0.00000000,0.00000000
75.15000000,1.40641400,3.96100000,0.04698711,389.45588264,0.04591662,407.75528947,0.00071817,0.05395690,433.18860408,-0.03070188,-0.02325502,0.00000000,0.00000000,0.00000000,0.00000000
75.65000000,1.41808900,3.96500000,0.04746089,389.84917311,0.04636903,408.35176140,0.00090483,0.05432925,433.66599341,-0.03094548,-0.02338376,0.00000000,0.00000000,0.00000000,0.00000000
76.15000000,1.43037200,3.97100000,0.04782944,390.43910880,0.04672083,409.11359447,0.00070359,0.05470792,434.46168560,-0.03115692,-0.02355101,0.00000000,0.00000000,0.00000000,0.00000000
76.65000000,1.44221800,3.97600000,0.04816033,390.93072188,0.04703656,409.75807576,0.00063147,0.05507513,435.04267325,-0.03135085,-0.02372428,0.00000000,0.00000000,0.00000000,0.00000000
77.15000000,1.45487300,3.98300000,0.04864167,391.61898020,0.04749568,410.66798009,0.00091822,0.05545480,435.73466292,-0.03155904,-0.02389576,0.00000000,0.00000000,0.00000000,0.00000000
77.65000000,1.46691900,3.98800000,0.04905144,392.11059328,0.04788637,411.34418426,0.00078139,0.05583916,436.32397975,-0.03179564,-0.02404352,0.00000000,0.00000000,0.00000000,0.00000000
78.15000000,1.47957400,3.99400000,0.04945378,392.70052898,0.04826982,412.12105367,0.00076690,0.05622427,437.12451775,-0.03199961,-0.02422466,0.00000000,0.00000000,0.00000000,0.00000000
78.65000000,1.49141900,3.99900000,0.04985989,393.19214206,0.04865672,412.79665857,0.00077380,0.05660488,437.71306688,-0.03222374,-0.02438114,0.00000000,0.00000000,0.00000000,0.00000000
79.15000000,1.50417400,4.00600000,0.05023567,393.88040037,0.04901458,413.66724487,0.00071573,0.05694171,438.38803099,-0.03240111,-0.02454060,0.00000000,0.00000000,0.00000000,0.00000000
79.65000000,1.51588300,4.00900000,0.05066433,394.17536822,0.04942266,414.14600047,0.00081616,0.05733060,438.87566919,-0.03261240,-0.02471820,0.00000000,0.00000000,0.00000000,0.00000000
80.15000000,1.52823400,4.01700000,0.05110811,394.96194915,0.04984495,415.14770833,0.00084458,0.05772544,439.68249495,-0.03283799,-0.02488745,0.00000000,0.00000000,0.00000000,0.00000000
80.65000000,1.54007800,4.02200000,0.05144644,395.45356223,0.05016678,415.79824195,0.00064366,0.05809146,440.26622487,-0.03305185,-0.02503961,0.00000000,0.00000000,0.00000000,0.00000000
81.15000000,1.55232700,4.02800000,0.05186756,396.04349793,0.05056721,416.58530606,0.00080085,0.05846647,440.95981850,-0.03325744,-0.02520903,0.00000000,0.00000000,0.00000000,0.00000000
81.65000000,1.56433900,4.03100000,0.05232622,396.33846577,0.05100316,417.07736041,0.00087191,0.05880897,441.42837311,-0.03342797,-0.02538100,0.00000000,0.00000000,0.00000000,0.00000000
82.15000000,1.57655500,4.03900000,0.05267967,397.12504670,0.05133898,418.04546179,0.00067163,0.05919273,442.23226579,-0.03366016,-0.02553257,0.00000000,0.00000000,0.00000000,0.00000000
82.65000000,1.58877000,4.04200000,0.05308578,397.42001455,0.05172469,418.51736513,0.00077143,0.05958772,442.72487916,-0.03389281,-0.02569491,0.00000000,0.00000000,0.00000000,0.00000000
83.15000000,1.60119000,4.04800000,0.05352944,398.00995025,0.05214590,419.31520177,0.00084243,0.05993752,443.40898260,-0.03405681,-0.02588071,0.00000000,0.00000000,0.00000000,0.00000000
83.65000000,1.61337100,4.05300000,0.05392044,398.50156333,0.05251697,419.98894474,0.00074213,0.06034111,444.01185522,-0.03431799,-0.02602312,0.00000000,0.00000000,0.00000000,0.00000000
84.15000000,1.62528400,4.06000000,0.05435667,399.18982164,0.05293079,420.88844971,0.00082764,0.06070457,444.70294277,-0.03449470,-0.02620987,0.00000000,0.00000000,0.00000000,0.00000000
84.65000000,1.63726300,4.06400000,0.05471011,399.58311211,0.05326595,421.44434857,0.00067033,0.06108829,445.19199540,-0.03473915,-0.02634913,0.00000000,0.00000000,0.00000000,0.00000000
85.15000000,1.64934300,4.07000000,0.05507478,400.17304780,0.05361164,422.21248948,0.00069138,0.06147953,445.89639372,-0.03497016,-0.02650937,0.00000000,0.00000000,0.00000000,0.00000000
85.65000000,1.66213400,4.07500000,0.05554856,400.66466089,0.05406059,422.92100406,0.00089789,0.06183003,446.47711638,-0.03515521,-0.02667483,0.00000000,0.00000000,0.00000000,0.00000000
86.15000000,1.67407900,4.08100000,0.05595467,401.25459658,0.05444526,423.70666378,0.00076933,0.06220002,447.17287240,-0.03534337,-0.02685665,0.00000000,0.00000000,0.00000000,0.00000000
86.65000000,1.68649700,4.08500000,0.05632300,401.64788705,0.05479401,424.26990099,0.00069751,0.06260055,447.67095357,-0.03558766,-0.02701290,0.00000000,0.00000000,0.00000000,0.00000000
87.15000000,1.69844300,4.09000000,0.05674033,402.13950013,0.05518901,424.95702941,0.00079001,0.06298065,448.37213913,-0.03581002,-0.02717063,0.00000000,0.00000000,0.00000000,0.00000000
87.65000000,1.71096200,4.09500000,0.05714267,402.63111321,0.05556967,425.63852870,0.00076132,0.06335150,448.96359638,-0.03600173,-0.02734977,0.00000000,0.00000000,0.00000000,0.00000000
88.15000000,1.72304200,4.10100000,0.05757122,403.22104891,0.05597498,426.43497752,0.00081062,0.06372230,449.55541956,-0.03622266,-0.02749965,0.00000000,0.00000000,0.00000000,0.00000000
88.65000000,1.73522300,4.10400000,0.05800744,403.51601675,0.05638737,426.92294968,0.00082478,0.06412229,450.05472471,-0.03645096,-0.02767132,0.00000000,0.00000000,0.00000000,0.00000000
89.15000000,1.74706700,4.11100000,0.05834189,404.20427507,0.05670343,427.78631597,0.00063212,0.06447934,450.85337703,-0.03662344,-0.02785589,0.00000000,0.00000000,0.00000000,0.00000000
89.65000000,1.75931600,4.11600000,0.05877433,404.69588815,0.05711195,428.48161918,0.00081704,0.06486511,451.34700686,-0.03683837,-0.02802674,0.00000000,0.00000000,0.00000000,0.00000000
90.15000000,1.77163300,4.12100000,0.05921044,405.18750123,0.05752377,429.17883326,0.00082363,0.06525466,452.05516187,-0.03710634,-0.02814832,0.00000000,0.00000000,0.00000000,0.00000000
90.65000000,1.78418700,4.12500000,0.05959400,405.58079169,0.05788582,429.75097339,0.00072410,0.06559129,452.52714294,-0.03726489,-0.02832640,0.00000000,0.00000000,0.00000000,0.00000000
91.15000000,1.79664000,4.13100000,0.06000011,406.17072739,0.05826901,430.54101616,0.00076639,0.06601536,453.25191111,-0.03751003,-0.02850533,0.00000000,0.00000000,0.00000000,0.00000000
91.65000000,1.80882200,4.13400000,0.06040611,406.46569524,0.05865196,431.01870719,0.00076589,0.06639342,453.74346511,-0.03775091,-0.02864250,0.00000000,0.00000000,0.00000000,0.00000000
92.15000000,1.82090200,4.13900000,0.06081978,406.95730832,0.05904198,431.70836138,0.00078005,0.06675809,454.44203994,-0.03792436,-0.02883374,0.00000000,0.00000000,0.00000000,0.00000000
92.65000000,1.83325300,4.14400000,0.06124833,407.44892140,0.05944589,432.40448876,0.00080781,0.06717054,454.95003791,-0.03816504,-0.02900550,0.00000000,0.00000000,0.00000000,0.00000000
93.15000000,1.84509700,4.15000000,0.06163567,408.03885710,0.05981080,433.18860408,0.00072982,0.06752793,455.64615067,-0.03837123,-0.02915670,0.00000000,0.00000000,0.00000000,0.00000000
93.65000000,1.85724600,4.15300000,0.06203789,408.33382495,0.06018960,433.66599341,0.00075760,0.06789851,456.13569216,-0.03860384,-0.02929466,0.00000000,0.00000000,0.00000000,0.00000000
94.15000000,1.86929200,4.15900000,0.06245156,408.92376064,0.06057903,434.46168560,0.00077885,0.06828821,456.74090994,-0.03880433,-0.02948388,0.00000000,0.00000000,0.00000000,0.00000000
94.65000000,1.88171100,4.16300000,0.06285011,409.31705111,0.06095408,435.04267325,0.00075012,0.06867232,457.23734107,-0.03901273,-0.02965959,0.00000000,0.00000000,0.00000000,0.00000000
95.15000000,1.89423100,4.16800000,0.06326367,409.80866419,0.06134311,435.73466292,0.00077805,0.06903057,457.82884406,-0.03921856,-0.02981201,0.00000000,0.00000000,0.00000000,0.00000000
95.65000000,1.90644700,4.17200000,0.06368089,410.20195465,0.06173543,436.32397975,0.00078464,0.06944765,458.44786070,-0.03948411,-0.02996353,0.00000000,0.00000000,0.00000000,0.00000000
96.15000000,1.91906800,4.17800000,0.06410211,410.79189035,0.06213136,437.12451775,0.00079185,0.06978124,459.02875933,-0.03964145,-0.03013979,0.00000000,0.00000000,0.00000000,0.00000000
96.65000000,1.93135100,4.18200000,0.06451567,411.18518082,0.06251992,437.71306688,0.00077713,0.07017517,459.53112118,-0.03990227,-0.03027291,0.00000000,0.00000000,0.00000000,0.00000000
97.15000000,1.94366800,4.18700000,0.06488400,411.67679390,0.06286587,438.38803099,0.00069190,0.07059021,460.25725441,-0.04014869,-0.03044151,0.00000000,0.00000000,0.00000000,0.00000000
97.65000000,1.95574900,4.19000000,0.06530522,411.97176174,0.06326135,438.87566919,0.00079096,0.07093535,460.73775569,-0.04029895,-0.03063640,0.00000000,0.00000000,0.00000000,0.00000000
98.15000000,1.96803200,4.19600000,0.06573756,412.56169744,0.06366710,439.68249495,0.00081150,0.07133074,461.34877772,-0.04055987,-0.03077086,0.00000000,0.00000000,0.00000000,0.00000000
98.65000000,1.98021400,4.20000000,0.06613611,412.95498791,0.06404100,440.26622487,0.00074780,0.07172739,461.85384731,-0.04078085,-0.03094654,0.00000000,0.00000000,0.00000000,0.00000000
99.15000000,1.99270100,4.20500000,0.06654600,413.44660099,0.06442539,440.95981850,0.00076878,0.07206914,462.54770941,-0.04094629,-0.03112286,0.00000000,0.00000000,0.00000000,0.00000000
99.65000000,2.00525400,4.20800000,0.06691811,413.74156884,0.06477422,441.42837311,0.00069767,0.07245662,462.94218499,-0.04117239,-0.03128423,0.00000000,0.00000000,0.00000000,0.00000000
100.15000000,2.01750400,4.21400000,0.06733922,414.33150453,0.06516884,442.23226579,0.00078924,0.07285696,463.66416859,-0.04143300,-0.03142396,0.00000000,0.00000000,0.00000000,0.00000000
100.65000000,2.02971900,4.21700000,0.06776800,414.62647238,0.06557049,442.72487916,0.00080329,0.07318874,464.03324927,-0.04156384,-0.03162490,0.00000000,0.00000000,0.00000000,0.00000000
101.15000000,2.04217300,4.22200000,0.06815144,415.11808546,0.06592953,443.40898260,0.00071809,0.07361966,464.77038138,-0.04182619,-0.03179346,0.00000000,0.00000000,0.00000000,0.00000000
101.65000000,2.05438800,4.22600000,0.06859133,415.51137593,0.06634127,444.01185522,0.00082348,0.07401006,465.16744763,-0.04206409,-0.03194597,0.00000000,0.00000000,0.00000000,0.00000000
102.15000000,2.06673900,4.23100000,0.06898978,416.00298901,0.06671407,444.70294277,0.00074560,0.07435790,465.86657923,-0.04227016,-0.03208773,0.00000000,0.00000000,0.00000000,0.00000000
102.65000000,2.07881900,4.23400000,0.06940711,416.29795686,0.06710439,445.19199540,0.00078065,0.07477193,466.27532791,-0.04247731,-0.03229462,0.00000000,0.00000000,0.00000000,0.00000000
103.15000000,2.09123800,4.23900000,0.06983578,416.78956994,0.06750516,445.89639372,0.00080153,0.07514850,466.88143453,-0.04269248,-0.03245602,0.00000000,0.00000000,0.00000000,0.00000000
103.65000000,2.10358800,4.24300000,0.07021922,417.18286040,0.06786351,446.47711638,0.00071670,0.07551800,467.48461485,-0.04291734,-0.03260066,0.00000000,0.00000000,0.00000000,0.00000000
104.15000000,2.11610900,4.24800000,0.07062533,417.67447348,0.06824290,447.17287240,0.00075879,0.07590118,468.09463257,-0.04311229,-0.03278889,0.00000000,0.00000000,0.00000000,0.00000000
104.65000000,2.12839200,4.25100000,0.07106144,417.96944133,0.06865016,447.67095357,0.00081452,0.07626991,468.48330319,-0.04333615,-0.03293376,0.00000000,0.00000000,0.00000000,0.00000000
105.15000000,2.14098000,4.25600000,0.07147878,418.46105441,0.06903973,448.37213913,0.00077914,0.07665614,469.09548142,-0.04353570,-0.03312044,0.00000000,0.00000000,0.00000000,0.00000000
105.65000000,2.15333000,4.26000000,0.07188478,418.85434488,0.06941857,448.96359638,0.00075769,0.07707473,469.61581248,-0.04379644,-0.03327829,0.00000000,0.00000000,0.00000000,0.00000000
106.15000000,2.16547800,4.26400000,0.07229089,419.24763534,0.06979738,449.55541956,0.00075761,0.07742075,470.10216671,-0.04398467,-0.03343608,0.00000000,0.00000000,0.00000000,0.00000000
106.65000000,2.17772700,4.26700000,0.07272711,419.54260319,0.07020411,450.05472471,0.00081346,0.07779636,470.71045956,-0.04418385,-0.03361251,0.00000000,0.00000000,0.00000000,0.00000000
107.15000000,2.19034900,4.27300000,0.07312178,420.13253889,0.07057195,450.85337703,0.00073568,0.07821779,471.23320578,-0.04442825,-0.03378954,0.00000000,0.00000000,0.00000000,0.00000000
107.65000000,2.20273500,4.27600000,0.07354300,420.42750674,0.07096439,451.34700686,0.00078489,0.07856349,471.72035878,-0.04459167,-0.03397183,0.00000000,0.00000000,0.00000000,0.00000000
