Repository: noberito/ethz

**MODELLING AND CALIBRATING A POLYN YIELD SURFACE FUNCTION**

---

In the context of my research assistant internship at ETH Zurich, I have to implement and find an operationnal strategy to calibrate a yield surface function based on the polyN model which is a homogenous polynomial of degree N.

To make the calibration operationnal please copy paste a folder "{material}_results" containing the csv files for a given material in the lab_data directory and then change the parameters you want in the polyN_optimization/param.txt. Then run polyN_optimization/optimize_polyN.py. The coefficients of the polyN function will be accessible in the polyN_coeff.npy file.

File: polyN_optimization/results_exp/AA7020-T6/UT_45_2.csv (part 2 of 2)
Time[s],Displacement[mm],Force[kN],EngStrain_longi,EngStress[MPa],TrueStrain,TrueStress[MPa],TrueStrainRate[1/s],PlasticStrain_longi,PlasticStress[MPa],PlasticStrain_thick,PlasticStrain_width,R-Value,Thickness[mm],Width[mm], Young's Modulus [MPa]
108.15000000,2.21515300,4.28100000,0.07397156,420.91911982,0.07136351,452.05516187,0.00079824,0.07894888,472.33442750,-0.04482704,-0.03412183,0.00000000,0.00000000,0.00000000,0.00000000
108.65000000,2.22750400,4.28400000,0.07434000,421.21408766,0.07170652,452.52714294,0.00068602,0.07935746,472.74432564,-0.04510942,-0.03424804,0.00000000,0.00000000,0.00000000,0.00000000
109.15000000,2.24029500,4.28900000,0.07480622,421.70570075,0.07214039,453.25191111,0.00086773,0.07969995,473.44656500,-0.04527583,-0.03442412,0.00000000,0.00000000,0.00000000,0.00000000
109.65000000,2.25285000,4.29200000,0.07521978,422.00066859,0.07252509,453.74346511,0.00076940,0.08011510,473.86022129,-0.04548627,-0.03462883,0.00000000,0.00000000,0.00000000,0.00000000
110.15000000,2.26567400,4.29700000,0.07562211,422.49228167,0.07289920,454.44203994,0.00074823,0.08051007,474.48039661,-0.04574187,-0.03476819,0.00000000,0.00000000,0.00000000,0.00000000
110.65000000,2.27799100,4.30000000,0.07607322,422.78724952,0.07331851,454.95003791,0.00083862,0.08085837,474.97069880,-0.04593424,-0.03492413,0.00000000,0.00000000,0.00000000,0.00000000
111.15000000,2.29074800,4.30500000,0.07646800,423.27886260,0.07368531,455.64615067,0.00073360,0.08127355,475.60132890,-0.04615644,-0.03511711,0.00000000,0.00000000,0.00000000,0.00000000
111.65000000,2.30299800,4.30800000,0.07687411,423.57383045,0.07406250,456.13569216,0.00075438,0.08165051,475.99794794,-0.04638360,-0.03526691,0.00000000,0.00000000,0.00000000,0.00000000
112.15000000,2.31514500,4.31200000,0.07730267,423.96712092,0.07446039,456.74090994,0.00079577,0.08201057,476.60292451,-0.04657750,-0.03543307,0.00000000,0.00000000,0.00000000,0.00000000
112.65000000,2.32759800,4.31500000,0.07772378,424.26208877,0.07485120,457.23734107,0.00078164,0.08242482,477.01799111,-0.04681937,-0.03560545,0.00000000,0.00000000,0.00000000,0.00000000
113.15000000,2.34028700,4.31900000,0.07811856,424.65537923,0.07521744,457.82884406,0.00073248,0.08279832,477.63014483,-0.04703014,-0.03576818,0.00000000,0.00000000,0.00000000,0.00000000
113.65000000,2.35270500,4.32300000,0.07857733,425.04866970,0.07564289,458.44786070,0.00085089,0.08319496,478.03735052,-0.04727889,-0.03591608,0.00000000,0.00000000,0.00000000,0.00000000
114.15000000,2.36536000,4.32700000,0.07894567,425.44196016,0.07598433,459.02875933,0.00068288,0.08356483,478.64848360,-0.04748065,-0.03608417,0.00000000,0.00000000,0.00000000,0.00000000
114.65000000,2.37781300,4.33000000,0.07937811,425.73692801,0.07638505,459.53112118,0.00080145,0.08393392,479.04298754,-0.04767971,-0.03625421,0.00000000,0.00000000,0.00000000,0.00000000
115.15000000,2.39043500,4.33500000,0.07983678,426.22854109,0.07680990,460.25725441,0.00084969,0.08433071,479.66782933,-0.04790886,-0.03642185,0.00000000,0.00000000,0.00000000,0.00000000
115.65000000,2.40326000,4.33800000,0.08021656,426.52350894,0.07716154,460.73775569,0.00070327,0.08471508,480.17868339,-0.04815617,-0.03655891,0.00000000,0.00000000,0.00000000,0.00000000
116.15000000,2.41534100,4.34200000,0.08065267,426.91679940,0.07756518,461.34877772,0.00080729,0.08508912,480.68486802,-0.04835638,-0.03673274,0.00000000,0.00000000,0.00000000,0.00000000
116.65000000,2.42833400,4.34500000,0.08108878,427.21176725,0.07796866,461.85384731,0.00080696,0.08546976,481.19456630,-0.04855810,-0.03691167,0.00000000,0.00000000,0.00000000,0.00000000
117.15000000,2.44075300,4.35000000,0.08146844,427.70338033,0.07831979,462.54770941,0.00070226,0.08588115,481.71949701,-0.04880433,-0.03707682,0.00000000,0.00000000,0.00000000,0.00000000
117.65000000,2.45306900,4.35200000,0.08189333,427.90002556,0.07871259,462.94218499,0.00078561,0.08624935,482.11523412,-0.04901653,-0.03723281,0.00000000,0.00000000,0.00000000,0.00000000
118.15000000,2.46559000,4.35700000,0.08233711,428.39163864,0.07912269,463.66416859,0.00082020,0.08665335,482.63722678,-0.04922909,-0.03742427,0.00000000,0.00000000,0.00000000,0.00000000
118.65000000,2.47834600,4.35900000,0.08270167,428.58828388,0.07945946,464.03324927,0.00067353,0.08703347,483.14794795,-0.04946263,-0.03757084,0.00000000,0.00000000,0.00000000,0.00000000
119.15000000,2.49113700,4.36400000,0.08317911,429.07989696,0.07990034,464.77038138,0.00088176,0.08741674,483.66053418,-0.04968279,-0.03773395,0.00000000,0.00000000,0.00000000,0.00000000
119.65000000,2.50382600,4.36600000,0.08360789,429.27654219,0.08029611,465.16744763,0.00079155,0.08780679,484.17675103,-0.04992706,-0.03787973,0.00000000,0.00000000,0.00000000,0.00000000
120.15000000,2.51631200,4.37100000,0.08399511,429.76815527,0.08065339,465.86657923,0.00071456,0.08819658,484.69317624,-0.05012409,-0.03807249,0.00000000,0.00000000,0.00000000,0.00000000
120.65000000,2.52890000,4.37300000,0.08445000,429.96480050,0.08107295,466.27532791,0.00083911,0.08852985,485.07349310,-0.05032856,-0.03820130,0.00000000,0.00000000,0.00000000,0.00000000
121.15000000,2.54145400,4.37700000,0.08486733,430.35809097,0.08145771,466.88143453,0.00076952,0.08895872,485.71850869,-0.05055135,-0.03840736,0.00000000,0.00000000,0.00000000,0.00000000
121.65000000,2.55444700,4.38100000,0.08527711,430.75138143,0.08183536,467.48461485,0.00075530,0.08935436,486.02092689,-0.05082223,-0.03853213,0.00000000,0.00000000,0.00000000,0.00000000
122.15000000,2.56686600,4.38500000,0.08570200,431.14467190,0.08222678,468.09463257,0.00078285,0.08971148,486.63157746,-0.05098326,-0.03872822,0.00000000,0.00000000,0.00000000,0.00000000
122.65000000,2.57986000,4.38700000,0.08610811,431.34131713,0.08260077,468.48330319,0.00074797,0.09012423,487.16087780,-0.05123369,-0.03889054,0.00000000,0.00000000,0.00000000,0.00000000
123.15000000,2.59244700,4.39100000,0.08653667,431.73460759,0.08299527,469.09548142,0.00078900,0.09050976,487.67717446,-0.05144548,-0.03906428,0.00000000,0.00000000,0.00000000,0.00000000
123.65000000,2.60523900,4.39400000,0.08699922,432.02957544,0.08342089,469.61581248,0.00085125,0.09087617,488.07529949,-0.05164389,-0.03923228,0.00000000,0.00000000,0.00000000,0.00000000
124.15000000,2.61775800,4.39700000,0.08738256,432.32454329,0.08377348,470.10216671,0.00070518,0.09129182,488.60702214,-0.05188719,-0.03940462,0.00000000,0.00000000,0.00000000,0.00000000
124.65000000,2.63041500,4.40100000,0.08780000,432.71783376,0.08415731,470.71045956,0.00076765,0.09164102,488.99719785,-0.05206715,-0.03957387,0.00000000,0.00000000,0.00000000,0.00000000
125.15000000,2.64273100,4.40400000,0.08826622,433.01280160,0.08458581,471.23320578,0.00085700,0.09204283,489.52274955,-0.05231634,-0.03972650,0.00000000,0.00000000,0.00000000,0.00000000
125.65000000,2.65555600,4.40700000,0.08864967,433.30776945,0.08493809,471.72035878,0.00070456,0.09244254,489.93832919,-0.05253294,-0.03990960,0.00000000,0.00000000,0.00000000,0.00000000
126.15000000,2.66753300,4.41100000,0.08907833,433.70105992,0.08533177,472.33442750,0.00078736,0.09281694,490.45099771,-0.05275530,-0.04006163,0.00000000,0.00000000,0.00000000,0.00000000
126.65000000,2.68089900,4.41300000,0.08952944,433.89770515,0.08574590,472.74432564,0.00082826,0.09319245,490.85517157,-0.05296742,-0.04022502,0.00000000,0.00000000,0.00000000,0.00000000
127.15000000,2.69314800,4.41800000,0.08991300,434.38931823,0.08609788,473.44656500,0.00070395,0.09360718,491.38839751,-0.05322274,-0.04038444,0.00000000,0.00000000,0.00000000,0.00000000
127.65000000,2.70610800,4.42000000,0.09037167,434.58596346,0.08651862,473.86022129,0.00084148,0.09397919,491.79137155,-0.05341159,-0.04056760,0.00000000,0.00000000,0.00000000,0.00000000
128.15000000,2.71906800,4.42400000,0.09081156,434.97925393,0.08692197,474.48039661,0.00080670,0.09435151,492.41373577,-0.05360948,-0.04074203,0.00000000,0.00000000,0.00000000,0.00000000
128.65000000,2.73175700,4.42700000,0.09119878,435.27422178,0.08727689,474.97069880,0.00070984,0.09475693,492.83384449,-0.05387072,-0.04088621,0.00000000,0.00000000,0.00000000,0.00000000
129.15000000,2.74451400,4.43100000,0.09166122,435.66751224,0.08770059,475.60132890,0.00084741,0.09510349,493.33457495,-0.05403361,-0.04106988,0.00000000,0.00000000,0.00000000,0.00000000
129.65000000,2.75737200,4.43300000,0.09207867,435.86415747,0.08808291,475.99794794,0.00076464,0.09550192,493.75175497,-0.05424451,-0.04125741,0.00000000,0.00000000,0.00000000,0.00000000
130.15000000,2.76986000,4.43700000,0.09248089,436.25744794,0.08845115,476.60292451,0.00073648,0.09594593,494.30154883,-0.05453805,-0.04140788,0.00000000,0.00000000,0.00000000,0.00000000
130.65000000,2.78258200,4.43900000,0.09293967,436.45409317,0.08887101,477.01799111,0.00083971,0.09627979,494.68715130,-0.05470926,-0.04157053,0.00000000,0.00000000,0.00000000,0.00000000
131.15000000,2.79540700,4.44300000,0.09335700,436.84738364,0.08925278,477.63014483,0.00076354,0.09670661,495.22906358,-0.05495953,-0.04174708,0.00000000,0.00000000,0.00000000,0.00000000
131.65000000,2.80819800,4.44500000,0.09379678,437.04402887,0.08965493,478.03735052,0.00080429,0.09707560,495.52287331,-0.05515929,-0.04191631,0.00000000,0.00000000,0.00000000,0.00000000
132.15000000,2.82098800,4.44900000,0.09421044,437.43731933,0.09003305,478.64848360,0.00075624,0.09744321,496.14569781,-0.05536780,-0.04207541,0.00000000,0.00000000,0.00000000,0.00000000
132.65000000,2.83377900,4.45100000,0.09462022,437.63396456,0.09040747,479.04298754,0.00074885,0.09785218,496.45991531,-0.05561140,-0.04224078,0.00000000,0.00000000,0.00000000,0.00000000
133.15000000,2.84646800,4.45500000,0.09506389,438.02725503,0.09081271,479.66782933,0.00081047,0.09824461,496.98592132,-0.05582756,-0.04241705,0.00000000,0.00000000,0.00000000,0.00000000
133.65000000,2.85932600,4.45800000,0.09549244,438.32222288,0.09120398,480.17868339,0.00078255,0.09861819,497.39284447,-0.05603969,-0.04257850,0.00000000,0.00000000,0.00000000,0.00000000
134.15000000,2.87221800,4.46100000,0.09590978,438.61719073,0.09158487,480.68486802,0.00076176,0.09902223,498.03533322,-0.05627926,-0.04274298,0.00000000,0.00000000,0.00000000,0.00000000
134.65000000,2.88504300,4.46400000,0.09633456,438.91215857,0.09197239,481.19456630,0.00077506,0.09942388,498.34684065,-0.05652366,-0.04290022,0.00000000,0.00000000,0.00000000,0.00000000
135.15000000,2.89759600,4.46700000,0.09679344,439.20712642,0.09239087,481.71949701,0.00083696,0.09981556,498.87375652,-0.05674047,-0.04307510,0.00000000,0.00000000,0.00000000,0.00000000
135.65000000,2.91055600,4.46900000,0.09720322,439.40377166,0.09276442,482.11523412,0.00074709,0.10023900,499.30681612,-0.05699060,-0.04324841,0.00000000,0.00000000,0.00000000,0.00000000
136.15000000,2.92348200,4.47200000,0.09765433,439.69873950,0.09317548,482.63722678,0.00082212,0.10058494,499.70116387,-0.05717373,-0.04341121,0.00000000,0.00000000,0.00000000,0.00000000
136.65000000,2.93637400,4.47500000,0.09807922,439.99370735,0.09356249,483.14794795,0.00077403,0.10098773,500.12435402,-0.05738822,-0.04359951,0.00000000,0.00000000,0.00000000,0.00000000
137.15000000,2.94906300,4.47800000,0.09850778,440.28867520,0.09395269,483.66053418,0.00078040,0.10138550,500.65557861,-0.05764800,-0.04373750,0.00000000,0.00000000,0.00000000,0.00000000
137.65000000,2.96236300,4.48100000,0.09894400,440.58364305,0.09434972,484.17675103,0.00079405,0.10177459,501.07242759,-0.05786778,-0.04390681,0.00000000,0.00000000,0.00000000,0.00000000
138.15000000,2.97508500,4.48400000,0.09938011,440.87861090,0.09474649,484.69317624,0.00079353,0.10219707,501.50638931,-0.05812401,-0.04407305,0.00000000,0.00000000,0.00000000,0.00000000
138.65000000,2.98733500,4.48600000,0.09975222,441.07525613,0.09508490,485.07349310,0.00067683,0.10254566,501.90329512,-0.05831864,-0.04422702,0.00000000,0.00000000,0.00000000,0.00000000
139.15000000,3.00036200,4.49000000,0.10023356,441.46854660,0.09552248,485.71850869,0.00087516,0.10293081,502.31891118,-0.05851880,-0.04441201,0.00000000,0.00000000,0.00000000,0.00000000
139.65000000,3.01366000,4.49100000,0.10067344,441.56686921,0.09592221,486.02092689,0.00079947,0.10334942,502.75171070,-0.05877643,-0.04457299,0.00000000,0.00000000,0.00000000,0.00000000
140.15000000,3.02604400,4.49500000,0.10107567,441.96015968,0.09628758,486.63157746,0.00073073,0.10373296,503.27759126,-0.05899911,-0.04473385,0.00000000,0.00000000,0.00000000,0.00000000
140.65000000,3.03903900,4.49800000,0.10153811,442.25512752,0.09670749,487.16087780,0.00083981,0.10411250,503.58055991,-0.05922455,-0.04488795,0.00000000,0.00000000,0.00000000,0.00000000
141.15000000,3.05213300,4.50100000,0.10197056,442.55009537,0.09709999,487.67717446,0.00078501,0.10450087,504.22012437,-0.05943546,-0.04506541,0.00000000,0.00000000,0.00000000,0.00000000
141.65000000,3.06533000,4.50300000,0.10238033,442.74674061,0.09747178,488.07529949,0.00074358,0.10489017,504.52850309,-0.05963207,-0.04525810,0.00000000,0.00000000,0.00000000,0.00000000
142.15000000,3.07852700,4.50600000,0.10284656,443.04170845,0.09789462,488.60702214,0.00084567,0.10529973,505.06883029,-0.05989516,-0.04540457,0.00000000,0.00000000,0.00000000,0.00000000
142.65000000,3.09101200,4.50800000,0.10323756,443.23835369,0.09824909,488.99719785,0.00070895,0.10569403,505.49096621,-0.06012432,-0.04556971,0.00000000,0.00000000,0.00000000,0.00000000
143.15000000,3.10478500,4.51100000,0.10368878,443.53332153,0.09865800,489.52274955,0.00081783,0.10608611,505.80139411,-0.06033632,-0.04574979,0.00000000,0.00000000,0.00000000,0.00000000
143.65000000,3.11713500,4.51300000,0.10413622,443.72996677,0.09906333,489.93832919,0.00081065,0.10650994,506.23905423,-0.06059547,-0.04591447,0.00000000,0.00000000,0.00000000,0.00000000
144.15000000,3.13016300,4.51600000,0.10455733,444.02493462,0.09944465,490.45099771,0.00076264,0.10688886,506.76501332,-0.06082416,-0.04606470,0.00000000,0.00000000,0.00000000,0.00000000
144.65000000,3.14295300,4.51800000,0.10497822,444.22157985,0.09982563,490.85517157,0.00076195,0.10727571,507.18438716,-0.06099980,-0.04627592,0.00000000,0.00000000,0.00000000,0.00000000
145.15000000,3.15601500,4.52100000,0.10544456,444.51654770,0.10024757,491.38839751,0.00084388,0.10765906,507.60222388,-0.06122857,-0.04643050,0.00000000,0.00000000,0.00000000,0.00000000
145.65000000,3.16873700,4.52300000,0.10586189,444.71319293,0.10062502,491.79137155,0.00075491,0.10806223,508.03044695,-0.06149607,-0.04656616,0.00000000,0.00000000,0.00000000,0.00000000
146.15000000,3.18156200,4.52700000,0.10628300,445.10648339,0.10100575,492.41373577,0.00076145,0.10846523,508.45885041,-0.06169070,-0.04677453,0.00000000,0.00000000,0.00000000,0.00000000
146.65000000,3.19492800,4.52900000,0.10673789,445.30312863,0.10141685,492.83384449,0.00082220,0.10883159,508.86874958,-0.06192291,-0.04690868,0.00000000,0.00000000,0.00000000,0.00000000
147.15000000,3.20802500,4.53200000,0.10712900,445.59809647,0.10177018,493.33457495,0.00070666,0.10925087,509.30602075,-0.06216424,-0.04708663,0.00000000,0.00000000,0.00000000,0.00000000
147.65000000,3.22101800,4.53400000,0.10757644,445.79474171,0.10217424,493.75175497,0.00080813,0.10961683,509.71620966,-0.06237978,-0.04723705,0.00000000,0.00000000,0.00000000,0.00000000
148.15000000,3.23414700,4.53700000,0.10807656,446.08970955,0.10262568,494.30154883,0.00090287,0.11005245,510.16241743,-0.06261070,-0.04744175,0.00000000,0.00000000,0.00000000,0.00000000
148.65000000,3.24666700,4.53900000,0.10845233,446.28635479,0.10296475,494.68715130,0.00067814,0.11045461,510.59171770,-0.06286562,-0.04758899,0.00000000,0.00000000,0.00000000,0.00000000
149.15000000,3.26037100,4.54200000,0.10893367,446.58132264,0.10339889,495.22906358,0.00086829,0.11081011,510.99727450,-0.06306698,-0.04774313,0.00000000,0.00000000,0.00000000,0.00000000
149.65000000,3.27302700,4.54300000,0.10934733,446.67964525,0.10377185,495.52287331,0.00074592,0.11123862,511.44065959,-0.06328308,-0.04795554,0.00000000,0.00000000,0.00000000,0.00000000
150.15000000,3.28639200,4.54700000,0.10976456,447.07293572,0.10414788,496.14569781,0.00075205,0.11160716,511.85342222,-0.06348180,-0.04812536,0.00000000,0.00000000,0.00000000,0.00000000
150.65000000,3.29915000,4.54800000,0.11022322,447.17125833,0.10456110,496.45991531,0.00082643,0.11201499,512.06366971,-0.06376628,-0.04824871,0.00000000,0.00000000,0.00000000,0.00000000
151.15000000,3.31227700,4.55100000,0.11066689,447.46622618,0.10496064,496.98592132,0.00079908,0.11240320,512.48699860,-0.06396644,-0.04843677,0.00000000,0.00000000,0.00000000,0.00000000
151.65000000,3.32547500,4.55300000,0.11108800,447.66287141,0.10533972,497.39284447,0.00075816,0.11279280,513.02289740,-0.06418733,-0.04860547,0.00000000,0.00000000,0.00000000,0.00000000
152.15000000,3.33890700,4.55700000,0.11154667,448.05616188,0.10575244,498.03533322,0.00082545,0.11321195,513.35112481,-0.06445514,-0.04875681,0.00000000,0.00000000,0.00000000,0.00000000
152.65000000,3.35193500,4.55800000,0.11199789,448.15448449,0.10615830,498.34684065,0.00081172,0.11365259,513.80236105,-0.06471721,-0.04893538,0.00000000,0.00000000,0.00000000,0.00000000
153.15000000,3.36530100,4.56100000,0.11244144,448.44945234,0.10655710,498.87375652,0.00079760,0.11399028,514.20058836,-0.06486065,-0.04912964,0.00000000,0.00000000,0.00000000,0.00000000
153.65000000,3.37822800,4.56300000,0.11291911,448.64609758,0.10698639,499.30681612,0.00085859,0.11437620,514.73580414,-0.06511973,-0.04925647,0.00000000,0.00000000,0.00000000,0.00000000
154.15000000,3.39196600,4.56500000,0.11331011,448.84274281,0.10733766,499.70116387,0.00070253,0.11478469,515.05941714,-0.06534272,-0.04944197,0.00000000,0.00000000,0.00000000,0.00000000
154.65000000,3.40451900,4.56700000,0.11376500,449.03938804,0.10774617,500.12435402,0.00081702,0.11521638,515.61900707,-0.06560282,-0.04961356,0.00000000,0.00000000,0.00000000,0.00000000
155.15000000,3.41849500,4.57000000,0.11421611,449.33435589,0.10815112,500.65557861,0.00080990,0.11560802,515.93432764,-0.06582513,-0.04978289,0.00000000,0.00000000,0.00000000,0.00000000
155.65000000,3.43131900,4.57200000,0.11465600,449.53100112,0.10854584,501.07242759,0.00078944,0.11597337,516.46008719,-0.06604843,-0.04992495,0.00000000,0.00000000,0.00000000,0.00000000
156.15000000,3.44475200,4.57400000,0.11513356,449.72764635,0.10897418,501.50638931,0.00085668,0.11637466,516.78084627,-0.06625412,-0.05012053,0.00000000,0.00000000,0.00000000,0.00000000
156.65000000,3.45784700,4.57600000,0.11552833,449.92429159,0.10932813,501.90329512,0.00070791,0.11680049,517.22663136,-0.06650428,-0.05029622,0.00000000,0.00000000,0.00000000,0.00000000
157.15000000,3.47117800,4.57800000,0.11596433,450.12093682,0.10971890,502.31891118,0.00078154,0.11718316,517.42598645,-0.06674068,-0.05044248,0.00000000,0.00000000,0.00000000,0.00000000
157.65000000,3.48366500,4.58000000,0.11643811,450.31758205,0.11014336,502.75171070,0.00084891,0.11758896,517.86178790,-0.06696555,-0.05062341,0.00000000,0.00000000,0.00000000,0.00000000
158.15000000,3.49733500,4.58300000,0.11687433,450.61254990,0.11053401,503.27759126,0.00078130,0.11798286,518.17944845,-0.06715199,-0.05083087,0.00000000,0.00000000,0.00000000,0.00000000
158.65000000,3.51043000,4.58400000,0.11730289,450.71087251,0.11091765,503.58055991,0.00076727,0.11839675,518.73221219,-0.06742144,-0.05097531,0.00000000,0.00000000,0.00000000,0.00000000
159.15000000,3.52400000,4.58800000,0.11774656,451.10416298,0.11131465,504.22012437,0.00079402,0.11882008,519.06570300,-0.06768477,-0.05113531,0.00000000,0.00000000,0.00000000,0.00000000
159.65000000,3.53689200,4.58900000,0.11818644,451.20248560,0.11170813,504.52850309,0.00078694,0.11917580,519.47634976,-0.06782978,-0.05134601,0.00000000,0.00000000,0.00000000,0.00000000
160.15000000,3.55042800,4.59200000,0.11865267,451.49745344,0.11212498,505.06883029,0.00083372,0.11958076,519.91301405,-0.06806807,-0.05151269,0.00000000,0.00000000,0.00000000,0.00000000
160.65000000,3.56369300,4.59400000,0.11910022,451.69409868,0.11252499,505.49096621,0.00080001,0.11999036,520.23995350,-0.06833456,-0.05165580,0.00000000,0.00000000,0.00000000,0.00000000
161.15000000,3.57705900,4.59500000,0.11954378,451.79242129,0.11292126,505.80139411,0.00079254,0.12038989,520.56179153,-0.06855164,-0.05183824,0.00000000,0.00000000,0.00000000,0.00000000
161.65000000,3.59052700,4.59700000,0.12002500,451.98906653,0.11335101,506.23905423,0.00085949,0.12078764,520.99539847,-0.06876257,-0.05202507,0.00000000,0.00000000,0.00000000,0.00000000
162.15000000,3.60362300,4.60000000,0.12045744,452.28403437,0.11373703,506.76501332,0.00077206,0.12121172,521.44309890,-0.06904442,-0.05216730,0.00000000,0.00000000,0.00000000,0.00000000
162.66000000,3.61719200,4.60200000,0.12089733,452.48067961,0.11412956,507.18438716,0.00076965,0.12159284,521.86850689,-0.06925574,-0.05233710,0.00000000,0.00000000,0.00000000,0.00000000
163.15000000,3.63062600,4.60400000,0.12133344,452.67732484,0.11451855,507.60222388,0.00079387,0.12198190,522.18569144,-0.06944802,-0.05253389,0.00000000,0.00000000,0.00000000,0.00000000
163.65000000,3.64412800,4.60600000,0.12179211,452.87397007,0.11492751,508.03044695,0.00081791,0.12239708,522.51678702,-0.06971995,-0.05267713,0.00000000,0.00000000,0.00000000,0.00000000
164.15000000,3.65718800,4.60800000,0.12225078,453.07061530,0.11533629,508.45885041,0.00081757,0.12276963,523.05112086,-0.06990838,-0.05286125,0.00000000,0.00000000,0.00000000,0.00000000
164.65000000,3.67079100,4.61000000,0.12266822,453.26726054,0.11570819,508.86874958,0.00074380,0.12320413,523.39285714,-0.07015560,-0.05304853,0.00000000,0.00000000,0.00000000,0.00000000
165.15000000,3.68419100,4.61200000,0.12314567,453.46390577,0.11613338,509.30602075,0.00085037,0.12357290,523.70012264,-0.07037766,-0.05319523,0.00000000,0.00000000,0.00000000,0.00000000
165.65000000,3.69786200,4.61400000,0.12356300,453.66055100,0.11650489,509.71620966,0.00074301,0.12396624,524.13340264,-0.07060270,-0.05336353,0.00000000,0.00000000,0.00000000,0.00000000
166.15000000,3.71129600,4.61600000,0.12405933,453.85719623,0.11694654,510.16241743,0.00088330,0.12439201,524.58408428,-0.07084624,-0.05354577,0.00000000,0.00000000,0.00000000,0.00000000
166.65000000,3.72462800,4.61800000,0.12451800,454.05384146,0.11735450,510.59171770,0.00081592,0.12480935,524.91760983,-0.07110316,-0.05370619,0.00000000,0.00000000,0.00000000,0.00000000
167.15000000,3.73819700,4.62000000,0.12492400,454.25048670,0.11771548,510.99727450,0.00072196,0.12522837,525.36525304,-0.07135022,-0.05387816,0.00000000,0.00000000,0.00000000,0.00000000
167.65000000,3.75139500,4.62200000,0.12541289,454.44713193,0.11814998,511.44065959,0.00086901,0.12559956,525.67477064,-0.07155436,-0.05404519,0.00000000,0.00000000,0.00000000,0.00000000
168.15000000,3.76442300,4.62400000,0.12583400,454.64377716,0.11852409,511.85342222,0.00074823,0.12599526,526.11055780,-0.07176329,-0.05423197,0.00000000,0.00000000,0.00000000,0.00000000
168.65000000,3.77785700,4.62400000,0.12629644,454.64377716,0.11893477,512.06366971,0.00082135,0.12641518,526.44628969,-0.07203539,-0.05437979,0.00000000,0.00000000,0.00000000,0.00000000
169.15000000,3.79193400,4.62600000,0.12674022,454.84042239,0.11932870,512.48699860,0.00078787,0.12680232,526.76481361,-0.07226073,-0.05454158,0.00000000,0.00000000,0.00000000,0.00000000
169.65000000,3.80526500,4.62900000,0.12718744,455.13539024,0.11972554,513.02289740,0.00079368,0.12724466,527.11281676,-0.07250068,-0.05474398,0.00000000,0.00000000,0.00000000,0.00000000
170.15000000,3.81900400,4.63000000,0.12766500,455.23371286,0.12014912,513.35112481,0.00084716,0.12763650,527.54751303,-0.07274420,-0.05489230,0.00000000,0.00000000,0.00000000,0.00000000
170.65000000,3.83223400,4.63200000,0.12816889,455.43035809,0.12059587,513.80236105,0.00089349,0.12798402,527.84554970,-0.07292893,-0.05505509,0.00000000,0.00000000,0.00000000,0.00000000
171.15000000,3.84576900,4.63400000,0.12855600,455.62700332,0.12093894,514.20058836,0.00068615,0.12843247,528.19742457,-0.07317654,-0.05525592,0.00000000,0.00000000,0.00000000,0.00000000
171.65000000,3.85930500,4.63700000,0.12899978,455.92197117,0.12133209,514.73580414,0.00078630,0.12884655,528.64467008,-0.07343238,-0.05541416,0.00000000,0.00000000,0.00000000,0.00000000
172.15000000,3.87273900,4.63800000,0.12946600,456.02029379,0.12174495,515.05941714,0.00082573,0.12923589,528.96551511,-0.07367849,-0.05555740,0.00000000,0.00000000,0.00000000,0.00000000
172.65000000,3.88671300,4.64100000,0.12996222,456.31526164,0.12218420,515.61900707,0.00087849,0.12964152,529.29521972,-0.07390252,-0.05573900,0.00000000,0.00000000,0.00000000,0.00000000
173.15000000,3.90045100,4.64200000,0.13040967,456.41358425,0.12258010,515.93432764,0.00079181,0.13004864,529.73949227,-0.07413965,-0.05590899,0.00000000,0.00000000,0.00000000,0.00000000
173.65000000,3.91432500,4.64500000,0.13083078,456.70855210,0.12295256,516.46008719,0.00074492,0.13047827,530.19606630,-0.07442016,-0.05605811,0.00000000,0.00000000,0.00000000,0.00000000
174.15000000,3.92715100,4.64600000,0.13128956,456.80687472,0.12335818,516.78084627,0.00081123,0.13085245,530.62330659,-0.07460362,-0.05624883,0.00000000,0.00000000,0.00000000,0.00000000
174.65000000,3.94180200,4.64800000,0.13177822,457.00351995,0.12379004,517.22663136,0.00086372,0.13124251,530.83181674,-0.07479037,-0.05645214,0.00000000,0.00000000,0.00000000,0.00000000
175.15000000,3.95506700,4.64800000,0.13221444,457.00351995,0.12417540,517.42598645,0.00077071,0.13168629,531.18292956,-0.07508240,-0.05660389,0.00000000,0.00000000,0.00000000,0.00000000
175.65000000,3.96887300,4.65000000,0.13268067,457.20016518,0.12458709,517.86178790,0.00082339,0.13213151,531.64885979,-0.07535650,-0.05677500,0.00000000,0.00000000,0.00000000,0.00000000
176.15000000,3.98210300,4.65100000,0.13313178,457.29848780,0.12498528,518.17944845,0.00079638,0.13251300,531.96707268,-0.07553467,-0.05697833,0.00000000,0.00000000,0.00000000,0.00000000
176.65000000,3.99574100,4.65400000,0.13360933,457.59345565,0.12540664,518.73221219,0.00084272,0.13288793,532.28192822,-0.07576834,-0.05711958,0.00000000,0.00000000,0.00000000,0.00000000
177.15000000,4.00968200,4.65500000,0.13409444,457.69177826,0.12583449,519.06570300,0.00085569,0.13329520,532.61430181,-0.07598430,-0.05731090,0.00000000,0.00000000,0.00000000,0.00000000
177.65000000,4.02338800,4.65700000,0.13450422,457.88842350,0.12619575,519.47634976,0.00072252,0.13372990,533.07560797,-0.07624091,-0.05748899,0.00000000,0.00000000,0.00000000,0.00000000
178.15000000,4.03698900,4.65900000,0.13497044,458.08506873,0.12660661,519.91301405,0.00082173,0.13416919,533.42560976,-0.07650752,-0.05766166,0.00000000,0.00000000,0.00000000,0.00000000
178.65000000,4.05066100,4.66000000,0.13544044,458.18339134,0.12702063,520.23995350,0.00082804,0.13452088,533.72872326,-0.07666048,-0.05786040,0.00000000,0.00000000,0.00000000,0.00000000
179.15000000,4.06470200,4.66100000,0.13589911,458.28171396,0.12742451,520.56179153,0.00080775,0.13496947,534.08411539,-0.07693730,-0.05803217,0.00000000,0.00000000,0.00000000,0.00000000
179.65000000,4.07847500,4.66300000,0.13635767,458.47835919,0.12782812,520.99539847,0.00080722,0.13540351,534.54610629,-0.07721696,-0.05818655,0.00000000,0.00000000,0.00000000,0.00000000
180.15000000,4.09187400,4.66500000,0.13684656,458.67500442,0.12825825,521.44309890,0.00086026,0.13579673,534.87213553,-0.07743421,-0.05836252,0.00000000,0.00000000,0.00000000,0.00000000
180.65000000,4.10568100,4.66700000,0.13728644,458.87164966,0.12864511,521.86850689,0.00077373,0.13622543,535.21747232,-0.07767259,-0.05855284,0.00000000,0.00000000,0.00000000,0.00000000
181.15000000,4.11925000,4.66800000,0.13773389,458.96997227,0.12903847,522.18569144,0.00078671,0.13659901,535.53327657,-0.07787365,-0.05872537,0.00000000,0.00000000,0.00000000,0.00000000
181.65000000,4.13288700,4.66900000,0.13821144,459.06829489,0.12945812,522.51678702,0.00083931,0.13705305,535.89266880,-0.07814691,-0.05890614,0.00000000,0.00000000,0.00000000,0.00000000
182.15000000,4.14669300,4.67200000,0.13864378,459.36326274,0.12983789,523.05112086,0.00075953,0.13746668,536.34491836,-0.07838602,-0.05908066,0.00000000,0.00000000,0.00000000,0.00000000
182.65000000,4.16066900,4.67300000,0.13914389,459.46158535,0.13027701,523.39285714,0.00087824,0.13783798,536.54555680,-0.07856994,-0.05926804,0.00000000,0.00000000,0.00000000,0.00000000
183.15000000,4.17413700,4.67400000,0.13956878,459.55990797,0.13064993,523.70012264,0.00074584,0.13826903,536.89312739,-0.07884760,-0.05942143,0.00000000,0.00000000,0.00000000,0.00000000
183.65000000,4.18807800,4.67600000,0.14002378,459.75655320,0.13104912,524.13340264,0.00079839,0.13869501,537.35276515,-0.07909475,-0.05960026,0.00000000,0.00000000,0.00000000,0.00000000
184.15000000,4.20198600,4.67800000,0.14051622,459.95319843,0.13148099,524.58408428,0.00086373,0.13911910,537.69702209,-0.07932260,-0.05979650,0.00000000,0.00000000,0.00000000,0.00000000
184.65000000,4.21575600,4.67900000,0.14099744,460.05152105,0.13190283,524.91760983,0.00084369,0.13952863,537.91888681,-0.07954221,-0.05998642,0.00000000,0.00000000,0.00000000,0.00000000
185.15000000,4.22949500,4.68100000,0.14148256,460.24816628,0.13232790,525.36525304,0.00085015,0.13991550,538.35805162,-0.07977277,-0.06014274,0.00000000,0.00000000,0.00000000,0.00000000
185.65000000,4.24363900,4.68200000,0.14191111,460.34648890,0.13270327,525.67477064,0.00075073,0.14031810,538.80602128,-0.08001752,-0.06030058,0.00000000,0.00000000,0.00000000,0.00000000
186.15000000,4.25785100,4.68400000,0.14236978,460.54313413,0.13310486,526.11055780,0.00080317,0.14078029,539.17178776,-0.08029939,-0.06048090,0.00000000,0.00000000,0.00000000,0.00000000
186.65000000,4.27152100,4.68500000,0.14285478,460.64145675,0.13352932,526.44628969,0.00084893,0.14116641,539.38153983,-0.08053303,-0.06063338,0.00000000,0.00000000,0.00000000,0.00000000
187.15000000,4.28529300,4.68600000,0.14330222,460.73977936,0.13392076,526.76481361,0.00078288,0.14157828,539.83526105,-0.08074784,-0.06083044,0.00000000,0.00000000,0.00000000,0.00000000
187.65000000,4.29916600,4.68700000,0.14381344,460.83810198,0.13436781,527.11281676,0.00089409,0.14201736,540.18908064,-0.08100443,-0.06101292,0.00000000,0.00000000,0.00000000,0.00000000
188.15000000,4.31300600,4.68900000,0.14426844,461.03474721,0.13476552,527.54751303,0.00079543,0.14244645,540.53767575,-0.08126638,-0.06118007,0.00000000,0.00000000,0.00000000,0.00000000
188.65000000,4.32660800,4.69000000,0.14467078,461.13306983,0.13511707,527.84554970,0.00070309,0.14284805,540.75639539,-0.08150182,-0.06134623,0.00000000,0.00000000,0.00000000,0.00000000
189.15000000,4.34075300,4.69100000,0.14518967,461.23139244,0.13557027,528.19742457,0.00090641,0.14329613,541.11568619,-0.08175894,-0.06153719,0.00000000,0.00000000,0.00000000,0.00000000
189.65000000,4.35476100,4.69300000,0.14567089,461.42803768,0.13599039,528.64467008,0.00084025,0.14367981,541.44006024,-0.08199258,-0.06168724,0.00000000,0.00000000,0.00000000,0.00000000
190.15000000,4.36880400,4.69400000,0.14612200,461.52636029,0.13638407,528.96551511,0.00078735,0.14415946,541.81698691,-0.08227523,-0.06188423,0.00000000,0.00000000,0.00000000,0.00000000
190.65000000,4.38261100,4.69500000,0.14659211,461.62468291,0.13679416,529.29521972,0.00082018,0.14457492,542.15909291,-0.08249730,-0.06207762,0.00000000,0.00000000,0.00000000,0.00000000
191.15000000,4.39692400,4.69700000,0.14706589,461.82132814,0.13720728,529.73949227,0.00082624,0.14499165,542.38674323,-0.08277939,-0.06221226,0.00000000,0.00000000,0.00000000,0.00000000
191.65000000,4.41056100,4.69900000,0.14756589,462.01797337,0.13764308,530.19606630,0.00087160,0.14540511,542.84348976,-0.08299097,-0.06241413,0.00000000,0.00000000,0.00000000,0.00000000
192.15000000,4.42467000,4.70100000,0.14800200,462.21461861,0.13802304,530.62330659,0.00075992,0.14578795,543.16832963,-0.08320100,-0.06258695,0.00000000,0.00000000,0.00000000,0.00000000
192.65000000,4.43868000,4.70100000,0.14845311,462.21461861,0.13841592,530.83181674,0.00078575,0.14626656,543.54577751,-0.08351184,-0.06275472,0.00000000,0.00000000,0.00000000,0.00000000
193.15000000,4.45275500,4.70200000,0.14896833,462.31294122,0.13886444,531.18292956,0.00089704,0.14668112,543.88836784,-0.08376083,-0.06292029,0.00000000,0.00000000,0.00000000,0.00000000
193.65000000,4.46686600,4.70400000,0.14948722,462.50958646,0.13931595,531.64885979,0.00090302,0.14709549,544.23105431,-0.08398921,-0.06310629,0.00000000,0.00000000,0.00000000,0.00000000
194.15000000,4.48145000,4.70500000,0.14993078,462.60790907,0.13970175,531.96707268,0.00077160,0.14754153,544.59130260,-0.08425213,-0.06328940,0.00000000,0.00000000,0.00000000,0.00000000
194.65000000,4.49539200,4.70600000,0.15036689,462.70623169,0.14008093,532.28192822,0.00075836,0.14798737,544.95165439,-0.08454116,-0.06344621,0.00000000,0.00000000,0.00000000,0.00000000
195.15000000,4.50977200,4.70700000,0.15084067,462.80455430,0.14049269,532.61430181,0.00082353,0.14833884,545.14464677,-0.08469264,-0.06364620,0.00000000,0.00000000,0.00000000,0.00000000
195.65000000,4.52381500,4.70900000,0.15134822,463.00119954,0.14093362,533.07560797,0.00088187,0.14881629,545.52271947,-0.08499253,-0.06382377,0.00000000,0.00000000,0.00000000,0.00000000
196.15000000,4.53799300,4.71000000,0.15185956,463.09952215,0.14137764,533.42560976,0.00088804,0.14922967,545.86579405,-0.08524087,-0.06398880,0.00000000,0.00000000,0.00000000,0.00000000
196.65000000,4.55230600,4.71100000,0.15226944,463.19784477,0.14173343,533.72872326,0.00071157,0.14964287,546.20896475,-0.08547749,-0.06416538,0.00000000,0.00000000,0.00000000,0.00000000
197.15000000,4.56634900,4.71200000,0.15279200,463.29616738,0.14218683,534.08411539,0.00090680,0.15008784,546.56981941,-0.08572264,-0.06436520,0.00000000,0.00000000,0.00000000,0.00000000
197.65000000,4.58056000,4.71400000,0.15329967,463.49281262,0.14262711,534.54610629,0.00088057,0.15050067,546.91318605,-0.08596405,-0.06453662,0.00000000,0.00000000,0.00000000,0.00000000
198.15000000,4.59514600,4.71500000,0.15375833,463.59113523,0.14302473,534.87213553,0.00079524,0.15094524,547.27424405,-0.08623606,-0.06470918,0.00000000,0.00000000,0.00000000,0.00000000
198.65000000,4.60945900,4.71600000,0.15425844,463.68945785,0.14345810,535.21747232,0.00086674,0.15135771,547.61780662,-0.08643927,-0.06491845,0.00000000,0.00000000,0.00000000,0.00000000
199.15000000,4.62377300,4.71700000,0.15469467,463.78778047,0.14383595,535.53327657,0.00075571,0.15180336,547.86372485,-0.08670967,-0.06509369,0.00000000,0.00000000,0.00000000,0.00000000
199.65000000,4.63781500,4.71800000,0.15522467,463.88610308,0.14429484,535.89266880,0.00091778,0.15227756,548.35793533,-0.08702185,-0.06525571,0.00000000,0.00000000,0.00000000,0.00000000
200.15000000,4.65226400,4.72000000,0.15570967,464.08274831,0.14471459,536.34491836,0.00083949,0.15265926,548.56884821,-0.08721004,-0.06544922,0.00000000,0.00000000,0.00000000,0.00000000
200.65000000,4.66644200,4.72000000,0.15614200,464.08274831,0.14508860,536.54555680,0.00074803,0.15310285,548.93036465,-0.08746723,-0.06563562,0.00000000,0.00000000,0.00000000,0.00000000
201.15000000,4.68075600,4.72100000,0.15664589,464.18107093,0.14552434,536.89312739,0.00087148,0.15357797,549.30954643,-0.08777204,-0.06580593,0.00000000,0.00000000,0.00000000,0.00000000
201.65000000,4.69513700,4.72300000,0.15714589,464.37771616,0.14595653,537.35276515,0.00086438,0.15399088,549.53810985,-0.08799712,-0.06599376,0.00000000,0.00000000,0.00000000,0.00000000
202.15000000,4.70951800,4.72400000,0.15764211,464.47603878,0.14638527,537.69702209,0.00085748,0.15440363,549.76667327,-0.08823805,-0.06616558,0.00000000,0.00000000,0.00000000,0.00000000
202.65000000,4.72376300,4.72400000,0.15811978,464.47603878,0.14679781,537.91888681,0.00082507,0.15487821,550.14611404,-0.08850963,-0.06636858,0.00000000,0.00000000,0.00000000,0.00000000
203.15000000,4.73753600,4.72600000,0.15857478,464.67268401,0.14719061,538.35805162,0.00078560,0.15528892,550.49037140,-0.08873977,-0.06654915,0.00000000,0.00000000,0.00000000,0.00000000
203.65000000,4.75232300,4.72800000,0.15904833,464.86932924,0.14759927,538.80602128,0.00081731,0.15573141,550.85245372,-0.08900529,-0.06672611,0.00000000,0.00000000,0.00000000,0.00000000
204.15000000,4.76711000,4.72900000,0.15958989,464.96765186,0.14806640,539.17178776,0.00093426,0.15617507,551.09873421,-0.08929280,-0.06688227,0.00000000,0.00000000,0.00000000,0.00000000
204.65000000,4.78166200,4.72900000,0.16004100,464.96765186,0.14845535,539.38153983,0.00077790,0.15661706,551.46091982,-0.08953514,-0.06708191,0.00000000,0.00000000,0.00000000,0.00000000
205.15000000,4.79607700,4.73100000,0.16052600,465.16429709,0.14887335,539.83526105,0.00083600,0.15702723,551.80562867,-0.08975651,-0.06727072,0.00000000,0.00000000,0.00000000,0.00000000
205.65000000,4.81069500,4.73200000,0.16104122,465.26261971,0.14931721,540.18908064,0.00088771,0.15750044,552.18560161,-0.09006759,-0.06743284,0.00000000,0.00000000,0.00000000,0.00000000
206.15000000,4.82531300,4.73300000,0.16154500,465.36094232,0.14975102,540.53767575,0.00086762,0.15791180,552.41450540,-0.09030213,-0.06760967,0.00000000,0.00000000,0.00000000,0.00000000
206.65000000,4.83949200,4.73300000,0.16201500,465.36094232,0.15015557,540.75639539,0.00080910,0.15838467,552.79468936,-0.09057695,-0.06780773,0.00000000,0.00000000,0.00000000,0.00000000
207.15000000,4.85421100,4.73400000,0.16254144,465.45926494,0.15060851,541.11568619,0.00090588,0.15882557,553.15728879,-0.09083731,-0.06798825,0.00000000,0.00000000,0.00000000,0.00000000
207.65000000,4.86893100,4.73500000,0.16299267,465.55758756,0.15099657,541.44006024,0.00077612,0.15923490,553.50250078,-0.09108509,-0.06814980,0.00000000,0.00000000,0.00000000,0.00000000
208.15000000,4.88344600,4.73600000,0.16355656,465.65591017,0.15148131,541.81698691,0.00096949,0.00000000,0.00000000,0.00000000,0.00000000,0.00000000,0.00000000,0.00000000,0.00000000
208.65000000,4.89803100,4.73700000,0.16404544,465.75423279,0.15190139,542.15909291,0.00084016,0.00000000,0.00000000,0.00000000,0.00000000,0.00000000,0.00000000,0.00000000,0.00000000
209.15000000,4.91254700,4.73700000,0.16453422,465.75423279,0.15232120,542.38674323,0.00083962,0.00000000,0.00000000,0.00000000,0.00000000,0.00000000,0.00000000,0.00000000,0.00000000
209.65000000,4.92740200,4.73900000,0.16502300,465.95087802,0.15274083,542.84348976,0.00083926,0.00000000,0.00000000,0.00000000,0.00000000,0.00000000,0.00000000,0.00000000,0.00000000
210.15000000,4.94188500,4.74000000,0.16547422,466.04920064,0.15312806,543.16832963,0.00077447,0.00000000,0.00000000,0.00000000,0.00000000,0.00000000,0.00000000,0.00000000,0.00000000
210.65000000,4.95673900,4.74100000,0.16603811,466.14752325,0.15361177,543.54577751,0.00096742,0.00000000,0.00000000,0.00000000,0.00000000,0.00000000,0.00000000,0.00000000,0.00000000
211.15000000,4.97149300,4.74200000,0.16652700,466.24584587,0.15403096,543.88836784,0.00083837,0.00000000,0.00000000,0.00000000,0.00000000,0.00000000,0.00000000,0.00000000,0.00000000
211.65000000,4.98607700,4.74300000,0.16701589,466.34416849,0.15444997,544.23105431,0.00083802,0.00000000,0.00000000,0.00000000,0.00000000,0.00000000,0.00000000,0.00000000,0.00000000
212.15000000,5.00069600,4.74400000,0.16754222,466.44249110,0.15490087,544.59130260,0.00090181,0.00000000,0.00000000,0.00000000,0.00000000,0.00000000,0.00000000,0.00000000,0.00000000
212.65000000,5.01548200,4.74500000,0.16806856,466.54081372,0.15535158,544.95165439,0.00090141,0.00000000,0.00000000,0.00000000,0.00000000,0.00000000,0.00000000,0.00000000,0.00000000
213.15000000,5.03006700,4.74500000,0.16848222,466.54081372,0.15570566,545.14464677,0.00070817,0.00000000,0.00000000,0.00000000,0.00000000,0.00000000,0.00000000,0.00000000,0.00000000
213.65000000,5.04522500,4.74600000,0.16904622,466.63913633,0.15618822,545.52271947,0.00096512,0.00000000,0.00000000,0.00000000,0.00000000,0.00000000,0.00000000,0.00000000,0.00000000
214.15000000,5.05974300,4.74700000,0.16953500,466.73745895,0.15660623,545.86579405,0.00083602,0.00000000,0.00000000,0.00000000,0.00000000,0.00000000,0.00000000,0.00000000,0.00000000
214.65000000,5.07476600,4.74800000,0.17002378,466.83578157,0.15702407,546.20896475,0.00083568,0.00000000,0.00000000,0.00000000,0.00000000,0.00000000,0.00000000,0.00000000,0.00000000
215.15000000,5.08921500,4.74900000,0.17055022,466.93410418,0.15747391,546.56981941,0.00089968,0.00000000,0.00000000,0.00000000,0.00000000,0.00000000,0.00000000,0.00000000,0.00000000
215.65000000,5.10417200,4.75000000,0.17103900,467.03242680,0.15789139,546.91318605,0.00083495,0.00000000,0.00000000,0.00000000,0.00000000,0.00000000,0.00000000,0.00000000,0.00000000
216.15000000,5.11902600,4.75100000,0.17156544,467.13074941,0.15834084,547.27424405,0.00089890,0.00000000,0.00000000,0.00000000,0.00000000,0.00000000,0.00000000,0.00000000,0.00000000
216.65000000,5.13411800,4.75200000,0.17205422,467.22907203,0.15875795,547.61780662,0.00083423,0.00000000,0.00000000,0.00000000,0.00000000,0.00000000,0.00000000,0.00000000,0.00000000
217.15000000,5.14924300,4.75200000,0.17258056,467.22907203,0.15920692,547.86372485,0.00089794,0.00000000,0.00000000,0.00000000,0.00000000,0.00000000,0.00000000,0.00000000,0.00000000
217.65000000,5.16423400,4.75400000,0.17314456,467.42571726,0.15968780,548.35793533,0.00096175,0.00000000,0.00000000,0.00000000,0.00000000,0.00000000,0.00000000,0.00000000,0.00000000
218.15000000,5.17935900,4.75400000,0.17359578,467.42571726,0.16007235,548.56884821,0.00076910,0.00000000,0.00000000,0.00000000,0.00000000,0.00000000,0.00000000,0.00000000,0.00000000
218.65000000,5.19431700,4.75500000,0.17412222,467.52403988,0.16052082,548.93036465,0.00089695,0.00000000,0.00000000,0.00000000,0.00000000,0.00000000,0.00000000,0.00000000,0.00000000
219.15000000,5.20937300,4.75600000,0.17468622,467.62236250,0.16100107,549.30954643,0.00096049,0.00000000,0.00000000,0.00000000,0.00000000,0.00000000,0.00000000,0.00000000,0.00000000
219.65000000,5.22416200,4.75600000,0.17517500,467.62236250,0.16141707,549.53810985,0.00083201,0.00000000,0.00000000,0.00000000,0.00000000,0.00000000,0.00000000,0.00000000,0.00000000
220.15000000,5.23965900,4.75600000,0.17566378,467.62236250,0.16183291,549.76667327,0.00083167,0.00000000,0.00000000,0.00000000,0.00000000,0.00000000,0.00000000,0.00000000,0.00000000
220.65000000,5.25417600,4.75700000,0.17622789,467.72068511,0.16231261,550.14611404,0.00095942,0.00000000,0.00000000,0.00000000,0.00000000,0.00000000,0.00000000,0.00000000,0.00000000
221.15000000,5.26940300,4.75800000,0.17671656,467.81900773,0.16272798,550.49037140,0.00083073,0.00000000,0.00000000,0.00000000,0.00000000,0.00000000,0.00000000,0.00000000,0.00000000
221.65000000,5.28419000,4.75900000,0.17724311,467.91733034,0.16317536,550.85245372,0.00089476,0.00000000,0.00000000,0.00000000,0.00000000,0.00000000,0.00000000,0.00000000,0.00000000
222.15000000,5.29941700,4.75900000,0.17776944,467.91733034,0.16362235,551.09873421,0.00089398,0.00000000,0.00000000,0.00000000,0.00000000,0.00000000,0.00000000,0.00000000,0.00000000
222.65000000,5.31440800,4.76000000,0.17829589,468.01565296,0.16406923,551.46091982,0.00089377,0.00000000,0.00000000,0.00000000,0.00000000,0.00000000,0.00000000,0.00000000,0.00000000
223.15000000,5.32987200,4.76100000,0.17878478,468.11397558,0.16448406,551.80562867,0.00082965,0.00000000,0.00000000,0.00000000,0.00000000,0.00000000,0.00000000,0.00000000,0.00000000
223.65000000,5.34496300,4.76200000,0.17934878,468.21229819,0.16496240,552.18560161,0.00095669,0.00000000,0.00000000,0.00000000,0.00000000,0.00000000,0.00000000,0.00000000,0.00000000
224.15000000,5.36039400,4.76200000,0.17983767,468.21229819,0.16537686,552.41450540,0.00082891,0.00000000,0.00000000,0.00000000,0.00000000,0.00000000,0.00000000,0.00000000,0.00000000
224.65000000,5.37592500,4.76300000,0.18040178,468.31062081,0.16585487,552.79468936,0.00095602,0.00000000,0.00000000,0.00000000,0.00000000,0.00000000,0.00000000,0.00000000,0.00000000
225.15000000,5.39098500,4.76400000,0.18092811,468.40894343,0.16630066,553.15728879,0.00089159,0.00000000,0.00000000,0.00000000,0.00000000,0.00000000,0.00000000,0.00000000,0.00000000
225.65000000,5.40644800,4.76500000,0.18141711,468.50726604,0.16671466,553.50250078,0.00082799,0.00000000,0.00000000,0.00000000,0.00000000,0.00000000,0.00000000,0.00000000,0.00000000
226.15000000,5.42187900,4.76400000,0.18201889,468.40894343,0.00000000,0.00000000,0.00000000,0.00000000,0.00000000,0.00000000,0.00000000,0.00000000,0.00000000,0.00000000,0.00000000
226.65000000,5.43747800,4.76500000,0.18250778,468.50726604,0.00000000,0.00000000,0.00000000,0.00000000,0.00000000,0.00000000,0.00000000,0.00000000,0.00000000,0.00000000,0.00000000
227.15000000,5.45270500,4.76500000,0.18307211,468.50726604,0.00000000,0.00000000,0.00000000,0.00000000,0.00000000,0.00000000,0.00000000,0.00000000,0.00000000,0.00000000,0.00000000
227.65000000,5.46847600,4.76500000,0.18363656,468.50726604,0.00000000,0.00000000,0.00000000,0.00000000,0.00000000,0.00000000,0.00000000,0.00000000,0.00000000,0.00000000,0.00000000
228.15000000,5.48475800,4.76500000,0.18420189,468.50726604,0.00000000,0.00000000,0.00000000,0.00000000,0.00000000,0.00000000,0.00000000,0.00000000,0.00000000,0.00000000,0.00000000
