Repository: noberito/ethz

**MODELLING AND CALIBRATING A POLYN YIELD SURFACE FUNCTION**

---

In the context of my research assistant internship at ETH Zurich, I have to implement and find an operationnal strategy to calibrate a yield surface function based on the polyN model which is a homogenous polynomial of degree N.

To make the calibration operationnal please copy paste a folder "{material}_results" containing the csv files for a given material in the lab_data directory and then change the parameters you want in the polyN_optimization/param.txt. Then run polyN_optimization/optimize_polyN.py. The coefficients of the polyN function will be accessible in the polyN_coeff.npy file.

File: polyN_optimization/results_exp/DP600/UT_30_2.csv (part 1 of 3)
Time[s],Displacement[mm],Force[kN],EngStrain_longi,EngStress[MPa],TrueStrain,TrueStress[MPa],TrueStrainRate[1/s],PlasticStrain_longi,PlasticStress[MPa],PlasticStrain_thick,PlasticStrain_width,R-Value,Thickness[mm],Width[mm], Young's Modulus [MPa]
0.59000000,0.00000000,-0.01400000,0.00000000,-0.91629033,0.00000000,-0.91629033,0.00000000,0.00065963,327.58012095,-0.00012121,-0.00053842,0.89100402,1.52790000,10.00000000,212223.02648808
1.09000000,0.00009400,-0.01800000,0.00000611,-1.17808757,0.00000611,-1.17809477,0.00001222,0.00061563,331.44172212,-0.00004480,-0.00057083,0.00000000,0.00000000,0.00000000,0.00000000
1.59000000,0.00135400,-0.02300000,0.00007378,-1.50533412,0.00007378,-1.50544518,0.00013533,0.00068887,337.64216694,-0.00004403,-0.00064484,0.00000000,0.00000000,0.00000000,0.00000000
2.09000000,0.00218700,0.06800000,0.00009889,4.45055305,0.00009888,4.45099316,0.00005022,0.00099198,342.60848137,-0.00030261,-0.00068936,0.00000000,0.00000000,0.00000000,0.00000000
2.59000000,0.00301200,0.22900000,0.00008433,14.98789188,0.00008433,14.98915586,-0.00002911,0.00108905,348.42662268,-0.00031454,-0.00077450,0.00000000,0.00000000,0.00000000,0.00000000
3.09000000,0.00441600,0.36200000,0.00014700,23.69265004,0.00014699,23.69613286,0.00012532,0.00112684,352.84455370,-0.00023516,-0.00089169,0.00000000,0.00000000,0.00000000,0.00000000
3.59000000,0.00483300,0.43200000,0.00017800,28.27410171,0.00017798,28.27913450,0.00006199,0.00138731,358.26339370,-0.00037072,-0.00101658,0.00000000,0.00000000,0.00000000,0.00000000
4.09000000,0.00517100,0.55000000,0.00016333,35.99712023,0.00016332,36.00299976,-0.00002933,0.00155947,361.41668515,-0.00043677,-0.00112270,0.00000000,0.00000000,0.00000000,0.00000000
4.59000000,0.00668400,0.64600000,0.00019278,42.28025394,0.00019276,42.28840464,0.00005888,0.00169293,367.32015603,-0.00044922,-0.00124371,0.00000000,0.00000000,0.00000000,0.00000000
5.09000000,0.00851500,0.79900000,0.00027622,52.29399830,0.00027618,52.30844306,0.00016685,0.00193139,371.15891201,-0.00053477,-0.00139663,0.00000000,0.00000000,0.00000000,0.00000000
5.59000000,0.00817400,0.87700000,0.00026556,57.39904444,0.00026552,57.41428708,-0.00002133,0.00211124,375.76746665,-0.00059683,-0.00151440,0.00000000,0.00000000,0.00000000,0.00000000
6.09000000,0.00883600,1.03400000,0.00026222,67.67458603,0.00026219,67.69233181,-0.00000666,0.00233655,379.27591488,-0.00073842,-0.00159813,0.00000000,0.00000000,0.00000000,0.00000000
6.59000000,0.01140100,1.11300000,0.00035456,72.84508148,0.00035449,72.87090911,0.00018461,0.00264208,383.60715154,-0.00094023,-0.00170185,0.00000000,0.00000000,0.00000000,0.00000000
7.09000000,0.01179200,1.24500000,0.00036711,81.48439034,0.00036704,81.51430416,0.00002510,0.00276992,386.02767487,-0.00094479,-0.00182513,0.00000000,0.00000000,0.00000000,0.00000000
7.59000000,0.01120600,1.35100000,0.00038400,88.42201715,0.00038393,88.45597120,0.00003377,0.00295621,389.98701428,-0.00103415,-0.00192206,0.00000000,0.00000000,0.00000000,0.00000000
8.09000000,0.01311600,1.48300000,0.00042667,97.06132600,0.00042658,97.10273884,0.00008530,0.00343535,393.14066984,-0.00139437,-0.00204098,0.00000000,0.00000000,0.00000000,0.00000000
8.59000000,0.01540100,1.58800000,0.00053111,103.93350350,0.00053097,103.98870374,0.00020879,0.00357592,397.48159871,-0.00143497,-0.00214095,0.00000000,0.00000000,0.00000000,0.00000000
9.09000000,0.01475500,1.72000000,0.00047933,112.57281236,0.00047922,112.62677226,-0.00010350,0.00373064,399.58747972,-0.00145922,-0.00227142,0.00000000,0.00000000,0.00000000,0.00000000
9.59000000,0.01523800,1.79800000,0.00049322,117.67785850,0.00049310,117.73589983,0.00002776,0.00416420,403.78554007,-0.00181721,-0.00234699,0.00000000,0.00000000,0.00000000,0.00000000
10.09000000,0.01814500,1.95400000,0.00059444,127.88795078,0.00059427,127.96397306,0.00020233,0.00445443,405.81684539,-0.00194362,-0.00251081,0.00000000,0.00000000,0.00000000,0.00000000
10.59000000,0.01864800,2.05800000,0.00063122,134.69467897,0.00063102,134.77970125,0.00007351,0.00461851,408.98594376,-0.00199731,-0.00262120,0.00000000,0.00000000,0.00000000,0.00000000
11.09000000,0.01794600,2.18700000,0.00058489,143.13763990,0.00058472,143.22135951,-0.00009261,0.00496797,411.57238995,-0.00222316,-0.00274481,0.00000000,0.00000000,0.00000000,0.00000000
11.59000000,0.02029400,2.29200000,0.00063822,150.00981740,0.00063802,150.10555700,0.00010660,0.00523131,414.58729321,-0.00236259,-0.00286871,0.00000000,0.00000000,0.00000000,0.00000000
12.09000000,0.02201200,2.42100000,0.00078089,158.45277832,0.00078058,158.57651234,0.00028513,0.00553745,417.02707900,-0.00252136,-0.00301610,0.00000000,0.00000000,0.00000000,0.00000000
12.59000000,0.02143600,2.49900000,0.00070733,163.55782446,0.00070708,163.67351437,-0.00014700,0.00585893,420.06969927,-0.00271960,-0.00313933,0.00000000,0.00000000,0.00000000,0.00000000
13.09000000,0.02239600,2.62900000,0.00069300,172.06623470,0.00069276,172.18547660,-0.00002865,0.00605140,421.80350204,-0.00276977,-0.00328162,0.00000000,0.00000000,0.00000000,0.00000000
13.59000000,0.02483600,2.73200000,0.00086556,178.80751358,0.00086518,178.96228142,0.00034484,0.00639993,425.25763201,-0.00293204,-0.00346789,0.00000000,0.00000000,0.00000000,0.00000000
14.09000000,0.02525600,2.88600000,0.00085044,188.88670725,0.00085008,189.04734490,-0.00003020,0.00682631,427.62283867,-0.00321363,-0.00361268,0.00000000,0.00000000,0.00000000,0.00000000
14.59000000,0.02539900,2.96300000,0.00077500,193.92630408,0.00077470,194.07659696,-0.00015077,0.00696671,430.33007658,-0.00320870,-0.00375801,0.00000000,0.00000000,0.00000000,0.00000000
15.09000000,0.02742200,3.11700000,0.00087656,204.00549774,0.00087617,204.18431989,0.00020294,0.00724780,432.56961029,-0.00332380,-0.00392401,0.00000000,0.00000000,0.00000000,0.00000000
15.59000000,0.02861300,3.19500000,0.00104022,209.11054388,0.00103968,209.32806532,0.00032702,0.00770855,435.28607823,-0.00365682,-0.00405173,0.00000000,0.00000000,0.00000000,0.00000000
16.09000000,0.02905000,3.32100000,0.00091744,217.35715688,0.00091702,217.55657000,-0.00024532,0.00794493,436.91285750,-0.00376803,-0.00417690,0.00000000,0.00000000,0.00000000,0.00000000
16.59000000,0.03026200,3.42200000,0.00092956,223.96753714,0.00092912,224.17572741,0.00002420,0.00818014,439.53384780,-0.00382298,-0.00435717,0.00000000,0.00000000,0.00000000,0.00000000
17.09000000,0.03170500,3.54700000,0.00114033,232.14870083,0.00113968,232.41342773,0.00042112,0.00854166,441.61547504,-0.00405346,-0.00448820,0.00000000,0.00000000,0.00000000,0.00000000
17.59000000,0.03301600,3.64600000,0.00108733,238.62818247,0.00108674,238.88765085,-0.00010588,0.00883294,444.66201540,-0.00422322,-0.00460972,0.00000000,0.00000000,0.00000000,0.00000000
18.09000000,0.03424100,3.77000000,0.00102411,246.74389685,0.00102359,246.99659002,-0.00012631,0.00916043,446.20095281,-0.00442601,-0.00473442,0.00000000,0.00000000,0.00000000,0.00000000
18.59000000,0.03541300,3.84400000,0.00118844,251.58714576,0.00118774,251.88614310,0.00032830,0.00942309,449.10517702,-0.00453474,-0.00488835,0.00000000,0.00000000,0.00000000,0.00000000
19.09000000,0.03675100,3.99100000,0.00131656,261.20819425,0.00131569,261.55208935,0.00025590,0.00965963,450.60539093,-0.00464784,-0.00501180,0.00000000,0.00000000,0.00000000,0.00000000
19.59000000,0.03915400,4.08700000,0.00119178,267.49132797,0.00119107,267.81011819,-0.00024924,0.01007691,453.05137647,-0.00494278,-0.00513413,0.00000000,0.00000000,0.00000000,0.00000000
20.09000000,0.04058800,4.20700000,0.00127278,275.34524511,0.00127197,275.69569842,0.00016180,0.01044159,455.07682830,-0.00514941,-0.00529218,0.00000000,0.00000000,0.00000000,0.00000000
20.59000000,0.04161500,4.30000000,0.00152289,281.43203089,0.00152173,281.86062060,0.00049952,0.01059408,457.40515522,-0.00517087,-0.00542321,0.00000000,0.00000000,0.00000000,0.00000000
21.09000000,0.04525700,4.41600000,0.00144567,289.02415080,0.00144462,289.44198338,-0.00015422,0.01097319,459.37342673,-0.00542009,-0.00555310,0.00000000,0.00000000,0.00000000,0.00000000
21.59000000,0.04787300,4.48400000,0.00143100,293.47470384,0.00142998,293.89466614,-0.00002929,0.01135440,461.67657099,-0.00564391,-0.00571049,0.00000000,0.00000000,0.00000000,0.00000000
22.09000000,0.04876800,4.59600000,0.00171433,300.80502651,0.00171287,301.32070659,0.00056578,0.01159436,463.11771263,-0.00572870,-0.00586566,0.00000000,0.00000000,0.00000000,0.00000000
22.59000000,0.05244300,4.68400000,0.00180256,306.56456574,0.00180093,307.11716540,0.00017613,0.01190803,465.79135945,-0.00591265,-0.00599538,0.00000000,0.00000000,0.00000000,0.00000000
23.09000000,0.05671500,4.81200000,0.00174378,314.94207736,0.00174226,315.49126636,-0.00011735,0.01228384,467.63066966,-0.00614276,-0.00614109,0.00000000,0.00000000,0.00000000,0.00000000
23.59000000,0.05939800,4.87400000,0.00193878,318.99993455,0.00193690,319.61840453,0.00038928,0.01257786,469.83229718,-0.00626930,-0.00630856,0.00000000,0.00000000,0.00000000,0.00000000
24.09000000,0.06290800,4.99400000,0.00222200,326.85385169,0.00221954,327.58012095,0.00056527,0.01292423,471.66039920,-0.00646130,-0.00646294,0.00000000,0.00000000,0.00000000,0.00000000
24.59000000,0.06741200,5.05300000,0.00219633,330.71536095,0.00219392,331.44172212,-0.00005122,0.01317121,473.84227680,-0.00655627,-0.00661494,0.00000000,0.00000000,0.00000000,0.00000000
25.09000000,0.07168400,5.14700000,0.00229933,336.86759605,0.00229669,337.64216694,0.00020554,0.01350157,475.19870838,-0.00669089,-0.00681068,0.00000000,0.00000000,0.00000000,0.00000000
25.59000000,0.07757900,5.22100000,0.00262689,341.71084495,0.00262344,342.60848137,0.00065350,0.01393304,477.33767166,-0.00697787,-0.00695518,0.00000000,0.00000000,0.00000000,0.00000000
26.09000000,0.08171900,5.30900000,0.00275200,347.47038419,0.00274822,348.42662268,0.00024955,0.01417507,478.98727717,-0.00704702,-0.00712806,0.00000000,0.00000000,0.00000000,0.00000000
26.59000000,0.08582800,5.37600000,0.00281100,351.85548792,0.00280706,352.84455370,0.00011767,0.01443440,481.51318673,-0.00716492,-0.00726948,0.00000000,0.00000000,0.00000000,0.00000000
27.09000000,0.09278300,5.45700000,0.00309811,357.15688199,0.00309332,358.26339370,0.00057253,0.01486235,482.78753725,-0.00740775,-0.00745460,0.00000000,0.00000000,0.00000000,0.00000000
27.59000000,0.09851300,5.50400000,0.00328589,360.23299954,0.00328050,361.41668515,0.00037436,0.01518323,485.27935912,-0.00759764,-0.00758559,0.00000000,0.00000000,0.00000000,0.00000000
28.09000000,0.10546900,5.59300000,0.00344800,366.05798809,0.00344207,367.32015603,0.00032313,0.01547343,486.55576963,-0.00771746,-0.00775597,0.00000000,0.00000000,0.00000000,0.00000000
28.59000000,0.11143100,5.65000000,0.00370567,369.78859873,0.00369882,371.15891201,0.00051350,0.01580740,488.52231720,-0.00789130,-0.00791611,0.00000000,0.00000000,0.00000000,0.00000000
29.09000000,0.11722800,5.71900000,0.00390822,374.30460109,0.00390060,375.76746665,0.00040357,0.01611759,490.14434708,-0.00806280,-0.00805478,0.00000000,0.00000000,0.00000000,0.00000000
29.59000000,0.12583900,5.77100000,0.00415122,377.70796518,0.00414263,379.27591488,0.00048405,0.01650538,492.13987514,-0.00830346,-0.00820192,0.00000000,0.00000000,0.00000000,0.00000000
30.09000000,0.13289500,5.83500000,0.00447878,381.89672099,0.00446878,383.60715154,0.00065230,0.01681913,493.69899863,-0.00846763,-0.00835149,0.00000000,0.00000000,0.00000000,0.00000000
30.59000000,0.14130800,5.87100000,0.00461878,384.25289613,0.00460814,386.02767487,0.00027873,0.01707378,495.56419587,-0.00858277,-0.00849101,0.00000000,0.00000000,0.00000000,0.00000000
31.09000000,0.14892600,5.93000000,0.00482489,388.11440539,0.00481329,389.98701428,0.00041028,0.01746128,496.76049118,-0.00884077,-0.00862051,0.00000000,0.00000000,0.00000000,0.00000000
31.59000000,0.15585000,5.97500000,0.00532156,391.05962432,0.00530745,393.14066984,0.00098832,0.01781107,499.00990542,-0.00901565,-0.00879541,0.00000000,0.00000000,0.00000000,0.00000000
32.09000000,0.16502500,6.04000000,0.00548367,395.31382944,0.00546869,397.48159871,0.00032248,0.01808168,500.48451647,-0.00915016,-0.00893151,0.00000000,0.00000000,0.00000000,0.00000000
32.59000000,0.17280900,6.07100000,0.00564933,397.34275803,0.00563344,399.58747972,0.00032950,0.01844040,502.33918234,-0.00938128,-0.00905912,0.00000000,0.00000000,0.00000000,0.00000000
33.09000000,0.18281100,6.13200000,0.00610556,401.33516591,0.00608699,403.78554007,0.00090711,0.01878994,503.85544652,-0.00954233,-0.00924761,0.00000000,0.00000000,0.00000000,0.00000000
33.59000000,0.19096000,6.16100000,0.00640733,403.23319589,0.00638689,405.81684539,0.00059980,0.01915196,505.71424232,-0.00972934,-0.00942262,0.00000000,0.00000000,0.00000000,0.00000000
34.09000000,0.19957100,6.20800000,0.00658767,406.30931344,0.00656606,408.98594376,0.00035834,0.01945955,506.87606923,-0.00988481,-0.00957474,0.00000000,0.00000000,0.00000000,0.00000000
34.59000000,0.20791600,6.24500000,0.00695189,408.73093789,0.00692784,411.57238995,0.00072355,0.01977385,508.91403920,-0.01003395,-0.00973990,0.00000000,0.00000000,0.00000000,0.00000000
35.09000000,0.21632800,6.28900000,0.00723156,411.61070751,0.00720553,414.58729321,0.00055539,0.02016035,510.11785806,-0.01026081,-0.00989954,0.00000000,0.00000000,0.00000000,0.00000000
35.59000000,0.22679300,6.32400000,0.00755167,413.90143334,0.00752330,417.02707900,0.00063552,0.02052088,512.18196211,-0.01044538,-0.01007550,0.00000000,0.00000000,0.00000000,0.00000000
36.09000000,0.23543600,6.36800000,0.00789022,416.78120296,0.00785926,420.06969927,0.00067192,0.02083074,513.54986174,-0.01059792,-0.01023283,0.00000000,0.00000000,0.00000000,0.00000000
36.59000000,0.24606500,6.39300000,0.00809256,418.41743570,0.00805999,421.80350204,0.00040146,0.02115320,515.26096400,-0.01073317,-0.01042002,0.00000000,0.00000000,0.00000000,0.00000000
37.09000000,0.25394800,6.44300000,0.00846056,421.68990117,0.00842497,425.25763201,0.00072996,0.02155751,516.34351162,-0.01097194,-0.01058557,0.00000000,0.00000000,0.00000000,0.00000000
37.59000000,0.26351800,6.47600000,0.00890200,423.84972839,0.00886261,427.62283867,0.00087529,0.02186575,517.98207524,-0.01113058,-0.01073517,0.00000000,0.00000000,0.00000000,0.00000000
38.09000000,0.27235900,6.51600000,0.00905667,426.46770077,0.00901590,430.33007658,0.00030658,0.02220014,519.36624651,-0.01125979,-0.01094035,0.00000000,0.00000000,0.00000000,0.00000000
38.59000000,0.28235900,6.54800000,0.00935111,428.56207867,0.00930766,432.56961029,0.00058352,0.02255476,521.03096180,-0.01144668,-0.01110808,0.00000000,0.00000000,0.00000000,0.00000000
39.09000000,0.29259000,6.58600000,0.00982933,431.04915243,0.00978134,435.28607823,0.00094736,0.02288923,522.34976600,-0.01161302,-0.01127621,0.00000000,0.00000000,0.00000000,0.00000000
39.59000000,0.30166300,6.60900000,0.01007589,432.55448655,0.01002547,436.91285750,0.00048825,0.02326001,524.29440224,-0.01180607,-0.01145394,0.00000000,0.00000000,0.00000000,0.00000000
40.09000000,0.31143200,6.64700000,0.01032611,435.04156031,0.01027316,439.53384780,0.00049539,0.02359194,525.34441652,-0.01195896,-0.01163298,0.00000000,0.00000000,0.00000000,0.00000000
40.59000000,0.31954500,6.67600000,0.01070144,436.93959029,0.01064459,441.61547504,0.00074286,0.02392486,526.93457570,-0.01214419,-0.01178067,0.00000000,0.00000000,0.00000000,0.00000000
41.09000000,0.32991000,6.72000000,0.01101056,439.81935991,0.01095038,444.66201540,0.00061158,0.02428419,528.20276772,-0.01233373,-0.01195046,0.00000000,0.00000000,0.00000000,0.00000000
41.59000000,0.33868500,6.74100000,0.01134911,441.19379541,0.01128519,446.20095281,0.00066962,0.02464210,529.74075195,-0.01248946,-0.01215264,0.00000000,0.00000000,0.00000000,0.00000000
42.09000000,0.34911500,6.78300000,0.01162878,443.94266640,0.01156168,449.10517702,0.00055298,0.02497614,530.99729734,-0.01271498,-0.01226116,0.00000000,0.00000000,0.00000000,0.00000000
42.59000000,0.35875100,6.80400000,0.01187533,445.31710190,0.01180537,450.60539093,0.00048738,0.02532624,532.60055728,-0.01288185,-0.01244439,0.00000000,0.00000000,0.00000000,0.00000000
43.09000000,0.36845400,6.83800000,0.01230944,447.54237843,0.01223430,453.05137647,0.00085785,0.02568319,533.53361931,-0.01306571,-0.01261747,0.00000000,0.00000000,0.00000000,0.00000000
43.59000000,0.37819100,6.86600000,0.01268844,449.37495909,0.01260862,455.07682830,0.00074864,0.02606426,535.35799069,-0.01330694,-0.01275733,0.00000000,0.00000000,0.00000000,0.00000000
44.09000000,0.38696600,6.90000000,0.01285411,451.60023562,0.01277220,457.40515522,0.00032716,0.02638863,536.27509450,-0.01346795,-0.01292069,0.00000000,0.00000000,0.00000000,0.00000000
44.59000000,0.39746300,6.92700000,0.01324767,453.36736697,0.01316068,459.37342673,0.00077697,0.02674122,538.01876412,-0.01365202,-0.01308920,0.00000000,0.00000000,0.00000000,0.00000000
45.09000000,0.40713200,6.95900000,0.01364511,455.46174488,0.01355285,461.67657099,0.00078434,0.02709624,539.22419334,-0.01384640,-0.01324984,0.00000000,0.00000000,0.00000000,0.00000000
45.59000000,0.41805900,6.97900000,0.01389533,456.77073107,0.01379968,463.11771263,0.00049365,0.02746404,540.70782459,-0.01406306,-0.01340097,0.00000000,0.00000000,0.00000000,0.00000000
46.09000000,0.42719800,7.01700000,0.01422633,459.25780483,0.01412609,465.79135945,0.00065282,0.02782018,541.64500504,-0.01425599,-0.01356419,0.00000000,0.00000000,0.00000000,0.00000000
46.59000000,0.43772800,7.04200000,0.01461644,460.89403757,0.01451065,467.63066966,0.00076913,0.02820145,543.20549879,-0.01444109,-0.01376036,0.00000000,0.00000000,0.00000000,0.00000000
47.09000000,0.44690100,7.07300000,0.01492544,462.92296616,0.01481516,469.83229718,0.00060900,0.02853852,544.33681730,-0.01462576,-0.01391275,0.00000000,0.00000000,0.00000000,0.00000000
47.59000000,0.45680100,7.09800000,0.01528589,464.55919890,0.01517024,471.66039920,0.00071016,0.02890962,545.75834137,-0.01483335,-0.01407626,0.00000000,0.00000000,0.00000000,0.00000000
48.09000000,0.46709800,7.12900000,0.01554722,466.58812750,0.01542760,473.84227680,0.00051473,0.02926060,546.89885019,-0.01500630,-0.01425430,0.00000000,0.00000000,0.00000000,0.00000000
48.59000000,0.47749500,7.14700000,0.01588933,467.76621507,0.01576442,475.19870838,0.00067363,0.02960909,548.51312171,-0.01520222,-0.01440687,0.00000000,0.00000000,0.00000000,0.00000000
49.09000000,0.48812400,7.17600000,0.01633811,469.66424504,0.01620608,477.33767166,0.00088332,0.02998256,549.39649828,-0.01543028,-0.01455227,0.00000000,0.00000000,0.00000000,0.00000000
49.59000000,0.49759300,7.19900000,0.01659211,471.16957916,0.01645597,478.98727717,0.00049977,0.03034954,550.81946140,-0.01560522,-0.01474432,0.00000000,0.00000000,0.00000000,0.00000000
50.09000000,0.50772700,7.23500000,0.01686800,473.52575430,0.01672732,481.51318673,0.00054270,0.03069313,551.89123131,-0.01577608,-0.01491705,0.00000000,0.00000000,0.00000000,0.00000000
50.59000000,0.51719600,7.25100000,0.01730944,474.57294326,0.01716134,482.78753725,0.00086805,0.03107077,553.25404960,-0.01598805,-0.01508273,0.00000000,0.00000000,0.00000000,0.00000000
51.09000000,0.52832000,7.28600000,0.01764800,476.86366909,0.01749408,485.27935912,0.00066548,0.03139289,554.31538498,-0.01613116,-0.01526174,0.00000000,0.00000000,0.00000000,0.00000000
51.59000000,0.53808900,7.30300000,0.01794956,477.97630735,0.01779036,486.55576963,0.00059256,0.03178096,555.68576708,-0.01632572,-0.01545525,0.00000000,0.00000000,0.00000000,0.00000000
52.09000000,0.54924600,7.33000000,0.01829911,479.74343871,0.01813370,488.52231720,0.00068667,0.03218536,556.59062192,-0.01657408,-0.01561128,0.00000000,0.00000000,0.00000000,0.00000000
52.59000000,0.55918000,7.35200000,0.01862289,481.18332352,0.01845161,490.14434708,0.00063582,0.03249897,557.85320414,-0.01671294,-0.01578603,0.00000000,0.00000000,0.00000000,0.00000000
53.09000000,0.56974200,7.37900000,0.01902767,482.95045487,0.01884890,492.13987514,0.00079460,0.03285290,558.86716271,-0.01685908,-0.01599382,0.00000000,0.00000000,0.00000000,0.00000000
53.59000000,0.57957500,7.40000000,0.01935500,484.32489037,0.01917007,493.69899863,0.00064234,0.03325351,560.45217807,-0.01711799,-0.01613552,0.00000000,0.00000000,0.00000000,0.00000000
54.09000000,0.58980700,7.42600000,0.01962367,486.02657242,0.01943360,495.56419587,0.00052706,0.03359702,561.32572930,-0.01729796,-0.01629905,0.00000000,0.00000000,0.00000000,0.00000000
54.59000000,0.60023700,7.44100000,0.02002467,487.00831206,0.01982681,496.76049118,0.00078641,0.03400853,562.78277950,-0.01751239,-0.01649615,0.00000000,0.00000000,0.00000000,0.00000000
55.09000000,0.61066600,7.47200000,0.02039244,489.03724066,0.02018730,499.00990542,0.00072099,0.03434483,563.65358839,-0.01768768,-0.01665714,0.00000000,0.00000000,0.00000000,0.00000000
55.59000000,0.62195700,7.49200000,0.02067578,490.34622685,0.02046494,500.48451647,0.00055526,0.03468302,564.79849918,-0.01783776,-0.01684525,0.00000000,0.00000000,0.00000000,0.00000000
56.09000000,0.63205600,7.51700000,0.02105100,491.98245959,0.02083249,502.33918234,0.00073511,0.03511734,565.86237810,-0.01813427,-0.01698307,0.00000000,0.00000000,0.00000000,0.00000000
56.59000000,0.64278400,7.53700000,0.02141533,493.29144578,0.02118925,503.85544652,0.00071352,0.03544063,567.13668421,-0.01827161,-0.01716902,0.00000000,0.00000000,0.00000000,0.00000000
57.09000000,0.65278400,7.56200000,0.02179422,494.92767851,0.02156012,505.71424232,0.00074175,0.03575488,568.06561267,-0.01842348,-0.01733140,0.00000000,0.00000000,0.00000000,0.00000000
57.59000000,0.66367700,7.57700000,0.02211422,495.90941816,0.02187325,506.87606923,0.00062625,0.03620544,569.34577974,-0.01870862,-0.01749682,0.00000000,0.00000000,0.00000000,0.00000000
58.09000000,0.67407400,7.60500000,0.02244544,497.74199882,0.02219725,508.91403920,0.00064801,0.03657292,570.16992735,-0.01891635,-0.01765657,0.00000000,0.00000000,0.00000000,0.00000000
58.59000000,0.68546400,7.62000000,0.02284656,498.72373846,0.02258948,510.11785806,0.00078446,0.03691616,571.59525680,-0.01911470,-0.01780146,0.00000000,0.00000000,0.00000000,0.00000000
59.09000000,0.69599400,7.64800000,0.02322544,500.55631913,0.02295984,512.18196211,0.00074071,0.03728283,572.55683196,-0.01930138,-0.01798145,0.00000000,0.00000000,0.00000000,0.00000000
59.59000000,0.70708500,7.66600000,0.02354922,501.73440670,0.02327622,513.54986174,0.00063276,0.03764444,573.78946659,-0.01948688,-0.01815757,0.00000000,0.00000000,0.00000000,0.00000000
60.09000000,0.71701900,7.68900000,0.02388767,503.23974082,0.02360682,515.26096400,0.00066121,0.03804637,574.70437310,-0.01971084,-0.01833554,0.00000000,0.00000000,0.00000000,0.00000000
60.59000000,0.72811100,7.70200000,0.02430700,504.09058184,0.02401629,516.34351162,0.00081893,0.03845375,575.89663047,-0.01997300,-0.01848074,0.00000000,0.00000000,0.00000000,0.00000000
61.09000000,0.73840900,7.72400000,0.02463078,505.53046665,0.02433233,517.98207524,0.00063209,0.03871865,576.59688933,-0.02005583,-0.01866281,0.00000000,0.00000000,0.00000000,0.00000000
61.59000000,0.74930200,7.74200000,0.02498022,506.70855422,0.02467332,519.36624651,0.00068197,0.03913625,577.79651181,-0.02028355,-0.01885270,0.00000000,0.00000000,0.00000000,0.00000000
62.09000000,0.76039400,7.76400000,0.02535189,508.14843903,0.02503586,521.03096180,0.00072509,0.03954074,578.78403363,-0.02054416,-0.01899658,0.00000000,0.00000000,0.00000000,0.00000000
62.59000000,0.77128700,7.78100000,0.02570133,509.26107730,0.02537661,522.34976600,0.00068149,0.03986592,580.06860807,-0.02068245,-0.01918347,0.00000000,0.00000000,0.00000000,0.00000000
63.09000000,0.78224600,7.80700000,0.02609122,510.96275934,0.02575665,524.29440224,0.00076009,0.04026439,580.78005032,-0.02091971,-0.01934468,0.00000000,0.00000000,0.00000000,0.00000000
63.59000000,0.79257700,7.82000000,0.02643700,511.81360037,0.02609358,525.34441652,0.00067386,0.04063505,582.09263797,-0.02110697,-0.01952807,0.00000000,0.00000000,0.00000000,0.00000000
64.09000000,0.80347000,7.84100000,0.02678656,513.18803587,0.02643408,526.93457570,0.00068099,0.04100827,582.85908322,-0.02132184,-0.01968643,0.00000000,0.00000000,0.00000000,0.00000000
64.59000000,0.81416500,7.85700000,0.02716178,514.23522482,0.02679944,528.20276772,0.00073073,0.04143220,583.99869321,-0.02155355,-0.01987864,0.00000000,0.00000000,0.00000000,0.00000000
65.09000000,0.82529000,7.87700000,0.02753700,515.54421101,0.02716468,529.74075195,0.00073047,0.04172742,584.85780130,-0.02167405,-0.02005337,0.00000000,0.00000000,0.00000000,0.00000000
65.59000000,0.83634800,7.89300000,0.02788644,516.59139996,0.02750470,530.99729734,0.00068004,0.04209149,585.96375039,-0.02186326,-0.02022823,0.00000000,0.00000000,0.00000000,0.00000000
66.09000000,0.84760500,7.91400000,0.02825422,517.96583546,0.02786243,532.60055728,0.00071547,0.04256505,586.92886242,-0.02214583,-0.02041922,0.00000000,0.00000000,0.00000000,0.00000000
66.59000000,0.85856400,7.92500000,0.02862589,518.68577787,0.02822382,533.53361931,0.00072278,0.04289027,588.01342741,-0.02229701,-0.02059326,0.00000000,0.00000000,0.00000000,0.00000000
67.09000000,0.86962300,7.94900000,0.02902689,520.25656129,0.02861359,535.35799069,0.00077953,0.04323109,588.76423142,-0.02246781,-0.02076328,0.00000000,0.00000000,0.00000000,0.00000000
67.59000000,0.88058200,7.96000000,0.02936522,520.97650370,0.02894232,536.27509450,0.00065747,0.04366429,589.98263175,-0.02269268,-0.02097160,0.00000000,0.00000000,0.00000000,0.00000000
68.09000000,0.89177200,7.98300000,0.02973678,522.48183782,0.02930321,538.01876412,0.00072178,0.04404266,590.89436161,-0.02289757,-0.02114509,0.00000000,0.00000000,0.00000000,0.00000000
68.59000000,0.90276500,7.99800000,0.03010833,523.46357746,0.02966397,539.22419334,0.00072152,0.04440989,591.86889596,-0.02308797,-0.02132192,0.00000000,0.00000000,0.00000000,0.00000000
69.09000000,0.91428600,8.01700000,0.03049456,524.70711434,0.03003884,540.70782459,0.00074973,0.04476695,592.76919688,-0.02326249,-0.02150446,0.00000000,0.00000000,0.00000000,0.00000000
69.59000000,0.92534500,8.02800000,0.03086622,525.42705674,0.03039944,541.64500504,0.00072121,0.04513378,593.81361095,-0.02343036,-0.02170342,0.00000000,0.00000000,0.00000000,0.00000000
70.09000000,0.93676700,8.04800000,0.03126700,526.73604293,0.03078814,543.20549879,0.00077740,0.04558625,594.49646431,-0.02370696,-0.02187929,0.00000000,0.00000000,0.00000000,0.00000000
70.59000000,0.94769300,8.06200000,0.03162022,527.65233327,0.03113060,544.33681730,0.00068491,0.04595266,595.54195672,-0.02391277,-0.02203990,0.00000000,0.00000000,0.00000000,0.00000000
71.09000000,0.95914900,8.08000000,0.03201011,528.83042084,0.03150846,545.75834137,0.00075573,0.04626031,596.41510884,-0.02399040,-0.02226991,0.00000000,0.00000000,0.00000000,0.00000000
71.59000000,0.97007500,8.09400000,0.03237800,529.74671117,0.03186488,546.89885019,0.00071283,0.04669246,597.57023969,-0.02425339,-0.02243907,0.00000000,0.00000000,0.00000000,0.00000000
72.09000000,0.98153000,8.11500000,0.03274578,531.12114667,0.03222106,548.51312171,0.00071236,0.04709519,598.29461463,-0.02447244,-0.02262274,0.00000000,0.00000000,0.00000000,0.00000000
72.59000000,0.99278700,8.12500000,0.03313589,531.77563977,0.03259873,549.39649828,0.00075534,0.04742919,599.39232860,-0.02463703,-0.02279216,0.00000000,0.00000000,0.00000000,0.00000000
73.09000000,1.00387900,8.14300000,0.03352211,532.95372734,0.03297249,550.81946140,0.00074753,0.04782445,600.11331120,-0.02483147,-0.02299298,0.00000000,0.00000000,0.00000000,0.00000000
73.59000000,1.01549900,8.15600000,0.03388256,533.80456836,0.03332119,551.89123131,0.00069739,0.04817654,601.08506373,-0.02501368,-0.02316286,0.00000000,0.00000000,0.00000000,0.00000000
74.09000000,1.02649100,8.17300000,0.03427978,534.91720662,0.03370532,553.25404960,0.00076826,0.04860925,601.96790052,-0.02525381,-0.02335544,0.00000000,0.00000000,0.00000000,0.00000000
74.59000000,1.03771400,8.18600000,0.03461822,535.76804765,0.03403249,554.31538498,0.00065435,0.04902039,602.90749534,-0.02548061,-0.02353978,0.00000000,0.00000000,0.00000000,0.00000000
75.09000000,1.04910400,8.20300000,0.03502656,536.88068591,0.03442708,555.68576708,0.00078919,0.04933465,603.65078583,-0.02562457,-0.02371009,0.00000000,0.00000000,0.00000000,0.00000000
75.59000000,1.06059200,8.21300000,0.03544967,537.53517900,0.03483579,556.59062192,0.00081742,0.04973129,604.65197388,-0.02584406,-0.02388723,0.00000000,0.00000000,0.00000000,0.00000000
76.09000000,1.07211400,8.22900000,0.03578067,538.58236796,0.03515541,557.85320414,0.00063923,0.05016049,605.39679455,-0.02609310,-0.02406739,0.00000000,0.00000000,0.00000000,0.00000000
76.59000000,1.08353700,8.24100000,0.03615233,539.36775967,0.03551417,558.86716271,0.00071753,0.05053912,606.45761634,-0.02627695,-0.02426217,0.00000000,0.00000000,0.00000000,0.00000000
77.09000000,1.09502500,8.26100000,0.03657533,540.67674586,0.03592233,560.45217807,0.00081632,0.05092228,607.24484912,-0.02649681,-0.02442547,0.00000000,0.00000000,0.00000000,0.00000000
77.59000000,1.10648000,8.27100000,0.03693578,541.33123896,0.03627000,561.32572930,0.00069533,0.05129748,608.23563212,-0.02669666,-0.02460082,0.00000000,0.00000000,0.00000000,0.00000000
78.09000000,1.11770300,8.28900000,0.03736978,542.50932653,0.03668845,562.78277950,0.00083691,0.05169430,609.03231821,-0.02689092,-0.02480338,0.00000000,0.00000000,0.00000000,0.00000000
78.59000000,1.12899300,8.29900000,0.03772300,543.16381962,0.03702889,563.65358839,0.00068088,0.05212154,609.98686225,-0.02713607,-0.02498546,0.00000000,0.00000000,0.00000000,0.00000000
79.09000000,1.14064700,8.31300000,0.03807967,544.08010995,0.03737253,564.79849918,0.00068728,0.05244938,610.60371786,-0.02727517,-0.02517422,0.00000000,0.00000000,0.00000000,0.00000000
79.59000000,1.15250000,8.32500000,0.03853589,544.86550167,0.03781192,565.86237810,0.00087878,0.05282778,611.52951263,-0.02748107,-0.02534671,0.00000000,0.00000000,0.00000000,0.00000000
80.09000000,1.16398900,8.34100000,0.03887800,545.91269062,0.03814128,567.13668421,0.00065872,0.05327634,612.29073098,-0.02776041,-0.02551593,0.00000000,0.00000000,0.00000000,0.00000000
80.59000000,1.17570900,8.35200000,0.03920911,546.63263303,0.03845995,568.06561267,0.00063734,0.05363637,613.34538072,-0.02795104,-0.02568534,0.00000000,0.00000000,0.00000000,0.00000000
81.09000000,1.18703300,8.36700000,0.03968378,547.61437267,0.03891661,569.34577974,0.00091331,0.05399825,613.98493981,-0.02813832,-0.02585993,0.00000000,0.00000000,0.00000000,0.00000000
81.59000000,1.19848900,8.37600000,0.04007000,548.20341645,0.03928802,570.16992735,0.00074282,0.05440698,615.00134753,-0.02835756,-0.02604942,0.00000000,0.00000000,0.00000000,0.00000000
82.09000000,1.21007600,8.39400000,0.04043411,549.38150403,0.03963804,571.59525680,0.00070004,0.05479272,615.65657550,-0.02855657,-0.02623615,0.00000000,0.00000000,0.00000000,0.00000000
82.59000000,1.22193000,8.40500000,0.04082044,550.10144643,0.04000929,572.55683196,0.00074250,0.05518777,616.52668683,-0.02876253,-0.02642524,0.00000000,0.00000000,0.00000000,0.00000000
83.09000000,1.23371600,8.42000000,0.04120300,551.08318607,0.04037678,573.78946659,0.00073497,0.05557298,617.25210485,-0.02897177,-0.02660121,0.00000000,0.00000000,0.00000000,0.00000000
83.59000000,1.24560200,8.43000000,0.04162611,551.73767917,0.04078306,574.70437310,0.00081257,0.05592280,618.09530798,-0.02911229,-0.02681051,0.00000000,0.00000000,0.00000000,0.00000000
84.09000000,1.25728900,8.44400000,0.04205644,552.65396950,0.04119611,575.89663047,0.00082610,0.05637650,618.93386659,-0.02939971,-0.02697679,0.00000000,0.00000000,0.00000000,0.00000000
84.59000000,1.26881000,8.45200000,0.04233600,553.17756398,0.04146435,576.59688933,0.00053647,0.05676401,619.80160867,-0.02960565,-0.02715837,0.00000000,0.00000000,0.00000000,0.00000000
85.09000000,1.28029900,8.46600000,0.04277733,554.09385431,0.04188767,577.79651181,0.00084664,0.05711817,620.37033925,-0.02975616,-0.02736201,0.00000000,0.00000000,0.00000000,0.00000000
85.59000000,1.29201900,8.47700000,0.04320411,554.81379671,0.04229685,578.78403363,0.00081837,0.05751515,621.38448675,-0.02996370,-0.02755145,0.00000000,0.00000000,0.00000000,0.00000000
86.09000000,1.30347500,8.49300000,0.04354978,555.86098567,0.04262815,580.06860807,0.00066259,0.05790277,622.11445007,-0.03017905,-0.02772373,0.00000000,0.00000000,0.00000000,0.00000000
86.59000000,1.31499600,8.50000000,0.04396922,556.31913083,0.04303001,580.78005032,0.00080372,0.05830730,622.92524973,-0.03039629,-0.02791101,0.00000000,0.00000000,0.00000000,0.00000000
87.09000000,1.32718000,8.51600000,0.04436278,557.36631979,0.04340692,582.09263797,0.00075382,0.05870856,623.66474055,-0.03062031,-0.02808825,0.00000000,0.00000000,0.00000000,0.00000000
87.59000000,1.33913200,8.52400000,0.04475644,557.88991426,0.04378379,582.85908322,0.00075375,0.05907109,624.52016970,-0.03080070,-0.02827040,0.00000000,0.00000000,0.00000000,0.00000000
88.09000000,1.35081900,8.53700000,0.04520511,558.74075529,0.04421314,583.99869321,0.00085871,0.05948290,625.12754814,-0.03101132,-0.02847158,0.00000000,0.00000000,0.00000000,0.00000000
88.59000000,1.36257300,8.54700000,0.04551800,559.39524838,0.04451246,584.85780130,0.00059862,0.05991091,625.95521190,-0.03124700,-0.02866390,0.00000000,0.00000000,0.00000000,0.00000000
89.09000000,1.37462400,8.56000000,0.04590422,560.24608940,0.04488180,585.96375039,0.00073868,0.06025318,626.58972250,-0.03140374,-0.02884944,0.00000000,0.00000000,0.00000000,0.00000000
89.59000000,1.38614600,8.57000000,0.04640444,560.90058250,0.04535995,586.92886242,0.00095631,0.06066603,627.61879386,-0.03164211,-0.02902392,0.00000000,0.00000000,0.00000000,0.00000000
90.09000000,1.39852800,8.58300000,0.04675022,561.75142352,0.04569034,588.01342741,0.00066078,0.06106388,628.14924421,-0.03182432,-0.02923957,0.00000000,0.00000000,0.00000000,0.00000000
90.59000000,1.41021600,8.59100000,0.04711078,562.27501800,0.04603473,588.76423142,0.00068879,0.06144223,629.08781412,-0.03200508,-0.02943715,0.00000000,0.00000000,0.00000000,0.00000000
91.09000000,1.42263100,8.60500000,0.04757056,563.19130833,0.04647373,589.98263175,0.00087799,0.06186685,629.70601889,-0.03226335,-0.02960350,0.00000000,0.00000000,0.00000000,0.00000000
91.59000000,1.43458400,8.61500000,0.04797156,563.84580143,0.04685644,590.89436161,0.00076543,0.06224941,630.43820006,-0.03244521,-0.02980420,0.00000000,0.00000000,0.00000000,0.00000000
92.09000000,1.44670000,8.62600000,0.04836133,564.56574383,0.04722831,591.86889596,0.00074373,0.06262487,631.16635853,-0.03263757,-0.02998730,0.00000000,0.00000000,0.00000000,0.00000000
92.59000000,1.45855300,8.63600000,0.04874022,565.22023693,0.04758966,592.76919688,0.00072269,0.06302821,631.84251916,-0.03285758,-0.03017062,0.00000000,0.00000000,0.00000000,0.00000000
93.09000000,1.47063700,8.64800000,0.04913022,566.00562864,0.04796146,593.81361095,0.00074361,0.06342719,632.65667583,-0.03306710,-0.03036009,0.00000000,0.00000000,0.00000000,0.00000000
93.59000000,1.48248900,8.65400000,0.04960844,566.39832450,0.04841718,594.49646431,0.00091145,0.06379293,633.16954126,-0.03322468,-0.03056825,0.00000000,0.00000000,0.00000000,0.00000000
94.09000000,1.49467300,8.66600000,0.04999833,567.18371621,0.04878858,595.54195672,0.00074278,0.06419093,634.12446622,-0.03345066,-0.03074027,0.00000000,0.00000000,0.00000000,0.00000000
94.59000000,1.50636100,8.67600000,0.05032578,567.83820931,0.04910038,596.41510884,0.00062361,0.06457348,634.64878271,-0.03363679,-0.03093669,0.00000000,0.00000000,0.00000000,0.00000000
95.09000000,1.51894100,8.68900000,0.05078556,568.68905033,0.04953803,597.57023969,0.00087530,0.06497490,635.53677597,-0.03384802,-0.03112688,0.00000000,0.00000000,0.00000000,0.00000000
95.59000000,1.53082900,8.69600000,0.05121244,569.14719550,0.04994421,598.29461463,0.00081235,0.06539765,636.22810241,-0.03410722,-0.03129043,0.00000000,0.00000000,0.00000000,0.00000000
96.09000000,1.54367400,8.70900000,0.05156911,569.99803652,0.05028344,599.39232860,0.00067847,0.06577882,636.96367276,-0.03427221,-0.03150661,0.00000000,0.00000000,0.00000000,0.00000000
96.59000000,1.55516300,8.71600000,0.05198844,570.45618169,0.05068213,600.11331120,0.00079738,0.06617767,637.57031677,-0.03448644,-0.03169124,0.00000000,0.00000000,0.00000000,0.00000000
97.09000000,1.56757700,8.72700000,0.05236378,571.17612409,0.05103885,601.08506373,0.00071344,0.06657218,638.31532909,-0.03467478,-0.03189740,0.00000000,0.00000000,0.00000000,0.00000000
97.59000000,1.57933200,8.73600000,0.05282367,571.76516788,0.05147576,601.96790052,0.00087382,0.06697017,638.99265511,-0.03492596,-0.03204421,0.00000000,0.00000000,0.00000000,0.00000000
98.09000000,1.59148100,8.74600000,0.05326133,572.41966097,0.05189138,602.90749534,0.00083124,0.06736445,639.73848928,-0.03511057,-0.03225389,0.00000000,0.00000000,0.00000000,0.00000000
98.59000000,1.60366500,8.75400000,0.05359611,572.94325545,0.05220918,603.65078583,0.00063560,0.06775882,640.41439652,-0.03530212,-0.03245670,0.00000000,0.00000000,0.00000000,0.00000000
99.09000000,1.61608100,8.76500000,0.05401911,573.66319785,0.05261058,604.65197388,0.00080280,0.06816584,641.31036972,-0.03553819,-0.03262764,0.00000000,0.00000000,0.00000000,0.00000000
99.59000000,1.62829700,8.77200000,0.05447533,574.12134302,0.05304333,605.39679455,0.00086549,0.06857425,641.85524927,-0.03577778,-0.03279647,0.00000000,0.00000000,0.00000000,0.00000000
100.09000000,1.64058000,8.78400000,0.05488000,574.90673473,0.05342702,606.45761634,0.00076738,0.06895442,642.52336606,-0.03594501,-0.03300941,0.00000000,0.00000000,0.00000000,0.00000000
100.59000000,1.65306100,8.79200000,0.05528822,575.43032921,0.05381393,607.24484912,0.00077382,0.06935197,643.13254300,-0.03612789,-0.03322408,0.00000000,0.00000000,0.00000000,0.00000000
101.09000000,1.66561000,8.80300000,0.05568922,576.15027161,0.05419384,608.23563212,0.00075984,0.06977249,643.89815296,-0.03639082,-0.03338166,0.00000000,0.00000000,0.00000000,0.00000000
101.59000000,1.67759500,8.81100000,0.05611222,576.67386609,0.05459445,609.03231821,0.00080121,0.07016631,644.50576178,-0.03657265,-0.03359366,0.00000000,0.00000000,0.00000000,0.00000000
102.09000000,1.68977800,8.82100000,0.05656833,577.32835919,0.05502623,609.98686225,0.00086357,0.07053533,645.23903148,-0.03676454,-0.03377078,0.00000000,0.00000000,0.00000000,0.00000000
102.59000000,1.70226000,8.82700000,0.05691789,577.72105504,0.05535702,610.60371786,0.00066157,0.07097012,645.80329038,-0.03702459,-0.03394553,0.00000000,0.00000000,0.00000000,0.00000000
103.09000000,1.71474100,8.83700000,0.05732256,578.37554814,0.05573982,611.52951263,0.00076560,0.07136564,646.62536076,-0.03721693,-0.03414872,0.00000000,0.00000000,0.00000000,0.00000000
103.59000000,1.72689200,8.84400000,0.05780078,578.83369330,0.05619201,612.29073098,0.00090439,0.07176944,647.17034237,-0.03740974,-0.03435970,0.00000000,0.00000000,0.00000000,0.00000000
104.09000000,1.73947200,8.85600000,0.05818700,579.61908502,0.05655707,613.34538072,0.00073010,0.07216169,647.92050402,-0.03764040,-0.03452128,0.00000000,0.00000000,0.00000000,0.00000000
104.59000000,1.75198700,8.86200000,0.05857322,580.01178088,0.05692198,613.98493981,0.00072984,0.07255434,648.52980555,-0.03783107,-0.03472327,0.00000000,0.00000000,0.00000000,0.00000000
105.09000000,1.76413800,8.87300000,0.05901111,580.73172328,0.05733556,615.00134753,0.00082715,0.07297029,649.29633846,-0.03803600,-0.03493430,0.00000000,0.00000000,0.00000000,0.00000000
105.59000000,1.77625600,8.87900000,0.05942300,581.12441914,0.05772442,615.65657550,0.00077772,0.07337322,649.84230198,-0.03825173,-0.03512149,0.00000000,0.00000000,0.00000000,0.00000000
106.09000000,1.78867000,8.88800000,0.05984600,581.71346292,0.05812361,616.52668683,0.00079839,0.07376550,650.45254807,-0.03848475,-0.03528074,0.00000000,0.00000000,0.00000000,0.00000000
106.59000000,1.80095400,8.89500000,0.06025800,582.17160809,0.05851227,617.25210485,0.00077732,0.07416099,651.06528316,-0.03867868,-0.03548231,0.00000000,0.00000000,0.00000000,0.00000000
107.09000000,1.81326900,8.90400000,0.06063322,582.76065188,0.05886611,618.09530798,0.00070767,0.07459330,651.77342456,-0.03891206,-0.03568124,0.00000000,0.00000000,0.00000000,0.00000000
