Repository: noberito/ethz

**MODELLING AND CALIBRATING A POLYN YIELD SURFACE FUNCTION**

---

In the context of my research assistant internship at ETH Zurich, I have to implement and find an operationnal strategy to calibrate a yield surface function based on the polyN model which is a homogenous polynomial of degree N.

To make the calibration operationnal please copy paste a folder "{material}_results" containing the csv files for a given material in the lab_data directory and then change the parameters you want in the polyN_optimization/param.txt. Then run polyN_optimization/optimize_polyN.py. The coefficients of the polyN function will be accessible in the polyN_coeff.npy file.

File: polyN_optimization/results_exp/DP600/UT_00_1.csv (part 3 of 3)
Time[s],Displacement[mm],Force[kN],EngStrain_longi,EngStress[MPa],TrueStrain,TrueStress[MPa],TrueStrainRate[1/s],PlasticStrain_longi,PlasticStress[MPa],PlasticStrain_thick,PlasticStrain_width,R-Value,Thickness[mm],Width[mm], Young's Modulus [MPa]
215.13000000,4.81238100,9.57200000,0.16214578,629.19871163,0.15026810,731.22062610,0.00088649,0.16994191,749.98080951,-0.08932001,-0.08062190,0.00000000,0.00000000,0.00000000,0.00000000
215.63000000,4.82860300,9.57300000,0.16273444,629.26444488,0.15077451,731.66744473,0.00101281,0.17046515,750.45324974,-0.08962145,-0.08084370,0.00000000,0.00000000,0.00000000,0.00000000
216.13000000,4.84436100,9.57400000,0.16324933,629.33017814,0.15121724,732.06791016,0.00088546,0.17098867,750.84764194,-0.08985088,-0.08113780,0.00000000,0.00000000,0.00000000,0.00000000
216.63000000,4.86021800,9.57500000,0.16383789,629.39591139,0.15172307,732.51480879,0.00101166,0.17151173,751.24189402,-0.09014166,-0.08137008,0.00000000,0.00000000,0.00000000,0.00000000
217.13000000,4.87574400,9.57600000,0.16442644,629.46164465,0.15222864,732.96178479,0.00101115,0.17197312,751.58983356,-0.09039381,-0.08157931,0.00000000,0.00000000,0.00000000,0.00000000
217.63000000,4.89153600,9.57700000,0.16494144,629.52737790,0.15267082,733.36253293,0.00088436,0.17252658,752.00741706,-0.09067943,-0.08184715,0.00000000,0.00000000,0.00000000,0.00000000
218.13000000,4.90765900,9.57700000,0.16553000,629.52737790,0.15317592,733.73304476,0.00101019,0.17307964,752.42493049,-0.09100683,-0.08207281,0.00000000,0.00000000,0.00000000,0.00000000
218.63000000,4.92321800,9.57700000,0.16604489,629.52737790,0.15361759,734.05718142,0.00088333,0.17357090,752.79599126,-0.09127389,-0.08229701,0.00000000,0.00000000,0.00000000,0.00000000
219.13000000,4.93930700,9.57800000,0.16659667,629.59311115,0.15409068,734.48122483,0.00094619,0.17409279,753.19038347,-0.09154728,-0.08254551,0.00000000,0.00000000,0.00000000,0.00000000
219.63000000,4.95456900,9.57900000,0.16722211,629.65884441,0.15462666,734.95172565,0.00107197,0.17464441,753.68631486,-0.09182608,-0.08281833,0.00000000,0.00000000,0.00000000,0.00000000
220.13000000,4.97065800,9.57900000,0.16770022,629.65884441,0.15503619,735.25277254,0.00081906,0.00000000,0.00000000,0.00000000,0.00000000,0.00000000,0.00000000,0.00000000,0.00000000
220.63000000,4.98578700,9.58000000,0.16832556,629.72457766,0.15557157,735.72331705,0.00107076,0.00000000,0.00000000,0.00000000,0.00000000,0.00000000,0.00000000,0.00000000,0.00000000
221.13000000,5.00214200,9.58000000,0.16887733,629.72457766,0.15604374,736.07078507,0.00094434,0.00000000,0.00000000,0.00000000,0.00000000,0.00000000,0.00000000,0.00000000,0.00000000
221.63000000,5.01786700,9.58200000,0.16942911,629.85604417,0.15651569,736.57199386,0.00094389,0.00000000,0.00000000,0.00000000,0.00000000,0.00000000,0.00000000,0.00000000,0.00000000
222.13000000,5.03359200,9.58200000,0.17001756,629.85604417,0.15701875,736.94262915,0.00100613,0.00000000,0.00000000,0.00000000,0.00000000,0.00000000,0.00000000,0.00000000,0.00000000
222.63000000,5.04998000,9.58200000,0.17056933,629.85604417,0.15749024,737.29016972,0.00094297,0.00000000,0.00000000,0.00000000,0.00000000,0.00000000,0.00000000,0.00000000,0.00000000
223.13000000,5.06587000,9.58300000,0.17115800,629.92177743,0.15799300,737.73792901,0.00100553,0.00000000,0.00000000,0.00000000,0.00000000,0.00000000,0.00000000,0.00000000,0.00000000
223.63000000,5.08225800,9.58400000,0.17170967,629.98751068,0.15846394,738.16245614,0.00094187,0.00000000,0.00000000,0.00000000,0.00000000,0.00000000,0.00000000,0.00000000,0.00000000
224.13000000,5.09844700,9.58400000,0.17226144,629.98751068,0.15893474,738.51006925,0.00094161,0.00000000,0.00000000,0.00000000,0.00000000,0.00000000,0.00000000,0.00000000,0.00000000
224.63000000,5.11470200,9.58500000,0.17288678,630.05324394,0.15946804,738.98111911,0.00106660,0.00000000,0.00000000,0.00000000,0.00000000,0.00000000,0.00000000,0.00000000,0.00000000
225.13000000,5.13036000,9.58500000,0.17340167,630.05324394,0.15990694,739.30552652,0.00087779,0.00000000,0.00000000,0.00000000,0.00000000,0.00000000,0.00000000,0.00000000,0.00000000
225.63000000,5.14628300,9.58600000,0.17399033,630.11897719,0.16040849,739.75358807,0.00100310,0.00000000,0.00000000,0.00000000,0.00000000,0.00000000,0.00000000,0.00000000,0.00000000
226.13000000,5.16171100,9.58600000,0.17461556,630.11897719,0.16094091,740.14755246,0.00106484,0.00000000,0.00000000,0.00000000,0.00000000,0.00000000,0.00000000,0.00000000,0.00000000
226.63000000,5.17885900,9.58600000,0.17520411,630.11897719,0.16144184,740.51841248,0.00100187,0.00000000,0.00000000,0.00000000,0.00000000,0.00000000,0.00000000,0.00000000,0.00000000
227.13000000,5.19438500,9.58700000,0.17575589,630.18471045,0.16191125,740.94338439,0.00093881,0.00000000,0.00000000,0.00000000,0.00000000,0.00000000,0.00000000,0.00000000,0.00000000
227.63000000,5.21070700,9.58700000,0.17634444,630.18471045,0.16241170,741.31428311,0.00100090,0.00000000,0.00000000,0.00000000,0.00000000,0.00000000,0.00000000,0.00000000,0.00000000
228.13000000,5.22709300,9.58700000,0.17689622,630.18471045,0.16288065,741.66200502,0.00093790,0.00000000,0.00000000,0.00000000,0.00000000,0.00000000,0.00000000,0.00000000,0.00000000
228.63000000,5.24301700,9.58900000,0.17748478,630.31617695,0.16338062,742.18770355,0.00099993,0.00000000,0.00000000,0.00000000,0.00000000,0.00000000,0.00000000,0.00000000,0.00000000
229.13000000,5.25947000,9.58900000,0.17807322,630.31617695,0.16388024,742.55860960,0.00099924,0.00000000,0.00000000,0.00000000,0.00000000,0.00000000,0.00000000,0.00000000,0.00000000
229.63000000,5.27555900,9.58900000,0.17866178,630.31617695,0.16437971,742.92958569,0.00099893,0.00000000,0.00000000,0.00000000,0.00000000,0.00000000,0.00000000,0.00000000,0.00000000
230.13000000,5.29181500,9.58900000,0.17928722,630.31617695,0.16491021,743.32381344,0.00106100,0.00000000,0.00000000,0.00000000,0.00000000,0.00000000,0.00000000,0.00000000,0.00000000
230.63000000,5.30823500,9.59000000,0.17983900,630.38191021,0.16537799,743.74916256,0.00093556,0.00000000,0.00000000,0.00000000,0.00000000,0.00000000,0.00000000,0.00000000,0.00000000
231.13000000,5.32472200,9.59000000,0.18046433,630.38191021,0.16590786,744.14336138,0.00105975,0.00000000,0.00000000,0.00000000,0.00000000,0.00000000,0.00000000,0.00000000,0.00000000
231.63000000,5.34031500,9.59000000,0.18097922,630.38191021,0.16634394,744.46793802,0.00087216,0.00000000,0.00000000,0.00000000,0.00000000,0.00000000,0.00000000,0.00000000,0.00000000
232.13000000,5.35719900,9.59000000,0.18160467,630.38191021,0.16687340,744.86220688,0.00105892,0.00000000,0.00000000,0.00000000,0.00000000,0.00000000,0.00000000,0.00000000,0.00000000
232.63000000,5.37332100,9.59100000,0.18226667,630.44764346,0.16743350,745.35723394,0.00112020,0.00000000,0.00000000,0.00000000,0.00000000,0.00000000,0.00000000,0.00000000,0.00000000
233.13000000,5.38954300,9.59100000,0.18281844,630.44764346,0.16790010,745.70510094,0.00093321,0.00000000,0.00000000,0.00000000,0.00000000,0.00000000,0.00000000,0.00000000,0.00000000
233.63000000,5.40599600,9.59100000,0.18340700,630.44764346,0.16839757,746.07615441,0.00099493,0.00000000,0.00000000,0.00000000,0.00000000,0.00000000,0.00000000,0.00000000,0.00000000
234.13000000,5.42215200,9.59100000,0.18399544,630.44764346,0.16889469,746.44713782,0.00099424,0.00000000,0.00000000,0.00000000,0.00000000,0.00000000,0.00000000,0.00000000,0.00000000
234.63000000,5.43857300,9.59100000,0.18458411,630.44764346,0.16939175,746.81826133,0.00099413,0.00000000,0.00000000,0.00000000,0.00000000,0.00000000,0.00000000,0.00000000,0.00000000
235.13000000,5.45486000,9.59100000,0.18520944,630.44764346,0.16991951,747.21250126,0.00105551,0.00000000,0.00000000,0.00000000,0.00000000,0.00000000,0.00000000,0.00000000,0.00000000
235.63000000,5.47181000,9.59200000,0.18583467,630.51337672,0.17044689,747.68461991,0.00105476,0.00000000,0.00000000,0.00000000,0.00000000,0.00000000,0.00000000,0.00000000,0.00000000
236.13000000,5.48813100,9.59300000,0.18642322,630.57910997,0.17094309,748.13369952,0.00099240,0.00000000,0.00000000,0.00000000,0.00000000,0.00000000,0.00000000,0.00000000,0.00000000
236.63000000,5.50511400,9.59300000,0.18708544,630.57910997,0.17150110,748.55128302,0.00111602,0.00000000,0.00000000,0.00000000,0.00000000,0.00000000,0.00000000,0.00000000,0.00000000
237.13000000,5.52146900,9.59300000,0.18763722,630.57910997,0.17196581,748.89922256,0.00092942,0.00000000,0.00000000,0.00000000,0.00000000,0.00000000,0.00000000,0.00000000,0.00000000
237.63000000,5.53805500,9.59200000,0.18826256,630.51337672,0.17249220,749.21543633,0.00105279,0.00000000,0.00000000,0.00000000,0.00000000,0.00000000,0.00000000,0.00000000,0.00000000
238.13000000,5.55447500,9.59200000,0.18881422,630.51337672,0.17295636,749.56326954,0.00092831,0.00000000,0.00000000,0.00000000,0.00000000,0.00000000,0.00000000,0.00000000,0.00000000
238.63000000,5.57132600,9.59200000,0.18947644,630.51337672,0.17351325,749.98080951,0.00111378,0.00000000,0.00000000,0.00000000,0.00000000,0.00000000,0.00000000,0.00000000,0.00000000
239.13000000,5.58774700,9.59300000,0.19010167,630.57910997,0.17403874,750.45324974,0.00105098,0.00000000,0.00000000,0.00000000,0.00000000,0.00000000,0.00000000,0.00000000,0.00000000
239.63000000,5.60430000,9.59300000,0.19072711,630.57910997,0.17456414,750.84764194,0.00105080,0.00000000,0.00000000,0.00000000,0.00000000,0.00000000,0.00000000,0.00000000,0.00000000
240.13000000,5.62072100,9.59300000,0.19135233,630.57910997,0.17508908,751.24189402,0.00104988,0.00000000,0.00000000,0.00000000,0.00000000,0.00000000,0.00000000,0.00000000,0.00000000
240.63000000,5.63720700,9.59300000,0.19190411,630.57910997,0.17555212,751.58983356,0.00092609,0.00000000,0.00000000,0.00000000,0.00000000,0.00000000,0.00000000,0.00000000,0.00000000
241.13000000,5.65432200,9.59300000,0.19256633,630.57910997,0.17610757,752.00741706,0.00111089,0.00000000,0.00000000,0.00000000,0.00000000,0.00000000,0.00000000,0.00000000,0.00000000
241.63000000,5.67067700,9.59300000,0.19322844,630.57910997,0.17666261,752.42493049,0.00111009,0.00000000,0.00000000,0.00000000,0.00000000,0.00000000,0.00000000,0.00000000,0.00000000
242.13000000,5.68769300,9.59300000,0.19381689,630.57910997,0.17715564,752.79599126,0.00098606,0.00000000,0.00000000,0.00000000,0.00000000,0.00000000,0.00000000,0.00000000,0.00000000
242.63000000,5.70447700,9.59300000,0.19444233,630.57910997,0.17767941,753.19038347,0.00104753,0.00000000,0.00000000,0.00000000,0.00000000,0.00000000,0.00000000,0.00000000,0.00000000
243.13000000,5.72126200,9.59400000,0.19510422,630.64484323,0.17823340,753.68631486,0.00110797,0.00000000,0.00000000,0.00000000,0.00000000,0.00000000,0.00000000,0.00000000,0.00000000
243.63000000,5.73814600,9.59400000,0.19576644,630.64484323,0.00000000,0.00000000,0.00000000,0.00000000,0.00000000,0.00000000,0.00000000,0.00000000,0.00000000,0.00000000,0.00000000
244.13000000,5.75486400,9.59300000,0.19639178,630.57910997,0.00000000,0.00000000,0.00000000,0.00000000,0.00000000,0.00000000,0.00000000,0.00000000,0.00000000,0.00000000,0.00000000
244.63000000,5.77198000,9.59300000,0.19701711,630.57910997,0.00000000,0.00000000,0.00000000,0.00000000,0.00000000,0.00000000,0.00000000,0.00000000,0.00000000,0.00000000,0.00000000
245.13000000,5.78859800,9.59300000,0.19760567,630.57910997,0.00000000,0.00000000,0.00000000,0.00000000,0.00000000,0.00000000,0.00000000,0.00000000,0.00000000,0.00000000,0.00000000
245.63000000,5.80538300,9.59200000,0.19830456,630.51337672,0.00000000,0.00000000,0.00000000,0.00000000,0.00000000,0.00000000,0.00000000,0.00000000,0.00000000,0.00000000,0.00000000
246.13000000,5.82246500,9.59300000,0.19893000,630.57910997,0.00000000,0.00000000,0.00000000,0.00000000,0.00000000,0.00000000,0.00000000,0.00000000,0.00000000,0.00000000,0.00000000
246.63000000,5.83951400,9.59300000,0.19955522,630.57910997,0.00000000,0.00000000,0.00000000,0.00000000,0.00000000,0.00000000,0.00000000,0.00000000,0.00000000,0.00000000,0.00000000
247.13000000,5.85629900,9.59300000,0.20018056,630.57910997,0.00000000,0.00000000,0.00000000,0.00000000,0.00000000,0.00000000,0.00000000,0.00000000,0.00000000,0.00000000,0.00000000
247.63000000,5.87351400,9.59300000,0.20087944,630.57910997,0.00000000,0.00000000,0.00000000,0.00000000,0.00000000,0.00000000,0.00000000,0.00000000,0.00000000,0.00000000,0.00000000
248.13000000,5.89086100,9.59300000,0.20154156,630.57910997,0.00000000,0.00000000,0.00000000,0.00000000,0.00000000,0.00000000,0.00000000,0.00000000,0.00000000,0.00000000,0.00000000
248.63000000,5.90777800,9.59300000,0.20224056,630.57910997,0.00000000,0.00000000,0.00000000,0.00000000,0.00000000,0.00000000,0.00000000,0.00000000,0.00000000,0.00000000,0.00000000
249.13000000,5.92492700,9.59300000,0.20286578,630.57910997,0.00000000,0.00000000,0.00000000,0.00000000,0.00000000,0.00000000,0.00000000,0.00000000,0.00000000,0.00000000,0.00000000
249.63000000,5.94224200,9.59200000,0.20352800,630.51337672,0.00000000,0.00000000,0.00000000,0.00000000,0.00000000,0.00000000,0.00000000,0.00000000,0.00000000,0.00000000,0.00000000
250.13000000,5.95919200,9.59200000,0.20422678,630.51337672,0.00000000,0.00000000,0.00000000,0.00000000,0.00000000,0.00000000,0.00000000,0.00000000,0.00000000,0.00000000,0.00000000
250.63000000,5.97660500,9.59200000,0.20492567,630.51337672,0.00000000,0.00000000,0.00000000,0.00000000,0.00000000,0.00000000,0.00000000,0.00000000,0.00000000,0.00000000,0.00000000
251.13000000,5.99378700,9.59100000,0.20551433,630.44764346,0.00000000,0.00000000,0.00000000,0.00000000,0.00000000,0.00000000,0.00000000,0.00000000,0.00000000,0.00000000,0.00000000
251.63000000,6.01077000,9.59100000,0.20617633,630.44764346,0.00000000,0.00000000,0.00000000,0.00000000,0.00000000,0.00000000,0.00000000,0.00000000,0.00000000,0.00000000,0.00000000
252.13000000,6.02805100,9.59100000,0.20687533,630.44764346,0.00000000,0.00000000,0.00000000,0.00000000,0.00000000,0.00000000,0.00000000,0.00000000,0.00000000,0.00000000,0.00000000
252.63000000,6.04500100,9.59000000,0.20757411,630.38191021,0.00000000,0.00000000,0.00000000,0.00000000,0.00000000,0.00000000,0.00000000,0.00000000,0.00000000,0.00000000,0.00000000
253.13000000,6.06234900,9.59100000,0.20827300,630.44764346,0.00000000,0.00000000,0.00000000,0.00000000,0.00000000,0.00000000,0.00000000,0.00000000,0.00000000,0.00000000,0.00000000
253.63000000,6.07953100,9.59100000,0.20893522,630.44764346,0.00000000,0.00000000,0.00000000,0.00000000,0.00000000,0.00000000,0.00000000,0.00000000,0.00000000,0.00000000,0.00000000
254.13000000,6.09674500,9.59000000,0.20963411,630.38191021,0.00000000,0.00000000,0.00000000,0.00000000,0.00000000,0.00000000,0.00000000,0.00000000,0.00000000,0.00000000,0.00000000
254.63000000,6.11455700,9.59100000,0.21033300,630.44764346,0.00000000,0.00000000,0.00000000,0.00000000,0.00000000,0.00000000,0.00000000,0.00000000,0.00000000,0.00000000,0.00000000
255.13000000,6.13177200,9.59000000,0.21103178,630.38191021,0.00000000,0.00000000,0.00000000,0.00000000,0.00000000,0.00000000,0.00000000,0.00000000,0.00000000,0.00000000,0.00000000
255.63000000,6.14925100,9.59000000,0.21173067,630.38191021,0.00000000,0.00000000,0.00000000,0.00000000,0.00000000,0.00000000,0.00000000,0.00000000,0.00000000,0.00000000,0.00000000
256.13000000,6.16676400,9.59000000,0.21242978,630.38191021,0.00000000,0.00000000,0.00000000,0.00000000,0.00000000,0.00000000,0.00000000,0.00000000,0.00000000,0.00000000,0.00000000
256.63000000,6.18401200,9.58900000,0.21312856,630.31617695,0.00000000,0.00000000,0.00000000,0.00000000,0.00000000,0.00000000,0.00000000,0.00000000,0.00000000,0.00000000,0.00000000
257.13000000,6.20215400,9.58900000,0.21386422,630.31617695,0.00000000,0.00000000,0.00000000,0.00000000,0.00000000,0.00000000,0.00000000,0.00000000,0.00000000,0.00000000,0.00000000
257.63000000,6.21963400,9.58900000,0.21456311,630.31617695,0.00000000,0.00000000,0.00000000,0.00000000,0.00000000,0.00000000,0.00000000,0.00000000,0.00000000,0.00000000,0.00000000
258.13000000,6.23698100,9.58800000,0.21529878,630.25044370,0.00000000,0.00000000,0.00000000,0.00000000,0.00000000,0.00000000,0.00000000,0.00000000,0.00000000,0.00000000,0.00000000
258.63000000,6.25479200,9.58800000,0.21596100,630.25044370,0.00000000,0.00000000,0.00000000,0.00000000,0.00000000,0.00000000,0.00000000,0.00000000,0.00000000,0.00000000,0.00000000
259.13000000,6.27230500,9.58700000,0.21673333,630.18471045,0.00000000,0.00000000,0.00000000,0.00000000,0.00000000,0.00000000,0.00000000,0.00000000,0.00000000,0.00000000,0.00000000
259.63000000,6.29011600,9.58600000,0.21746911,630.11897719,0.00000000,0.00000000,0.00000000,0.00000000,0.00000000,0.00000000,0.00000000,0.00000000,0.00000000,0.00000000,0.00000000
260.13000000,6.30789300,9.58600000,0.21820467,630.11897719,0.00000000,0.00000000,0.00000000,0.00000000,0.00000000,0.00000000,0.00000000,0.00000000,0.00000000,0.00000000,0.00000000
260.63000000,6.32550600,9.58600000,0.21894044,630.11897719,0.00000000,0.00000000,0.00000000,0.00000000,0.00000000,0.00000000,0.00000000,0.00000000,0.00000000,0.00000000,0.00000000
261.13000000,6.34368000,9.58600000,0.21963944,630.11897719,0.00000000,0.00000000,0.00000000,0.00000000,0.00000000,0.00000000,0.00000000,0.00000000,0.00000000,0.00000000,0.00000000
261.63000000,6.36145800,9.58600000,0.22044856,630.11897719,0.00000000,0.00000000,0.00000000,0.00000000,0.00000000,0.00000000,0.00000000,0.00000000,0.00000000,0.00000000,0.00000000
262.13000000,6.37867300,9.58500000,0.22122111,630.05324394,0.00000000,0.00000000,0.00000000,0.00000000,0.00000000,0.00000000,0.00000000,0.00000000,0.00000000,0.00000000,0.00000000
262.63000000,6.39681500,9.58400000,0.22195667,629.98751068,0.00000000,0.00000000,0.00000000,0.00000000,0.00000000,0.00000000,0.00000000,0.00000000,0.00000000,0.00000000,0.00000000
263.13000000,6.41465800,9.58300000,0.22269244,629.92177743,0.00000000,0.00000000,0.00000000,0.00000000,0.00000000,0.00000000,0.00000000,0.00000000,0.00000000,0.00000000,0.00000000
263.63000000,6.43256800,9.58300000,0.22339122,629.92177743,0.00000000,0.00000000,0.00000000,0.00000000,0.00000000,0.00000000,0.00000000,0.00000000,0.00000000,0.00000000,0.00000000
264.13000000,6.44998200,9.58100000,0.22420056,629.79031092,0.00000000,0.00000000,0.00000000,0.00000000,0.00000000,0.00000000,0.00000000,0.00000000,0.00000000,0.00000000,0.00000000
264.63000000,6.46805800,9.58100000,0.22500978,629.79031092,0.00000000,0.00000000,0.00000000,0.00000000,0.00000000,0.00000000,0.00000000,0.00000000,0.00000000,0.00000000,0.00000000
265.13000000,6.48623200,9.58100000,0.22574544,629.79031092,0.00000000,0.00000000,0.00000000,0.00000000,0.00000000,0.00000000,0.00000000,0.00000000,0.00000000,0.00000000,0.00000000
265.63000000,6.50420800,9.58100000,0.22651800,629.79031092,0.00000000,0.00000000,0.00000000,0.00000000,0.00000000,0.00000000,0.00000000,0.00000000,0.00000000,0.00000000,0.00000000
266.13000000,6.52228500,9.58000000,0.22725367,629.72457766,0.00000000,0.00000000,0.00000000,0.00000000,0.00000000,0.00000000,0.00000000,0.00000000,0.00000000,0.00000000,0.00000000
266.63000000,6.54036000,9.58000000,0.22821000,629.72457766,0.00000000,0.00000000,0.00000000,0.00000000,0.00000000,0.00000000,0.00000000,0.00000000,0.00000000,0.00000000,0.00000000
267.13000000,6.55889900,9.57900000,0.22894567,629.65884441,0.00000000,0.00000000,0.00000000,0.00000000,0.00000000,0.00000000,0.00000000,0.00000000,0.00000000,0.00000000,0.00000000
267.63000000,6.57690900,9.57800000,0.22975489,629.59311115,0.00000000,0.00000000,0.00000000,0.00000000,0.00000000,0.00000000,0.00000000,0.00000000,0.00000000,0.00000000,0.00000000
268.13000000,6.59498400,9.57800000,0.23056422,629.59311115,0.00000000,0.00000000,0.00000000,0.00000000,0.00000000,0.00000000,0.00000000,0.00000000,0.00000000,0.00000000,0.00000000
268.63000000,6.61322600,9.57700000,0.23137344,629.52737790,0.00000000,0.00000000,0.00000000,0.00000000,0.00000000,0.00000000,0.00000000,0.00000000,0.00000000,0.00000000,0.00000000
269.13000000,6.63146700,9.57700000,0.23221944,629.52737790,0.00000000,0.00000000,0.00000000,0.00000000,0.00000000,0.00000000,0.00000000,0.00000000,0.00000000,0.00000000,0.00000000
269.63000000,6.64990700,9.57500000,0.23306544,629.39591139,0.00000000,0.00000000,0.00000000,0.00000000,0.00000000,0.00000000,0.00000000,0.00000000,0.00000000,0.00000000,0.00000000
270.13000000,6.66775000,9.57500000,0.23383800,629.39591139,0.00000000,0.00000000,0.00000000,0.00000000,0.00000000,0.00000000,0.00000000,0.00000000,0.00000000,0.00000000,0.00000000
270.63000000,6.68625600,9.57400000,0.23464722,629.33017814,0.00000000,0.00000000,0.00000000,0.00000000,0.00000000,0.00000000,0.00000000,0.00000000,0.00000000,0.00000000,0.00000000
271.13000000,6.70443100,9.57200000,0.23553011,629.19871163,0.00000000,0.00000000,0.00000000,0.00000000,0.00000000,0.00000000,0.00000000,0.00000000,0.00000000,0.00000000,0.00000000
271.63000000,6.72250600,9.57200000,0.23641278,629.19871163,0.00000000,0.00000000,0.00000000,0.00000000,0.00000000,0.00000000,0.00000000,0.00000000,0.00000000,0.00000000,0.00000000
272.13000000,6.74107900,9.57100000,0.23725889,629.13297837,0.00000000,0.00000000,0.00000000,0.00000000,0.00000000,0.00000000,0.00000000,0.00000000,0.00000000,0.00000000,0.00000000
272.63000000,6.75902200,9.57000000,0.23810489,629.06724512,0.00000000,0.00000000,0.00000000,0.00000000,0.00000000,0.00000000,0.00000000,0.00000000,0.00000000,0.00000000,0.00000000
273.13000000,6.77782500,9.57000000,0.23891411,629.06724512,0.00000000,0.00000000,0.00000000,0.00000000,0.00000000,0.00000000,0.00000000,0.00000000,0.00000000,0.00000000,0.00000000
273.63000000,6.79633200,9.56900000,0.23979700,629.00151186,0.00000000,0.00000000,0.00000000,0.00000000,0.00000000,0.00000000,0.00000000,0.00000000,0.00000000,0.00000000,0.00000000
274.13000000,6.81477100,9.56800000,0.24071656,628.93577861,0.00000000,0.00000000,0.00000000,0.00000000,0.00000000,0.00000000,0.00000000,0.00000000,0.00000000,0.00000000,0.00000000
274.63000000,6.83344200,9.56700000,0.24159933,628.87004536,0.00000000,0.00000000,0.00000000,0.00000000,0.00000000,0.00000000,0.00000000,0.00000000,0.00000000,0.00000000,0.00000000
275.13000000,6.85168400,9.56700000,0.24244533,628.87004536,0.00000000,0.00000000,0.00000000,0.00000000,0.00000000,0.00000000,0.00000000,0.00000000,0.00000000,0.00000000,0.00000000
275.63000000,6.87035600,9.56500000,0.24329144,628.73857885,0.00000000,0.00000000,0.00000000,0.00000000,0.00000000,0.00000000,0.00000000,0.00000000,0.00000000,0.00000000,0.00000000
276.13000000,6.88909300,9.56400000,0.24424778,628.67284559,0.00000000,0.00000000,0.00000000,0.00000000,0.00000000,0.00000000,0.00000000,0.00000000,0.00000000,0.00000000,0.00000000
276.63000000,6.90759900,9.56300000,0.24520422,628.60711234,0.00000000,0.00000000,0.00000000,0.00000000,0.00000000,0.00000000,0.00000000,0.00000000,0.00000000,0.00000000,0.00000000
277.13000000,6.92610500,9.56200000,0.24616044,628.54137908,0.00000000,0.00000000,0.00000000,0.00000000,0.00000000,0.00000000,0.00000000,0.00000000,0.00000000,0.00000000,0.00000000
277.63000000,6.94477600,9.56100000,0.24704333,628.47564583,0.00000000,0.00000000,0.00000000,0.00000000,0.00000000,0.00000000,0.00000000,0.00000000,0.00000000,0.00000000,0.00000000
278.13000000,6.96351500,9.56000000,0.24796300,628.40991257,0.00000000,0.00000000,0.00000000,0.00000000,0.00000000,0.00000000,0.00000000,0.00000000,0.00000000,0.00000000,0.00000000
278.63000000,6.98235100,9.55900000,0.24891933,628.34417932,0.00000000,0.00000000,0.00000000,0.00000000,0.00000000,0.00000000,0.00000000,0.00000000,0.00000000,0.00000000,0.00000000
279.13000000,7.00105500,9.55900000,0.24987578,628.34417932,0.00000000,0.00000000,0.00000000,0.00000000,0.00000000,0.00000000,0.00000000,0.00000000,0.00000000,0.00000000,0.00000000
279.63000000,7.01986000,9.55700000,0.25086878,628.21271281,0.00000000,0.00000000,0.00000000,0.00000000,0.00000000,0.00000000,0.00000000,0.00000000,0.00000000,0.00000000,0.00000000
280.13000000,7.03925900,9.55600000,0.25186189,628.14697956,0.00000000,0.00000000,0.00000000,0.00000000,0.00000000,0.00000000,0.00000000,0.00000000,0.00000000,0.00000000,0.00000000
280.63000000,7.05803000,9.55600000,0.25278156,628.14697956,0.00000000,0.00000000,0.00000000,0.00000000,0.00000000,0.00000000,0.00000000,0.00000000,0.00000000,0.00000000,0.00000000
281.13000000,7.07709900,9.55400000,0.25377478,628.01551305,0.00000000,0.00000000,0.00000000,0.00000000,0.00000000,0.00000000,0.00000000,0.00000000,0.00000000,0.00000000,0.00000000
281.63000000,7.09633300,9.55300000,0.25484144,627.94977979,0.00000000,0.00000000,0.00000000,0.00000000,0.00000000,0.00000000,0.00000000,0.00000000,0.00000000,0.00000000,0.00000000
282.13000000,7.11477200,9.55100000,0.25583467,627.81831328,0.00000000,0.00000000,0.00000000,0.00000000,0.00000000,0.00000000,0.00000000,0.00000000,0.00000000,0.00000000,0.00000000
282.63000000,7.13334400,9.55000000,0.25686444,627.75258003,0.00000000,0.00000000,0.00000000,0.00000000,0.00000000,0.00000000,0.00000000,0.00000000,0.00000000,0.00000000,0.00000000
283.13000000,7.15234700,9.54900000,0.25782100,627.68684678,0.00000000,0.00000000,0.00000000,0.00000000,0.00000000,0.00000000,0.00000000,0.00000000,0.00000000,0.00000000,0.00000000
283.63000000,7.17158100,9.54700000,0.25892444,627.55538027,0.00000000,0.00000000,0.00000000,0.00000000,0.00000000,0.00000000,0.00000000,0.00000000,0.00000000,0.00000000,0.00000000
284.13000000,7.19012100,9.54600000,0.25995444,627.48964701,0.00000000,0.00000000,0.00000000,0.00000000,0.00000000,0.00000000,0.00000000,0.00000000,0.00000000,0.00000000,0.00000000
284.63000000,7.20889100,9.54500000,0.26098433,627.42391376,0.00000000,0.00000000,0.00000000,0.00000000,0.00000000,0.00000000,0.00000000,0.00000000,0.00000000,0.00000000,0.00000000
285.13000000,7.22848900,9.54300000,0.26208789,627.29244725,0.00000000,0.00000000,0.00000000,0.00000000,0.00000000,0.00000000,0.00000000,0.00000000,0.00000000,0.00000000,0.00000000
285.63000000,7.24742600,9.54200000,0.26319133,627.22671399,0.00000000,0.00000000,0.00000000,0.00000000,0.00000000,0.00000000,0.00000000,0.00000000,0.00000000,0.00000000,0.00000000
286.13000000,7.26652700,9.54100000,0.26422133,627.16098074,0.00000000,0.00000000,0.00000000,0.00000000,0.00000000,0.00000000,0.00000000,0.00000000,0.00000000,0.00000000,0.00000000
286.63000000,7.28596000,9.53900000,0.26539844,627.02951423,0.00000000,0.00000000,0.00000000,0.00000000,0.00000000,0.00000000,0.00000000,0.00000000,0.00000000,0.00000000,0.00000000
287.13000000,7.30506200,9.53900000,0.26653867,627.02951423,0.00000000,0.00000000,0.00000000,0.00000000,0.00000000,0.00000000,0.00000000,0.00000000,0.00000000,0.00000000,0.00000000
287.63000000,7.32442800,9.53700000,0.26767889,626.89804772,0.00000000,0.00000000,0.00000000,0.00000000,0.00000000,0.00000000,0.00000000,0.00000000,0.00000000,0.00000000,0.00000000
288.13000000,7.34372900,9.53500000,0.26878244,626.76658121,0.00000000,0.00000000,0.00000000,0.00000000,0.00000000,0.00000000,0.00000000,0.00000000,0.00000000,0.00000000,0.00000000
288.63000000,7.36312800,9.53300000,0.26995956,626.63511470,0.00000000,0.00000000,0.00000000,0.00000000,0.00000000,0.00000000,0.00000000,0.00000000,0.00000000,0.00000000,0.00000000
289.13000000,7.38232900,9.53200000,0.27113667,626.56938145,0.00000000,0.00000000,0.00000000,0.00000000,0.00000000,0.00000000,0.00000000,0.00000000,0.00000000,0.00000000,0.00000000
289.63000000,7.40110000,9.53000000,0.27231378,626.43791494,0.00000000,0.00000000,0.00000000,0.00000000,0.00000000,0.00000000,0.00000000,0.00000000,0.00000000,0.00000000,0.00000000
290.13000000,7.42112900,9.52800000,0.27349089,626.30644843,0.00000000,0.00000000,0.00000000,0.00000000,0.00000000,0.00000000,0.00000000,0.00000000,0.00000000,0.00000000,0.00000000
290.63000000,7.43999900,9.52600000,0.27466789,626.17498192,0.00000000,0.00000000,0.00000000,0.00000000,0.00000000,0.00000000,0.00000000,0.00000000,0.00000000,0.00000000,0.00000000
291.13000000,7.45943100,9.52500000,0.27591856,626.10924867,0.00000000,0.00000000,0.00000000,0.00000000,0.00000000,0.00000000,0.00000000,0.00000000,0.00000000,0.00000000,0.00000000
291.63000000,7.47886500,9.52300000,0.27720600,625.97778216,0.00000000,0.00000000,0.00000000,0.00000000,0.00000000,0.00000000,0.00000000,0.00000000,0.00000000,0.00000000,0.00000000
292.13000000,7.49806600,9.52200000,0.27849333,625.91204891,0.00000000,0.00000000,0.00000000,0.00000000,0.00000000,0.00000000,0.00000000,0.00000000,0.00000000,0.00000000,0.00000000
292.63000000,7.51786300,9.52000000,0.27970733,625.78058240,0.00000000,0.00000000,0.00000000,0.00000000,0.00000000,0.00000000,0.00000000,0.00000000,0.00000000,0.00000000,0.00000000
293.13000000,7.53676600,9.51700000,0.28099467,625.58338263,0.00000000,0.00000000,0.00000000,0.00000000,0.00000000,0.00000000,0.00000000,0.00000000,0.00000000,0.00000000,0.00000000
293.63000000,7.55686100,9.51600000,0.28228211,625.51764938,0.00000000,0.00000000,0.00000000,0.00000000,0.00000000,0.00000000,0.00000000,0.00000000,0.00000000,0.00000000,0.00000000
294.13000000,7.57636000,9.51300000,0.28364311,625.32044962,0.00000000,0.00000000,0.00000000,0.00000000,0.00000000,0.00000000,0.00000000,0.00000000,0.00000000,0.00000000,0.00000000
294.63000000,7.59579200,9.51200000,0.28500400,625.25471636,0.00000000,0.00000000,0.00000000,0.00000000,0.00000000,0.00000000,0.00000000,0.00000000,0.00000000,0.00000000,0.00000000
295.13000000,7.61535700,9.51000000,0.28636500,625.12324985,0.00000000,0.00000000,0.00000000,0.00000000,0.00000000,0.00000000,0.00000000,0.00000000,0.00000000,0.00000000,0.00000000
295.63000000,7.63472300,9.50700000,0.28772600,624.92605009,0.00000000,0.00000000,0.00000000,0.00000000,0.00000000,0.00000000,0.00000000,0.00000000,0.00000000,0.00000000,0.00000000
296.13000000,7.65438800,9.50400000,0.28908700,624.72885033,0.00000000,0.00000000,0.00000000,0.00000000,0.00000000,0.00000000,0.00000000,0.00000000,0.00000000,0.00000000,0.00000000
296.63000000,7.67375500,9.50300000,0.29052156,624.66311707,0.00000000,0.00000000,0.00000000,0.00000000,0.00000000,0.00000000,0.00000000,0.00000000,0.00000000,0.00000000,0.00000000
297.13000000,7.69325300,9.49900000,0.29188256,624.40018405,0.00000000,0.00000000,0.00000000,0.00000000,0.00000000,0.00000000,0.00000000,0.00000000,0.00000000,0.00000000,0.00000000
297.63000000,7.71324900,9.49800000,0.29335389,624.33445080,0.00000000,0.00000000,0.00000000,0.00000000,0.00000000,0.00000000,0.00000000,0.00000000,0.00000000,0.00000000,0.00000000
298.13000000,7.73317800,9.49500000,0.29482511,624.13725104,0.00000000,0.00000000,0.00000000,0.00000000,0.00000000,0.00000000,0.00000000,0.00000000,0.00000000,0.00000000,0.00000000
298.63000000,7.75271000,9.49300000,0.29637011,624.00578453,0.00000000,0.00000000,0.00000000,0.00000000,0.00000000,0.00000000,0.00000000,0.00000000,0.00000000,0.00000000,0.00000000
299.13000000,7.77273900,9.49000000,0.29791500,623.80858476,0.00000000,0.00000000,0.00000000,0.00000000,0.00000000,0.00000000,0.00000000,0.00000000,0.00000000,0.00000000,0.00000000
299.63000000,7.79213800,9.48800000,0.29942311,623.67711825,0.00000000,0.00000000,0.00000000,0.00000000,0.00000000,0.00000000,0.00000000,0.00000000,0.00000000,0.00000000,0.00000000
300.13000000,7.81220000,9.48500000,0.30093122,623.47991849,0.00000000,0.00000000,0.00000000,0.00000000,0.00000000,0.00000000,0.00000000,0.00000000,0.00000000,0.00000000,0.00000000
300.63000000,7.83216300,9.48200000,0.30251289,623.28271873,0.00000000,0.00000000,0.00000000,0.00000000,0.00000000,0.00000000,0.00000000,0.00000000,0.00000000,0.00000000,0.00000000
301.13000000,7.85238900,9.47800000,0.30409456,623.01978571,0.00000000,0.00000000,0.00000000,0.00000000,0.00000000,0.00000000,0.00000000,0.00000000,0.00000000,0.00000000,0.00000000
301.63000000,7.87235200,9.47600000,0.30571311,622.88831920,0.00000000,0.00000000,0.00000000,0.00000000,0.00000000,0.00000000,0.00000000,0.00000000,0.00000000,0.00000000,0.00000000
302.13000000,7.89211500,9.47400000,0.30736833,622.75685269,0.00000000,0.00000000,0.00000000,0.00000000,0.00000000,0.00000000,0.00000000,0.00000000,0.00000000,0.00000000,0.00000000
302.63000000,7.91264000,9.47000000,0.30902356,622.49391967,0.00000000,0.00000000,0.00000000,0.00000000,0.00000000,0.00000000,0.00000000,0.00000000,0.00000000,0.00000000,0.00000000
303.13000000,7.93213900,9.46700000,0.31071567,622.29671991,0.00000000,0.00000000,0.00000000,0.00000000,0.00000000,0.00000000,0.00000000,0.00000000,0.00000000,0.00000000,0.00000000
303.63000000,7.95220100,9.46300000,0.31237089,622.03378689,0.00000000,0.00000000,0.00000000,0.00000000,0.00000000,0.00000000,0.00000000,0.00000000,0.00000000,0.00000000,0.00000000
304.13000000,7.97236300,9.45900000,0.31409967,621.77085387,0.00000000,0.00000000,0.00000000,0.00000000,0.00000000,0.00000000,0.00000000,0.00000000,0.00000000,0.00000000,0.00000000
304.63000000,7.99202600,9.45600000,0.31582833,621.57365411,0.00000000,0.00000000,0.00000000,0.00000000,0.00000000,0.00000000,0.00000000,0.00000000,0.00000000,0.00000000,0.00000000
305.13000000,8.01215400,9.45300000,0.31759400,621.37645435,0.00000000,0.00000000,0.00000000,0.00000000,0.00000000,0.00000000,0.00000000,0.00000000,0.00000000,0.00000000,0.00000000
305.63000000,8.03195100,9.44800000,0.31935967,621.04778808,0.00000000,0.00000000,0.00000000,0.00000000,0.00000000,0.00000000,0.00000000,0.00000000,0.00000000,0.00000000,0.00000000
306.13000000,8.05198100,9.44500000,0.32116200,620.85058831,0.00000000,0.00000000,0.00000000,0.00000000,0.00000000,0.00000000,0.00000000,0.00000000,0.00000000,0.00000000,0.00000000
306.63000000,8.07237300,9.44000000,0.32300133,620.52192204,0.00000000,0.00000000,0.00000000,0.00000000,0.00000000,0.00000000,0.00000000,0.00000000,0.00000000,0.00000000,0.00000000
307.13000000,8.09226900,9.43700000,0.32476689,620.32472228,0.00000000,0.00000000,0.00000000,0.00000000,0.00000000,0.00000000,0.00000000,0.00000000,0.00000000,0.00000000,0.00000000
307.63000000,8.11253000,9.43200000,0.32664289,619.99605600,0.00000000,0.00000000,0.00000000,0.00000000,0.00000000,0.00000000,0.00000000,0.00000000,0.00000000,0.00000000,0.00000000
308.13000000,8.13279000,9.42900000,0.32851878,619.79885624,0.00000000,0.00000000,0.00000000,0.00000000,0.00000000,0.00000000,0.00000000,0.00000000,0.00000000,0.00000000,0.00000000
308.63000000,8.15255400,9.42300000,0.33043156,619.40445671,0.00000000,0.00000000,0.00000000,0.00000000,0.00000000,0.00000000,0.00000000,0.00000000,0.00000000,0.00000000,0.00000000
309.13000000,8.17288100,9.41900000,0.33238111,619.14152370,0.00000000,0.00000000,0.00000000,0.00000000,0.00000000,0.00000000,0.00000000,0.00000000,0.00000000,0.00000000,0.00000000
309.63000000,8.19334000,9.41300000,0.33433056,618.74712417,0.00000000,0.00000000,0.00000000,0.00000000,0.00000000,0.00000000,0.00000000,0.00000000,0.00000000,0.00000000,0.00000000
310.13000000,8.21379900,9.41000000,0.33635378,618.54992441,0.00000000,0.00000000,0.00000000,0.00000000,0.00000000,0.00000000,0.00000000,0.00000000,0.00000000,0.00000000,0.00000000
310.63000000,8.23415900,9.40400000,0.33834000,618.15552488,0.00000000,0.00000000,0.00000000,0.00000000,0.00000000,0.00000000,0.00000000,0.00000000,0.00000000,0.00000000,0.00000000
311.13000000,8.25438600,9.40000000,0.34032633,617.89259186,0.00000000,0.00000000,0.00000000,0.00000000,0.00000000,0.00000000,0.00000000,0.00000000,0.00000000,0.00000000,0.00000000
311.63000000,8.27501000,9.39300000,0.34231256,617.43245908,0.00000000,0.00000000,0.00000000,0.00000000,0.00000000,0.00000000,0.00000000,0.00000000,0.00000000,0.00000000,0.00000000
312.13000000,8.29520500,9.38900000,0.34437233,617.16952606,0.00000000,0.00000000,0.00000000,0.00000000,0.00000000,0.00000000,0.00000000,0.00000000,0.00000000,0.00000000,0.00000000
312.63000000,8.31529900,9.38100000,0.34643233,616.64366003,0.00000000,0.00000000,0.00000000,0.00000000,0.00000000,0.00000000,0.00000000,0.00000000,0.00000000,0.00000000,0.00000000
313.13000000,8.33589100,9.37700000,0.34852889,616.38072701,0.00000000,0.00000000,0.00000000,0.00000000,0.00000000,0.00000000,0.00000000,0.00000000,0.00000000,0.00000000,0.00000000
313.63000000,8.35595300,9.37000000,0.35058889,615.92059423,0.00000000,0.00000000,0.00000000,0.00000000,0.00000000,0.00000000,0.00000000,0.00000000,0.00000000,0.00000000,0.00000000
314.13000000,8.37670900,9.36400000,0.35268556,615.52619470,0.00000000,0.00000000,0.00000000,0.00000000,0.00000000,0.00000000,0.00000000,0.00000000,0.00000000,0.00000000,0.00000000
314.63000000,8.39677100,9.35800000,0.35478222,615.13179518,0.00000000,0.00000000,0.00000000,0.00000000,0.00000000,0.00000000,0.00000000,0.00000000,0.00000000,0.00000000,0.00000000
315.13000000,8.41719700,9.35100000,0.35691556,614.67166239,0.00000000,0.00000000,0.00000000,0.00000000,0.00000000,0.00000000,0.00000000,0.00000000,0.00000000,0.00000000,0.00000000
315.63000000,8.43768900,9.34300000,0.35897544,614.14579636,0.00000000,0.00000000,0.00000000,0.00000000,0.00000000,0.00000000,0.00000000,0.00000000,0.00000000,0.00000000,0.00000000
316.13000000,8.45788400,9.33700000,0.36118244,613.75139683,0.00000000,0.00000000,0.00000000,0.00000000,0.00000000,0.00000000,0.00000000,0.00000000,0.00000000,0.00000000,0.00000000
316.63000000,8.47840800,9.32900000,0.36335267,613.22553080,0.00000000,0.00000000,0.00000000,0.00000000,0.00000000,0.00000000,0.00000000,0.00000000,0.00000000,0.00000000,0.00000000
317.13000000,8.49876800,9.32400000,0.36548611,612.89686452,0.00000000,0.00000000,0.00000000,0.00000000,0.00000000,0.00000000,0.00000000,0.00000000,0.00000000,0.00000000,0.00000000
317.63000000,8.51919500,9.31700000,0.36769311,612.43673174,0.00000000,0.00000000,0.00000000,0.00000000,0.00000000,0.00000000,0.00000000,0.00000000,0.00000000,0.00000000,0.00000000
318.13000000,8.53998500,9.31000000,0.36990011,611.97659896,0.00000000,0.00000000,0.00000000,0.00000000,0.00000000,0.00000000,0.00000000,0.00000000,0.00000000,0.00000000,0.00000000
318.63000000,8.56021200,9.29800000,0.37210711,611.18779991,0.00000000,0.00000000,0.00000000,0.00000000,0.00000000,0.00000000,0.00000000,0.00000000,0.00000000,0.00000000,0.00000000
319.13000000,8.58126700,9.29300000,0.37435089,610.85913364,0.00000000,0.00000000,0.00000000,0.00000000,0.00000000,0.00000000,0.00000000,0.00000000,0.00000000,0.00000000,0.00000000
319.63000000,8.60149400,9.28200000,0.37655778,610.13606784,0.00000000,0.00000000,0.00000000,0.00000000,0.00000000,0.00000000,0.00000000,0.00000000,0.00000000,0.00000000,0.00000000
320.13000000,8.62178800,9.27600000,0.37883844,609.74166831,0.00000000,0.00000000,0.00000000,0.00000000,0.00000000,0.00000000,0.00000000,0.00000000,0.00000000,0.00000000,0.00000000
320.63000000,8.64264300,9.26600000,0.38100856,609.08433577,0.00000000,0.00000000,0.00000000,0.00000000,0.00000000,0.00000000,0.00000000,0.00000000,0.00000000,0.00000000,0.00000000
321.13000000,8.66287100,9.25800000,0.38321567,608.55846973,0.00000000,0.00000000,0.00000000,0.00000000,0.00000000,0.00000000,0.00000000,0.00000000,0.00000000,0.00000000,0.00000000
321.63000000,8.68333000,9.24800000,0.38553289,607.90113719,0.00000000,0.00000000,0.00000000,0.00000000,0.00000000,0.00000000,0.00000000,0.00000000,0.00000000,0.00000000,0.00000000
322.13000000,8.70408700,9.23900000,0.38774000,607.30953790,0.00000000,0.00000000,0.00000000,0.00000000,0.00000000,0.00000000,0.00000000,0.00000000,0.00000000,0.00000000,0.00000000
322.63000000,8.72418200,9.22800000,0.39002056,606.58647210,0.00000000,0.00000000,0.00000000,0.00000000,0.00000000,0.00000000,0.00000000,0.00000000,0.00000000,0.00000000,0.00000000
323.13000000,8.74507100,9.21900000,0.39226433,605.99487281,0.00000000,0.00000000,0.00000000,0.00000000,0.00000000,0.00000000,0.00000000,0.00000000,0.00000000,0.00000000,0.00000000
323.63000000,8.76572900,9.20600000,0.39461844,605.14034050,0.00000000,0.00000000,0.00000000,0.00000000,0.00000000,0.00000000,0.00000000,0.00000000,0.00000000,0.00000000,0.00000000
324.13000000,8.78625300,9.19700000,0.39689911,604.54874121,0.00000000,0.00000000,0.00000000,0.00000000,0.00000000,0.00000000,0.00000000,0.00000000,0.00000000,0.00000000,0.00000000
324.63000000,8.80730900,9.19000000,0.39914278,604.08860843,0.00000000,0.00000000,0.00000000,0.00000000,0.00000000,0.00000000,0.00000000,0.00000000,0.00000000,0.00000000,0.00000000
325.13000000,8.82766900,9.17800000,0.40146011,603.29980937,0.00000000,0.00000000,0.00000000,0.00000000,0.00000000,0.00000000,0.00000000,0.00000000,0.00000000,0.00000000,0.00000000
325.63000000,8.84865700,9.16700000,0.40377744,602.57674357,0.00000000,0.00000000,0.00000000,0.00000000,0.00000000,0.00000000,0.00000000,0.00000000,0.00000000,0.00000000,0.00000000
326.13000000,8.86885000,9.15100000,0.40605800,601.52501150,0.00000000,0.00000000,0.00000000,0.00000000,0.00000000,0.00000000,0.00000000,0.00000000,0.00000000,0.00000000,0.00000000
326.63000000,8.88967300,9.14300000,0.40833867,600.99914547,0.00000000,0.00000000,0.00000000,0.00000000,0.00000000,0.00000000,0.00000000,0.00000000,0.00000000,0.00000000,0.00000000
327.13000000,8.91023200,9.13000000,0.41065589,600.14461316,0.00000000,0.00000000,0.00000000,0.00000000,0.00000000,0.00000000,0.00000000,0.00000000,0.00000000,0.00000000,0.00000000
327.63000000,8.93089000,9.11900000,0.41297322,599.42154736,0.00000000,0.00000000,0.00000000,0.00000000,0.00000000,0.00000000,0.00000000,0.00000000,0.00000000,0.00000000,0.00000000
328.13000000,8.95181100,9.10400000,0.41525378,598.43554854,0.00000000,0.00000000,0.00000000,0.00000000,0.00000000,0.00000000,0.00000000,0.00000000,0.00000000,0.00000000,0.00000000
328.63000000,8.97220400,9.09200000,0.41757100,597.64674949,0.00000000,0.00000000,0.00000000,0.00000000,0.00000000,0.00000000,0.00000000,0.00000000,0.00000000,0.00000000,0.00000000
329.13000000,8.99282800,9.07800000,0.41988844,596.72648393,0.00000000,0.00000000,0.00000000,0.00000000,0.00000000,0.00000000,0.00000000,0.00000000,0.00000000,0.00000000,0.00000000
329.63000000,9.01391600,9.06500000,0.42220567,595.87195162,0.00000000,0.00000000,0.00000000,0.00000000,0.00000000,0.00000000,0.00000000,0.00000000,0.00000000,0.00000000,0.00000000
330.13000000,9.03460700,9.04900000,0.42452311,594.82021955,0.00000000,0.00000000,0.00000000,0.00000000,0.00000000,0.00000000,0.00000000,0.00000000,0.00000000,0.00000000,0.00000000
330.63000000,9.05585900,9.03600000,0.42691400,593.96568724,0.00000000,0.00000000,0.00000000,0.00000000,0.00000000,0.00000000,0.00000000,0.00000000,0.00000000,0.00000000,0.00000000
331.13000000,9.07721200,9.02000000,0.42923122,592.91395517,0.00000000,0.00000000,0.00000000,0.00000000,0.00000000,0.00000000,0.00000000,0.00000000,0.00000000,0.00000000,0.00000000
331.63000000,9.09780300,9.00600000,0.43162211,591.99368961,0.00000000,0.00000000,0.00000000,0.00000000,0.00000000,0.00000000,0.00000000,0.00000000,0.00000000,0.00000000,0.00000000
332.13000000,9.11892400,8.98800000,0.43397622,590.81049103,0.00000000,0.00000000,0.00000000,0.00000000,0.00000000,0.00000000,0.00000000,0.00000000,0.00000000,0.00000000,0.00000000
332.63000000,9.14014400,8.97600000,0.43633022,590.02169197,0.00000000,0.00000000,0.00000000,0.00000000,0.00000000,0.00000000,0.00000000,0.00000000,0.00000000,0.00000000,0.00000000
333.13000000,9.16080100,8.95300000,0.43872111,588.50982712,0.00000000,0.00000000,0.00000000,0.00000000,0.00000000,0.00000000,0.00000000,0.00000000,0.00000000,0.00000000,0.00000000
333.63000000,9.18215300,8.94200000,0.44103833,587.78676132,0.00000000,0.00000000,0.00000000,0.00000000,0.00000000,0.00000000,0.00000000,0.00000000,0.00000000,0.00000000,0.00000000
334.13000000,9.20304100,8.91700000,0.44339244,586.14342996,0.00000000,0.00000000,0.00000000,0.00000000,0.00000000,0.00000000,0.00000000,0.00000000,0.00000000,0.00000000,0.00000000
334.63000000,9.22452600,8.90400000,0.44578322,585.28889765,0.00000000,0.00000000,0.00000000,0.00000000,0.00000000,0.00000000,0.00000000,0.00000000,0.00000000,0.00000000,0.00000000
335.13000000,9.24548100,8.87800000,0.44817411,583.57983304,0.00000000,0.00000000,0.00000000,0.00000000,0.00000000,0.00000000,0.00000000,0.00000000,0.00000000,0.00000000,0.00000000
335.63000000,9.26640200,8.86400000,0.45052822,582.65956748,0.00000000,0.00000000,0.00000000,0.00000000,0.00000000,0.00000000,0.00000000,0.00000000,0.00000000,0.00000000,0.00000000
336.13000000,9.28798600,8.84100000,0.45291889,581.14770262,0.00000000,0.00000000,0.00000000,0.00000000,0.00000000,0.00000000,0.00000000,0.00000000,0.00000000,0.00000000,0.00000000
336.63000000,9.30913900,8.82200000,0.45527289,579.89877079,0.00000000,0.00000000,0.00000000,0.00000000,0.00000000,0.00000000,0.00000000,0.00000000,0.00000000,0.00000000,0.00000000
337.13000000,9.33045800,8.79700000,0.45770056,578.25543943,0.00000000,0.00000000,0.00000000,0.00000000,0.00000000,0.00000000,0.00000000,0.00000000,0.00000000,0.00000000,0.00000000
337.63000000,9.35237200,8.77600000,0.46012811,576.87504108,0.00000000,0.00000000,0.00000000,0.00000000,0.00000000,0.00000000,0.00000000,0.00000000,0.00000000,0.00000000,0.00000000
338.13000000,9.37355800,8.74900000,0.46255556,575.10024321,0.00000000,0.00000000,0.00000000,0.00000000,0.00000000,0.00000000,0.00000000,0.00000000,0.00000000,0.00000000,0.00000000
338.63000000,9.39557200,8.72600000,0.46498311,573.58837836,0.00000000,0.00000000,0.00000000,0.00000000,0.00000000,0.00000000,0.00000000,0.00000000,0.00000000,0.00000000,0.00000000
339.13000000,9.41738700,8.69600000,0.46744744,571.61638073,0.00000000,0.00000000,0.00000000,0.00000000,0.00000000,0.00000000,0.00000000,0.00000000,0.00000000,0.00000000,0.00000000
339.63000000,9.43903500,8.67100000,0.46991178,569.97304937,0.00000000,0.00000000,0.00000000,0.00000000,0.00000000,0.00000000,0.00000000,0.00000000,0.00000000,0.00000000,0.00000000
340.13000000,9.46081700,8.63900000,0.47237600,567.86958522,0.00000000,0.00000000,0.00000000,0.00000000,0.00000000,0.00000000,0.00000000,0.00000000,0.00000000,0.00000000,0.00000000
340.63000000,9.48283000,8.61200000,0.47484022,566.09478735,0.00000000,0.00000000,0.00000000,0.00000000,0.00000000,0.00000000,0.00000000,0.00000000,0.00000000,0.00000000,0.00000000
341.13000000,9.50477600,8.57600000,0.47737811,563.72839019,0.00000000,0.00000000,0.00000000,0.00000000,0.00000000,0.00000000,0.00000000,0.00000000,0.00000000,0.00000000,0.00000000
341.63000000,9.52778200,8.55400000,0.47987911,562.28225859,0.00000000,0.00000000,0.00000000,0.00000000,0.00000000,0.00000000,0.00000000,0.00000000,0.00000000,0.00000000,0.00000000
342.13000000,9.54972700,8.50700000,0.48238011,559.19279564,0.00000000,0.00000000,0.00000000,0.00000000,0.00000000,0.00000000,0.00000000,0.00000000,0.00000000,0.00000000,0.00000000
342.63000000,9.57236800,8.48200000,0.48502822,557.54946427,0.00000000,0.00000000,0.00000000,0.00000000,0.00000000,0.00000000,0.00000000,0.00000000,0.00000000,0.00000000,0.00000000
343.13000000,9.59560500,8.43000000,0.48760278,554.13133504,0.00000000,0.00000000,0.00000000,0.00000000,0.00000000,0.00000000,0.00000000,0.00000000,0.00000000,0.00000000,0.00000000
343.63000000,9.61821300,8.40200000,0.49021411,552.29080392,0.00000000,0.00000000,0.00000000,0.00000000,0.00000000,0.00000000,0.00000000,0.00000000,0.00000000,0.00000000,0.00000000
344.13000000,9.64177900,8.34100000,0.49293578,548.28107540,0.00000000,0.00000000,0.00000000,0.00000000,0.00000000,0.00000000,0.00000000,0.00000000,0.00000000,0.00000000,0.00000000
344.63000000,9.66561200,8.30900000,0.49562067,546.17761125,0.00000000,0.00000000,0.00000000,0.00000000,0.00000000,0.00000000,0.00000000,0.00000000,0.00000000,0.00000000,0.00000000
345.13000000,9.68967500,8.25300000,0.49837911,542.49654900,0.00000000,0.00000000,0.00000000,0.00000000,0.00000000,0.00000000,0.00000000,0.00000000,0.00000000,0.00000000,0.00000000
345.63000000,9.71466500,8.20300000,0.50124789,539.20988628,0.00000000,0.00000000,0.00000000,0.00000000,0.00000000,0.00000000,0.00000000,0.00000000,0.00000000,0.00000000,0.00000000
