Repository: noberito/ethz

**MODELLING AND CALIBRATING A POLYN YIELD SURFACE FUNCTION**

---

In the context of my research assistant internship at ETH Zurich, I have to implement and find an operationnal strategy to calibrate a yield surface function based on the polyN model which is a homogenous polynomial of degree N.

To make the calibration operationnal please copy paste a folder "{material}_results" containing the csv files for a given material in the lab_data directory and then change the parameters you want in the polyN_optimization/param.txt. Then run polyN_optimization/optimize_polyN.py. The coefficients of the polyN function will be accessible in the polyN_coeff.npy file.

File: polyN_optimization/results_exp/DP600/UT_30_2.csv (part 3 of 3)
Time[s],Displacement[mm],Force[kN],EngStrain_longi,EngStress[MPa],TrueStrain,TrueStress[MPa],TrueStrainRate[1/s],PlasticStrain_longi,PlasticStress[MPa],PlasticStrain_thick,PlasticStrain_width,R-Value,Thickness[mm],Width[mm], Young's Modulus [MPa]
215.09000000,4.82871000,9.65800000,0.16347967,632.10943125,0.15141523,735.44647036,0.00088566,0.17141236,754.40495300,-0.09033453,-0.08107783,0.00000000,0.00000000,0.00000000,0.00000000
215.59000000,4.84407000,9.65800000,0.16399478,632.10943125,0.15185786,735.77207695,0.00088527,0.17193509,754.87911708,-0.09063741,-0.08129768,0.00000000,0.00000000,0.00000000,0.00000000
216.09000000,4.86025900,9.66000000,0.16462000,632.24032986,0.15239485,736.31973297,0.00107398,0.17245772,755.27517380,-0.09092375,-0.08153398,0.00000000,0.00000000,0.00000000,0.00000000
216.59000000,4.87535500,9.66100000,0.16513489,632.30577917,0.15283686,736.72152376,0.00088402,0.17298009,755.67123053,-0.09114421,-0.08183588,0.00000000,0.00000000,0.00000000,0.00000000
217.09000000,4.89141200,9.66100000,0.16572356,632.30577917,0.15334197,737.09374110,0.00101021,0.17347157,756.04406431,-0.09141396,-0.08205761,0.00000000,0.00000000,0.00000000,0.00000000
217.59000000,4.90640900,9.66200000,0.16634900,632.37122848,0.15387836,737.56554997,0.00107277,0.17402399,756.46334397,-0.09173464,-0.08228935,0.00000000,0.00000000,0.00000000,0.00000000
218.09000000,4.92223300,9.66200000,0.16686400,632.37122848,0.15431981,737.89122115,0.00088290,0.17454553,756.85940070,-0.09198171,-0.08256382,0.00000000,0.00000000,0.00000000,0.00000000
218.59000000,4.93795900,9.66300000,0.16745233,632.43667779,0.15482388,738.33967518,0.00100815,0.17509698,757.35693588,-0.09225840,-0.08283858,0.00000000,0.00000000,0.00000000,0.00000000
219.09000000,4.95388200,9.66400000,0.16796733,632.50212710,0.15526492,738.74182272,0.00088207,0.00000000,0.00000000,0.00000000,0.00000000,0.00000000,0.00000000,0.00000000,0.00000000
219.59000000,4.97000500,9.66400000,0.16855600,632.50212710,0.15576880,739.11415564,0.00100777,0.00000000,0.00000000,0.00000000,0.00000000,0.00000000,0.00000000,0.00000000,0.00000000
220.09000000,4.98553100,9.66400000,0.16918122,632.50212710,0.15630369,739.50961002,0.00106979,0.00000000,0.00000000,0.00000000,0.00000000,0.00000000,0.00000000,0.00000000,0.00000000
220.59000000,5.00205100,9.66600000,0.16969622,632.63302572,0.15674408,739.98846024,0.00088076,0.00000000,0.00000000,0.00000000,0.00000000,0.00000000,0.00000000,0.00000000,0.00000000
221.09000000,5.01761000,9.66600000,0.17028467,632.63302572,0.15724702,740.36072963,0.00100590,0.00000000,0.00000000,0.00000000,0.00000000,0.00000000,0.00000000,0.00000000,0.00000000
221.59000000,5.03370000,9.66700000,0.17083656,632.69847503,0.15771850,740.78650321,0.00094295,0.00000000,0.00000000,0.00000000,0.00000000,0.00000000,0.00000000,0.00000000,0.00000000
222.09000000,5.04945700,9.66700000,0.17142522,632.69847503,0.15822115,741.15895171,0.00100530,0.00000000,0.00000000,0.00000000,0.00000000,0.00000000,0.00000000,0.00000000,0.00000000
222.59000000,5.06587800,9.66800000,0.17201378,632.76392434,0.15872345,741.60803741,0.00100460,0.00000000,0.00000000,0.00000000,0.00000000,0.00000000,0.00000000,0.00000000,0.00000000
223.09000000,5.08206600,9.66900000,0.17252867,632.82937365,0.15916267,742.01058171,0.00087845,0.00000000,0.00000000,0.00000000,0.00000000,0.00000000,0.00000000,0.00000000,0.00000000
223.59000000,5.09769200,9.66900000,0.17315389,632.82937365,0.15969575,742.40624070,0.00106617,0.00000000,0.00000000,0.00000000,0.00000000,0.00000000,0.00000000,0.00000000,0.00000000
224.09000000,5.11378400,9.66900000,0.17370556,632.82937365,0.16016589,742.75535157,0.00094026,0.00000000,0.00000000,0.00000000,0.00000000,0.00000000,0.00000000,0.00000000,0.00000000
224.59000000,5.12980600,9.67000000,0.17429433,632.89482296,0.16066740,743.20480420,0.00100303,0.00000000,0.00000000,0.00000000,0.00000000,0.00000000,0.00000000,0.00000000,0.00000000
225.09000000,5.14586300,9.67000000,0.17491956,632.89482296,0.16119968,743.60050411,0.00106456,0.00000000,0.00000000,0.00000000,0.00000000,0.00000000,0.00000000,0.00000000,0.00000000
225.59000000,5.16142300,9.67000000,0.17547122,632.89482296,0.16166911,743.94965108,0.00093885,0.00000000,0.00000000,0.00000000,0.00000000,0.00000000,0.00000000,0.00000000,0.00000000
226.09000000,5.17741400,9.67000000,0.17602322,632.89482296,0.16213860,744.29900902,0.00093898,0.00000000,0.00000000,0.00000000,0.00000000,0.00000000,0.00000000,0.00000000,0.00000000
226.59000000,5.19366700,9.67100000,0.17668522,632.96027227,0.16270135,744.79499863,0.00112551,0.00000000,0.00000000,0.00000000,0.00000000,0.00000000,0.00000000,0.00000000,0.00000000
227.09000000,5.20995500,9.67100000,0.17720022,632.96027227,0.16313893,745.12097317,0.00087515,0.00000000,0.00000000,0.00000000,0.00000000,0.00000000,0.00000000,0.00000000,0.00000000
227.59000000,5.22597900,9.67200000,0.17778867,633.02572158,0.16363867,745.57052058,0.00099949,0.00000000,0.00000000,0.00000000,0.00000000,0.00000000,0.00000000,0.00000000,0.00000000
228.09000000,5.24220100,9.67200000,0.17841400,633.02572158,0.16416947,745.96637267,0.00106160,0.00000000,0.00000000,0.00000000,0.00000000,0.00000000,0.00000000,0.00000000,0.00000000
228.59000000,5.25852200,9.67300000,0.17896589,633.09117089,0.16463769,746.39289503,0.00093644,0.00000000,0.00000000,0.00000000,0.00000000,0.00000000,0.00000000,0.00000000,0.00000000
229.09000000,5.27507400,9.67400000,0.17959122,633.15662020,0.16516796,746.86599148,0.00106054,0.00000000,0.00000000,0.00000000,0.00000000,0.00000000,0.00000000,0.00000000,0.00000000
229.59000000,5.29142800,9.67400000,0.18017978,633.15662020,0.16566678,747.23863932,0.00099765,0.00000000,0.00000000,0.00000000,0.00000000,0.00000000,0.00000000,0.00000000,0.00000000
230.09000000,5.30784800,9.67400000,0.18076822,633.15662020,0.16616526,747.61121682,0.00099696,0.00000000,0.00000000,0.00000000,0.00000000,0.00000000,0.00000000,0.00000000,0.00000000
230.59000000,5.32420300,9.67500000,0.18143033,633.22206951,0.16672585,748.10776065,0.00112118,0.00000000,0.00000000,0.00000000,0.00000000,0.00000000,0.00000000,0.00000000,0.00000000
231.09000000,5.34049100,9.67500000,0.18201889,633.22206951,0.16722390,748.48044702,0.00099610,0.00000000,0.00000000,0.00000000,0.00000000,0.00000000,0.00000000,0.00000000,0.00000000
231.59000000,5.35691100,9.67500000,0.18260756,633.22206951,0.16772179,748.85320374,0.00099579,0.00000000,0.00000000,0.00000000,0.00000000,0.00000000,0.00000000,0.00000000,0.00000000
232.09000000,5.37253700,9.67500000,0.18323267,633.22206951,0.16825024,749.24903790,0.00105689,0.00000000,0.00000000,0.00000000,0.00000000,0.00000000,0.00000000,0.00000000,0.00000000
232.59000000,5.38938900,9.67500000,0.18378456,633.22206951,0.16871656,749.59850612,0.00093263,0.00000000,0.00000000,0.00000000,0.00000000,0.00000000,0.00000000,0.00000000,0.00000000
233.09000000,5.40518100,9.67500000,0.18444667,633.22206951,0.16927572,750.01776949,0.00111832,0.00000000,0.00000000,0.00000000,0.00000000,0.00000000,0.00000000,0.00000000,0.00000000
233.59000000,5.42173300,9.67500000,0.18499856,633.22206951,0.16974156,750.36723771,0.00093168,0.00000000,0.00000000,0.00000000,0.00000000,0.00000000,0.00000000,0.00000000,0.00000000
234.09000000,5.43855100,9.67500000,0.18558722,633.22206951,0.17023820,750.73999444,0.00099328,0.00000000,0.00000000,0.00000000,0.00000000,0.00000000,0.00000000,0.00000000,0.00000000
234.59000000,5.45483800,9.67600000,0.18624922,633.28751882,0.17079642,751.23682664,0.00111643,0.00000000,0.00000000,0.00000000,0.00000000,0.00000000,0.00000000,0.00000000,0.00000000
235.09000000,5.47168900,9.67600000,0.18687467,633.28751882,0.17132352,751.63291280,0.00105421,0.00000000,0.00000000,0.00000000,0.00000000,0.00000000,0.00000000,0.00000000,0.00000000
235.59000000,5.48794400,9.67600000,0.18749989,633.28751882,0.17185016,752.02885823,0.00105328,0.00000000,0.00000000,0.00000000,0.00000000,0.00000000,0.00000000,0.00000000,0.00000000
236.09000000,5.50489300,9.67700000,0.18808844,633.35296813,0.17234567,752.47934269,0.00099101,0.00000000,0.00000000,0.00000000,0.00000000,0.00000000,0.00000000,0.00000000,0.00000000
236.59000000,5.52068400,9.67600000,0.18871389,633.28751882,0.17287196,752.79766928,0.00105258,0.00000000,0.00000000,0.00000000,0.00000000,0.00000000,0.00000000,0.00000000,0.00000000
237.09000000,5.53806500,9.67600000,0.18937589,633.28751882,0.17342871,753.21690561,0.00111350,0.00000000,0.00000000,0.00000000,0.00000000,0.00000000,0.00000000,0.00000000,0.00000000
237.59000000,5.55435300,9.67600000,0.18996456,633.28751882,0.17392352,753.58970087,0.00098963,0.00000000,0.00000000,0.00000000,0.00000000,0.00000000,0.00000000,0.00000000,0.00000000
238.09000000,5.57084000,9.67700000,0.19059000,633.35296813,0.17444898,754.06371032,0.00105092,0.00000000,0.00000000,0.00000000,0.00000000,0.00000000,0.00000000,0.00000000,0.00000000
238.59000000,5.58775600,9.67600000,0.19125189,633.28751882,0.17500476,754.40495300,0.00111156,0.00000000,0.00000000,0.00000000,0.00000000,0.00000000,0.00000000,0.00000000,0.00000000
239.09000000,5.60447400,9.67700000,0.19187744,633.35296813,0.17552975,754.87911708,0.00104997,0.00000000,0.00000000,0.00000000,0.00000000,0.00000000,0.00000000,0.00000000,0.00000000
239.59000000,5.62142500,9.67700000,0.19250278,633.35296813,0.17605427,755.27517380,0.00104905,0.00000000,0.00000000,0.00000000,0.00000000,0.00000000,0.00000000,0.00000000,0.00000000
240.09000000,5.63764500,9.67700000,0.19312811,633.35296813,0.17657852,755.67123053,0.00104850,0.00000000,0.00000000,0.00000000,0.00000000,0.00000000,0.00000000,0.00000000,0.00000000
240.59000000,5.65456400,9.67700000,0.19371678,633.35296813,0.17707178,756.04406431,0.00098652,0.00000000,0.00000000,0.00000000,0.00000000,0.00000000,0.00000000,0.00000000,0.00000000
241.09000000,5.67138200,9.67700000,0.19437878,633.35296813,0.17762620,756.46334397,0.00110883,0.00000000,0.00000000,0.00000000,0.00000000,0.00000000,0.00000000,0.00000000,0.00000000
241.59000000,5.68816600,9.67700000,0.19500411,633.35296813,0.17814963,756.85940070,0.00104685,0.00000000,0.00000000,0.00000000,0.00000000,0.00000000,0.00000000,0.00000000,0.00000000
242.09000000,5.70501700,9.67800000,0.19566611,633.41841744,0.17870345,757.35693588,0.00110764,0.00000000,0.00000000,0.00000000,0.00000000,0.00000000,0.00000000,0.00000000,0.00000000
242.59000000,5.72193400,9.67800000,0.19632833,633.41841744,0.00000000,0.00000000,0.00000000,0.00000000,0.00000000,0.00000000,0.00000000,0.00000000,0.00000000,0.00000000,0.00000000
243.09000000,5.73898300,9.67800000,0.19695378,633.41841744,0.00000000,0.00000000,0.00000000,0.00000000,0.00000000,0.00000000,0.00000000,0.00000000,0.00000000,0.00000000,0.00000000
243.59000000,5.75533700,9.67700000,0.19761578,633.35296813,0.00000000,0.00000000,0.00000000,0.00000000,0.00000000,0.00000000,0.00000000,0.00000000,0.00000000,0.00000000,0.00000000
244.09000000,5.77281800,9.67700000,0.19831467,633.35296813,0.00000000,0.00000000,0.00000000,0.00000000,0.00000000,0.00000000,0.00000000,0.00000000,0.00000000,0.00000000,0.00000000
244.59000000,5.78937000,9.67700000,0.19894000,633.35296813,0.00000000,0.00000000,0.00000000,0.00000000,0.00000000,0.00000000,0.00000000,0.00000000,0.00000000,0.00000000,0.00000000
245.09000000,5.80635300,9.67700000,0.19960211,633.35296813,0.00000000,0.00000000,0.00000000,0.00000000,0.00000000,0.00000000,0.00000000,0.00000000,0.00000000,0.00000000,0.00000000
245.59000000,5.82300500,9.67600000,0.20022756,633.28751882,0.00000000,0.00000000,0.00000000,0.00000000,0.00000000,0.00000000,0.00000000,0.00000000,0.00000000,0.00000000,0.00000000
246.09000000,5.84035200,9.67600000,0.20088956,633.28751882,0.00000000,0.00000000,0.00000000,0.00000000,0.00000000,0.00000000,0.00000000,0.00000000,0.00000000,0.00000000,0.00000000
246.59000000,5.85740200,9.67600000,0.20158844,633.28751882,0.00000000,0.00000000,0.00000000,0.00000000,0.00000000,0.00000000,0.00000000,0.00000000,0.00000000,0.00000000,0.00000000
247.09000000,5.87398800,9.67600000,0.20221378,633.28751882,0.00000000,0.00000000,0.00000000,0.00000000,0.00000000,0.00000000,0.00000000,0.00000000,0.00000000,0.00000000,0.00000000
247.59000000,5.89156700,9.67600000,0.20287589,633.28751882,0.00000000,0.00000000,0.00000000,0.00000000,0.00000000,0.00000000,0.00000000,0.00000000,0.00000000,0.00000000,0.00000000
248.09000000,5.90789000,9.67600000,0.20353811,633.28751882,0.00000000,0.00000000,0.00000000,0.00000000,0.00000000,0.00000000,0.00000000,0.00000000,0.00000000,0.00000000,0.00000000
248.59000000,5.92566700,9.67600000,0.20423700,633.28751882,0.00000000,0.00000000,0.00000000,0.00000000,0.00000000,0.00000000,0.00000000,0.00000000,0.00000000,0.00000000,0.00000000
249.09000000,5.94248600,9.67600000,0.20497278,633.28751882,0.00000000,0.00000000,0.00000000,0.00000000,0.00000000,0.00000000,0.00000000,0.00000000,0.00000000,0.00000000,0.00000000
249.59000000,5.95999800,9.67500000,0.20559811,633.22206951,0.00000000,0.00000000,0.00000000,0.00000000,0.00000000,0.00000000,0.00000000,0.00000000,0.00000000,0.00000000,0.00000000
250.09000000,5.97727800,9.67500000,0.20629689,633.22206951,0.00000000,0.00000000,0.00000000,0.00000000,0.00000000,0.00000000,0.00000000,0.00000000,0.00000000,0.00000000,0.00000000
250.59000000,5.99389700,9.67500000,0.20699600,633.22206951,0.00000000,0.00000000,0.00000000,0.00000000,0.00000000,0.00000000,0.00000000,0.00000000,0.00000000,0.00000000,0.00000000
251.09000000,6.01154300,9.67400000,0.20765800,633.15662020,0.00000000,0.00000000,0.00000000,0.00000000,0.00000000,0.00000000,0.00000000,0.00000000,0.00000000,0.00000000,0.00000000
251.59000000,6.02829500,9.67400000,0.20835689,633.15662020,0.00000000,0.00000000,0.00000000,0.00000000,0.00000000,0.00000000,0.00000000,0.00000000,0.00000000,0.00000000,0.00000000
252.09000000,6.04587200,9.67400000,0.20901900,633.15662020,0.00000000,0.00000000,0.00000000,0.00000000,0.00000000,0.00000000,0.00000000,0.00000000,0.00000000,0.00000000,0.00000000
252.59000000,6.06318800,9.67300000,0.20975467,633.09117089,0.00000000,0.00000000,0.00000000,0.00000000,0.00000000,0.00000000,0.00000000,0.00000000,0.00000000,0.00000000,0.00000000
253.09000000,6.08063400,9.67400000,0.21045378,633.15662020,0.00000000,0.00000000,0.00000000,0.00000000,0.00000000,0.00000000,0.00000000,0.00000000,0.00000000,0.00000000,0.00000000
253.59000000,6.09801400,9.67300000,0.21118911,633.09117089,0.00000000,0.00000000,0.00000000,0.00000000,0.00000000,0.00000000,0.00000000,0.00000000,0.00000000,0.00000000,0.00000000
254.09000000,6.11536200,9.67300000,0.21188822,633.09117089,0.00000000,0.00000000,0.00000000,0.00000000,0.00000000,0.00000000,0.00000000,0.00000000,0.00000000,0.00000000,0.00000000
254.59000000,6.13284100,9.67300000,0.21258700,633.09117089,0.00000000,0.00000000,0.00000000,0.00000000,0.00000000,0.00000000,0.00000000,0.00000000,0.00000000,0.00000000,0.00000000
255.09000000,6.14985800,9.67200000,0.21332267,633.02572158,0.00000000,0.00000000,0.00000000,0.00000000,0.00000000,0.00000000,0.00000000,0.00000000,0.00000000,0.00000000,0.00000000
255.59000000,6.16776800,9.67200000,0.21405844,633.02572158,0.00000000,0.00000000,0.00000000,0.00000000,0.00000000,0.00000000,0.00000000,0.00000000,0.00000000,0.00000000,0.00000000
256.09000000,6.18495100,9.67100000,0.21475733,632.96027227,0.00000000,0.00000000,0.00000000,0.00000000,0.00000000,0.00000000,0.00000000,0.00000000,0.00000000,0.00000000,0.00000000
256.59000000,6.20253100,9.67100000,0.21549311,632.96027227,0.00000000,0.00000000,0.00000000,0.00000000,0.00000000,0.00000000,0.00000000,0.00000000,0.00000000,0.00000000,0.00000000
257.09000000,6.22017600,9.67000000,0.21626567,632.89482296,0.00000000,0.00000000,0.00000000,0.00000000,0.00000000,0.00000000,0.00000000,0.00000000,0.00000000,0.00000000,0.00000000
257.59000000,6.23715900,9.66900000,0.21696444,632.82937365,0.00000000,0.00000000,0.00000000,0.00000000,0.00000000,0.00000000,0.00000000,0.00000000,0.00000000,0.00000000,0.00000000
258.09000000,6.25549900,9.66900000,0.21773689,632.82937365,0.00000000,0.00000000,0.00000000,0.00000000,0.00000000,0.00000000,0.00000000,0.00000000,0.00000000,0.00000000,0.00000000
258.59000000,6.27254900,9.66900000,0.21843578,632.82937365,0.00000000,0.00000000,0.00000000,0.00000000,0.00000000,0.00000000,0.00000000,0.00000000,0.00000000,0.00000000,0.00000000
259.09000000,6.29036000,9.66800000,0.21924511,632.76392434,0.00000000,0.00000000,0.00000000,0.00000000,0.00000000,0.00000000,0.00000000,0.00000000,0.00000000,0.00000000,0.00000000
259.59000000,6.30777400,9.66800000,0.21994389,632.76392434,0.00000000,0.00000000,0.00000000,0.00000000,0.00000000,0.00000000,0.00000000,0.00000000,0.00000000,0.00000000,0.00000000
260.09000000,6.32618000,9.66700000,0.22075311,632.69847503,0.00000000,0.00000000,0.00000000,0.00000000,0.00000000,0.00000000,0.00000000,0.00000000,0.00000000,0.00000000,0.00000000
260.59000000,6.34352800,9.66700000,0.22148911,632.69847503,0.00000000,0.00000000,0.00000000,0.00000000,0.00000000,0.00000000,0.00000000,0.00000000,0.00000000,0.00000000,0.00000000
261.09000000,6.36157000,9.66600000,0.22226122,632.63302572,0.00000000,0.00000000,0.00000000,0.00000000,0.00000000,0.00000000,0.00000000,0.00000000,0.00000000,0.00000000,0.00000000
261.59000000,6.37964600,9.66600000,0.22307078,632.63302572,0.00000000,0.00000000,0.00000000,0.00000000,0.00000000,0.00000000,0.00000000,0.00000000,0.00000000,0.00000000,0.00000000
262.09000000,6.39712600,9.66600000,0.22380622,632.63302572,0.00000000,0.00000000,0.00000000,0.00000000,0.00000000,0.00000000,0.00000000,0.00000000,0.00000000,0.00000000,0.00000000
262.59000000,6.41593000,9.66500000,0.22461556,632.56757641,0.00000000,0.00000000,0.00000000,0.00000000,0.00000000,0.00000000,0.00000000,0.00000000,0.00000000,0.00000000,0.00000000
263.09000000,6.43317800,9.66400000,0.22538811,632.50212710,0.00000000,0.00000000,0.00000000,0.00000000,0.00000000,0.00000000,0.00000000,0.00000000,0.00000000,0.00000000,0.00000000
263.59000000,6.45122100,9.66400000,0.22623422,632.50212710,0.00000000,0.00000000,0.00000000,0.00000000,0.00000000,0.00000000,0.00000000,0.00000000,0.00000000,0.00000000,0.00000000
264.09000000,6.46906500,9.66200000,0.22704356,632.37122848,0.00000000,0.00000000,0.00000000,0.00000000,0.00000000,0.00000000,0.00000000,0.00000000,0.00000000,0.00000000,0.00000000
264.59000000,6.48727300,9.66200000,0.22781589,632.37122848,0.00000000,0.00000000,0.00000000,0.00000000,0.00000000,0.00000000,0.00000000,0.00000000,0.00000000,0.00000000,0.00000000
265.09000000,6.50561300,9.66200000,0.22862522,632.37122848,0.00000000,0.00000000,0.00000000,0.00000000,0.00000000,0.00000000,0.00000000,0.00000000,0.00000000,0.00000000,0.00000000
265.59000000,6.52296000,9.66100000,0.22947122,632.30577917,0.00000000,0.00000000,0.00000000,0.00000000,0.00000000,0.00000000,0.00000000,0.00000000,0.00000000,0.00000000,0.00000000
266.09000000,6.54163200,9.66100000,0.23024356,632.30577917,0.00000000,0.00000000,0.00000000,0.00000000,0.00000000,0.00000000,0.00000000,0.00000000,0.00000000,0.00000000,0.00000000
266.59000000,6.55997400,9.66000000,0.23112667,632.24032986,0.00000000,0.00000000,0.00000000,0.00000000,0.00000000,0.00000000,0.00000000,0.00000000,0.00000000,0.00000000,0.00000000
267.09000000,6.57824700,9.65900000,0.23193578,632.17488056,0.00000000,0.00000000,0.00000000,0.00000000,0.00000000,0.00000000,0.00000000,0.00000000,0.00000000,0.00000000,0.00000000
267.59000000,6.59665400,9.65800000,0.23281844,632.10943125,0.00000000,0.00000000,0.00000000,0.00000000,0.00000000,0.00000000,0.00000000,0.00000000,0.00000000,0.00000000,0.00000000
268.09000000,6.61476300,9.65700000,0.23370144,632.04398194,0.00000000,0.00000000,0.00000000,0.00000000,0.00000000,0.00000000,0.00000000,0.00000000,0.00000000,0.00000000,0.00000000
268.59000000,6.63290500,9.65700000,0.23454756,632.04398194,0.00000000,0.00000000,0.00000000,0.00000000,0.00000000,0.00000000,0.00000000,0.00000000,0.00000000,0.00000000,0.00000000
269.09000000,6.65074900,9.65600000,0.23539344,631.97853263,0.00000000,0.00000000,0.00000000,0.00000000,0.00000000,0.00000000,0.00000000,0.00000000,0.00000000,0.00000000,0.00000000
269.59000000,6.66945400,9.65400000,0.23623956,631.84763401,0.00000000,0.00000000,0.00000000,0.00000000,0.00000000,0.00000000,0.00000000,0.00000000,0.00000000,0.00000000,0.00000000
270.09000000,6.68713200,9.65300000,0.23715922,631.78218470,0.00000000,0.00000000,0.00000000,0.00000000,0.00000000,0.00000000,0.00000000,0.00000000,0.00000000,0.00000000,0.00000000
270.59000000,6.70553800,9.65200000,0.23796844,631.71673539,0.00000000,0.00000000,0.00000000,0.00000000,0.00000000,0.00000000,0.00000000,0.00000000,0.00000000,0.00000000,0.00000000
271.09000000,6.72421100,9.65200000,0.23888811,631.71673539,0.00000000,0.00000000,0.00000000,0.00000000,0.00000000,0.00000000,0.00000000,0.00000000,0.00000000,0.00000000,0.00000000
271.59000000,6.74251800,9.65100000,0.23977100,631.65128608,0.00000000,0.00000000,0.00000000,0.00000000,0.00000000,0.00000000,0.00000000,0.00000000,0.00000000,0.00000000,0.00000000
272.09000000,6.76145300,9.65000000,0.24065378,631.58583677,0.00000000,0.00000000,0.00000000,0.00000000,0.00000000,0.00000000,0.00000000,0.00000000,0.00000000,0.00000000,0.00000000
272.59000000,6.77979500,9.65000000,0.24164689,631.58583677,0.00000000,0.00000000,0.00000000,0.00000000,0.00000000,0.00000000,0.00000000,0.00000000,0.00000000,0.00000000,0.00000000
273.09000000,6.79876400,9.64900000,0.24256644,631.52038746,0.00000000,0.00000000,0.00000000,0.00000000,0.00000000,0.00000000,0.00000000,0.00000000,0.00000000,0.00000000,0.00000000
273.59000000,6.81733700,9.64800000,0.24352289,631.45493815,0.00000000,0.00000000,0.00000000,0.00000000,0.00000000,0.00000000,0.00000000,0.00000000,0.00000000,0.00000000,0.00000000
274.09000000,6.83594200,9.64700000,0.24444256,631.38948884,0.00000000,0.00000000,0.00000000,0.00000000,0.00000000,0.00000000,0.00000000,0.00000000,0.00000000,0.00000000,0.00000000
274.59000000,6.85484600,9.64600000,0.24543578,631.32403953,0.00000000,0.00000000,0.00000000,0.00000000,0.00000000,0.00000000,0.00000000,0.00000000,0.00000000,0.00000000,0.00000000
275.09000000,6.87325300,9.64500000,0.24639222,631.25859022,0.00000000,0.00000000,0.00000000,0.00000000,0.00000000,0.00000000,0.00000000,0.00000000,0.00000000,0.00000000,0.00000000
275.59000000,6.89232000,9.64300000,0.24731178,631.12769160,0.00000000,0.00000000,0.00000000,0.00000000,0.00000000,0.00000000,0.00000000,0.00000000,0.00000000,0.00000000,0.00000000
276.09000000,6.91082700,9.64200000,0.24830500,631.06224229,0.00000000,0.00000000,0.00000000,0.00000000,0.00000000,0.00000000,0.00000000,0.00000000,0.00000000,0.00000000,0.00000000
276.59000000,6.92943200,9.64000000,0.24929811,630.93134367,0.00000000,0.00000000,0.00000000,0.00000000,0.00000000,0.00000000,0.00000000,0.00000000,0.00000000,0.00000000,0.00000000
277.09000000,6.94793700,9.63900000,0.25032789,630.86589436,0.00000000,0.00000000,0.00000000,0.00000000,0.00000000,0.00000000,0.00000000,0.00000000,0.00000000,0.00000000,0.00000000
277.59000000,6.96657500,9.63800000,0.25128456,630.80044506,0.00000000,0.00000000,0.00000000,0.00000000,0.00000000,0.00000000,0.00000000,0.00000000,0.00000000,0.00000000,0.00000000
278.09000000,6.98531300,9.63700000,0.25231456,630.73499575,0.00000000,0.00000000,0.00000000,0.00000000,0.00000000,0.00000000,0.00000000,0.00000000,0.00000000,0.00000000,0.00000000
278.59000000,7.00391900,9.63600000,0.25330767,630.66954644,0.00000000,0.00000000,0.00000000,0.00000000,0.00000000,0.00000000,0.00000000,0.00000000,0.00000000,0.00000000,0.00000000
279.09000000,7.02292200,9.63400000,0.25437444,630.53864782,0.00000000,0.00000000,0.00000000,0.00000000,0.00000000,0.00000000,0.00000000,0.00000000,0.00000000,0.00000000,0.00000000
279.59000000,7.04238700,9.63400000,0.25540444,630.53864782,0.00000000,0.00000000,0.00000000,0.00000000,0.00000000,0.00000000,0.00000000,0.00000000,0.00000000,0.00000000,0.00000000
280.09000000,7.06115900,9.63200000,0.25643444,630.40774920,0.00000000,0.00000000,0.00000000,0.00000000,0.00000000,0.00000000,0.00000000,0.00000000,0.00000000,0.00000000,0.00000000
280.59000000,7.08045900,9.63100000,0.25753789,630.34229989,0.00000000,0.00000000,0.00000000,0.00000000,0.00000000,0.00000000,0.00000000,0.00000000,0.00000000,0.00000000,0.00000000
281.09000000,7.09913200,9.62900000,0.25856811,630.21140127,0.00000000,0.00000000,0.00000000,0.00000000,0.00000000,0.00000000,0.00000000,0.00000000,0.00000000,0.00000000,0.00000000
281.59000000,7.11820100,9.62800000,0.25974511,630.14595196,0.00000000,0.00000000,0.00000000,0.00000000,0.00000000,0.00000000,0.00000000,0.00000000,0.00000000,0.00000000,0.00000000
282.09000000,7.13726900,9.62600000,0.26081189,630.01505334,0.00000000,0.00000000,0.00000000,0.00000000,0.00000000,0.00000000,0.00000000,0.00000000,0.00000000,0.00000000,0.00000000
282.59000000,7.15627100,9.62500000,0.26191544,629.94960403,0.00000000,0.00000000,0.00000000,0.00000000,0.00000000,0.00000000,0.00000000,0.00000000,0.00000000,0.00000000,0.00000000
283.09000000,7.17570300,9.62400000,0.26301889,629.88415472,0.00000000,0.00000000,0.00000000,0.00000000,0.00000000,0.00000000,0.00000000,0.00000000,0.00000000,0.00000000,0.00000000
283.59000000,7.19424300,9.62200000,0.26412244,629.75325610,0.00000000,0.00000000,0.00000000,0.00000000,0.00000000,0.00000000,0.00000000,0.00000000,0.00000000,0.00000000,0.00000000
284.09000000,7.21387200,9.62000000,0.26529956,629.62235748,0.00000000,0.00000000,0.00000000,0.00000000,0.00000000,0.00000000,0.00000000,0.00000000,0.00000000,0.00000000,0.00000000
284.59000000,7.23291000,9.61900000,0.26643978,629.55690817,0.00000000,0.00000000,0.00000000,0.00000000,0.00000000,0.00000000,0.00000000,0.00000000,0.00000000,0.00000000,0.00000000
285.09000000,7.25187900,9.61700000,0.26761689,629.42600956,0.00000000,0.00000000,0.00000000,0.00000000,0.00000000,0.00000000,0.00000000,0.00000000,0.00000000,0.00000000,0.00000000
285.59000000,7.27121300,9.61600000,0.26883089,629.36056025,0.00000000,0.00000000,0.00000000,0.00000000,0.00000000,0.00000000,0.00000000,0.00000000,0.00000000,0.00000000,0.00000000
286.09000000,7.29067900,9.61400000,0.27008178,629.22966163,0.00000000,0.00000000,0.00000000,0.00000000,0.00000000,0.00000000,0.00000000,0.00000000,0.00000000,0.00000000,0.00000000
286.59000000,7.31014600,9.61200000,0.27129556,629.09876301,0.00000000,0.00000000,0.00000000,0.00000000,0.00000000,0.00000000,0.00000000,0.00000000,0.00000000,0.00000000,0.00000000
287.09000000,7.32977800,9.61100000,0.27254622,629.03331370,0.00000000,0.00000000,0.00000000,0.00000000,0.00000000,0.00000000,0.00000000,0.00000000,0.00000000,0.00000000,0.00000000
287.59000000,7.34901200,9.60900000,0.27376011,628.90241508,0.00000000,0.00000000,0.00000000,0.00000000,0.00000000,0.00000000,0.00000000,0.00000000,0.00000000,0.00000000,0.00000000
288.09000000,7.36867600,9.60700000,0.27501067,628.77151646,0.00000000,0.00000000,0.00000000,0.00000000,0.00000000,0.00000000,0.00000000,0.00000000,0.00000000,0.00000000,0.00000000
288.59000000,7.38757900,9.60400000,0.27633489,628.57516853,0.00000000,0.00000000,0.00000000,0.00000000,0.00000000,0.00000000,0.00000000,0.00000000,0.00000000,0.00000000,0.00000000
289.09000000,7.40711200,9.60200000,0.27758556,628.44426991,0.00000000,0.00000000,0.00000000,0.00000000,0.00000000,0.00000000,0.00000000,0.00000000,0.00000000,0.00000000,0.00000000
289.59000000,7.42624700,9.60000000,0.27890989,628.31337129,0.00000000,0.00000000,0.00000000,0.00000000,0.00000000,0.00000000,0.00000000,0.00000000,0.00000000,0.00000000,0.00000000
290.09000000,7.44591200,9.59800000,0.28023422,628.18247267,0.00000000,0.00000000,0.00000000,0.00000000,0.00000000,0.00000000,0.00000000,0.00000000,0.00000000,0.00000000,0.00000000
290.59000000,7.46504600,9.59600000,0.28166878,628.05157406,0.00000000,0.00000000,0.00000000,0.00000000,0.00000000,0.00000000,0.00000000,0.00000000,0.00000000,0.00000000,0.00000000
291.09000000,7.48490900,9.59300000,0.28299311,627.85522613,0.00000000,0.00000000,0.00000000,0.00000000,0.00000000,0.00000000,0.00000000,0.00000000,0.00000000,0.00000000,0.00000000
291.59000000,7.50430900,9.59100000,0.28442756,627.72432751,0.00000000,0.00000000,0.00000000,0.00000000,0.00000000,0.00000000,0.00000000,0.00000000,0.00000000,0.00000000,0.00000000
292.09000000,7.52361000,9.58900000,0.28575189,627.59342889,0.00000000,0.00000000,0.00000000,0.00000000,0.00000000,0.00000000,0.00000000,0.00000000,0.00000000,0.00000000,0.00000000
292.59000000,7.54343900,9.58700000,0.28725989,627.46253027,0.00000000,0.00000000,0.00000000,0.00000000,0.00000000,0.00000000,0.00000000,0.00000000,0.00000000,0.00000000,0.00000000
293.09000000,7.56310400,9.58400000,0.28865789,627.26618234,0.00000000,0.00000000,0.00000000,0.00000000,0.00000000,0.00000000,0.00000000,0.00000000,0.00000000,0.00000000,0.00000000
293.59000000,7.58277000,9.58200000,0.29009233,627.13528372,0.00000000,0.00000000,0.00000000,0.00000000,0.00000000,0.00000000,0.00000000,0.00000000,0.00000000,0.00000000,0.00000000
294.09000000,7.60283100,9.57900000,0.29156378,626.93893579,0.00000000,0.00000000,0.00000000,0.00000000,0.00000000,0.00000000,0.00000000,0.00000000,0.00000000,0.00000000,0.00000000
294.59000000,7.62243000,9.57800000,0.29307189,626.87348648,0.00000000,0.00000000,0.00000000,0.00000000,0.00000000,0.00000000,0.00000000,0.00000000,0.00000000,0.00000000,0.00000000
295.09000000,7.64212600,9.57400000,0.29458011,626.61168925,0.00000000,0.00000000,0.00000000,0.00000000,0.00000000,0.00000000,0.00000000,0.00000000,0.00000000,0.00000000,0.00000000
295.59000000,7.66189100,9.57200000,0.29612511,626.48079063,0.00000000,0.00000000,0.00000000,0.00000000,0.00000000,0.00000000,0.00000000,0.00000000,0.00000000,0.00000000,0.00000000
296.09000000,7.68132200,9.56800000,0.29770678,626.21899339,0.00000000,0.00000000,0.00000000,0.00000000,0.00000000,0.00000000,0.00000000,0.00000000,0.00000000,0.00000000,0.00000000
296.59000000,7.70168300,9.56600000,0.29928856,626.08809477,0.00000000,0.00000000,0.00000000,0.00000000,0.00000000,0.00000000,0.00000000,0.00000000,0.00000000,0.00000000,0.00000000
297.09000000,7.72134800,9.56200000,0.30090733,625.82629753,0.00000000,0.00000000,0.00000000,0.00000000,0.00000000,0.00000000,0.00000000,0.00000000,0.00000000,0.00000000,0.00000000
297.59000000,7.74081400,9.56000000,0.30252567,625.69539891,0.00000000,0.00000000,0.00000000,0.00000000,0.00000000,0.00000000,0.00000000,0.00000000,0.00000000,0.00000000,0.00000000
298.09000000,7.76087500,9.55600000,0.30421778,625.43360168,0.00000000,0.00000000,0.00000000,0.00000000,0.00000000,0.00000000,0.00000000,0.00000000,0.00000000,0.00000000,0.00000000
298.59000000,7.78077200,9.55300000,0.30583622,625.23725375,0.00000000,0.00000000,0.00000000,0.00000000,0.00000000,0.00000000,0.00000000,0.00000000,0.00000000,0.00000000,0.00000000
299.09000000,7.80063500,9.54900000,0.30752844,624.97545651,0.00000000,0.00000000,0.00000000,0.00000000,0.00000000,0.00000000,0.00000000,0.00000000,0.00000000,0.00000000,0.00000000
299.59000000,7.82049900,9.54600000,0.30925722,624.77910858,0.00000000,0.00000000,0.00000000,0.00000000,0.00000000,0.00000000,0.00000000,0.00000000,0.00000000,0.00000000,0.00000000
300.09000000,7.84059300,9.54100000,0.31094956,624.45186203,0.00000000,0.00000000,0.00000000,0.00000000,0.00000000,0.00000000,0.00000000,0.00000000,0.00000000,0.00000000,0.00000000
300.59000000,7.86055700,9.53900000,0.31267833,624.32096341,0.00000000,0.00000000,0.00000000,0.00000000,0.00000000,0.00000000,0.00000000,0.00000000,0.00000000,0.00000000,0.00000000
301.09000000,7.88032100,9.53300000,0.31444411,623.92826756,0.00000000,0.00000000,0.00000000,0.00000000,0.00000000,0.00000000,0.00000000,0.00000000,0.00000000,0.00000000,0.00000000
301.59000000,7.90021600,9.53000000,0.31624656,623.73191963,0.00000000,0.00000000,0.00000000,0.00000000,0.00000000,0.00000000,0.00000000,0.00000000,0.00000000,0.00000000,0.00000000
302.09000000,7.92011200,9.52600000,0.31801211,623.47012239,0.00000000,0.00000000,0.00000000,0.00000000,0.00000000,0.00000000,0.00000000,0.00000000,0.00000000,0.00000000,0.00000000
302.59000000,7.94030600,9.52200000,0.31988822,623.20832515,0.00000000,0.00000000,0.00000000,0.00000000,0.00000000,0.00000000,0.00000000,0.00000000,0.00000000,0.00000000,0.00000000
303.09000000,7.96033400,9.51700000,0.32165389,622.88107860,0.00000000,0.00000000,0.00000000,0.00000000,0.00000000,0.00000000,0.00000000,0.00000000,0.00000000,0.00000000,0.00000000
303.59000000,7.98042900,9.51400000,0.32356656,622.68473068,0.00000000,0.00000000,0.00000000,0.00000000,0.00000000,0.00000000,0.00000000,0.00000000,0.00000000,0.00000000,0.00000000
304.09000000,8.00098700,9.50800000,0.32547944,622.29203482,0.00000000,0.00000000,0.00000000,0.00000000,0.00000000,0.00000000,0.00000000,0.00000000,0.00000000,0.00000000,0.00000000
304.59000000,8.02111500,9.50500000,0.32746589,622.09568689,0.00000000,0.00000000,0.00000000,0.00000000,0.00000000,0.00000000,0.00000000,0.00000000,0.00000000,0.00000000,0.00000000
305.09000000,8.04107800,9.49800000,0.32934189,621.63754172,0.00000000,0.00000000,0.00000000,0.00000000,0.00000000,0.00000000,0.00000000,0.00000000,0.00000000,0.00000000,0.00000000
305.59000000,8.06140400,9.49400000,0.33132833,621.37574449,0.00000000,0.00000000,0.00000000,0.00000000,0.00000000,0.00000000,0.00000000,0.00000000,0.00000000,0.00000000,0.00000000
306.09000000,8.08192900,9.48800000,0.33335133,620.98304863,0.00000000,0.00000000,0.00000000,0.00000000,0.00000000,0.00000000,0.00000000,0.00000000,0.00000000,0.00000000,0.00000000
306.59000000,8.10238800,9.48400000,0.33533778,620.72125139,0.00000000,0.00000000,0.00000000,0.00000000,0.00000000,0.00000000,0.00000000,0.00000000,0.00000000,0.00000000,0.00000000
307.09000000,8.12281400,9.47800000,0.33736100,620.32855553,0.00000000,0.00000000,0.00000000,0.00000000,0.00000000,0.00000000,0.00000000,0.00000000,0.00000000,0.00000000,0.00000000
307.59000000,8.14304100,9.47200000,0.33934744,619.93585968,0.00000000,0.00000000,0.00000000,0.00000000,0.00000000,0.00000000,0.00000000,0.00000000,0.00000000,0.00000000,0.00000000
308.09000000,8.16323700,9.46500000,0.34144411,619.47771451,0.00000000,0.00000000,0.00000000,0.00000000,0.00000000,0.00000000,0.00000000,0.00000000,0.00000000,0.00000000,0.00000000
308.59000000,8.18353000,9.46000000,0.34346722,619.15046796,0.00000000,0.00000000,0.00000000,0.00000000,0.00000000,0.00000000,0.00000000,0.00000000,0.00000000,0.00000000,0.00000000
309.09000000,8.20385700,9.45100000,0.34560078,618.56142418,0.00000000,0.00000000,0.00000000,0.00000000,0.00000000,0.00000000,0.00000000,0.00000000,0.00000000,0.00000000,0.00000000
309.59000000,8.22428300,9.44700000,0.34762400,618.29962694,0.00000000,0.00000000,0.00000000,0.00000000,0.00000000,0.00000000,0.00000000,0.00000000,0.00000000,0.00000000,0.00000000
310.09000000,8.24500600,9.43900000,0.34979444,617.77603246,0.00000000,0.00000000,0.00000000,0.00000000,0.00000000,0.00000000,0.00000000,0.00000000,0.00000000,0.00000000,0.00000000
310.59000000,8.26520100,9.43300000,0.35185433,617.38333661,0.00000000,0.00000000,0.00000000,0.00000000,0.00000000,0.00000000,0.00000000,0.00000000,0.00000000,0.00000000,0.00000000
311.09000000,8.28566100,9.42500000,0.35406144,616.85974213,0.00000000,0.00000000,0.00000000,0.00000000,0.00000000,0.00000000,0.00000000,0.00000000,0.00000000,0.00000000,0.00000000
311.59000000,8.30605300,9.41800000,0.35619511,616.40159696,0.00000000,0.00000000,0.00000000,0.00000000,0.00000000,0.00000000,0.00000000,0.00000000,0.00000000,0.00000000,0.00000000
312.09000000,8.32671100,9.41000000,0.35832844,615.87800249,0.00000000,0.00000000,0.00000000,0.00000000,0.00000000,0.00000000,0.00000000,0.00000000,0.00000000,0.00000000,0.00000000
312.59000000,8.34693900,9.40500000,0.36053567,615.55075594,0.00000000,0.00000000,0.00000000,0.00000000,0.00000000,0.00000000,0.00000000,0.00000000,0.00000000,0.00000000,0.00000000
313.09000000,8.36733200,9.39400000,0.36270600,614.83081353,0.00000000,0.00000000,0.00000000,0.00000000,0.00000000,0.00000000,0.00000000,0.00000000,0.00000000,0.00000000,0.00000000
313.59000000,8.38802300,9.38800000,0.36491300,614.43811768,0.00000000,0.00000000,0.00000000,0.00000000,0.00000000,0.00000000,0.00000000,0.00000000,0.00000000,0.00000000,0.00000000
314.09000000,8.40818400,9.37800000,0.36715711,613.78362458,0.00000000,0.00000000,0.00000000,0.00000000,0.00000000,0.00000000,0.00000000,0.00000000,0.00000000,0.00000000,0.00000000
314.59000000,8.42910800,9.37000000,0.36936411,613.26003011,0.00000000,0.00000000,0.00000000,0.00000000,0.00000000,0.00000000,0.00000000,0.00000000,0.00000000,0.00000000,0.00000000
315.09000000,8.44956700,9.36000000,0.37157133,612.60553701,0.00000000,0.00000000,0.00000000,0.00000000,0.00000000,0.00000000,0.00000000,0.00000000,0.00000000,0.00000000,0.00000000
315.59000000,8.46999300,9.35300000,0.37385189,612.14739185,0.00000000,0.00000000,0.00000000,0.00000000,0.00000000,0.00000000,0.00000000,0.00000000,0.00000000,0.00000000,0.00000000
316.09000000,8.49068500,9.34300000,0.37609578,611.49289875,0.00000000,0.00000000,0.00000000,0.00000000,0.00000000,0.00000000,0.00000000,0.00000000,0.00000000,0.00000000,0.00000000
316.59000000,8.51147500,9.33500000,0.37837656,610.96930427,0.00000000,0.00000000,0.00000000,0.00000000,0.00000000,0.00000000,0.00000000,0.00000000,0.00000000,0.00000000,0.00000000
317.09000000,8.53226600,9.32400000,0.38058333,610.24936187,0.00000000,0.00000000,0.00000000,0.00000000,0.00000000,0.00000000,0.00000000,0.00000000,0.00000000,0.00000000,0.00000000
317.59000000,8.55282400,9.31500000,0.38293789,609.66031808,0.00000000,0.00000000,0.00000000,0.00000000,0.00000000,0.00000000,0.00000000,0.00000000,0.00000000,0.00000000,0.00000000
318.09000000,8.57397900,9.30000000,0.38521844,608.67857844,0.00000000,0.00000000,0.00000000,0.00000000,0.00000000,0.00000000,0.00000000,0.00000000,0.00000000,0.00000000,0.00000000
318.59000000,8.59470300,9.29300000,0.38749911,608.22043327,0.00000000,0.00000000,0.00000000,0.00000000,0.00000000,0.00000000,0.00000000,0.00000000,0.00000000,0.00000000,0.00000000
319.09000000,8.61516100,9.28200000,0.38977978,607.50049087,0.00000000,0.00000000,0.00000000,0.00000000,0.00000000,0.00000000,0.00000000,0.00000000,0.00000000,0.00000000,0.00000000
319.59000000,8.63621700,9.27100000,0.39202356,606.78054847,0.00000000,0.00000000,0.00000000,0.00000000,0.00000000,0.00000000,0.00000000,0.00000000,0.00000000,0.00000000,0.00000000
320.09000000,8.65677500,9.25700000,0.39434111,605.86425813,0.00000000,0.00000000,0.00000000,0.00000000,0.00000000,0.00000000,0.00000000,0.00000000,0.00000000,0.00000000,0.00000000
320.59000000,8.67743400,9.24700000,0.39662178,605.20976504,0.00000000,0.00000000,0.00000000,0.00000000,0.00000000,0.00000000,0.00000000,0.00000000,0.00000000,0.00000000,0.00000000
321.09000000,8.69868700,9.23200000,0.39897578,604.22802539,0.00000000,0.00000000,0.00000000,0.00000000,0.00000000,0.00000000,0.00000000,0.00000000,0.00000000,0.00000000,0.00000000
321.59000000,8.71904700,9.22400000,0.40129322,603.70443092,0.00000000,0.00000000,0.00000000,0.00000000,0.00000000,0.00000000,0.00000000,0.00000000,0.00000000,0.00000000,0.00000000
322.09000000,8.74003600,9.20700000,0.40357389,602.59179266,0.00000000,0.00000000,0.00000000,0.00000000,0.00000000,0.00000000,0.00000000,0.00000000,0.00000000,0.00000000,0.00000000
322.59000000,8.76046200,9.19800000,0.40592811,602.00274887,0.00000000,0.00000000,0.00000000,0.00000000,0.00000000,0.00000000,0.00000000,0.00000000,0.00000000,0.00000000,0.00000000
323.09000000,8.78108800,9.18000000,0.40817200,600.82466130,0.00000000,0.00000000,0.00000000,0.00000000,0.00000000,0.00000000,0.00000000,0.00000000,0.00000000,0.00000000,0.00000000
323.59000000,8.80217500,9.16700000,0.41056278,599.97382028,0.00000000,0.00000000,0.00000000,0.00000000,0.00000000,0.00000000,0.00000000,0.00000000,0.00000000,0.00000000,0.00000000
324.09000000,8.82303300,9.15100000,0.41288044,598.92663132,0.00000000,0.00000000,0.00000000,0.00000000,0.00000000,0.00000000,0.00000000,0.00000000,0.00000000,0.00000000,0.00000000
324.59000000,8.84425200,9.14100000,0.41523444,598.27213823,0.00000000,0.00000000,0.00000000,0.00000000,0.00000000,0.00000000,0.00000000,0.00000000,0.00000000,0.00000000,0.00000000
325.09000000,8.86563900,9.12400000,0.41755189,597.15949997,0.00000000,0.00000000,0.00000000,0.00000000,0.00000000,0.00000000,0.00000000,0.00000000,0.00000000,0.00000000,0.00000000
325.59000000,8.88642900,9.10900000,0.41994278,596.17776032,0.00000000,0.00000000,0.00000000,0.00000000,0.00000000,0.00000000,0.00000000,0.00000000,0.00000000,0.00000000,0.00000000
326.09000000,8.90781500,9.09200000,0.42229700,595.06512206,0.00000000,0.00000000,0.00000000,0.00000000,0.00000000,0.00000000,0.00000000,0.00000000,0.00000000,0.00000000,0.00000000
326.59000000,8.92870400,9.07600000,0.42468789,594.01793311,0.00000000,0.00000000,0.00000000,0.00000000,0.00000000,0.00000000,0.00000000,0.00000000,0.00000000,0.00000000,0.00000000
327.09000000,8.94999100,9.05200000,0.42704233,592.44714968,0.00000000,0.00000000,0.00000000,0.00000000,0.00000000,0.00000000,0.00000000,0.00000000,0.00000000,0.00000000,0.00000000
327.59000000,8.97134500,9.04000000,0.42935956,591.66175797,0.00000000,0.00000000,0.00000000,0.00000000,0.00000000,0.00000000,0.00000000,0.00000000,0.00000000,0.00000000,0.00000000
328.09000000,8.99226800,9.01900000,0.43175067,590.28732247,0.00000000,0.00000000,0.00000000,0.00000000,0.00000000,0.00000000,0.00000000,0.00000000,0.00000000,0.00000000,0.00000000
328.59000000,9.01302500,9.00200000,0.43414144,589.17468421,0.00000000,0.00000000,0.00000000,0.00000000,0.00000000,0.00000000,0.00000000,0.00000000,0.00000000,0.00000000,0.00000000
329.09000000,9.03507300,8.97900000,0.43656922,587.66935009,0.00000000,0.00000000,0.00000000,0.00000000,0.00000000,0.00000000,0.00000000,0.00000000,0.00000000,0.00000000,0.00000000
329.59000000,9.05596300,8.96100000,0.43896044,586.49126252,0.00000000,0.00000000,0.00000000,0.00000000,0.00000000,0.00000000,0.00000000,0.00000000,0.00000000,0.00000000,0.00000000
330.09000000,9.07751400,8.93600000,0.44131456,584.85502978,0.00000000,0.00000000,0.00000000,0.00000000,0.00000000,0.00000000,0.00000000,0.00000000,0.00000000,0.00000000,0.00000000
330.59000000,9.09890100,8.92100000,0.44374233,583.87329014,0.00000000,0.00000000,0.00000000,0.00000000,0.00000000,0.00000000,0.00000000,0.00000000,0.00000000,0.00000000,0.00000000
331.09000000,9.12028700,8.88900000,0.44620700,581.77891223,0.00000000,0.00000000,0.00000000,0.00000000,0.00000000,0.00000000,0.00000000,0.00000000,0.00000000,0.00000000,0.00000000
331.59000000,9.14216900,8.87300000,0.44863467,580.73172328,0.00000000,0.00000000,0.00000000,0.00000000,0.00000000,0.00000000,0.00000000,0.00000000,0.00000000,0.00000000,0.00000000
332.09000000,9.16362200,8.83900000,0.45102578,578.50644676,0.00000000,0.00000000,0.00000000,0.00000000,0.00000000,0.00000000,0.00000000,0.00000000,0.00000000,0.00000000,0.00000000
332.59000000,9.18524000,8.81500000,0.45349044,576.93566333,0.00000000,0.00000000,0.00000000,0.00000000,0.00000000,0.00000000,0.00000000,0.00000000,0.00000000,0.00000000,0.00000000
333.09000000,9.20718900,8.78400000,0.45595489,574.90673473,0.00000000,0.00000000,0.00000000,0.00000000,0.00000000,0.00000000,0.00000000,0.00000000,0.00000000,0.00000000,0.00000000
333.59000000,9.22857700,8.76600000,0.45841967,573.72864716,0.00000000,0.00000000,0.00000000,0.00000000,0.00000000,0.00000000,0.00000000,0.00000000,0.00000000,0.00000000,0.00000000
334.09000000,9.25052500,8.73200000,0.46084744,571.50337064,0.00000000,0.00000000,0.00000000,0.00000000,0.00000000,0.00000000,0.00000000,0.00000000,0.00000000,0.00000000,0.00000000
334.59000000,9.27247500,8.70400000,0.46331200,569.67078997,0.00000000,0.00000000,0.00000000,0.00000000,0.00000000,0.00000000,0.00000000,0.00000000,0.00000000,0.00000000,0.00000000
335.09000000,9.29455700,8.66800000,0.46581344,567.31461483,0.00000000,0.00000000,0.00000000,0.00000000,0.00000000,0.00000000,0.00000000,0.00000000,0.00000000,0.00000000,0.00000000
335.59000000,9.31703600,8.63800000,0.46831478,565.35113555,0.00000000,0.00000000,0.00000000,0.00000000,0.00000000,0.00000000,0.00000000,0.00000000,0.00000000,0.00000000,0.00000000
336.09000000,9.33944800,8.59000000,0.47088967,562.20956869,0.00000000,0.00000000,0.00000000,0.00000000,0.00000000,0.00000000,0.00000000,0.00000000,0.00000000,0.00000000,0.00000000
336.59000000,9.36202600,8.56400000,0.47342789,560.50788664,0.00000000,0.00000000,0.00000000,0.00000000,0.00000000,0.00000000,0.00000000,0.00000000,0.00000000,0.00000000,0.00000000
337.09000000,9.38500100,8.51900000,0.47607622,557.56266771,0.00000000,0.00000000,0.00000000,0.00000000,0.00000000,0.00000000,0.00000000,0.00000000,0.00000000,0.00000000,0.00000000
337.59000000,9.40791100,8.48200000,0.47861444,555.14104326,0.00000000,0.00000000,0.00000000,0.00000000,0.00000000,0.00000000,0.00000000,0.00000000,0.00000000,0.00000000,0.00000000
338.09000000,9.43075300,8.43100000,0.48126311,551.80312848,0.00000000,0.00000000,0.00000000,0.00000000,0.00000000,0.00000000,0.00000000,0.00000000,0.00000000,0.00000000,0.00000000
338.59000000,9.45449000,8.38900000,0.48391133,549.05425748,0.00000000,0.00000000,0.00000000,0.00000000,0.00000000,0.00000000,0.00000000,0.00000000,0.00000000,0.00000000,0.00000000
339.09000000,9.47749900,8.33200000,0.48659667,545.32364684,0.00000000,0.00000000,0.00000000,0.00000000,0.00000000,0.00000000,0.00000000,0.00000000,0.00000000,0.00000000,0.00000000
339.59000000,9.50126800,8.29600000,0.48931878,542.96747169,0.00000000,0.00000000,0.00000000,0.00000000,0.00000000,0.00000000,0.00000000,0.00000000,0.00000000,0.00000000,0.00000000
340.09000000,9.52566500,8.21800000,0.49207744,537.86242555,0.00000000,0.00000000,0.00000000,0.00000000,0.00000000,0.00000000,0.00000000,0.00000000,0.00000000,0.00000000,0.00000000
340.59000000,9.54966700,8.17700000,0.49490967,535.17900386,0.00000000,0.00000000,0.00000000,0.00000000,0.00000000,0.00000000,0.00000000,0.00000000,0.00000000,0.00000000,0.00000000
341.09000000,9.57485900,8.08600000,0.49774222,529.22311670,0.00000000,0.00000000,0.00000000,0.00000000,0.00000000,0.00000000,0.00000000,0.00000000,0.00000000,0.00000000,0.00000000
