Repository: noberito/ethz

**MODELLING AND CALIBRATING A POLYN YIELD SURFACE FUNCTION**

---

In the context of my research assistant internship at ETH Zurich, I have to implement and find an operationnal strategy to calibrate a yield surface function based on the polyN model which is a homogenous polynomial of degree N.

To make the calibration operationnal please copy paste a folder "{material}_results" containing the csv files for a given material in the lab_data directory and then change the parameters you want in the polyN_optimization/param.txt. Then run polyN_optimization/optimize_polyN.py. The coefficients of the polyN function will be accessible in the polyN_coeff.npy file.

File: polyN_optimization/results_exp/DP780/UT_15_3.csv (part 1 of 3)
Time[s],Displacement[mm],Force[kN],EngStrain_longi,EngStress[MPa],TrueStrain,TrueStress[MPa],TrueStrainRate[1/s],PlasticStrain_longi,PlasticStress[MPa],PlasticStrain_thick,PlasticStrain_width,R-Value,Thickness[mm],Width[mm], Young's Modulus [MPa]
0.00000000,0.00000000,-0.01580000,0.00000000,-1.04814995,0.00000000,-1.04814995,0.00000000,0.00052784,403.48987584,0.00011493,-0.00064277,0.80974869,1.51000000,9.98290000,216643.59155842
0.50000000,0.00080000,0.02490000,0.00001322,1.65183125,0.00001322,1.65185309,0.00002644,0.00069309,407.32859978,0.00006891,-0.00076200,0.00000000,0.00000000,0.00000000,0.00000000
1.00000000,0.00149100,0.19630000,0.00002444,13.02226808,0.00002444,13.02258640,0.00002244,0.00074151,411.33386489,0.00010434,-0.00084585,0.00000000,0.00000000,0.00000000,0.00000000
1.50000000,0.00217300,0.34230000,0.00008444,22.70770435,0.00008444,22.70962189,0.00011999,0.00065934,415.23201268,0.00022612,-0.00088546,0.00000000,0.00000000,0.00000000,0.00000000
2.00000000,0.00338300,0.44600000,0.00011444,29.58701764,0.00011444,29.59040371,0.00005999,0.00074303,418.87938810,0.00018307,-0.00092610,0.00000000,0.00000000,0.00000000,0.00000000
2.50000000,0.00352200,0.57520000,0.00006611,38.15796535,0.00006611,38.16048802,-0.00009666,0.00086780,423.34486108,-0.00003176,-0.00083604,0.00000000,0.00000000,0.00000000,0.00000000
3.00000000,0.00413400,0.68360000,0.00009389,45.34907009,0.00009388,45.35332786,0.00005555,0.00096007,426.79093464,-0.00013719,-0.00082288,0.00000000,0.00000000,0.00000000,0.00000000
3.50000000,0.00492500,0.78570000,0.00015622,52.12224162,0.00015621,52.13038427,0.00012465,0.00094566,431.35190128,-0.00011850,-0.00082716,0.00000000,0.00000000,0.00000000,0.00000000
4.00000000,0.00643300,0.91330000,0.00020100,60.58704756,0.00020098,60.59922556,0.00008954,0.00105561,434.96698819,-0.00014972,-0.00090590,0.00000000,0.00000000,0.00000000,0.00000000
4.50000000,0.00674400,1.01140000,0.00015444,67.09486467,0.00015443,67.10522710,-0.00009309,0.00113244,439.25535997,-0.00010057,-0.00103187,0.00000000,0.00000000,0.00000000,0.00000000
5.00000000,0.00681500,1.14060000,0.00020778,75.66581238,0.00020776,75.68153405,0.00010665,0.00124088,442.43802213,-0.00008778,-0.00115309,0.00000000,0.00000000,0.00000000,0.00000000
5.50000000,0.00848600,1.22910000,0.00027833,81.53677889,0.00027829,81.55947329,0.00014108,0.00123283,446.47661603,-0.00006369,-0.00116914,0.00000000,0.00000000,0.00000000,0.00000000
6.00000000,0.00914200,1.34630000,0.00023256,89.31166334,0.00023253,89.33243327,-0.00009153,0.00133029,450.35612948,-0.00016369,-0.00116660,0.00000000,0.00000000,0.00000000,0.00000000
6.50000000,0.00901800,1.43320000,0.00025511,95.07648808,0.00025508,95.10074315,0.00004510,0.00144782,453.97210788,-0.00029339,-0.00115443,0.00000000,0.00000000,0.00000000,0.00000000
7.00000000,0.01020500,1.52810000,0.00033933,101.37202165,0.00033928,101.40642056,0.00016839,0.00152599,457.94469800,-0.00038692,-0.00113907,0.00000000,0.00000000,0.00000000,0.00000000
7.50000000,0.01130500,1.62620000,0.00035922,107.87983876,0.00035916,107.91859160,0.00003976,0.00164904,461.13794107,-0.00049071,-0.00115833,0.00000000,0.00000000,0.00000000,0.00000000
8.00000000,0.01099200,1.71000000,0.00032400,113.43901383,0.00032395,113.47576807,-0.00007042,0.00172627,465.32531448,-0.00051783,-0.00120845,0.00000000,0.00000000,0.00000000,0.00000000
8.50000000,0.01173400,1.80880000,0.00040444,119.99326796,0.00040436,120.04179857,0.00016083,0.00180555,468.29282094,-0.00048979,-0.00131576,0.00000000,0.00000000,0.00000000,0.00000000
9.00000000,0.01375000,1.89180000,0.00045822,125.49937214,0.00045812,125.55687874,0.00010751,0.00197407,472.15100263,-0.00052587,-0.00144819,0.00000000,0.00000000,0.00000000,0.00000000
9.50000000,0.01340700,1.98910000,0.00041422,131.95411836,0.00041414,132.00877669,-0.00008796,0.00211565,475.36334078,-0.00060713,-0.00150852,0.00000000,0.00000000,0.00000000,0.00000000
10.00000000,0.01424400,2.07040000,0.00043878,137.34744692,0.00043868,137.40771192,0.00004909,0.00213302,478.77755923,-0.00050410,-0.00162893,0.00000000,0.00000000,0.00000000,0.00000000
10.50000000,0.01610500,2.16450000,0.00055000,143.58990961,0.00054985,143.66888406,0.00022233,0.00223112,482.49819613,-0.00054748,-0.00168364,0.00000000,0.00000000,0.00000000,0.00000000
11.00000000,0.01639500,2.24590000,0.00050533,148.98987202,0.00050521,149.06516157,-0.00008929,0.00244861,485.48284079,-0.00076522,-0.00168339,0.00000000,0.00000000,0.00000000,0.00000000
11.50000000,0.01600900,2.33200000,0.00048744,154.70162587,0.00048733,154.77703432,-0.00003576,0.00261372,489.23839632,-0.00088246,-0.00173126,0.00000000,0.00000000,0.00000000,0.00000000
12.00000000,0.01810400,2.41810000,0.00061667,160.41337973,0.00061648,160.51230131,0.00025830,0.00261705,492.44090943,-0.00086552,-0.00175152,0.00000000,0.00000000,0.00000000,0.00000000
12.50000000,0.01932000,2.49070000,0.00062722,165.22956242,0.00062703,165.33319807,0.00002110,0.00275998,496.13398125,-0.00098433,-0.00177565,0.00000000,0.00000000,0.00000000,0.00000000
13.00000000,0.01847900,2.58160000,0.00056233,171.25974158,0.00056218,171.35604664,-0.00012970,0.00303349,499.04456270,-0.00119661,-0.00183688,0.00000000,0.00000000,0.00000000,0.00000000
13.50000000,0.01955800,2.65580000,0.00064589,176.18206603,0.00064568,176.29586007,0.00016701,0.00320560,502.86201384,-0.00132270,-0.00188289,0.00000000,0.00000000,0.00000000,0.00000000
14.00000000,0.02122200,2.74350000,0.00074511,181.99996166,0.00074483,182.13557185,0.00019831,0.00320394,505.52937448,-0.00124197,-0.00196197,0.00000000,0.00000000,0.00000000,0.00000000
14.50000000,0.02087400,2.81530000,0.00063189,186.76307346,0.00063169,186.88108698,-0.00022629,0.00339717,508.82449217,-0.00135311,-0.00204405,0.00000000,0.00000000,0.00000000,0.00000000
15.00000000,0.02112100,2.90220000,0.00063878,192.52789820,0.00063857,192.65088075,0.00001377,0.00367638,512.11828099,-0.00148917,-0.00218721,0.00000000,0.00000000,0.00000000,0.00000000
15.50000000,0.02311600,2.97550000,0.00077911,197.39051792,0.00077881,197.54430706,0.00028047,0.00383179,514.70756476,-0.00156793,-0.00226386,0.00000000,0.00000000,0.00000000,0.00000000
16.00000000,0.02386700,3.05770000,0.00077178,202.84355121,0.00077148,203.00010136,-0.00001466,0.00386044,518.08191810,-0.00150120,-0.00235924,0.00000000,0.00000000,0.00000000,0.00000000
16.50000000,0.02341900,3.13110000,0.00072278,207.71280479,0.00072252,207.86293499,-0.00009793,0.00411659,520.67177092,-0.00168024,-0.00243635,0.00000000,0.00000000,0.00000000,0.00000000
17.00000000,0.02471000,3.20280000,0.00080078,212.46928274,0.00080046,212.63942342,0.00015588,0.00434598,524.20648836,-0.00181459,-0.00253140,0.00000000,0.00000000,0.00000000,0.00000000
17.50000000,0.02626700,3.28900000,0.00092567,218.18767045,0.00092524,218.38963951,0.00024956,0.00447164,526.78392125,-0.00185954,-0.00261211,0.00000000,0.00000000,0.00000000,0.00000000
18.00000000,0.02636200,3.36070000,0.00082511,222.94414840,0.00082477,223.12810210,-0.00020094,0.00462270,530.27980888,-0.00192438,-0.00269831,0.00000000,0.00000000,0.00000000,0.00000000
18.50000000,0.02651000,3.44450000,0.00079144,228.50332346,0.00079113,228.68417115,-0.00006728,0.00481571,532.78763402,-0.00202788,-0.00278783,0.00000000,0.00000000,0.00000000,0.00000000
19.00000000,0.02810400,3.51700000,0.00093800,233.31287230,0.00093756,233.53171977,0.00029286,0.00498057,535.71022926,-0.00211829,-0.00286227,0.00000000,0.00000000,0.00000000,0.00000000
19.50000000,0.02912300,3.60320000,0.00097200,239.03126001,0.00097153,239.26359840,0.00006794,0.00522060,538.51358441,-0.00227780,-0.00294280,0.00000000,0.00000000,0.00000000,0.00000000
20.00000000,0.02916300,3.67170000,0.00090067,243.57545442,0.00090026,243.79483472,-0.00014253,0.00541706,541.08013971,-0.00236774,-0.00304932,0.00000000,0.00000000,0.00000000,0.00000000
20.50000000,0.03021600,3.74270000,0.00093833,248.28549535,0.00093789,248.51846991,0.00007526,0.00553320,544.02640416,-0.00243455,-0.00309865,0.00000000,0.00000000,0.00000000,0.00000000
21.00000000,0.03137000,3.82010000,0.00109989,253.42010334,0.00109928,253.69883730,0.00032278,0.00572896,546.70187272,-0.00254366,-0.00318530,0.00000000,0.00000000,0.00000000,0.00000000
21.50000000,0.03211700,3.88630000,0.00101367,257.81171897,0.00101315,258.07305411,-0.00017226,0.00603778,549.87009571,-0.00276017,-0.00327760,0.00000000,0.00000000,0.00000000,0.00000000
22.00000000,0.03293300,3.96760000,0.00101022,263.20504752,0.00100971,263.47094311,-0.00000688,0.00619309,552.41167368,-0.00281781,-0.00337528,0.00000000,0.00000000,0.00000000,0.00000000
22.50000000,0.03385200,4.03380000,0.00109678,267.59666314,0.00109618,267.89015722,0.00017293,0.00629241,554.98332978,-0.00281268,-0.00347973,0.00000000,0.00000000,0.00000000,0.00000000
23.00000000,0.03493700,4.11750000,0.00120611,273.14920434,0.00120538,273.47865264,0.00021842,0.00656026,557.32755128,-0.00298958,-0.00357067,0.00000000,0.00000000,0.00000000,0.00000000
23.50000000,0.03548400,4.17970000,0.00108978,277.27546555,0.00108918,277.57763419,-0.00023240,0.00686630,560.23170175,-0.00317992,-0.00368639,0.00000000,0.00000000,0.00000000,0.00000000
24.00000000,0.03670800,4.25950000,0.00108256,282.56928619,0.00108197,282.87518315,-0.00001443,0.00704099,562.57989057,-0.00324802,-0.00379297,0.00000000,0.00000000,0.00000000,0.00000000
24.50000000,0.03745700,4.32810000,0.00125156,287.12011447,0.00125077,287.47946124,0.00033761,0.00717476,565.70516493,-0.00329348,-0.00388127,0.00000000,0.00000000,0.00000000,0.00000000
25.00000000,0.03847700,4.39980000,0.00129300,291.87659242,0.00129216,292.25398885,0.00008278,0.00748247,568.23842309,-0.00349820,-0.00398427,0.00000000,0.00000000,0.00000000,0.00000000
25.50000000,0.04007000,4.47400000,0.00118422,296.79891688,0.00118352,297.15039275,-0.00021729,0.00773452,570.68761400,-0.00360614,-0.00412838,0.00000000,0.00000000,0.00000000,0.00000000
26.00000000,0.04095500,4.53540000,0.00127811,300.87210720,0.00127730,301.25665518,0.00018755,0.00793295,573.48375887,-0.00370193,-0.00423102,0.00000000,0.00000000,0.00000000,0.00000000
26.50000000,0.04102600,4.61360000,0.00144356,306.05978608,0.00144251,306.50160038,0.00033044,0.00810134,575.56433927,-0.00377132,-0.00433002,0.00000000,0.00000000,0.00000000,0.00000000
27.00000000,0.04295700,4.67820000,0.00142867,310.34525993,0.00142765,310.78863986,-0.00002974,0.00836569,578.50842008,-0.00391814,-0.00444755,0.00000000,0.00000000,0.00000000,0.00000000
27.50000000,0.04451700,4.75310000,0.00135011,315.31402141,0.00134920,315.73973038,-0.00015689,0.00861663,580.42355964,-0.00403877,-0.00457786,0.00000000,0.00000000,0.00000000,0.00000000
28.00000000,0.04499400,4.81450000,0.00145544,319.38721173,0.00145439,319.85206208,0.00021037,0.00886344,583.14487282,-0.00416077,-0.00470267,0.00000000,0.00000000,0.00000000,0.00000000
28.50000000,0.04577700,4.89190000,0.00160589,324.52181973,0.00160460,325.04296571,0.00030043,0.00903857,585.34078106,-0.00424093,-0.00479764,0.00000000,0.00000000,0.00000000,0.00000000
29.00000000,0.04763800,4.95410000,0.00150833,328.64808093,0.00150720,329.14379179,-0.00019481,0.00924183,587.82338415,-0.00430951,-0.00493232,0.00000000,0.00000000,0.00000000,0.00000000
29.50000000,0.04970500,5.02670000,0.00147467,333.46426363,0.00147358,333.95601226,-0.00006723,0.00956065,590.20705539,-0.00456580,-0.00499486,0.00000000,0.00000000,0.00000000,0.00000000
30.00000000,0.05011400,5.08970000,0.00164367,337.64359571,0.00164232,338.19856924,0.00033747,0.00984632,592.52537939,-0.00474815,-0.00509817,0.00000000,0.00000000,0.00000000,0.00000000
30.50000000,0.05092900,5.15500000,0.00178267,341.97550659,0.00178108,342.58513493,0.00027752,0.00996027,595.06604821,-0.00471818,-0.00524209,0.00000000,0.00000000,0.00000000,0.00000000
31.00000000,0.05336800,5.22760000,0.00172656,346.79168929,0.00172507,347.39044440,-0.00011203,0.01019845,597.19651697,-0.00485778,-0.00534067,0.00000000,0.00000000,0.00000000,0.00000000
31.50000000,0.05496100,5.29060000,0.00169278,350.97102137,0.00169135,351.56513732,-0.00006744,0.01057103,599.89427180,-0.00515337,-0.00541765,0.00000000,0.00000000,0.00000000,0.00000000
32.00000000,0.05560900,5.36800000,0.00188833,356.10562937,0.00188655,356.77807550,0.00039041,0.01077724,601.68417782,-0.00522730,-0.00554995,0.00000000,0.00000000,0.00000000,0.00000000
32.50000000,0.05682700,5.42220000,0.00192967,359.70118174,0.00192781,360.39528512,0.00008251,0.01095043,604.21034574,-0.00527794,-0.00567249,0.00000000,0.00000000,0.00000000,0.00000000
33.00000000,0.05966700,5.50040000,0.00182844,364.88886061,0.00182677,365.55603962,-0.00020206,0.01125461,606.43926320,-0.00551137,-0.00574323,0.00000000,0.00000000,0.00000000,0.00000000
33.50000000,0.06119000,5.56020000,0.00189233,368.85590917,0.00189055,369.55390750,0.00012754,0.01152268,608.43149966,-0.00564762,-0.00587506,0.00000000,0.00000000,0.00000000,0.00000000
34.00000000,0.06223800,5.62800000,0.00212511,373.35366656,0.00212286,374.14708458,0.00046462,0.01177451,610.73892769,-0.00581325,-0.00596126,0.00000000,0.00000000,0.00000000,0.00000000
34.50000000,0.06406800,5.69100000,0.00215900,377.53299865,0.00215667,378.34809239,0.00006763,0.01199768,612.82055854,-0.00592673,-0.00607095,0.00000000,0.00000000,0.00000000,0.00000000
35.00000000,0.06610000,5.74600000,0.00209144,381.18162190,0.00208926,381.97884208,-0.00013482,0.01224888,615.23115510,-0.00604465,-0.00620424,0.00000000,0.00000000,0.00000000,0.00000000
35.50000000,0.06762600,5.81620000,0.00213667,385.83859194,0.00213439,386.66300040,0.00009025,0.01254669,617.14478513,-0.00623172,-0.00631498,0.00000000,0.00000000,0.00000000,0.00000000
36.00000000,0.06975700,5.87440000,0.00233200,389.69949873,0.00232929,390.60827796,0.00038980,0.01284903,619.65041484,-0.00643825,-0.00641078,0.00000000,0.00000000,0.00000000,0.00000000
36.50000000,0.07144700,5.94450000,0.00241478,394.34983491,0.00241187,395.30210212,0.00016516,0.01305826,621.50449864,-0.00654100,-0.00651726,0.00000000,0.00000000,0.00000000,0.00000000
37.00000000,0.07330700,5.99960000,0.00233211,398.00509202,0.00232940,398.93328412,-0.00016494,0.01323621,623.71849822,-0.00661946,-0.00661675,0.00000000,0.00000000,0.00000000,0.00000000
37.50000000,0.07550200,6.06740000,0.00245222,402.50284941,0.00244922,403.48987584,0.00023965,0.01363140,626.06971214,-0.00689172,-0.00673968,0.00000000,0.00000000,0.00000000,0.00000000
38.00000000,0.07844300,6.12400000,0.00263622,406.25761443,0.00263275,407.32859978,0.00036707,0.01392688,627.60195515,-0.00706532,-0.00686155,0.00000000,0.00000000,0.00000000,0.00000000
38.50000000,0.08044100,6.18380000,0.00270389,410.22466298,0.00270024,411.33386489,0.00013497,0.01408881,630.02546729,-0.00711918,-0.00696963,0.00000000,0.00000000,0.00000000,0.00000000
39.00000000,0.08156000,6.24280000,0.00264011,414.13864065,0.00263663,415.23201268,-0.00012722,0.01440454,631.95154726,-0.00729117,-0.00711337,0.00000000,0.00000000,0.00000000,0.00000000
39.50000000,0.08416400,6.29700000,0.00274144,417.73419302,0.00273769,418.87938810,0.00020212,0.01472246,634.15113336,-0.00751120,-0.00721126,0.00000000,0.00000000,0.00000000,0.00000000
40.00000000,0.08771300,6.36320000,0.00288789,422.12580864,0.00288373,423.34486108,0.00029207,0.01499443,635.89594049,-0.00768563,-0.00730880,0.00000000,0.00000000,0.00000000,0.00000000
40.50000000,0.09004500,6.41430000,0.00299689,425.51571134,0.00299241,426.79093464,0.00021736,0.01523898,637.99687059,-0.00780087,-0.00743811,0.00000000,0.00000000,0.00000000,0.00000000
41.00000000,0.09180000,6.48280000,0.00300422,430.05990575,0.00299972,431.35190128,0.00001462,0.01549512,639.94357700,-0.00793339,-0.00756173,0.00000000,0.00000000,0.00000000,0.00000000
41.50000000,0.09500800,6.53630000,0.00313178,433.60902109,0.00312688,434.96698819,0.00025433,0.01575959,641.67967069,-0.00806285,-0.00769675,0.00000000,0.00000000,0.00000000,0.00000000
42.00000000,0.09808300,6.60010000,0.00322933,437.84142407,0.00322413,439.25535997,0.00019449,0.01608889,643.72981684,-0.00829196,-0.00779693,0.00000000,0.00000000,0.00000000,0.00000000
42.50000000,0.10078600,6.64710000,0.00335333,440.95933848,0.00334772,442.43802213,0.00024719,0.01634577,645.46977224,-0.00839059,-0.00795519,0.00000000,0.00000000,0.00000000,0.00000000
43.00000000,0.10406500,6.70770000,0.00336456,444.97945792,0.00335891,446.47661603,0.00002237,0.01655287,647.60582677,-0.00844782,-0.00810505,0.00000000,0.00000000,0.00000000,0.00000000
43.50000000,0.10683800,6.76520000,0.00348089,448.79392768,0.00347484,450.35612948,0.00023187,0.01692141,649.08764337,-0.00872283,-0.00819858,0.00000000,0.00000000,0.00000000,0.00000000
44.00000000,0.10957500,6.81860000,0.00361611,452.33640917,0.00360959,453.97210788,0.00026949,0.01722171,651.72119783,-0.00884871,-0.00837301,0.00000000,0.00000000,0.00000000,0.00000000
44.50000000,0.11298700,6.87760000,0.00371356,456.25038684,0.00370668,457.94469800,0.00019418,0.01745731,653.22700272,-0.00898417,-0.00847314,0.00000000,0.00000000,0.00000000,0.00000000
45.00000000,0.11751300,6.92460000,0.00385233,459.36830125,0.00384493,461.13794107,0.00027651,0.01773098,655.24773985,-0.00913790,-0.00859308,0.00000000,0.00000000,0.00000000,0.00000000
45.50000000,0.12062000,6.98680000,0.00394989,463.49456246,0.00394211,465.32531448,0.00019435,0.01807176,657.04872640,-0.00933395,-0.00873780,0.00000000,0.00000000,0.00000000,0.00000000
46.00000000,0.12348800,7.03070000,0.00404367,466.40682720,0.00403551,468.29282094,0.00018681,0.01836371,659.02940680,-0.00949028,-0.00887343,0.00000000,0.00000000,0.00000000,0.00000000
46.50000000,0.12798000,7.08730000,0.00423133,470.16159222,0.00422241,472.15100263,0.00037379,0.01862059,660.66151184,-0.00959823,-0.00902236,0.00000000,0.00000000,0.00000000,0.00000000
47.00000000,0.13172900,7.13440000,0.00438889,473.28614049,0.00437929,475.36334078,0.00031376,0.01894250,662.50092506,-0.00980784,-0.00913466,0.00000000,0.00000000,0.00000000,0.00000000
47.50000000,0.13557900,7.18540000,0.00442267,476.66940933,0.00441292,478.77755923,0.00006726,0.01923554,664.22015995,-0.00995708,-0.00927846,0.00000000,0.00000000,0.00000000,0.00000000
48.00000000,0.14027700,7.24040000,0.00453900,480.31803258,0.00452873,482.49819613,0.00023163,0.01956261,665.68398494,-0.01013155,-0.00943106,0.00000000,0.00000000,0.00000000,0.00000000
48.50000000,0.14375500,7.28350000,0.00477178,483.17722643,0.00476043,485.48284079,0.00046340,0.01983983,667.60567211,-0.01028734,-0.00955250,0.00000000,0.00000000,0.00000000,0.00000000
49.00000000,0.14750400,7.33850000,0.00495567,486.82584969,0.00494343,489.23839632,0.00036600,0.02010605,669.47333329,-0.01043551,-0.00967054,0.00000000,0.00000000,0.00000000,0.00000000
49.50000000,0.15287600,7.38640000,0.00497433,490.00346885,0.00496200,492.44090943,0.00003715,0.02042702,671.42655173,-0.01060507,-0.00982195,0.00000000,0.00000000,0.00000000,0.00000000
50.00000000,0.15767200,7.44060000,0.00513567,493.59902121,0.00512252,496.13398125,0.00032104,0.02077536,672.96320941,-0.01083643,-0.00993893,0.00000000,0.00000000,0.00000000,0.00000000
50.50000000,0.16165700,7.48210000,0.00542456,496.35207330,0.00540990,499.04456270,0.00057474,0.02103828,674.71582643,-0.01095986,-0.01007842,0.00000000,0.00000000,0.00000000,0.00000000
51.00000000,0.16685700,7.53790000,0.00561589,500.05376744,0.00560018,502.86201384,0.00038057,0.02133431,676.44407317,-0.01110410,-0.01023021,0.00000000,0.00000000,0.00000000,0.00000000
51.50000000,0.17185600,7.57780000,0.00562700,502.70067776,0.00561123,505.52937448,0.00002210,0.02168572,678.04040835,-0.01130811,-0.01037761,0.00000000,0.00000000,0.00000000,0.00000000
52.00000000,0.17665100,7.62560000,0.00583711,505.87166306,0.00582014,508.82449217,0.00041783,0.02199326,679.60789471,-0.01147853,-0.01051473,0.00000000,0.00000000,0.00000000,0.00000000
52.50000000,0.18300100,7.67270000,0.00613378,508.99621134,0.00611504,512.11828099,0.00058980,0.02226180,680.88338485,-0.01160828,-0.01065352,0.00000000,0.00000000,0.00000000,0.00000000
53.00000000,0.18779900,7.71020000,0.00630256,511.48390901,0.00628278,514.70756476,0.00033547,0.02256733,682.83365141,-0.01176944,-0.01079789,0.00000000,0.00000000,0.00000000,0.00000000
53.50000000,0.19242500,7.76040000,0.00634756,514.81410696,0.00632749,518.08191810,0.00008943,0.02286568,684.72549460,-0.01193759,-0.01092809,0.00000000,0.00000000,0.00000000,0.00000000
54.00000000,0.19860800,7.79710000,0.00661778,517.24873375,0.00659598,520.67177092,0.00053696,0.02320242,686.21434151,-0.01211723,-0.01108519,0.00000000,0.00000000,0.00000000,0.00000000
54.50000000,0.20391100,7.84810000,0.00686567,520.63200258,0.00684221,524.20648836,0.00049246,0.02354353,687.53622517,-0.01233617,-0.01120735,0.00000000,0.00000000,0.00000000,0.00000000
55.00000000,0.20975500,7.88560000,0.00700456,523.11970025,0.00698014,526.78392125,0.00027586,0.02379865,689.24402152,-0.01243795,-0.01136070,0.00000000,0.00000000,0.00000000,0.00000000
55.50000000,0.21647900,7.93660000,0.00717344,526.50296908,0.00714784,530.27980888,0.00033540,0.02411965,690.88205603,-0.01262629,-0.01149336,0.00000000,0.00000000,0.00000000,0.00000000
56.00000000,0.22137600,7.97250000,0.00737989,528.88452499,0.00735279,532.78763402,0.00040991,0.02448935,692.28119280,-0.01286331,-0.01162604,0.00000000,0.00000000,0.00000000,0.00000000
56.50000000,0.22705200,8.01480000,0.00756000,531.69064796,0.00753157,535.71022926,0.00035755,0.02478086,693.96230072,-0.01300283,-0.01177803,0.00000000,0.00000000,0.00000000,0.00000000
57.00000000,0.23390900,8.05470000,0.00781533,534.33755828,0.00778495,538.51358441,0.00050677,0.02508056,695.42410306,-0.01318205,-0.01189850,0.00000000,0.00000000,0.00000000,0.00000000
57.50000000,0.23988800,8.09140000,0.00802567,536.77218507,0.00799363,541.08013971,0.00041736,0.02540844,697.07083926,-0.01338025,-0.01202819,0.00000000,0.00000000,0.00000000,0.00000000
58.00000000,0.24671300,8.13440000,0.00815689,539.62474507,0.00812380,544.02640416,0.00026034,0.02577079,698.36589026,-0.01356760,-0.01220319,0.00000000,0.00000000,0.00000000,0.00000000
58.50000000,0.25259100,8.17270000,0.00836711,542.16551362,0.00833230,546.70187272,0.00041700,0.02605122,699.98128958,-0.01372242,-0.01232879,0.00000000,0.00000000,0.00000000,0.00000000
59.00000000,0.25833500,8.21740000,0.00869378,545.13084925,0.00865620,549.87009571,0.00064781,0.02637465,701.74440538,-0.01386076,-0.01251389,0.00000000,0.00000000,0.00000000,0.00000000
59.50000000,0.26569900,8.25400000,0.00886267,547.55884218,0.00882362,552.41167368,0.00033484,0.02668609,702.94457092,-0.01406422,-0.01262187,0.00000000,0.00000000,0.00000000,0.00000000
60.00000000,0.27191600,8.29150000,0.00897522,550.04653985,0.00893518,554.98332978,0.00022312,0.02703726,704.18035373,-0.01425381,-0.01278344,0.00000000,0.00000000,0.00000000,0.00000000
60.50000000,0.27880800,8.32420000,0.00925678,552.21581222,0.00921420,557.32755128,0.00055802,0.02735709,705.88209103,-0.01446037,-0.01289672,0.00000000,0.00000000,0.00000000,0.00000000
61.00000000,0.28617400,8.36490000,0.00957967,554.91579342,0.00953407,560.23170175,0.00063975,0.02765611,707.29545243,-0.01462192,-0.01303419,0.00000000,0.00000000,0.00000000,0.00000000
61.50000000,0.29225600,8.39840000,0.00976733,557.13813668,0.00971994,562.57989057,0.00037174,0.02797715,708.67719863,-0.01477657,-0.01320058,0.00000000,0.00000000,0.00000000,0.00000000
62.00000000,0.29894500,8.44380000,0.00991744,560.14990933,0.00986859,565.70516493,0.00029730,0.02832692,710.12834526,-0.01496037,-0.01336656,0.00000000,0.00000000,0.00000000,0.00000000
62.50000000,0.30627900,8.47890000,0.01024044,562.47839435,0.01018837,568.23842309,0.00063955,0.02866378,711.19318741,-0.01517959,-0.01348419,0.00000000,0.00000000,0.00000000,0.00000000
63.00000000,0.31313700,8.51320000,0.01050689,564.75380848,0.01045208,570.68761400,0.00052742,0.02898007,712.73214514,-0.01533957,-0.01364050,0.00000000,0.00000000,0.00000000,0.00000000
63.50000000,0.32107800,8.55310000,0.01072089,567.40071881,0.01066383,573.48375887,0.00042350,0.02934053,714.14547783,-0.01553346,-0.01380706,0.00000000,0.00000000,0.00000000,0.00000000
64.00000000,0.32814100,8.58260000,0.01090111,569.35770764,0.01084212,575.56433927,0.00035659,0.02966050,715.63389624,-0.01569056,-0.01396993,0.00000000,0.00000000,0.00000000,0.00000000
64.50000000,0.33486500,8.62410000,0.01118256,572.11075973,0.01112049,578.50842008,0.00055674,0.02998475,716.96799465,-0.01588216,-0.01410260,0.00000000,0.00000000,0.00000000,0.00000000
65.00000000,0.34229900,8.65040000,0.01144556,573.85546503,0.01138055,580.42355964,0.00052012,0.03031921,718.41353482,-0.01606266,-0.01425655,0.00000000,0.00000000,0.00000000,0.00000000
65.50000000,0.34899000,8.68870000,0.01170833,576.39623359,0.01164032,583.14487282,0.00051954,0.03065389,719.81192495,-0.01621170,-0.01444220,0.00000000,0.00000000,0.00000000,0.00000000
66.00000000,0.35699900,8.71980000,0.01189611,578.45936419,0.01182591,585.34078106,0.00037117,0.03102168,721.06290095,-0.01644890,-0.01457278,0.00000000,0.00000000,0.00000000,0.00000000
66.50000000,0.36490700,8.75490000,0.01211378,580.78784921,0.01204099,587.82338415,0.00043017,0.03135653,722.35286655,-0.01662961,-0.01472692,0.00000000,0.00000000,0.00000000,0.00000000
67.00000000,0.37186800,8.78750000,0.01244800,582.95048772,0.01237116,590.20705539,0.00066033,0.03168049,723.62883251,-0.01679509,-0.01488540,0.00000000,0.00000000,0.00000000,0.00000000
67.50000000,0.37950600,8.81940000,0.01274844,585.06668920,0.01266787,592.52537939,0.00059341,0.03202158,725.09045656,-0.01698145,-0.01504013,0.00000000,0.00000000,0.00000000,0.00000000
68.00000000,0.38670400,8.85610000,0.01287611,587.50131599,0.01279392,595.06604821,0.00025210,0.03236519,725.99598206,-0.01715878,-0.01520641,0.00000000,0.00000000,0.00000000,0.00000000
68.50000000,0.39444300,8.88560000,0.01312767,589.45830483,0.01304225,597.19651697,0.00049665,0.03270135,727.67654729,-0.01734160,-0.01535975,0.00000000,0.00000000,0.00000000,0.00000000
69.00000000,0.40262100,8.92230000,0.01351822,591.89293162,0.01342767,599.89427180,0.00077084,0.03303616,728.85316282,-0.01751237,-0.01552378,0.00000000,0.00000000,0.00000000,0.00000000
69.50000000,0.41066400,8.94700000,0.01373589,593.53149515,0.01364241,601.68417782,0.00042948,0.03338884,730.05050602,-0.01771436,-0.01567448,0.00000000,0.00000000,0.00000000,0.00000000
70.00000000,0.41880900,8.98290000,0.01392367,595.91305105,0.01382762,604.21034574,0.00037043,0.03375799,731.58544986,-0.01792005,-0.01583793,0.00000000,0.00000000,0.00000000,0.00000000
70.50000000,0.42590500,9.01320000,0.01424289,597.92311077,0.01414241,606.43926320,0.00062958,0.03409290,732.66080875,-0.01807840,-0.01601450,0.00000000,0.00000000,0.00000000,0.00000000
71.00000000,0.43394800,9.04030000,0.01452444,599.72088696,0.01441998,608.43149966,0.00055513,0.03442668,733.95032767,-0.01824979,-0.01617690,0.00000000,0.00000000,0.00000000,0.00000000
71.50000000,0.44199100,9.07220000,0.01479111,601.83708844,0.01468279,610.73892769,0.00052563,0.03477507,735.20299813,-0.01844599,-0.01632908,0.00000000,0.00000000,0.00000000,0.00000000
72.00000000,0.45013600,9.10100000,0.01502767,603.74764025,0.01491587,612.82055854,0.00046616,0.03515251,736.36722419,-0.01869438,-0.01645812,0.00000000,0.00000000,0.00000000,0.00000000
72.50000000,0.45865300,9.13440000,0.01529433,605.96334965,0.01517855,615.23115510,0.00052537,0.03547164,737.64829185,-0.01883419,-0.01663745,0.00000000,0.00000000,0.00000000,0.00000000
73.00000000,0.46639100,9.16000000,0.01560600,607.66161792,0.01548548,617.14478513,0.00061385,0.03580438,739.05791339,-0.01902552,-0.01677885,0.00000000,0.00000000,0.00000000,0.00000000
73.50000000,0.47501000,9.19430000,0.01592522,609.93703206,0.01579975,619.65041484,0.00062854,0.03616382,740.14884285,-0.01923936,-0.01692446,0.00000000,0.00000000,0.00000000,0.00000000
74.00000000,0.48318800,9.21980000,0.01614678,611.62866648,0.01601781,621.50449864,0.00043612,0.03653463,741.08954724,-0.01945436,-0.01708027,0.00000000,0.00000000,0.00000000,0.00000000
74.50000000,0.49116300,9.25090000,0.01633833,613.69179708,0.01620630,623.71849822,0.00037699,0.03687918,742.22619348,-0.01964789,-0.01723129,0.00000000,0.00000000,0.00000000,0.00000000
75.00000000,0.50032200,9.28200000,0.01675144,615.75492768,0.01661269,626.06971214,0.00081277,0.03721587,744.96646322,-0.01981987,-0.01739600,0.00000000,0.00000000,0.00000000,0.00000000
75.50000000,0.50866900,9.30190000,0.01705933,617.07506591,0.01691546,627.60195515,0.00060554,0.03754696,744.33306510,-0.01999464,-0.01755231,0.00000000,0.00000000,0.00000000,0.00000000
76.00000000,0.51735600,9.33620000,0.01723578,619.35048005,0.01708893,630.02546729,0.00034694,0.03792238,745.71691175,-0.02020721,-0.01771517,0.00000000,0.00000000,0.00000000,0.00000000
76.50000000,0.52573600,9.36170000,0.01756633,621.04211447,0.01741383,631.95154726,0.00064980,0.03828302,747.15310693,-0.02042475,-0.01785827,0.00000000,0.00000000,0.00000000,0.00000000
77.00000000,0.53422000,9.39120000,0.01790056,622.99910330,0.01774223,634.15113336,0.00065680,0.03860607,748.11064056,-0.02060603,-0.01800004,0.00000000,0.00000000,0.00000000,0.00000000
77.50000000,0.54300600,9.41440000,0.01818589,624.53815893,0.01802250,635.89594049,0.00056055,0.03897498,749.27687270,-0.02079290,-0.01818208,0.00000000,0.00000000,0.00000000,0.00000000
78.00000000,0.55176000,9.44310000,0.01844511,626.44207688,0.01827706,637.99687059,0.00050912,0.03936491,750.51530333,-0.02103099,-0.01833392,0.00000000,0.00000000,0.00000000,0.00000000
78.50000000,0.56058100,9.46940000,0.01871544,628.18678218,0.01854247,639.94357700,0.00053080,0.03972301,751.61239733,-0.02125663,-0.01846638,0.00000000,0.00000000,0.00000000,0.00000000
79.00000000,0.56902900,9.49250000,0.01899333,629.71920394,0.01881521,641.67967069,0.00054549,0.04007040,752.65341491,-0.02142941,-0.01864099,0.00000000,0.00000000,0.00000000,0.00000000
79.50000000,0.57798600,9.51960000,0.01933889,631.51698013,0.01915427,643.72981684,0.00067811,0.04042770,753.86259840,-0.02161946,-0.01880824,0.00000000,0.00000000,0.00000000,0.00000000
80.00000000,0.58673900,9.54280000,0.01960922,633.05603575,0.01941944,645.46977224,0.00053034,0.04078950,754.86020716,-0.02181413,-0.01897537,0.00000000,0.00000000,0.00000000,0.00000000
80.50000000,0.59549200,9.57230000,0.01983078,635.01302459,0.01963671,647.60582677,0.00043454,0.04115825,755.86372525,-0.02205099,-0.01910726,0.00000000,0.00000000,0.00000000,0.00000000
81.00000000,0.60471900,9.59060000,0.02021389,636.22702105,0.02001230,649.08764337,0.00075118,0.04150086,757.06394935,-0.02220256,-0.01929830,0.00000000,0.00000000,0.00000000,0.00000000
81.50000000,0.61360700,9.62650000,0.02053311,638.60857696,0.02032515,651.72119783,0.00062570,0.04184400,758.10507137,-0.02239375,-0.01945025,0.00000000,0.00000000,0.00000000,0.00000000
82.00000000,0.62293600,9.64640000,0.02078089,639.92871519,0.02056791,653.22700272,0.00048553,0.04225732,759.47214832,-0.02266837,-0.01958895,0.00000000,0.00000000,0.00000000,0.00000000
82.50000000,0.63182400,9.67350000,0.02107011,641.72649137,0.02085121,655.24773985,0.00056659,0.04265003,760.60833174,-0.02288528,-0.01976475,0.00000000,0.00000000,0.00000000,0.00000000
83.00000000,0.64098400,9.69670000,0.02142689,643.26554700,0.02120056,657.04872640,0.00069871,0.04295487,761.34331209,-0.02302734,-0.01992754,0.00000000,0.00000000,0.00000000,0.00000000
83.50000000,0.64997400,9.72300000,0.02173478,645.01025230,0.02150195,659.02940680,0.00060277,0.04333961,762.57941232,-0.02325690,-0.02008271,0.00000000,0.00000000,0.00000000,0.00000000
84.00000000,0.65926800,9.74450000,0.02200522,646.43653230,0.02176660,660.66151184,0.00052931,0.04374001,763.50025471,-0.02348110,-0.02025891,0.00000000,0.00000000,0.00000000,0.00000000
84.50000000,0.66863000,9.76840000,0.02234322,648.02202495,0.02209727,662.50092506,0.00066134,0.04409269,764.66445440,-0.02367459,-0.02041810,0.00000000,0.00000000,0.00000000,0.00000000
85.00000000,0.67806000,9.79080000,0.02265122,649.50800969,0.02239849,664.22015995,0.00060245,0.04445405,765.44484297,-0.02385518,-0.02059887,0.00000000,0.00000000,0.00000000,0.00000000
85.50000000,0.68765800,9.80910000,0.02299289,650.72200615,0.02273254,665.68398494,0.00066809,0.04483882,766.57218373,-0.02408644,-0.02075238,0.00000000,0.00000000,0.00000000,0.00000000
86.00000000,0.69675000,9.83460000,0.02328589,652.41364057,0.02301891,667.60567211,0.00057275,0.04519125,767.68236147,-0.02428236,-0.02090889,0.00000000,0.00000000,0.00000000,0.00000000
86.50000000,0.70624700,9.85940000,0.02356744,654.05883796,0.02329402,669.47333329,0.00055022,0.04560434,768.77709510,-0.02451004,-0.02109430,0.00000000,0.00000000,0.00000000,0.00000000
87.00000000,0.71557600,9.88490000,0.02390556,655.75047238,0.02362429,671.42655173,0.00066054,0.04595274,769.94158143,-0.02468957,-0.02126317,0.00000000,0.00000000,0.00000000,0.00000000
87.50000000,0.72500500,9.90400000,0.02426978,657.01753973,0.02397995,672.96320941,0.00071131,0.04625949,770.79458808,-0.02487231,-0.02138718,0.00000000,0.00000000,0.00000000,0.00000000
88.00000000,0.73457000,9.92710000,0.02454767,658.54996149,0.02425121,674.71582643,0.00054254,0.04666586,771.71821579,-0.02505372,-0.02161214,0.00000000,0.00000000,0.00000000,0.00000000
88.50000000,0.74437200,9.94950000,0.02485944,660.03594624,0.02455548,676.44407317,0.00060852,0.04707812,772.87820705,-0.02530907,-0.02176905,0.00000000,0.00000000,0.00000000,0.00000000
89.00000000,0.75414000,9.96940000,0.02522744,661.35608447,0.02491448,678.04040835,0.00071802,0.04742294,773.93058402,-0.02547439,-0.02194855,0.00000000,0.00000000,0.00000000,0.00000000
89.50000000,0.76353600,9.98930000,0.02555044,662.67622270,0.02522949,679.60789471,0.00063000,0.04783176,774.97029325,-0.02570480,-0.02212695,0.00000000,0.00000000,0.00000000,0.00000000
90.00000000,0.77330400,10.00530000,0.02583211,663.73764037,0.02550410,680.88338485,0.00054922,0.04816995,775.85053744,-0.02586354,-0.02230642,0.00000000,0.00000000,0.00000000,0.00000000
90.50000000,0.78290300,10.03080000,0.02615511,665.42927479,0.02581892,682.83365141,0.00062963,0.04856157,776.71681458,-0.02611261,-0.02244896,0.00000000,0.00000000,0.00000000,0.00000000
91.00000000,0.79246800,10.05550000,0.02647056,667.06783832,0.02612627,684.72549460,0.00061471,0.04897871,777.43513532,-0.02635512,-0.02262360,0.00000000,0.00000000,0.00000000,0.00000000
91.50000000,0.80267500,10.07390000,0.02682356,668.28846865,0.02647011,686.21434151,0.00068768,0.04931814,778.70406610,-0.02650098,-0.02281716,0.00000000,0.00000000,0.00000000,0.00000000
92.00000000,0.81240900,10.08980000,0.02718033,669.34325246,0.02681751,687.53622517,0.00069479,0.04966786,779.31458589,-0.02670691,-0.02296094,0.00000000,0.00000000,0.00000000,0.00000000
92.50000000,0.82251500,10.11220000,0.02745078,670.82923720,0.02708076,689.24402152,0.00052651,0.05008256,780.42601851,-0.02692923,-0.02315332,0.00000000,0.00000000,0.00000000,0.00000000
93.00000000,0.83224900,10.13290000,0.02778867,672.20244632,0.02740957,690.88205603,0.00065761,0.05048625,781.57882562,-0.02718111,-0.02330514,0.00000000,0.00000000,0.00000000,0.00000000
93.50000000,0.84222000,10.14960000,0.02817556,673.31030101,0.02778593,692.28119280,0.00075272,0.05082601,782.68925310,-0.02731532,-0.02351069,0.00000000,0.00000000,0.00000000,0.00000000
94.00000000,0.85198800,10.17120000,0.02848356,674.74321487,0.02808544,693.96230072,0.00059903,0.05120836,783.77757933,-0.02755561,-0.02365275,0.00000000,0.00000000,0.00000000,0.00000000
94.50000000,0.86236500,10.18950000,0.02879900,675.95721133,0.02839210,695.42410306,0.00061332,0.05158240,784.34636471,-0.02774036,-0.02384205,0.00000000,0.00000000,0.00000000,0.00000000
95.00000000,0.87220100,10.21020000,0.02914444,677.33042045,0.02872782,697.07083926,0.00067144,0.05196552,785.21125663,-0.02795483,-0.02401068,0.00000000,0.00000000,0.00000000,0.00000000
95.50000000,0.88230600,10.22540000,0.02952378,678.33876724,0.02909634,698.36589026,0.00073705,0.05237852,786.49471130,-0.02821266,-0.02416587,0.00000000,0.00000000,0.00000000,0.00000000
96.00000000,0.89251400,10.24610000,0.02982044,679.71197635,0.02938446,699.98128958,0.00057624,0.05271264,787.15307504,-0.02835225,-0.02436038,0.00000000,0.00000000,0.00000000,0.00000000
96.50000000,0.90241700,10.26850000,0.03016222,681.19796110,0.02971629,701.74440538,0.00066365,0.05305773,787.70771060,-0.02852488,-0.02453285,0.00000000,0.00000000,0.00000000,0.00000000
97.00000000,0.91255700,10.28280000,0.03048900,682.14660314,0.03003345,702.94457092,0.00063432,0.05349562,788.89310169,-0.02879105,-0.02470457,0.00000000,0.00000000,0.00000000,0.00000000
97.50000000,0.92290000,10.29720000,0.03085700,683.10187905,0.03039050,704.18035373,0.00071410,0.05389563,789.77424961,-0.02904043,-0.02485519,0.00000000,0.00000000,0.00000000,0.00000000
98.00000000,0.93307400,10.31870000,0.03119511,684.52815905,0.03071843,705.88209103,0.00065587,0.05427002,790.80501472,-0.02924512,-0.02502490,0.00000000,0.00000000,0.00000000,0.00000000
98.50000000,0.94328100,10.33620000,0.03151044,685.68908463,0.03102418,707.29545243,0.00061149,0.05467028,791.56756311,-0.02946909,-0.02520119,0.00000000,0.00000000,0.00000000,0.00000000
99.00000000,0.95355600,10.35300000,0.03184844,686.80357318,0.03135180,708.67719863,0.00065524,0.05505217,792.43605010,-0.02968497,-0.02536719,0.00000000,0.00000000,0.00000000,0.00000000
99.50000000,0.96406700,10.37050000,0.03221656,687.96449876,0.03170849,710.12834526,0.00071337,0.05546900,793.38944497,-0.02990268,-0.02556632,0.00000000,0.00000000,0.00000000,0.00000000
100.00000000,0.97478200,10.38250000,0.03256956,688.76056202,0.03205041,711.19318741,0.00068385,0.05586007,794.48552845,-0.03016533,-0.02569474,0.00000000,0.00000000,0.00000000,0.00000000
100.50000000,0.98492200,10.40160000,0.03290378,690.02762937,0.03237404,712.73214514,0.00064726,0.05624159,795.35553394,-0.03037904,-0.02586254,0.00000000,0.00000000,0.00000000,0.00000000
101.00000000,0.99546700,10.41840000,0.03328311,691.14211792,0.03274122,714.14547783,0.00073436,0.05662720,796.05959387,-0.03057855,-0.02604865,0.00000000,0.00000000,0.00000000,0.00000000
101.50000000,1.00597900,10.43670000,0.03362111,692.35611439,0.03306828,715.63389624,0.00065412,0.05701529,796.93590469,-0.03078155,-0.02623374,0.00000000,0.00000000,0.00000000,0.00000000
102.00000000,1.01638900,10.45270000,0.03396289,693.41753206,0.03339888,716.96799465,0.00066121,0.05741884,797.54197536,-0.03102527,-0.02639356,0.00000000,0.00000000,0.00000000,0.00000000
102.50000000,1.02686700,10.47020000,0.03431589,694.57845764,0.03374023,718.41353482,0.00068269,0.05779506,798.62935932,-0.03120624,-0.02658882,0.00000000,0.00000000,0.00000000,0.00000000
103.00000000,1.03764900,10.48700000,0.03466900,695.69294620,0.03408157,719.81192495,0.00068268,0.05819410,799.34609460,-0.03144991,-0.02674419,0.00000000,0.00000000,0.00000000,0.00000000
103.50000000,1.04809400,10.50130000,0.03505578,696.64158824,0.03445532,721.06290095,0.00074750,0.05856982,800.49817315,-0.03166308,-0.02690674,0.00000000,0.00000000,0.00000000,0.00000000
104.00000000,1.05884200,10.51650000,0.03540878,697.64993503,0.03479630,722.35286655,0.00068197,0.05896185,801.15360707,-0.03187536,-0.02708649,0.00000000,0.00000000,0.00000000,0.00000000
104.50000000,1.06945500,10.53160000,0.03575056,698.65164796,0.03512634,723.62883251,0.00066007,0.05936290,802.09335074,-0.03210002,-0.02726289,0.00000000,0.00000000,0.00000000,0.00000000
105.00000000,1.08013600,10.54920000,0.03611111,699.81920740,0.03547439,725.09045656,0.00069610,0.05973668,802.79175740,-0.03232412,-0.02741256,0.00000000,0.00000000,0.00000000,0.00000000
105.50000000,1.09088400,10.55870000,0.03647167,700.44942414,0.03582232,725.99598206,0.00069586,0.06014226,803.45942885,-0.03252918,-0.02761308,0.00000000,0.00000000,0.00000000,0.00000000
106.00000000,1.10173400,10.57950000,0.03682844,701.82926712,0.03616648,727.67654729,0.00068833,0.06054306,804.35092769,-0.03273534,-0.02780771,0.00000000,0.00000000,0.00000000,0.00000000
106.50000000,1.11275300,10.59300000,0.03718144,702.72483828,0.03650688,728.85316282,0.00068081,0.06094081,805.12687297,-0.03298230,-0.02795851,0.00000000,0.00000000,0.00000000,0.00000000
