Repository: noberito/ethz

**MODELLING AND CALIBRATING A POLYN YIELD SURFACE FUNCTION**

---

In the context of my research assistant internship at ETH Zurich, I have to implement and find an operationnal strategy to calibrate a yield surface function based on the polyN model which is a homogenous polynomial of degree N.

To make the calibration operationnal please copy paste a folder "{material}_results" containing the csv files for a given material in the lab_data directory and then change the parameters you want in the polyN_optimization/param.txt. Then run polyN_optimization/optimize_polyN.py. The coefficients of the polyN function will be accessible in the polyN_coeff.npy file.

File: polyN_optimization/results_exp/DP780/UT_30_3.csv (part 1 of 3)
Time[s],Displacement[mm],Force[kN],EngStrain_longi,EngStress[MPa],TrueStrain,TrueStress[MPa],TrueStrainRate[1/s],PlasticStrain_longi,PlasticStress[MPa],PlasticStrain_thick,PlasticStrain_width,R-Value,Thickness[mm],Width[mm], Young's Modulus [MPa]
0.00000000,0.00000000,-0.01740000,0.00000000,-1.15726913,0.00000000,-1.15726913,0.00000000,0.00060657,418.30769098,0.00019805,-0.00080462,0.81415840,1.50610000,9.98300000,220024.31726450
0.50000000,0.00088700,0.10540000,-0.00002222,7.01012450,-0.00002222,7.00996872,-0.00004444,0.00072048,423.47424635,0.00023110,-0.00095158,0.00000000,0.00000000,0.00000000,0.00000000
1.00000000,0.00147500,0.25300000,0.00001200,16.82695919,0.00001200,16.82716112,0.00006844,0.00070890,427.46560198,0.00025879,-0.00096769,0.00000000,0.00000000,0.00000000,0.00000000
1.50000000,0.00235400,0.39170000,0.00006856,26.05185738,0.00006855,26.05364338,0.00011311,0.00074505,432.48684287,0.00023962,-0.00098467,0.00000000,0.00000000,0.00000000,0.00000000
2.00000000,0.00322700,0.49860000,0.00009733,33.16174646,0.00009733,33.16497420,0.00005755,0.00094215,435.88126931,0.00009365,-0.00103580,0.00000000,0.00000000,0.00000000,0.00000000
2.50000000,0.00311700,0.62700000,0.00007622,41.70159452,0.00007622,41.70477311,-0.00004222,0.00096840,439.83703223,0.00006943,-0.00103783,0.00000000,0.00000000,0.00000000,0.00000000
3.00000000,0.00375200,0.73150000,0.00009311,48.65186028,0.00009311,48.65639031,0.00003377,0.00099145,444.48705350,0.00003039,-0.00102183,0.00000000,0.00000000,0.00000000,0.00000000
3.50000000,0.00470200,0.83670000,0.00014800,55.64868284,0.00014799,55.65691884,0.00010976,0.00113544,448.06850665,-0.00013007,-0.00100537,0.00000000,0.00000000,0.00000000,0.00000000
4.00000000,0.00611900,0.96590000,0.00018556,64.24173868,0.00018554,64.25365909,0.00007510,0.00123769,452.59528127,-0.00019783,-0.00103986,0.00000000,0.00000000,0.00000000,0.00000000
4.50000000,0.00553400,1.06560000,0.00015778,70.87275777,0.00015777,70.88393992,-0.00005555,0.00128002,456.23958922,-0.00015788,-0.00112213,0.00000000,0.00000000,0.00000000,0.00000000
5.00000000,0.00622100,1.18600000,0.00019156,78.88052808,0.00019154,78.89563808,0.00006754,0.00141950,460.73187482,-0.00025525,-0.00116425,0.00000000,0.00000000,0.00000000,0.00000000
5.50000000,0.00802300,1.28170000,0.00023711,85.24550829,0.00023708,85.26572095,0.00009109,0.00154002,464.41385730,-0.00024967,-0.00129035,0.00000000,0.00000000,0.00000000,0.00000000
6.00000000,0.00838200,1.39500000,0.00026644,92.78105959,0.00026641,92.80578058,0.00005865,0.00161710,468.61179889,-0.00020694,-0.00141016,0.00000000,0.00000000,0.00000000,0.00000000
6.50000000,0.00837000,1.48510000,0.00024989,98.77358537,0.00024986,98.79826779,-0.00003310,0.00175718,472.15105636,-0.00027848,-0.00147870,0.00000000,0.00000000,0.00000000,0.00000000
7.00000000,0.00977000,1.59190000,0.00028489,105.87682348,0.00028485,105.90698661,0.00006998,0.00187187,475.51196358,-0.00031501,-0.00155686,0.00000000,0.00000000,0.00000000,0.00000000
7.50000000,0.01099500,1.67730000,0.00034389,111.55675358,0.00034383,111.59511671,0.00011796,0.00194653,479.44364456,-0.00027924,-0.00166729,0.00000000,0.00000000,0.00000000,0.00000000
8.00000000,0.01062100,1.76260000,0.00033644,117.23003271,0.00033639,117.26947410,-0.00001488,0.00215427,482.91154239,-0.00047979,-0.00167447,0.00000000,0.00000000,0.00000000,0.00000000
8.50000000,0.01148800,1.86150000,0.00036278,123.80784403,0.00036271,123.85275876,0.00005265,0.00227694,486.97573399,-0.00058232,-0.00169462,0.00000000,0.00000000,0.00000000,0.00000000
9.00000000,0.01344100,1.94680000,0.00041089,129.48112315,0.00041080,129.53432551,0.00009619,0.00236396,489.90497288,-0.00060269,-0.00176127,0.00000000,0.00000000,0.00000000,0.00000000
9.50000000,0.01280100,2.04330000,0.00039444,135.89931115,0.00039437,135.95291588,-0.00003288,0.00255070,493.78847785,-0.00073672,-0.00181398,0.00000000,0.00000000,0.00000000,0.00000000
10.00000000,0.01297500,2.12620000,0.00037922,141.41296695,0.00037915,141.46659389,-0.00003043,0.00273077,496.81252465,-0.00093503,-0.00179574,0.00000000,0.00000000,0.00000000,0.00000000
10.50000000,0.01524600,2.22190000,0.00045333,147.77794716,0.00045323,147.84493983,0.00014816,0.00276230,500.35972209,-0.00086536,-0.00189694,0.00000000,0.00000000,0.00000000,0.00000000
11.00000000,0.01605300,2.30570000,0.00051944,153.35146171,0.00051931,153.43111928,0.00013216,0.00294708,503.87073209,-0.00099755,-0.00194952,0.00000000,0.00000000,0.00000000,0.00000000
11.50000000,0.01521400,2.40060000,0.00046478,159.66323415,0.00046467,159.73744207,-0.00010928,0.00324220,506.96321741,-0.00125041,-0.00199179,0.00000000,0.00000000,0.00000000,0.00000000
12.00000000,0.01688100,2.47710000,0.00049978,164.75122774,0.00049965,164.83356674,0.00006997,0.00328739,509.97674482,-0.00119607,-0.00209132,0.00000000,0.00000000,0.00000000,0.00000000
12.50000000,0.01856000,2.56010000,0.00061111,170.27153451,0.00061092,170.37558934,0.00022254,0.00341753,513.20196911,-0.00117079,-0.00224673,0.00000000,0.00000000,0.00000000,0.00000000
13.00000000,0.01827700,2.64220000,0.00055689,175.73198254,0.00055673,175.82984572,-0.00010838,0.00372300,516.40486066,-0.00141041,-0.00231259,0.00000000,0.00000000,0.00000000,0.00000000
13.50000000,0.01808800,2.71880000,0.00057311,180.82662710,0.00057295,180.93026085,0.00003243,0.00386567,519.37063318,-0.00147094,-0.00239473,0.00000000,0.00000000,0.00000000,0.00000000
14.00000000,0.02014500,2.81210000,0.00061311,187.03198399,0.00061292,187.14665537,0.00007995,0.00395312,522.89223808,-0.00145496,-0.00249816,0.00000000,0.00000000,0.00000000,0.00000000
14.50000000,0.02094900,2.88380000,0.00067778,191.80073092,0.00067755,191.93072919,0.00012925,0.00425401,525.51357665,-0.00163441,-0.00261961,0.00000000,0.00000000,0.00000000,0.00000000
15.00000000,0.02009300,2.97400000,0.00063244,197.79990768,0.00063224,197.92500513,-0.00009061,0.00442004,528.97823763,-0.00172656,-0.00269348,0.00000000,0.00000000,0.00000000,0.00000000
15.50000000,0.02182200,3.04810000,0.00065144,202.72827794,0.00065123,202.86034415,0.00003798,0.00456552,531.30500440,-0.00177669,-0.00278883,0.00000000,0.00000000,0.00000000,0.00000000
16.00000000,0.02334100,3.13820000,0.00079756,208.72080372,0.00079724,208.88727016,0.00029201,0.00479486,533.99305011,-0.00196871,-0.00282614,0.00000000,0.00000000,0.00000000,0.00000000
16.50000000,0.02340400,3.21160000,0.00074678,213.60261718,0.00074650,213.76213087,-0.00010148,0.00497325,537.19915601,-0.00203594,-0.00293732,0.00000000,0.00000000,0.00000000,0.00000000
17.00000000,0.02295400,3.28180000,0.00071978,218.27159953,0.00071952,218.42870658,-0.00005396,0.00515515,539.70951741,-0.00214112,-0.00301403,0.00000000,0.00000000,0.00000000,0.00000000
17.50000000,0.02504600,3.37590000,0.00078278,224.53016420,0.00078247,224.70592142,0.00012591,0.00541192,542.90010519,-0.00227630,-0.00313562,0.00000000,0.00000000,0.00000000,0.00000000
18.00000000,0.02626900,3.45160000,0.00086778,229.56495001,0.00086740,229.76416137,0.00016986,0.00556990,545.66854263,-0.00234453,-0.00322537,0.00000000,0.00000000,0.00000000,0.00000000
18.50000000,0.02609500,3.53940000,0.00081800,235.40450344,0.00081767,235.59706432,-0.00009947,0.00573790,548.71239017,-0.00247013,-0.00326777,0.00000000,0.00000000,0.00000000,0.00000000
19.00000000,0.02686900,3.61110000,0.00082578,240.17325037,0.00082544,240.37158010,0.00001554,0.00606225,550.92901632,-0.00267113,-0.00339112,0.00000000,0.00000000,0.00000000,0.00000000
19.50000000,0.02799100,3.70050000,0.00096100,246.11921935,0.00096054,246.35573992,0.00027020,0.00625866,554.25353515,-0.00274029,-0.00351837,0.00000000,0.00000000,0.00000000,0.00000000
20.00000000,0.02897900,3.77620000,0.00098389,251.15400517,0.00098341,251.40111280,0.00004573,0.00636745,556.40670530,-0.00279434,-0.00357310,0.00000000,0.00000000,0.00000000,0.00000000
20.50000000,0.02908500,3.86150000,0.00090511,256.82728429,0.00090470,257.05974152,-0.00015741,0.00665032,558.71173642,-0.00296522,-0.00368510,0.00000000,0.00000000,0.00000000,0.00000000
21.00000000,0.03044400,3.93570000,0.00095800,261.76230553,0.00095754,262.01307382,0.00010568,0.00690775,561.65013375,-0.00308499,-0.00382277,0.00000000,0.00000000,0.00000000,0.00000000
21.50000000,0.03149900,4.00430000,0.00109344,266.32487233,0.00109285,266.61608378,0.00027061,0.00703214,563.65282298,-0.00309859,-0.00393355,0.00000000,0.00000000,0.00000000,0.00000000
22.00000000,0.03218200,4.09360000,0.00101844,272.26419034,0.00101793,272.54147629,-0.00014984,0.00726667,566.68845759,-0.00322168,-0.00404499,0.00000000,0.00000000,0.00000000,0.00000000
22.50000000,0.03266200,4.16380000,0.00101500,276.93317269,0.00101449,277.21425986,-0.00000688,0.00756339,569.16816566,-0.00341643,-0.00414696,0.00000000,0.00000000,0.00000000,0.00000000
23.00000000,0.03381900,4.24910000,0.00113178,282.60645182,0.00113114,282.92629952,0.00023331,0.00774860,571.63261471,-0.00346914,-0.00427946,0.00000000,0.00000000,0.00000000,0.00000000
23.50000000,0.03494200,4.31850000,0.00116578,287.22222639,0.00116510,287.55706368,0.00006792,0.00794455,574.16486592,-0.00356875,-0.00437580,0.00000000,0.00000000,0.00000000,0.00000000
24.00000000,0.03609900,4.40620000,0.00110222,293.05512885,0.00110162,293.37814072,-0.00012697,0.00823037,576.53434530,-0.00374782,-0.00448254,0.00000000,0.00000000,0.00000000,0.00000000
24.50000000,0.03688600,4.47800000,0.00113256,297.83052676,0.00113191,298.16783637,0.00006060,0.00844921,578.92026855,-0.00382765,-0.00462157,0.00000000,0.00000000,0.00000000,0.00000000
25.00000000,0.03767100,4.56490000,0.00128300,303.61022143,0.00128218,303.99975335,0.00030053,0.00868408,581.04674676,-0.00397572,-0.00470835,0.00000000,0.00000000,0.00000000,0.00000000
25.50000000,0.03940100,4.63110000,0.00128700,308.01316491,0.00128617,308.40957785,0.00000799,0.00892952,584.09815863,-0.00412273,-0.00480679,0.00000000,0.00000000,0.00000000,0.00000000
26.00000000,0.04032200,4.70290000,0.00119344,312.78856281,0.00119273,313.16185859,-0.00018688,0.00912045,586.03910403,-0.00418122,-0.00493923,0.00000000,0.00000000,0.00000000,0.00000000
26.50000000,0.04100400,4.78980000,0.00132889,318.56825749,0.00132801,318.99159931,0.00027055,0.00942228,588.91041323,-0.00435550,-0.00506678,0.00000000,0.00000000,0.00000000,0.00000000
27.00000000,0.04222700,4.86560000,0.00143789,323.60969428,0.00143686,324.07500906,0.00021770,0.00970185,590.90578681,-0.00450121,-0.00520064,0.00000000,0.00000000,0.00000000,0.00000000
27.50000000,0.04433000,4.93730000,0.00134800,328.37844121,0.00134709,328.82109535,-0.00017953,0.00986186,593.15542499,-0.00457020,-0.00529166,0.00000000,0.00000000,0.00000000,0.00000000
28.00000000,0.04531600,5.00590000,0.00138967,332.94100801,0.00138870,333.40368503,0.00008322,0.01008440,595.44315472,-0.00467269,-0.00541171,0.00000000,0.00000000,0.00000000,0.00000000
28.50000000,0.04569700,5.08970000,0.00155889,338.51452256,0.00155768,339.04222909,0.00033795,0.01042376,598.12638688,-0.00495595,-0.00546781,0.00000000,0.00000000,0.00000000,0.00000000
29.00000000,0.04749800,5.15350000,0.00157411,342.75784270,0.00157287,343.29738163,0.00003040,0.01063076,599.75816793,-0.00499632,-0.00563445,0.00000000,0.00000000,0.00000000,0.00000000
29.50000000,0.04977000,5.23480000,0.00152944,348.16508295,0.00152828,348.69758210,-0.00008919,0.01083537,601.93014477,-0.00511958,-0.00571578,0.00000000,0.00000000,0.00000000,0.00000000
30.00000000,0.05052200,5.30500000,0.00162344,352.83406530,0.00162213,353.40687181,0.00018770,0.01112393,604.31624110,-0.00529669,-0.00582725,0.00000000,0.00000000,0.00000000,0.00000000
30.50000000,0.05103600,5.37200000,0.00180011,357.29021655,0.00179849,357.93337864,0.00035273,0.01137714,606.35743194,-0.00549061,-0.00588652,0.00000000,0.00000000,0.00000000,0.00000000
31.00000000,0.05391500,5.45730000,0.00168378,362.96349568,0.00168236,363.57464555,-0.00023226,0.01161707,608.82470297,-0.00559200,-0.00602508,0.00000000,0.00000000,0.00000000,0.00000000
31.50000000,0.05588200,5.52190000,0.00173656,367.26002360,0.00173505,367.89779104,0.00010538,0.01190821,610.62049383,-0.00578813,-0.00612007,0.00000000,0.00000000,0.00000000,0.00000000
32.00000000,0.05676600,5.60080000,0.00193178,372.50764052,0.00192991,373.22724250,0.00038973,0.01215567,613.04057648,-0.00591742,-0.00623825,0.00000000,0.00000000,0.00000000,0.00000000
32.50000000,0.05880000,5.66380000,0.00196600,376.69775289,0.00196407,377.43834067,0.00006831,0.01240883,615.03187916,-0.00605234,-0.00635649,0.00000000,0.00000000,0.00000000,0.00000000
33.00000000,0.06117000,5.74040000,0.00188733,381.79239745,0.00188555,382.51296697,-0.00015703,0.01271505,617.49067521,-0.00622787,-0.00648718,0.00000000,0.00000000,0.00000000,0.00000000
33.50000000,0.06306800,5.80820000,0.00203389,386.30175648,0.00203182,387.08745133,0.00029254,0.01294602,619.47043090,-0.00635891,-0.00658711,0.00000000,0.00000000,0.00000000,0.00000000
34.00000000,0.06476400,5.89830000,0.00218822,392.29428226,0.00218583,393.15270933,0.00030802,0.01317488,621.07693630,-0.00648719,-0.00668770,0.00000000,0.00000000,0.00000000,0.00000000
34.50000000,0.06696700,5.94220000,0.00212467,395.21405897,0.00212241,396.05375711,-0.00012684,0.01350629,623.60947216,-0.00668494,-0.00682135,0.00000000,0.00000000,0.00000000,0.00000000
35.00000000,0.06930500,6.00680000,0.00218489,399.51058689,0.00218251,400.38347314,0.00012019,0.01372671,625.42279391,-0.00681513,-0.00691159,0.00000000,0.00000000,0.00000000,0.00000000
35.50000000,0.07211400,6.08170000,0.00237267,404.49216493,0.00236986,405.45189001,0.00037470,0.01396727,627.62954605,-0.00694663,-0.00702065,0.00000000,0.00000000,0.00000000,0.00000000
36.00000000,0.07434800,6.14070000,0.00246300,408.41623842,0.00245997,409.42216762,0.00018023,0.01430235,629.35409080,-0.00716355,-0.00713881,0.00000000,0.00000000,0.00000000,0.00000000
36.50000000,0.07614300,6.21570000,0.00243289,413.40446743,0.00242993,414.41023457,-0.00006008,0.01457955,631.58626059,-0.00726974,-0.00730981,0.00000000,0.00000000,0.00000000,0.00000000
37.00000000,0.07922200,6.27310000,0.00260189,417.22212537,0.00259851,418.30769098,0.00033715,0.01479508,633.61748052,-0.00733771,-0.00745737,0.00000000,0.00000000,0.00000000,0.00000000
37.50000000,0.08240100,6.34970000,0.00274078,422.31676993,0.00273703,423.47424635,0.00027704,0.01510174,635.81638841,-0.00751877,-0.00758297,0.00000000,0.00000000,0.00000000,0.00000000
38.00000000,0.08405900,6.40950000,0.00274822,426.29405119,0.00274445,427.46560198,0.00001485,0.01536526,637.77836791,-0.00764165,-0.00772362,0.00000000,0.00000000,0.00000000,0.00000000
38.50000000,0.08700400,6.48440000,0.00280844,431.27562923,0.00280451,432.48684287,0.00012011,0.01563845,639.25139048,-0.00780878,-0.00782967,0.00000000,0.00000000,0.00000000,0.00000000
39.00000000,0.09085800,6.53390000,0.00302233,434.56786038,0.00301778,435.88126931,0.00042653,0.01594955,641.23911126,-0.00799538,-0.00795417,0.00000000,0.00000000,0.00000000,0.00000000
39.50000000,0.09353200,6.59290000,0.00306756,438.49193386,0.00306286,439.83703223,0.00009017,0.01619552,642.96838348,-0.00811119,-0.00808432,0.00000000,0.00000000,0.00000000,0.00000000
40.00000000,0.09610200,6.66230000,0.00311289,443.10770844,0.00310805,444.48705350,0.00009039,0.01646901,645.10407570,-0.00827080,-0.00819822,0.00000000,0.00000000,0.00000000,0.00000000
40.50000000,0.09982300,6.71490000,0.00327444,446.60611972,0.00326910,448.06850665,0.00032208,0.01682458,646.96074017,-0.00848032,-0.00834426,0.00000000,0.00000000,0.00000000,0.00000000
41.00000000,0.10327000,6.78190000,0.00339867,451.06227097,0.00339290,452.59528127,0.00024762,0.01706137,649.01367407,-0.00858423,-0.00847714,0.00000000,0.00000000,0.00000000,0.00000000
41.50000000,0.10729200,6.83610000,0.00345856,454.66709780,0.00345259,456.23958922,0.00011937,0.01731950,650.48230391,-0.00867631,-0.00864319,0.00000000,0.00000000,0.00000000,0.00000000
42.00000000,0.11073800,6.90230000,0.00362000,459.07004127,0.00361346,460.73187482,0.00032175,0.01766743,652.34417586,-0.00889172,-0.00877571,0.00000000,0.00000000,0.00000000,0.00000000
42.50000000,0.11343900,6.95650000,0.00375856,462.67486810,0.00375151,464.41385730,0.00027609,0.01795935,654.38177022,-0.00909847,-0.00886088,0.00000000,0.00000000,0.00000000,0.00000000
43.00000000,0.11844000,7.01870000,0.00385600,466.81177270,0.00384858,468.61179889,0.00019415,0.01819842,655.89501726,-0.00919114,-0.00900729,0.00000000,0.00000000,0.00000000,0.00000000
43.50000000,0.12310200,7.07060000,0.00401356,470.26362717,0.00400552,472.15105636,0.00031388,0.01853536,657.69169059,-0.00937015,-0.00916521,0.00000000,0.00000000,0.00000000,0.00000000
44.00000000,0.12637800,7.12000000,0.00414478,473.54920735,0.00413621,475.51196358,0.00026138,0.01880180,659.61339241,-0.00950913,-0.00929267,0.00000000,0.00000000,0.00000000,0.00000000
44.50000000,0.13049900,7.17820000,0.00423856,477.42007306,0.00422960,479.44364456,0.00018677,0.01908982,661.59817877,-0.00968087,-0.00940895,0.00000000,0.00000000,0.00000000,0.00000000
45.00000000,0.13512700,7.22850000,0.00446378,480.76551198,0.00445384,482.91154239,0.00044849,0.01940610,663.05696631,-0.00984105,-0.00956506,0.00000000,0.00000000,0.00000000,0.00000000
45.50000000,0.13935000,7.28830000,0.00460644,484.74279324,0.00459587,486.97573399,0.00028405,0.01968958,665.20469545,-0.01000608,-0.00968349,0.00000000,0.00000000,0.00000000,0.00000000
46.00000000,0.14462000,7.33140000,0.00470789,487.60936218,0.00469684,489.90497288,0.00020195,0.01995510,666.47442613,-0.01014495,-0.00981016,0.00000000,0.00000000,0.00000000,0.00000000
46.50000000,0.14830100,7.38800000,0.00491411,491.37381234,0.00490208,493.78847785,0.00041047,0.02032246,668.68054064,-0.01037213,-0.00995033,0.00000000,0.00000000,0.00000000,0.00000000
47.00000000,0.15296200,7.43180000,0.00510956,494.28693808,0.00509655,496.81252465,0.00038894,0.02057142,670.31659195,-0.01049098,-0.01008043,0.00000000,0.00000000,0.00000000,0.00000000
47.50000000,0.15958400,7.48450000,0.00515822,497.79200033,0.00514496,500.35972209,0.00009684,0.02084114,671.42750317,-0.01062388,-0.01021726,0.00000000,0.00000000,0.00000000,0.00000000
48.00000000,0.16458400,7.53550000,0.00536078,501.18399606,0.00534646,503.87073209,0.00040299,0.02120142,673.52309779,-0.01086410,-0.01033731,0.00000000,0.00000000,0.00000000,0.00000000
48.50000000,0.16968300,7.57940000,0.00567233,504.10377278,0.00565631,506.96321741,0.00061969,0.02150751,674.65327050,-0.01106561,-0.01044190,0.00000000,0.00000000,0.00000000,0.00000000
49.00000000,0.17508600,7.62400000,0.00573222,507.07010629,0.00571586,509.97674482,0.00011910,0.02175429,676.68111640,-0.01115254,-0.01060175,0.00000000,0.00000000,0.00000000,0.00000000
49.50000000,0.18008500,7.67110000,0.00587856,510.20271411,0.00586134,513.20196911,0.00029098,0.02211276,678.28641993,-0.01140270,-0.01071007,0.00000000,0.00000000,0.00000000,0.00000000
50.00000000,0.18728100,7.71650000,0.00620122,513.22225541,0.00618207,516.40486066,0.00064146,0.02240795,680.12347957,-0.01152310,-0.01088485,0.00000000,0.00000000,0.00000000,0.00000000
50.50000000,0.19251700,7.75960000,0.00635900,516.08882434,0.00633887,519.37063318,0.00031359,0.02271272,681.42715918,-0.01172651,-0.01098621,0.00000000,0.00000000,0.00000000,0.00000000
51.00000000,0.19788800,7.81140000,0.00646389,519.53402785,0.00644309,522.89223808,0.00020844,0.02302331,683.05753483,-0.01188199,-0.01114132,0.00000000,0.00000000,0.00000000,0.00000000
51.50000000,0.20396900,7.84810000,0.00677933,521.97493457,0.00675646,525.51357665,0.00062674,0.02332657,684.68384690,-0.01208061,-0.01124596,0.00000000,0.00000000,0.00000000,0.00000000
52.00000000,0.20974500,7.89840000,0.00696311,525.32037350,0.00693898,528.97823763,0.00036505,0.02365267,686.05949371,-0.01226233,-0.01139034,0.00000000,0.00000000,0.00000000,0.00000000
52.50000000,0.21684000,7.93190000,0.00712078,527.54844912,0.00709554,531.30500440,0.00031313,0.02398926,687.54608179,-0.01244793,-0.01154133,0.00000000,0.00000000,0.00000000,0.00000000
53.00000000,0.22302200,7.97010000,0.00736467,530.08912043,0.00733768,533.99305011,0.00048427,0.02426211,689.31879443,-0.01260371,-0.01165840,0.00000000,0.00000000,0.00000000,0.00000000
53.50000000,0.22862900,8.01640000,0.00755978,533.16852047,0.00753135,537.19915601,0.00038733,0.02455577,690.56482874,-0.01273102,-0.01182475,0.00000000,0.00000000,0.00000000,0.00000000
54.00000000,0.23548900,8.05230000,0.00775511,535.55621943,0.00772519,539.70951741,0.00038770,0.02494300,692.03438179,-0.01300060,-0.01194240,0.00000000,0.00000000,0.00000000,0.00000000
54.50000000,0.24170500,8.09770000,0.00802922,538.57576072,0.00799716,542.90010519,0.00054393,0.02525960,693.79229534,-0.01317889,-0.01208071,0.00000000,0.00000000,0.00000000,0.00000000
55.00000000,0.24930700,8.13760000,0.00820178,541.22949855,0.00816833,545.66854263,0.00034233,0.02555992,695.09346508,-0.01331524,-0.01224469,0.00000000,0.00000000,0.00000000,0.00000000
55.50000000,0.25616800,8.18150000,0.00838578,544.14927527,0.00835081,548.71239017,0.00036497,0.02584350,696.83026224,-0.01348217,-0.01236133,0.00000000,0.00000000,0.00000000,0.00000000
56.00000000,0.26187500,8.21180000,0.00872356,546.16451979,0.00868573,550.92901632,0.00066983,0.02619841,698.11627093,-0.01367551,-0.01252290,0.00000000,0.00000000,0.00000000,0.00000000
56.50000000,0.26924200,8.25960000,0.00893767,549.34368441,0.00889796,554.25353515,0.00042447,0.02649346,699.69113397,-0.01384216,-0.01265130,0.00000000,0.00000000,0.00000000,0.00000000
57.00000000,0.27583000,8.29070000,0.00905778,551.41213671,0.00901700,556.40670530,0.00023808,0.02683630,701.19734338,-0.01403113,-0.01280517,0.00000000,0.00000000,0.00000000,0.00000000
57.50000000,0.28292400,8.32260000,0.00935433,553.53379678,0.00931085,558.71173642,0.00058770,0.02713167,702.66418141,-0.01418506,-0.01294661,0.00000000,0.00000000,0.00000000,0.00000000
58.00000000,0.29096700,8.36410000,0.00962833,556.29395016,0.00958228,561.65013375,0.00054285,0.02747573,703.84277664,-0.01437959,-0.01309614,0.00000000,0.00000000,0.00000000,0.00000000
58.50000000,0.29684400,8.39280000,0.00976356,558.20277913,0.00971620,563.65282298,0.00026785,0.02784112,705.08539445,-0.01458796,-0.01325316,0.00000000,0.00000000,0.00000000,0.00000000
59.00000000,0.30431300,8.43590000,0.01001500,561.06934807,0.00996518,566.68845759,0.00049796,0.02811706,706.76819634,-0.01472034,-0.01339672,0.00000000,0.00000000,0.00000000,0.00000000
59.50000000,0.31140700,8.47020000,0.01032667,563.35063147,0.01027371,569.16816566,0.00061706,0.02846105,707.88712138,-0.01488579,-0.01357527,0.00000000,0.00000000,0.00000000,0.00000000
60.00000000,0.31840200,8.50520000,0.01052567,565.67847167,0.01047066,571.63261471,0.00039389,0.02880633,709.45562626,-0.01507309,-0.01373325,0.00000000,0.00000000,0.00000000,0.00000000
60.50000000,0.32684900,8.54110000,0.01073589,568.06617063,0.01067867,574.16486592,0.00041602,0.02911566,710.93745357,-0.01524627,-0.01386939,0.00000000,0.00000000,0.00000000,0.00000000
61.00000000,0.33337000,8.57380000,0.01103622,570.24103848,0.01097577,576.53434530,0.00059420,0.02944035,712.21735588,-0.01541298,-0.01402738,0.00000000,0.00000000,0.00000000,0.00000000
61.50000000,0.34165000,8.60730000,0.01126900,572.46911410,0.01120598,578.92026855,0.00046042,0.02976419,713.65607959,-0.01558026,-0.01418392,0.00000000,0.00000000,0.00000000,0.00000000
62.00000000,0.34884800,8.63680000,0.01151678,574.43115084,0.01145096,581.04674676,0.00048997,0.03005912,715.79263075,-0.01574027,-0.01431885,0.00000000,0.00000000,0.00000000,0.00000000
62.50000000,0.35614600,8.67990000,0.01177978,577.29771978,0.01171094,584.09815863,0.00051994,0.03042219,716.55049040,-0.01594735,-0.01447484,0.00000000,0.00000000,0.00000000,0.00000000
63.00000000,0.36442700,8.70700000,0.01198233,579.10013320,0.01191111,586.03910403,0.00040035,0.03078575,717.19867224,-0.01614763,-0.01463812,0.00000000,0.00000000,0.00000000,0.00000000
63.50000000,0.37175900,8.74690000,0.01230167,581.75387103,0.01222662,588.91041323,0.00063101,0.03104223,718.97898165,-0.01623622,-0.01480602,0.00000000,0.00000000,0.00000000,0.00000000
64.00000000,0.37983600,8.77400000,0.01259433,583.55628445,0.01251568,590.90578681,0.00057814,0.03139945,720.12127044,-0.01644707,-0.01495239,0.00000000,0.00000000,0.00000000,0.00000000
64.50000000,0.38683100,8.80590000,0.01276722,585.67794452,0.01268641,593.15542499,0.00034145,0.03175911,721.53566339,-0.01665688,-0.01510223,0.00000000,0.00000000,0.00000000,0.00000000
65.00000000,0.39490700,8.83780000,0.01300367,587.79960459,0.01291984,595.44315472,0.00046687,0.03209099,722.60583336,-0.01679786,-0.01529313,0.00000000,0.00000000,0.00000000,0.00000000
65.50000000,0.40315300,8.87450000,0.01336044,590.24051132,0.01327198,598.12638688,0.00070427,0.03242559,723.89306395,-0.01702960,-0.01539599,0.00000000,0.00000000,0.00000000,0.00000000
66.00000000,0.41062200,8.89680000,0.01357811,591.72367808,0.01348675,599.75816793,0.00042955,0.03277045,725.25084161,-0.01722503,-0.01554542,0.00000000,0.00000000,0.00000000,0.00000000
66.50000000,0.41934200,8.92710000,0.01379600,593.73892260,0.01370170,601.93014477,0.00042989,0.03309392,726.53158453,-0.01731419,-0.01577972,0.00000000,0.00000000,0.00000000,0.00000000
67.00000000,0.42677600,8.95980000,0.01410011,595.91379045,0.01400163,604.31624110,0.00059986,0.03341372,727.81734276,-0.01747163,-0.01594208,0.00000000,0.00000000,0.00000000,0.00000000
67.50000000,0.43448200,8.98770000,0.01436678,597.76941164,0.01426455,606.35743194,0.00052585,0.03376566,729.12045327,-0.01770235,-0.01606330,0.00000000,0.00000000,0.00000000,0.00000000
68.00000000,0.44259300,9.02200000,0.01462211,600.05069504,0.01451624,608.82470297,0.00050337,0.03408901,730.35494521,-0.01789081,-0.01619820,0.00000000,0.00000000,0.00000000,0.00000000
68.50000000,0.45097200,9.04590000,0.01492622,601.64027735,0.01481592,610.62049383,0.00059937,0.03445168,731.66756328,-0.01809674,-0.01635494,0.00000000,0.00000000,0.00000000,0.00000000
69.00000000,0.46006400,9.07940000,0.01518911,603.86835297,0.01507491,613.04057648,0.00051798,0.03479590,733.02989932,-0.01829399,-0.01650190,0.00000000,0.00000000,0.00000000,0.00000000
69.50000000,0.46776900,9.10650000,0.01545578,605.67076639,0.01533755,615.03187916,0.00052528,0.03514795,734.22544510,-0.01848910,-0.01665886,0.00000000,0.00000000,0.00000000,0.00000000
70.00000000,0.47628500,9.14000000,0.01577867,607.89884201,0.01565548,617.49067521,0.00063585,0.03547188,735.24138792,-0.01864041,-0.01683148,0.00000000,0.00000000,0.00000000,0.00000000
70.50000000,0.48432900,9.16710000,0.01602289,609.70125543,0.01589588,619.47043090,0.00048080,0.03581924,736.60845398,-0.01885262,-0.01696663,0.00000000,0.00000000,0.00000000,0.00000000
71.00000000,0.49274400,9.18870000,0.01626322,611.13786539,0.01613239,621.07693630,0.00047303,0.03617868,737.70061060,-0.01908169,-0.01709699,0.00000000,0.00000000,0.00000000,0.00000000
71.50000000,0.50129600,9.22300000,0.01661233,613.41914879,0.01647586,623.60947216,0.00068693,0.03651248,738.83698022,-0.01921773,-0.01729475,0.00000000,0.00000000,0.00000000,0.00000000
72.00000000,0.50977700,9.24770000,0.01684522,615.06193887,0.01670491,625.42279391,0.00045811,0.03685342,739.97239556,-0.01942754,-0.01742588,0.00000000,0.00000000,0.00000000,0.00000000
72.50000000,0.51859900,9.27800000,0.01710056,617.07718339,0.01695599,627.62954605,0.00050214,0.03720106,741.17606414,-0.01963428,-0.01756678,0.00000000,0.00000000,0.00000000,0.00000000
73.00000000,0.52671000,9.30030000,0.01744978,618.56035015,0.01729928,629.35409080,0.00068658,0.03754225,742.20877767,-0.01982750,-0.01771474,0.00000000,0.00000000,0.00000000,0.00000000
73.50000000,0.53539600,9.33060000,0.01774267,620.57559467,0.01758710,631.58626059,0.00057565,0.03789971,743.58124048,-0.01998584,-0.01791388,0.00000000,0.00000000,0.00000000,0.00000000
74.00000000,0.54398000,9.35850000,0.01797189,622.43121586,0.01781230,633.61748052,0.00045040,0.03822605,744.65992035,-0.02020432,-0.01802173,0.00000000,0.00000000,0.00000000,0.00000000
74.50000000,0.55307100,9.38800000,0.01829478,624.39325261,0.01812944,635.81638841,0.00063428,0.03859583,745.65339274,-0.02039418,-0.01820165,0.00000000,0.00000000,0.00000000,0.00000000
75.00000000,0.56229700,9.41440000,0.01857267,626.14910922,0.01840230,637.77836791,0.00054572,0.03893380,746.51921478,-0.02058624,-0.01834756,0.00000000,0.00000000,0.00000000,0.00000000
75.50000000,0.57098400,9.43350000,0.01885811,627.41944487,0.01868250,639.25139048,0.00056040,0.03927708,747.72392519,-0.02082055,-0.01845653,0.00000000,0.00000000,0.00000000,0.00000000
76.00000000,0.58031200,9.45980000,0.01918478,629.16865051,0.01900307,641.23911126,0.00064114,0.03961920,749.14457392,-0.02104142,-0.01857778,0.00000000,0.00000000,0.00000000,0.00000000
76.50000000,0.58855700,9.48290000,0.01944389,630.70502505,0.01925727,642.96838348,0.00050840,0.03998374,750.36688081,-0.02122435,-0.01875940,0.00000000,0.00000000,0.00000000,0.00000000
77.00000000,0.59751300,9.51170000,0.01973311,632.62050499,0.01954094,645.10407570,0.00056733,0.04036725,751.37413164,-0.02140073,-0.01896652,0.00000000,0.00000000,0.00000000,0.00000000
77.50000000,0.60684200,9.53560000,0.02010478,634.21008730,0.01990535,646.96074017,0.00072882,0.04072213,752.31159980,-0.02165390,-0.01906823,0.00000000,0.00000000,0.00000000,0.00000000
78.00000000,0.61566200,9.56350000,0.02035633,636.06570849,0.02015191,649.01367407,0.00049313,0.04108471,753.14379317,-0.02185486,-0.01922985,0.00000000,0.00000000,0.00000000,0.00000000
78.50000000,0.62509200,9.58260000,0.02062689,637.33604415,0.02041704,650.48230391,0.00053025,0.04142247,754.56517401,-0.02204100,-0.01938148,0.00000000,0.00000000,0.00000000,0.00000000
79.00000000,0.63391200,9.60660000,0.02099111,638.93227743,0.02077383,652.34417586,0.00071360,0.04178389,755.56534656,-0.02222623,-0.01955766,0.00000000,0.00000000,0.00000000,0.00000000
79.50000000,0.64287000,9.63370000,0.02129911,640.73469084,0.02107546,654.38177022,0.00060324,0.04214184,756.50762053,-0.02241015,-0.01973169,0.00000000,0.00000000,0.00000000,0.00000000
80.00000000,0.65182500,9.65360000,0.02155067,642.05823427,0.02132173,655.89501726,0.00049256,0.04247744,757.59425108,-0.02263634,-0.01984110,0.00000000,0.00000000,0.00000000,0.00000000
80.50000000,0.66118600,9.67670000,0.02190367,643.59460881,0.02166723,657.69169059,0.00069099,0.04284368,758.99156777,-0.02283358,-0.02001010,0.00000000,0.00000000,0.00000000,0.00000000
81.00000000,0.67048000,9.70230000,0.02218533,645.29725765,0.02194282,659.61339241,0.00055118,0.04320535,759.82672995,-0.02301883,-0.02018652,0.00000000,0.00000000,0.00000000,0.00000000
81.50000000,0.67994200,9.72860000,0.02248944,647.04646328,0.02224029,661.59817877,0.00059493,0.04358371,760.89207168,-0.02320540,-0.02037831,0.00000000,0.00000000,0.00000000,0.00000000
82.00000000,0.68960900,9.74690000,0.02282000,648.26359116,0.02256352,663.05696631,0.00064647,0.04391517,761.98526018,-0.02340526,-0.02050992,0.00000000,0.00000000,0.00000000,0.00000000
82.50000000,0.69876800,9.77560000,0.02312044,650.17242013,0.02285722,665.20469545,0.00058740,0.04428902,763.16058759,-0.02359923,-0.02068980,0.00000000,0.00000000,0.00000000,0.00000000
83.00000000,0.70799500,9.79160000,0.02339833,651.23657565,0.02312879,666.47442613,0.00054314,0.04466851,763.89967073,-0.02382555,-0.02084297,0.00000000,0.00000000,0.00000000,0.00000000
83.50000000,0.71772900,9.82030000,0.02378511,653.14540462,0.02350665,668.68054064,0.00075573,0.04503336,764.68403319,-0.02404942,-0.02098394,0.00000000,0.00000000,0.00000000,0.00000000
84.00000000,0.72712300,9.84180000,0.02404800,654.57536360,0.02376340,670.31659195,0.00051350,0.04538855,766.68835264,-0.02420935,-0.02117920,0.00000000,0.00000000,0.00000000,0.00000000
84.50000000,0.73692700,9.85540000,0.02432967,655.47989580,0.02403841,671.42750317,0.00055003,0.04575235,766.85613669,-0.02441887,-0.02133348,0.00000000,0.00000000,0.00000000,0.00000000
85.00000000,0.74638800,9.88250000,0.02470900,657.28230921,0.02440867,673.52309779,0.00074051,0.04612037,767.64459009,-0.02461255,-0.02150782,0.00000000,0.00000000,0.00000000,0.00000000
85.50000000,0.75615600,9.89600000,0.02502822,658.18019044,0.02472015,674.65327050,0.00062295,0.04647804,769.04319449,-0.02479502,-0.02168302,0.00000000,0.00000000,0.00000000,0.00000000
86.00000000,0.76551800,9.92320000,0.02529111,659.98925482,0.02497658,676.68111640,0.00051287,0.04682775,769.86784548,-0.02501029,-0.02181746,0.00000000,0.00000000,0.00000000,0.00000000
86.50000000,0.77552200,9.94310000,0.02566656,661.31279825,0.02534270,678.28641993,0.00073223,0.04721554,770.89803632,-0.02516021,-0.02205533,0.00000000,0.00000000,0.00000000,0.00000000
87.00000000,0.78498500,9.96700000,0.02597833,662.90238056,0.02564663,680.12347957,0.00060786,0.04758503,771.97095301,-0.02539442,-0.02219060,0.00000000,0.00000000,0.00000000,0.00000000
87.50000000,0.79488800,9.98300000,0.02629744,663.96653609,0.02595761,681.42715918,0.00062197,0.04794970,772.58393574,-0.02559141,-0.02235829,0.00000000,0.00000000,0.00000000,0.00000000
88.00000000,0.80486000,10.00370000,0.02662422,665.34328729,0.02627597,683.05753483,0.00063671,0.04831821,773.82607672,-0.02578025,-0.02253796,0.00000000,0.00000000,0.00000000,0.00000000
88.50000000,0.81472900,10.02440000,0.02694356,666.72003850,0.02658697,684.68384690,0.00062201,0.04871920,774.92548133,-0.02602796,-0.02269124,0.00000000,0.00000000,0.00000000,0.00000000
89.00000000,0.82442800,10.04120000,0.02728522,667.83740180,0.02691962,686.05949371,0.00066529,0.04909235,775.88432698,-0.02620435,-0.02288800,0.00000000,0.00000000,0.00000000,0.00000000
89.50000000,0.83419600,10.05950000,0.02763833,669.05452968,0.02726329,687.54608179,0.00068735,0.04943644,776.94081398,-0.02638457,-0.02305187,0.00000000,0.00000000,0.00000000,0.00000000
90.00000000,0.84403100,10.08260000,0.02792744,670.59090421,0.02754459,689.31879443,0.00056259,0.04984607,777.65472752,-0.02661411,-0.02323196,0.00000000,0.00000000,0.00000000,0.00000000
90.50000000,0.85386600,10.09780000,0.02823544,671.60185196,0.02784417,690.56482874,0.00059917,0.05022501,778.78898977,-0.02683322,-0.02339179,0.00000000,0.00000000,0.00000000,0.00000000
91.00000000,0.86404000,10.11530000,0.02864089,672.76577206,0.02823841,692.03438179,0.00078847,0.05057955,779.79919307,-0.02703410,-0.02354545,0.00000000,0.00000000,0.00000000,0.00000000
91.50000000,0.87377400,10.13770000,0.02897522,674.25558979,0.02856338,693.79229534,0.00064994,0.05095317,780.48653538,-0.02721201,-0.02374117,0.00000000,0.00000000,0.00000000,0.00000000
92.00000000,0.88401500,10.15360000,0.02929067,675.31309434,0.02886989,695.09346508,0.00061303,0.05131813,781.50606277,-0.02742201,-0.02389612,0.00000000,0.00000000,0.00000000,0.00000000
92.50000000,0.89395200,10.17600000,0.02959111,676.80291207,0.02916174,696.83026224,0.00058370,0.05168751,782.29685777,-0.02764521,-0.02404230,0.00000000,0.00000000,0.00000000,0.00000000
93.00000000,0.90402400,10.19110000,0.02996289,677.80720885,0.02952277,698.11627093,0.00072205,0.05207599,783.50551113,-0.02783862,-0.02423738,0.00000000,0.00000000,0.00000000,0.00000000
93.50000000,0.91406100,10.21100000,0.03027456,679.13075228,0.02982533,699.69113397,0.00060511,0.05243458,784.29600797,-0.02802111,-0.02441348,0.00000000,0.00000000,0.00000000,0.00000000
94.00000000,0.92440400,10.22940000,0.03063522,680.35453113,0.03017533,701.19734338,0.00070001,0.05281292,785.32153545,-0.02822559,-0.02458734,0.00000000,0.00000000,0.00000000,0.00000000
94.50000000,0.93461200,10.24770000,0.03094689,681.57165901,0.03047769,702.66418141,0.00060471,0.05320739,785.97176781,-0.02849854,-0.02470886,0.00000000,0.00000000,0.00000000,0.00000000
95.00000000,0.94529100,10.26130000,0.03130744,682.47619120,0.03082736,703.84277664,0.00069934,0.05358356,786.66450329,-0.02866143,-0.02492213,0.00000000,0.00000000,0.00000000,0.00000000
95.50000000,0.95536500,10.27560000,0.03169044,683.42728020,0.03119867,705.08539445,0.00074261,0.05394661,787.85651025,-0.02886753,-0.02507907,0.00000000,0.00000000,0.00000000,0.00000000
96.00000000,0.96547100,10.29720000,0.03198344,684.86389015,0.03148262,706.76819634,0.00056792,0.05436094,788.68660393,-0.02909461,-0.02526633,0.00000000,0.00000000,0.00000000,0.00000000
96.50000000,0.97605000,10.30990000,0.03234400,685.70856360,0.03183194,707.88712138,0.00069864,0.05473833,789.77818629,-0.02931131,-0.02542701,0.00000000,0.00000000,0.00000000,0.00000000
97.00000000,0.98595300,10.32910000,0.03270822,686.98555022,0.03218469,709.45562626,0.00070550,0.05510045,790.34854977,-0.02953515,-0.02556530,0.00000000,0.00000000,0.00000000,0.00000000
97.50000000,0.99673400,10.34740000,0.03303500,688.20267810,0.03250107,710.93745357,0.00063276,0.05549899,791.40150032,-0.02973867,-0.02576032,0.00000000,0.00000000,0.00000000,0.00000000
98.00000000,1.00704300,10.36260000,0.03337678,689.21362585,0.03283186,712.21735588,0.00066159,0.05588005,792.37748637,-0.02995081,-0.02592924,0.00000000,0.00000000,0.00000000,0.00000000
98.50000000,1.01728400,10.38010000,0.03371856,690.37754595,0.03316255,713.65607959,0.00066137,0.05626237,793.07863441,-0.03018160,-0.02608077,0.00000000,0.00000000,0.00000000,0.00000000
99.00000000,1.02752500,10.40800000,0.03403400,692.23316714,0.03346766,715.79263075,0.00061022,0.05662629,793.87901487,-0.03037756,-0.02624873,0.00000000,0.00000000,0.00000000,0.00000000
99.50000000,1.03820600,10.41520000,0.03441322,692.71203713,0.03383433,716.55049040,0.00073335,0.05702882,794.71067935,-0.03062938,-0.02639944,0.00000000,0.00000000,0.00000000,0.00000000
100.00000000,1.04844700,10.42080000,0.03479256,693.08449156,0.03420098,717.19867224,0.00073329,0.05739575,795.56414891,-0.03078987,-0.02660588,0.00000000,0.00000000,0.00000000,0.00000000
100.50000000,1.05916200,10.44390000,0.03506678,694.62086610,0.03446594,718.97898165,0.00052993,0.05779361,796.56357694,-0.03102796,-0.02676565,0.00000000,0.00000000,0.00000000,0.00000000
101.00000000,1.06977300,10.45670000,0.03544222,695.47219051,0.03482860,720.12127044,0.00072532,0.05816746,797.37398437,-0.03122266,-0.02694480,0.00000000,0.00000000,0.00000000,0.00000000
101.50000000,1.08028700,10.47340000,0.03582167,696.58290284,0.03519499,721.53566339,0.00073278,0.05855323,797.91020405,-0.03144748,-0.02710575,0.00000000,0.00000000,0.00000000,0.00000000
102.00000000,1.09100000,10.48540000,0.03617078,697.38101948,0.03553197,722.60583336,0.00067396,0.05895011,799.01722119,-0.03163584,-0.02731426,0.00000000,0.00000000,0.00000000,0.00000000
102.50000000,1.10127600,10.50050000,0.03652389,698.38531626,0.03587270,723.89306395,0.00068145,0.05933411,799.83730858,-0.03189526,-0.02743885,0.00000000,0.00000000,0.00000000,0.00000000
103.00000000,1.11253100,10.51650000,0.03688811,699.44947178,0.03622403,725.25084161,0.00070265,0.05974601,800.68033283,-0.03212633,-0.02761968,0.00000000,0.00000000,0.00000000,0.00000000
103.50000000,1.12294200,10.53160000,0.03722989,700.45376855,0.03655359,726.53158453,0.00065913,0.06008330,801.63470849,-0.03226679,-0.02781651,0.00000000,0.00000000,0.00000000,0.00000000
104.00000000,1.13386000,10.54680000,0.03756800,701.46471630,0.03687951,727.81734276,0.00065184,0.06048618,802.07289409,-0.03250707,-0.02797911,0.00000000,0.00000000,0.00000000,0.00000000
104.50000000,1.14430300,10.56190000,0.03793967,702.46901307,0.03723766,729.12045327,0.00071629,0.06085913,802.87893491,-0.03269835,-0.02816078,0.00000000,0.00000000,0.00000000,0.00000000
105.00000000,1.15528900,10.57630000,0.03828144,703.42675304,0.03756689,730.35494521,0.00065846,0.06122024,803.91105418,-0.03290177,-0.02831847,0.00000000,0.00000000,0.00000000,0.00000000
105.50000000,1.16596800,10.59140000,0.03866456,704.43104982,0.03793581,731.66756328,0.00073784,0.06166767,804.55734680,-0.03318051,-0.02848715,0.00000000,0.00000000,0.00000000,0.00000000
106.00000000,1.17658200,10.60740000,0.03902889,705.49520534,0.03828652,733.02989932,0.00070142,0.06205358,805.49664122,-0.03335577,-0.02869780,0.00000000,0.00000000,0.00000000,0.00000000
106.50000000,1.18773600,10.62090000,0.03940067,706.39308656,0.03864426,734.22544510,0.00071550,0.06242257,806.24450266,-0.03353361,-0.02888896,0.00000000,0.00000000,0.00000000,0.00000000
