Repository: noberito/ethz

**MODELLING AND CALIBRATING A POLYN YIELD SURFACE FUNCTION**

---

In the context of my research assistant internship at ETH Zurich, I have to implement and find an operationnal strategy to calibrate a yield surface function based on the polyN model which is a homogenous polynomial of degree N.

To make the calibration operationnal please copy paste a folder "{material}_results" containing the csv files for a given material in the lab_data directory and then change the parameters you want in the polyN_optimization/param.txt. Then run polyN_optimization/optimize_polyN.py. The coefficients of the polyN function will be accessible in the polyN_coeff.npy file.

File: polyN_optimization/results_exp/DP780/UT_60_2.csv (part 1 of 3)
Time[s],Displacement[mm],Force[kN],EngStrain_longi,EngStress[MPa],TrueStrain,TrueStress[MPa],TrueStrainRate[1/s],PlasticStrain_longi,PlasticStress[MPa],PlasticStrain_thick,PlasticStrain_width,R-Value,Thickness[mm],Width[mm], Young's Modulus [MPa]
0.00000000,0.00000000,-0.01420000,0.00000000,-0.94532863,0.00000000,-0.94532863,0.00000000,0.00058703,422.48009980,0.00036330,-0.00095033,0.89757091,1.50690000,9.96830000,219061.37491192
0.50000000,0.00114000,0.15170000,-0.00000122,10.09903897,-0.00000122,10.09902663,-0.00000244,0.00079719,427.05109240,0.00011078,-0.00090797,0.00000000,0.00000000,0.00000000,0.00000000
1.00000000,0.00168500,0.28810000,0.00008089,19.17951963,0.00008089,19.18107104,0.00016422,0.00080249,431.42855280,0.00010912,-0.00091162,0.00000000,0.00000000,0.00000000,0.00000000
1.50000000,0.00232700,0.42440000,0.00006122,28.25334304,0.00006122,28.25507278,-0.00003933,0.00072381,435.34142005,0.00020548,-0.00092929,0.00000000,0.00000000,0.00000000,0.00000000
2.00000000,0.00343700,0.53050000,0.00007100,35.31667880,0.00007100,35.31918629,0.00001955,0.00091058,439.37067711,0.00010688,-0.00101746,0.00000000,0.00000000,0.00000000,0.00000000
2.50000000,0.00364000,0.65810000,0.00013856,43.81132200,0.00013855,43.81739230,0.00013510,0.00108486,442.92084885,0.00006988,-0.00115474,0.00000000,0.00000000,0.00000000,0.00000000
3.00000000,0.00415100,0.76260000,0.00010211,50.76814186,0.00010211,50.77332585,-0.00007288,0.00108497,447.61924861,0.00015579,-0.00124075,0.00000000,0.00000000,0.00000000,0.00000000
3.50000000,0.00511800,0.86620000,0.00010778,57.66504652,0.00010777,57.67126153,0.00001133,0.00113091,451.32121884,0.00015376,-0.00128467,0.00000000,0.00000000,0.00000000,0.00000000
4.00000000,0.00606800,0.99540000,0.00014756,66.26620562,0.00014754,66.27598357,0.00007955,0.00127482,455.65747018,0.00002169,-0.00129651,0.00000000,0.00000000,0.00000000,0.00000000
4.50000000,0.00594300,1.09030000,0.00019456,72.58393007,0.00019454,72.59805167,0.00009398,0.00141875,459.19163789,-0.00017750,-0.00124126,0.00000000,0.00000000,0.00000000,0.00000000
5.00000000,0.00702800,1.21230000,0.00020844,80.70576760,0.00020842,80.72259027,0.00002777,0.00148042,463.49237206,-0.00021358,-0.00126684,0.00000000,0.00000000,0.00000000,0.00000000
5.50000000,0.00808300,1.30640000,0.00023256,86.97023410,0.00023253,86.99045951,0.00004821,0.00154451,467.25916390,-0.00024654,-0.00129797,0.00000000,0.00000000,0.00000000,0.00000000
6.00000000,0.00776900,1.42450000,0.00028244,94.83243913,0.00028240,94.85922402,0.00009975,0.00169269,471.49497753,-0.00033764,-0.00135505,0.00000000,0.00000000,0.00000000,0.00000000
6.50000000,0.00839500,1.51460000,0.00026556,100.83061586,0.00026552,100.85739199,-0.00003377,0.00175245,474.67847465,-0.00029829,-0.00145416,0.00000000,0.00000000,0.00000000,0.00000000
7.00000000,0.00991300,1.62220000,0.00034744,107.99381028,0.00034738,108.03133213,0.00016373,0.00185244,478.03581180,-0.00024929,-0.00160315,0.00000000,0.00000000,0.00000000,0.00000000
7.50000000,0.01081200,1.71160000,0.00039178,113.94538632,0.00039170,113.99002759,0.00008863,0.00204510,482.35005674,-0.00036537,-0.00167973,0.00000000,0.00000000,0.00000000,0.00000000
8.00000000,0.01046800,1.79610000,0.00035011,119.57075740,0.00035005,119.61262045,-0.00008330,0.00212235,485.75862713,-0.00034279,-0.00177956,0.00000000,0.00000000,0.00000000,0.00000000
8.50000000,0.01121300,1.90060000,0.00035767,126.52757726,0.00035760,126.57283195,0.00001511,0.00215627,489.62248904,-0.00033578,-0.00182049,0.00000000,0.00000000,0.00000000,0.00000000
9.00000000,0.01314500,1.98670000,0.00045878,132.25946424,0.00045867,132.32014194,0.00020214,0.00235061,492.70795847,-0.00055035,-0.00180026,0.00000000,0.00000000,0.00000000,0.00000000
9.50000000,0.01316600,2.08640000,0.00042200,138.89673639,0.00042191,138.95535082,-0.00007352,0.00259643,496.79267985,-0.00071044,-0.00188600,0.00000000,0.00000000,0.00000000,0.00000000
10.00000000,0.01292100,2.17010000,0.00040367,144.46884952,0.00040359,144.52716678,-0.00003665,0.00257112,499.71736677,-0.00066791,-0.00190321,0.00000000,0.00000000,0.00000000,0.00000000
10.50000000,0.01493300,2.26660000,0.00048144,150.89308987,0.00048133,150.96573651,0.00015549,0.00266547,503.39981925,-0.00072875,-0.00193671,0.00000000,0.00000000,0.00000000,0.00000000
11.00000000,0.01626600,2.34790000,0.00059378,156.30542915,0.00059360,156.39823984,0.00022455,0.00289800,506.35498107,-0.00088540,-0.00201260,0.00000000,0.00000000,0.00000000,0.00000000
11.50000000,0.01544300,2.45000000,0.00051633,163.10247515,0.00051620,163.18669040,-0.00015480,0.00313359,509.42050584,-0.00100471,-0.00212889,0.00000000,0.00000000,0.00000000,0.00000000
12.00000000,0.01658000,2.52500000,0.00050211,168.09540807,0.00050199,168.17981064,-0.00002843,0.00311155,513.26113868,-0.00087069,-0.00224085,0.00000000,0.00000000,0.00000000,0.00000000
12.50000000,0.01819100,2.60070000,0.00058522,173.13494169,0.00058505,173.23626410,0.00016613,0.00320633,516.09516615,-0.00087948,-0.00232686,0.00000000,0.00000000,0.00000000,0.00000000
13.00000000,0.01862500,2.69480000,0.00061644,179.39940818,0.00061625,179.50999795,0.00006241,0.00354662,519.91021803,-0.00116358,-0.00238304,0.00000000,0.00000000,0.00000000,0.00000000
13.50000000,0.01830900,2.77540000,0.00057444,184.76514675,0.00057428,184.87128406,-0.00008395,0.00373093,522.73946327,-0.00121316,-0.00251777,0.00000000,0.00000000,0.00000000,0.00000000
14.00000000,0.01979900,2.87110000,0.00062856,191.13612915,0.00062836,191.25626882,0.00010816,0.00372979,526.11009450,-0.00112575,-0.00260404,0.00000000,0.00000000,0.00000000,0.00000000
14.50000000,0.02132900,2.94600000,0.00071467,196.12240482,0.00071441,196.26256696,0.00017211,0.00389519,528.98485581,-0.00123271,-0.00266248,0.00000000,0.00000000,0.00000000,0.00000000
15.00000000,0.02159200,3.04010000,0.00069111,202.38687131,0.00069087,202.52674313,-0.00004708,0.00421825,532.42178192,-0.00146011,-0.00275814,0.00000000,0.00000000,0.00000000,0.00000000
15.50000000,0.02134000,3.11830000,0.00069200,207.59283603,0.00069176,207.73649027,0.00000178,0.00433911,535.22145894,-0.00150435,-0.00283476,0.00000000,0.00000000,0.00000000,0.00000000
16.00000000,0.02307900,3.20680000,0.00074589,213.48449687,0.00074561,213.64373258,0.00010770,0.00447619,537.76177110,-0.00152786,-0.00294833,0.00000000,0.00000000,0.00000000,0.00000000
16.50000000,0.02433900,3.28100000,0.00085144,218.42417183,0.00085108,218.61014788,0.00021094,0.00471818,540.94458969,-0.00169365,-0.00302453,0.00000000,0.00000000,0.00000000,0.00000000
17.00000000,0.02433200,3.35670000,0.00077500,223.46370545,0.00077470,223.63688982,-0.00015276,0.00487379,543.49685252,-0.00173589,-0.00313789,0.00000000,0.00000000,0.00000000,0.00000000
17.50000000,0.02437800,3.45160000,0.00072344,229.78142989,0.00072318,229.94766399,-0.00010303,0.00507344,546.93500855,-0.00186650,-0.00320694,0.00000000,0.00000000,0.00000000,0.00000000
18.00000000,0.02635800,3.52420000,0.00094056,234.61458895,0.00094011,234.83525701,0.00043386,0.00529237,549.46356629,-0.00199076,-0.00330161,0.00000000,0.00000000,0.00000000,0.00000000
18.50000000,0.02715500,3.61750000,0.00093644,240.82579750,0.00093601,241.05131748,-0.00000821,0.00544443,552.71662204,-0.00194707,-0.00349736,0.00000000,0.00000000,0.00000000,0.00000000
19.00000000,0.02729100,3.69250000,0.00085389,245.81873041,0.00085352,246.02863229,-0.00016496,0.00558555,555.15705667,-0.00204325,-0.00354230,0.00000000,0.00000000,0.00000000,0.00000000
19.50000000,0.02854400,3.78100000,0.00086522,251.71039125,0.00086485,251.92817667,0.00002265,0.00582435,558.18464497,-0.00217700,-0.00364735,0.00000000,0.00000000,0.00000000,0.00000000
20.00000000,0.02996800,3.85120000,0.00102678,256.38377645,0.00102625,256.64702562,0.00032281,0.00615156,560.62374526,-0.00243605,-0.00371551,0.00000000,0.00000000,0.00000000,0.00000000
20.50000000,0.03030800,3.93970000,0.00096700,262.27543729,0.00096653,262.52905764,-0.00011944,0.00623018,562.87022291,-0.00243104,-0.00379915,0.00000000,0.00000000,0.00000000,0.00000000
21.00000000,0.03085200,4.01550000,0.00094833,267.32162816,0.00094788,267.57513817,-0.00003730,0.00636993,566.33727419,-0.00248130,-0.00388863,0.00000000,0.00000000,0.00000000,0.00000000
21.50000000,0.03180000,4.08480000,0.00097867,271.93509817,0.00097819,272.20123198,0.00006061,0.00667541,568.60635088,-0.00266175,-0.00401366,0.00000000,0.00000000,0.00000000,0.00000000
22.00000000,0.03285000,4.17500000,0.00115144,277.93993215,0.00115078,278.25996454,0.00034519,0.00695969,571.40389334,-0.00290848,-0.00405120,0.00000000,0.00000000,0.00000000,0.00000000
22.50000000,0.03400200,4.24350000,0.00110267,282.50014421,0.00110206,282.81164770,-0.00009745,0.00702688,573.70058354,-0.00290716,-0.00411972,0.00000000,0.00000000,0.00000000,0.00000000
23.00000000,0.03498400,4.33050000,0.00106133,288.29194639,0.00106077,288.59792024,-0.00008258,0.00723639,576.55855760,-0.00297357,-0.00426281,0.00000000,0.00000000,0.00000000,0.00000000
23.50000000,0.03532700,4.40620000,0.00116267,293.33148001,0.00116199,293.67252674,0.00020244,0.00759189,579.18559507,-0.00325734,-0.00433456,0.00000000,0.00000000,0.00000000,0.00000000
24.00000000,0.03685000,4.49000000,0.00128656,298.91025038,0.00128573,299.29481503,0.00024747,0.00779184,581.66976740,-0.00335885,-0.00443298,0.00000000,0.00000000,0.00000000,0.00000000
24.50000000,0.03807000,4.56250000,0.00118544,303.73675220,0.00118474,304.09681525,-0.00020197,0.00794449,583.96531890,-0.00340520,-0.00453929,0.00000000,0.00000000,0.00000000,0.00000000
25.00000000,0.03928900,4.64630000,0.00116311,309.31552258,0.00116244,309.67529090,-0.00004461,0.00819195,586.58733062,-0.00348659,-0.00470535,0.00000000,0.00000000,0.00000000,0.00000000
25.50000000,0.03966400,4.71090000,0.00140367,313.61610212,0.00140268,314.05631459,0.00048049,0.00842734,589.41959133,-0.00366559,-0.00476176,0.00000000,0.00000000,0.00000000,0.00000000
26.00000000,0.04088300,4.78100000,0.00144122,318.28283009,0.00144018,318.74154637,0.00007500,0.00865111,591.54400261,-0.00377149,-0.00487963,0.00000000,0.00000000,0.00000000,0.00000000
26.50000000,0.04298100,4.86640000,0.00136222,323.96811636,0.00136130,324.40943293,-0.00015778,0.00893205,594.12898222,-0.00390122,-0.00503083,0.00000000,0.00000000,0.00000000,0.00000000
27.00000000,0.04426800,4.93260000,0.00135467,328.37521181,0.00135375,328.82005077,-0.00001509,0.00915079,596.52281100,-0.00399495,-0.00515584,0.00000000,0.00000000,0.00000000,0.00000000
27.50000000,0.04477600,5.01390000,0.00155744,333.78755109,0.00155623,334.30740666,0.00040497,0.00929781,599.14495411,-0.00406635,-0.00523146,0.00000000,0.00000000,0.00000000,0.00000000
28.00000000,0.04612900,5.08010000,0.00162533,338.19464654,0.00162401,338.74432558,0.00013556,0.00964372,601.29304547,-0.00429436,-0.00534935,0.00000000,0.00000000,0.00000000,0.00000000
28.50000000,0.04873400,5.16380000,0.00152033,343.76675967,0.00151918,344.28939974,-0.00020967,0.00985716,603.95748770,-0.00436793,-0.00548922,0.00000000,0.00000000,0.00000000,0.00000000
29.00000000,0.04975000,5.22840000,0.00150167,348.06733922,0.00150054,348.59002034,-0.00003728,0.01000377,605.87908975,-0.00440390,-0.00559987,0.00000000,0.00000000,0.00000000,0.00000000
29.50000000,0.05032900,5.30820000,0.00177600,353.37981984,0.00177442,354.00742240,0.00054777,0.01022366,607.95417788,-0.00450206,-0.00572161,0.00000000,0.00000000,0.00000000,0.00000000
30.00000000,0.05171700,5.37590000,0.00182467,357.88677395,0.00182300,358.53979802,0.00009716,0.01061844,610.67860483,-0.00477590,-0.00584254,0.00000000,0.00000000,0.00000000,0.00000000
30.50000000,0.05482800,5.44050000,0.00166311,362.18735350,0.00166173,362.78971131,-0.00032255,0.01079061,612.61840695,-0.00479579,-0.00599482,0.00000000,0.00000000,0.00000000,0.00000000
31.00000000,0.05641700,5.52350000,0.00175311,367.71286592,0.00175158,368.35750744,0.00017969,0.01099014,615.06322963,-0.00486645,-0.00612369,0.00000000,0.00000000,0.00000000,0.00000000
31.50000000,0.05685600,5.58890000,0.00195978,372.06670342,0.00195786,372.79587148,0.00041257,0.01127335,617.01909133,-0.00506921,-0.00620414,0.00000000,0.00000000,0.00000000,0.00000000
32.00000000,0.05908800,5.66380000,0.00198244,377.05297909,0.00198048,377.80046568,0.00004524,0.01157900,619.69454351,-0.00527651,-0.00630249,0.00000000,0.00000000,0.00000000,0.00000000
32.50000000,0.06199500,5.72920000,0.00188878,381.40681659,0.00188700,382.12720931,-0.00018697,0.01181065,621.56649334,-0.00531037,-0.00650027,0.00000000,0.00000000,0.00000000,0.00000000
33.00000000,0.06358400,5.80500000,0.00198644,386.45300746,0.00198447,387.22067489,0.00019496,0.01202019,624.18461370,-0.00542145,-0.00659874,0.00000000,0.00000000,0.00000000,0.00000000
33.50000000,0.06541200,5.86640000,0.00221567,390.54055520,0.00221322,391.40586289,0.00045748,0.01229935,626.14252540,-0.00558239,-0.00671696,0.00000000,0.00000000,0.00000000,0.00000000
34.00000000,0.06734000,5.94220000,0.00227911,395.58674607,0.00227652,396.48833221,0.00012660,0.01251708,627.79833275,-0.00563968,-0.00687740,0.00000000,0.00000000,0.00000000,0.00000000
34.50000000,0.06930300,6.00360000,0.00218511,399.67429381,0.00218273,400.54762655,-0.00018758,0.01286362,630.34349201,-0.00589904,-0.00696458,0.00000000,0.00000000,0.00000000,0.00000000
35.00000000,0.07176800,6.06340000,0.00229778,403.65532565,0.00229514,404.58283589,0.00022483,0.01310249,632.17061136,-0.00601172,-0.00709077,0.00000000,0.00000000,0.00000000,0.00000000
35.50000000,0.07464000,6.13510000,0.00251944,408.42856952,0.00251628,409.45758261,0.00044227,0.01322409,634.57556254,-0.00597019,-0.00725389,0.00000000,0.00000000,0.00000000,0.00000000
36.00000000,0.07690300,6.19580000,0.00254967,412.46951656,0.00254642,413.52117633,0.00006029,0.01363942,636.57134676,-0.00628991,-0.00734951,0.00000000,0.00000000,0.00000000,0.00000000
36.50000000,0.07825300,6.26750000,0.00248589,417.24276042,0.00248280,418.27997956,-0.00012724,0.01392496,638.64859148,-0.00646862,-0.00745634,0.00000000,0.00000000,0.00000000,0.00000000
37.00000000,0.08105900,6.32970000,0.00260222,421.38356612,0.00259884,422.48009980,0.00023208,0.01409476,640.97869424,-0.00655468,-0.00754008,0.00000000,0.00000000,0.00000000,0.00000000
37.50000000,0.08457500,6.39670000,0.00283478,425.84391952,0.00283077,427.05109240,0.00046385,0.01437363,642.89076247,-0.00665821,-0.00771542,0.00000000,0.00000000,0.00000000,0.00000000
38.00000000,0.08701000,6.46210000,0.00286100,430.19775702,0.00285692,431.42855280,0.00005230,0.01470429,644.72862173,-0.00688166,-0.00782263,0.00000000,0.00000000,0.00000000,0.00000000
38.50000000,0.08863300,6.52110000,0.00280078,434.12553091,0.00279686,435.34142005,-0.00012010,0.01498191,646.86643053,-0.00707513,-0.00790678,0.00000000,0.00000000,0.00000000,0.00000000
39.00000000,0.09211200,6.58010000,0.00300733,438.05330480,0.00300282,439.37067711,0.00041191,0.01525962,648.94426728,-0.00717016,-0.00808946,0.00000000,0.00000000,0.00000000,0.00000000
39.50000000,0.09579300,6.63200000,0.00319911,441.50841438,0.00319400,442.92084885,0.00038237,0.01550548,650.73031773,-0.00731239,-0.00819309,0.00000000,0.00000000,0.00000000,0.00000000
40.00000000,0.09866400,6.70220000,0.00322167,446.18179958,0.00321649,447.61924861,0.00004497,0.01574244,652.83805453,-0.00741219,-0.00833025,0.00000000,0.00000000,0.00000000,0.00000000
40.50000000,0.10160400,6.75720000,0.00328544,449.84328372,0.00328006,451.32121884,0.00012714,0.01603546,654.76579900,-0.00756385,-0.00847162,0.00000000,0.00000000,0.00000000,0.00000000
41.00000000,0.10440700,6.82100000,0.00345056,454.09060532,0.00344462,455.65747018,0.00032911,0.01637264,656.66926440,-0.00775591,-0.00861674,0.00000000,0.00000000,0.00000000,0.00000000
41.50000000,0.10768600,6.87280000,0.00361189,457.53905765,0.00360538,459.19163789,0.00032153,0.01657023,658.48857016,-0.00782338,-0.00874685,0.00000000,0.00000000,0.00000000,0.00000000
42.00000000,0.11136900,6.93660000,0.00369433,461.78637925,0.00368753,463.49237206,0.00016429,0.01688731,660.70798451,-0.00802223,-0.00886508,0.00000000,0.00000000,0.00000000,0.00000000
42.50000000,0.11579500,6.99240000,0.00377667,465.50112133,0.00376955,467.25916390,0.00016405,0.01726532,662.47854792,-0.00830794,-0.00895737,0.00000000,0.00000000,0.00000000,0.00000000
43.00000000,0.11937800,7.05460000,0.00394567,469.64192703,0.00393790,471.49497753,0.00033670,0.01743499,663.94796085,-0.00829005,-0.00914494,0.00000000,0.00000000,0.00000000,0.00000000
43.50000000,0.12194400,7.10170000,0.00402089,472.77748890,0.00401283,474.67847465,0.00014985,0.01771879,666.14871964,-0.00844421,-0.00927458,0.00000000,0.00000000,0.00000000,0.00000000
44.00000000,0.12640400,7.15110000,0.00413733,476.06616738,0.00412880,478.03581180,0.00023194,0.01809247,667.98119776,-0.00868389,-0.00940858,0.00000000,0.00000000,0.00000000,0.00000000
44.50000000,0.13123500,7.21410000,0.00435144,480.26023102,0.00434200,482.35005674,0.00042641,0.01837024,669.85290013,-0.00881635,-0.00955389,0.00000000,0.00000000,0.00000000,0.00000000
45.00000000,0.13488200,7.26440000,0.00444533,483.60882470,0.00443548,485.75862713,0.00018696,0.01863827,671.44602206,-0.00892720,-0.00971107,0.00000000,0.00000000,0.00000000,0.00000000
45.50000000,0.13924100,7.32180000,0.00449789,487.43008269,0.00448780,489.62248904,0.00010464,0.01892563,673.59926774,-0.00908859,-0.00983704,0.00000000,0.00000000,0.00000000,0.00000000
46.00000000,0.14282300,7.36640000,0.00470789,490.39921346,0.00469684,492.70795847,0.00041808,0.01919398,675.09200174,-0.00918070,-0.01001328,0.00000000,0.00000000,0.00000000,0.00000000
46.50000000,0.14680900,7.42550000,0.00497444,494.33364459,0.00496211,496.79267985,0.00053054,0.01949997,677.15080450,-0.00934144,-0.01015853,0.00000000,0.00000000,0.00000000,0.00000000
47.00000000,0.15187600,7.46930000,0.00496300,497.24951742,0.00495072,499.71736677,-0.00002278,0.01980741,678.88377711,-0.00949562,-0.01031179,0.00000000,0.00000000,0.00000000,0.00000000
47.50000000,0.15738400,7.52350000,0.00507544,500.85774360,0.00506261,503.39981925,0.00022377,0.02010943,680.18337096,-0.00962104,-0.01048839,0.00000000,0.00000000,0.00000000,0.00000000
48.00000000,0.16143800,7.56580000,0.00532333,503.67375776,0.00530921,506.35498107,0.00049321,0.02034567,682.19778587,-0.00975001,-0.01059567,0.00000000,0.00000000,0.00000000,0.00000000
48.50000000,0.16599800,7.60970000,0.00557489,506.59628783,0.00555941,509.42050584,0.00050038,0.02073037,683.82251357,-0.00998235,-0.01074802,0.00000000,0.00000000,0.00000000,0.00000000
49.00000000,0.17147200,7.66710000,0.00557111,510.41754582,0.00555565,513.26113868,-0.00000751,0.02101861,685.65580839,-0.01012379,-0.01089482,0.00000000,0.00000000,0.00000000,0.00000000
49.50000000,0.17596500,7.70860000,0.00568000,513.18030203,0.00566393,516.09516615,0.00021656,0.02131159,687.22643643,-0.01029746,-0.01101413,0.00000000,0.00000000,0.00000000,0.00000000
50.00000000,0.18194600,7.76280000,0.00604056,516.78852821,0.00602238,519.91021803,0.00071691,0.02161014,689.17841228,-0.01039422,-0.01121592,0.00000000,0.00000000,0.00000000,0.00000000
50.50000000,0.18796000,7.80350000,0.00623956,519.49802648,0.00622017,522.73946327,0.00039557,0.02193248,690.70963928,-0.01059638,-0.01133611,0.00000000,0.00000000,0.00000000,0.00000000
51.00000000,0.19245500,7.85370000,0.00625456,522.83996291,0.00623508,526.11009450,0.00002981,0.02219813,692.59297549,-0.01068404,-0.01151409,0.00000000,0.00000000,0.00000000,0.00000000
51.50000000,0.19772600,7.89520000,0.00643478,525.60271912,0.00641416,528.98485581,0.00035817,0.02248168,693.77012466,-0.01086396,-0.01161772,0.00000000,0.00000000,0.00000000,0.00000000
52.00000000,0.20391000,7.94380000,0.00677644,528.83813964,0.00675359,532.42178192,0.00067885,0.02282510,695.42844168,-0.01106222,-0.01176288,0.00000000,0.00000000,0.00000000,0.00000000
52.50000000,0.20982400,7.98450000,0.00691156,531.54763791,0.00688778,535.22145894,0.00026839,0.02311656,697.22296392,-0.01116604,-0.01195052,0.00000000,0.00000000,0.00000000,0.00000000
53.00000000,0.21658200,8.02120000,0.00706178,533.99084641,0.00703696,537.76177110,0.00029836,0.02346879,698.50539123,-0.01138952,-0.01207927,0.00000000,0.00000000,0.00000000,0.00000000
53.50000000,0.22212300,8.06660000,0.00732078,537.01323513,0.00729411,540.94458969,0.00051430,0.02378092,700.52916365,-0.01155999,-0.01222093,0.00000000,0.00000000,0.00000000,0.00000000
54.00000000,0.22695500,8.10330000,0.00748978,539.45644364,0.00746187,543.49685252,0.00033552,0.02407457,701.77910623,-0.01170770,-0.01236688,0.00000000,0.00000000,0.00000000,0.00000000
54.50000000,0.23374600,8.15280000,0.00770744,542.75177936,0.00767789,546.93500855,0.00043205,0.02438753,703.58588614,-0.01189306,-0.01249448,0.00000000,0.00000000,0.00000000,0.00000000
55.00000000,0.24003300,8.18860000,0.00794022,545.13507267,0.00790886,549.46356629,0.00046194,0.02472497,704.81340199,-0.01207130,-0.01265367,0.00000000,0.00000000,0.00000000,0.00000000
55.50000000,0.24628300,8.23570000,0.00810911,548.27063454,0.00807641,552.71662204,0.00033509,0.02500410,706.76315374,-0.01219472,-0.01280938,0.00000000,0.00000000,0.00000000,0.00000000
56.00000000,0.25348000,8.27080000,0.00826311,550.60732714,0.00822916,555.15705667,0.00030550,0.02530939,707.80457003,-0.01235908,-0.01295030,0.00000000,0.00000000,0.00000000,0.00000000
56.50000000,0.25892100,8.31380000,0.00851844,553.46994201,0.00848237,558.18464497,0.00050642,0.02563697,709.51568686,-0.01257034,-0.01306662,0.00000000,0.00000000,0.00000000,0.00000000
57.00000000,0.26557800,8.34730000,0.00886022,555.70011872,0.00882120,560.62374526,0.00067767,0.02597111,711.34262383,-0.01272723,-0.01324388,0.00000000,0.00000000,0.00000000,0.00000000
57.50000000,0.27206700,8.38000000,0.00895033,557.87703747,0.00891052,562.87022291,0.00017863,0.02626523,712.37829517,-0.01287348,-0.01339175,0.00000000,0.00000000,0.00000000,0.00000000
58.00000000,0.27879200,8.43030000,0.00910800,561.22563114,0.00906677,566.33727419,0.00031251,0.02659377,713.81775720,-0.01303374,-0.01356003,0.00000000,0.00000000,0.00000000,0.00000000
58.50000000,0.28622700,8.46140000,0.00942722,563.29603399,0.00938306,568.60635088,0.00063258,0.02691043,715.42171437,-0.01323036,-0.01368007,0.00000000,0.00000000,0.00000000,0.00000000
59.00000000,0.29356100,8.50050000,0.00972767,565.89901635,0.00968066,571.40389334,0.00059519,0.02726226,717.26548106,-0.01342176,-0.01384050,0.00000000,0.00000000,0.00000000,0.00000000
59.50000000,0.29974600,8.53400000,0.00980656,568.12919305,0.00975878,573.70058354,0.00015625,0.02756681,718.31154222,-0.01355581,-0.01401100,0.00000000,0.00000000,0.00000000,0.00000000
60.00000000,0.30701200,8.57460000,0.01003189,570.83203406,0.00998190,576.55855760,0.00044624,0.02789568,719.58941382,-0.01375306,-0.01414262,0.00000000,0.00000000,0.00000000,0.00000000
60.50000000,0.31339900,8.61050000,0.01040367,573.22198462,0.01034992,579.18559507,0.00073603,0.02823084,721.03809332,-0.01394080,-0.01429003,0.00000000,0.00000000,0.00000000,0.00000000
61.00000000,0.32127400,8.64560000,0.01061767,575.55867722,0.01056170,581.66976740,0.00042355,0.02856230,722.49190340,-0.01408557,-0.01447673,0.00000000,0.00000000,0.00000000,0.00000000
61.50000000,0.32891300,8.67830000,0.01078300,577.73559597,0.01072528,583.96531890,0.00032717,0.02885760,723.85824889,-0.01422753,-0.01463007,0.00000000,0.00000000,0.00000000,0.00000000
62.00000000,0.33570500,8.71500000,0.01104578,580.17880448,0.01098522,586.58733062,0.00051988,0.02921778,725.33469171,-0.01444601,-0.01477176,0.00000000,0.00000000,0.00000000,0.00000000
62.50000000,0.34324300,8.75490000,0.01129744,582.83504479,0.01123410,589.41959133,0.00049777,0.02953773,726.83112232,-0.01457619,-0.01496154,0.00000000,0.00000000,0.00000000,0.00000000
63.00000000,0.35010300,8.78440000,0.01153400,584.79893173,0.01146799,591.54400261,0.00046777,0.02988086,728.02076536,-0.01478891,-0.01509195,0.00000000,0.00000000,0.00000000,0.00000000
63.50000000,0.35709900,8.82020000,0.01183067,587.18222504,0.01176123,594.12898222,0.00058648,0.03017896,729.50293335,-0.01491928,-0.01525968,0.00000000,0.00000000,0.00000000,0.00000000
64.00000000,0.36558200,8.85370000,0.01206356,589.41240174,0.01199137,596.52281100,0.00046028,0.03051848,730.63618638,-0.01510964,-0.01540884,0.00000000,0.00000000,0.00000000,0.00000000
64.50000000,0.37305100,8.89120000,0.01222500,591.90886820,0.01215088,599.14495411,0.00031901,0.03089860,732.34618653,-0.01528559,-0.01561301,0.00000000,0.00000000,0.00000000,0.00000000
65.00000000,0.38092600,8.91990000,0.01258556,593.81949719,0.01250702,601.29304547,0.00071228,0.03119845,733.39654005,-0.01544683,-0.01575161,0.00000000,0.00000000,0.00000000,0.00000000
65.50000000,0.38826000,8.95740000,0.01281456,596.31596365,0.01273314,603.95748770,0.00045226,0.03151825,734.78735622,-0.01559595,-0.01592229,0.00000000,0.00000000,0.00000000,0.00000000
66.00000000,0.39512100,8.98450000,0.01297233,598.12007674,0.01288891,605.87908975,0.00031154,0.03188092,736.27297496,-0.01583892,-0.01604201,0.00000000,0.00000000,0.00000000,0.00000000
66.50000000,0.40299600,9.01320000,0.01320511,600.03070574,0.01311868,607.95417788,0.00045954,0.03218075,737.26303690,-0.01593194,-0.01624881,0.00000000,0.00000000,0.00000000,0.00000000
67.00000000,0.41093800,9.04990000,0.01361833,602.47391424,0.01352644,610.67860483,0.00081551,0.03251486,738.61840447,-0.01611275,-0.01640210,0.00000000,0.00000000,0.00000000,0.00000000
67.50000000,0.41905000,9.07700000,0.01380222,604.27802734,0.01370784,612.61840695,0.00036280,0.03284657,739.68877193,-0.01628090,-0.01656567,0.00000000,0.00000000,0.00000000,0.00000000
68.00000000,0.42777000,9.11130000,0.01401633,606.56146199,0.01391901,615.06322963,0.00042235,0.03318233,741.43506791,-0.01648232,-0.01670002,0.00000000,0.00000000,0.00000000,0.00000000
68.50000000,0.43496900,9.13760000,0.01431300,608.31231713,0.01421154,617.01909133,0.00058505,0.03353184,742.52020910,-0.01668237,-0.01684947,0.00000000,0.00000000,0.00000000,0.00000000
69.00000000,0.44294500,9.17430000,0.01463600,610.75552564,0.01452993,619.69454351,0.00063678,0.03387404,743.60751199,-0.01680619,-0.01706784,0.00000000,0.00000000,0.00000000,0.00000000
69.50000000,0.45068500,9.19980000,0.01488011,612.45312283,0.01477049,621.56649334,0.00048112,0.03423920,745.14975281,-0.01705961,-0.01717958,0.00000000,0.00000000,0.00000000,0.00000000
70.00000000,0.45896600,9.23650000,0.01510544,614.89633133,0.01499249,624.18461370,0.00044401,0.03456093,745.94562305,-0.01720504,-0.01735589,0.00000000,0.00000000,0.00000000,0.00000000
70.50000000,0.46771900,9.26280000,0.01539833,616.64718647,0.01528098,626.14252540,0.00057698,0.03496594,747.41537316,-0.01743886,-0.01752708,0.00000000,0.00000000,0.00000000,0.00000000
71.00000000,0.47576400,9.28520000,0.01562744,618.13840910,0.01550659,627.79833275,0.00045122,0.03524148,748.72639603,-0.01757081,-0.01767068,0.00000000,0.00000000,0.00000000,0.00000000
71.50000000,0.48441600,9.31950000,0.01599178,620.42184375,0.01586526,630.34349201,0.00071733,0.03558280,749.87223081,-0.01774925,-0.01783355,0.00000000,0.00000000,0.00000000,0.00000000
72.00000000,0.49208800,9.34420000,0.01624333,622.06618299,0.01611282,632.17061136,0.00049513,0.03594924,751.03076529,-0.01798531,-0.01796393,0.00000000,0.00000000,0.00000000,0.00000000
72.50000000,0.50006500,9.37850000,0.01637856,624.34961765,0.01624587,634.57556254,0.00026610,0.03628254,752.28323600,-0.01809988,-0.01818266,0.00000000,0.00000000,0.00000000,0.00000000
73.00000000,0.50892000,9.40400000,0.01681044,626.04721484,0.01667071,636.57134676,0.00084968,0.03662687,753.48221328,-0.01829582,-0.01833104,0.00000000,0.00000000,0.00000000,0.00000000
73.50000000,0.51716700,9.43190000,0.01711089,627.90458588,0.01696615,638.64859148,0.00059087,0.03699665,754.59685287,-0.01849555,-0.01850110,0.00000000,0.00000000,0.00000000,0.00000000
74.00000000,0.52659800,9.46460000,0.01729489,630.08150463,0.01714703,640.97869424,0.00036178,0.03728398,755.59401163,-0.01864300,-0.01864098,0.00000000,0.00000000,0.00000000,0.00000000
74.50000000,0.53484500,9.49010000,0.01758789,631.77910182,0.01743501,642.89076247,0.00057595,0.03767044,756.93851537,-0.01883792,-0.01883252,0.00000000,0.00000000,0.00000000,0.00000000
75.00000000,0.54309200,9.51400000,0.01793333,633.37018311,0.01777443,644.72862173,0.00067883,0.03801140,757.97769752,-0.01902292,-0.01898848,0.00000000,0.00000000,0.00000000,0.00000000
75.50000000,0.55282600,9.54280000,0.01822633,635.28746935,0.01806222,646.86643053,0.00057559,0.03834864,759.01466778,-0.01919260,-0.01915604,0.00000000,0.00000000,0.00000000,0.00000000
76.00000000,0.56056600,9.57070000,0.01851922,637.14484039,0.01834983,648.94426728,0.00057521,0.03869450,760.49796198,-0.01939305,-0.01930145,0.00000000,0.00000000,0.00000000,0.00000000
76.50000000,0.57013200,9.59460000,0.01877833,638.73592168,0.01860420,650.73031773,0.00050873,0.03905679,761.49970926,-0.01957770,-0.01947909,0.00000000,0.00000000,0.00000000,0.00000000
77.00000000,0.57878400,9.62330000,0.01903000,640.64655067,0.01885119,652.83805453,0.00049399,0.03942709,762.33383274,-0.01978438,-0.01964271,0.00000000,0.00000000,0.00000000,0.00000000
77.50000000,0.58791000,9.64880000,0.01933800,642.34414786,0.01915340,654.76579900,0.00060441,0.03976277,763.59551738,-0.01992287,-0.01983990,0.00000000,0.00000000,0.00000000,0.00000000
78.00000000,0.59683300,9.67350000,0.01969100,643.98848710,0.01949964,656.66926440,0.00069249,0.04013827,764.77686442,-0.02016004,-0.01997823,0.00000000,0.00000000,0.00000000,0.00000000
78.50000000,0.60518200,9.69830000,0.01990133,645.63948359,0.01970589,658.48857016,0.00041250,0.04044714,765.56562048,-0.02024135,-0.02020579,0.00000000,0.00000000,0.00000000,0.00000000
79.00000000,0.61437500,9.72780000,0.02023556,647.60337053,0.02003354,660.70798451,0.00065529,0.04084361,766.82035705,-0.02046821,-0.02037540,0.00000000,0.00000000,0.00000000,0.00000000
79.50000000,0.62329900,9.75010000,0.02062989,649.08793592,0.02041997,662.47854792,0.00077287,0.04124221,768.35018555,-0.02075002,-0.02049219,0.00000000,0.00000000,0.00000000,0.00000000
80.00000000,0.63269500,9.77000000,0.02081022,650.41272745,0.02059665,663.94796085,0.00035335,0.04150424,769.11151236,-0.02083350,-0.02067074,0.00000000,0.00000000,0.00000000,0.00000000
80.50000000,0.64134800,9.79950000,0.02111067,652.37661440,0.02089092,666.14871964,0.00058855,0.04190133,770.14539671,-0.02103400,-0.02086732,0.00000000,0.00000000,0.00000000,0.00000000
81.00000000,0.65118400,9.82270000,0.02150122,653.92109498,0.02127333,667.98119776,0.00076482,0.04226910,771.26223915,-0.02123515,-0.02103395,0.00000000,0.00000000,0.00000000,0.00000000
81.50000000,0.66034300,9.84740000,0.02179411,655.56543422,0.02156001,669.85290013,0.00057337,0.04262961,772.38118347,-0.02144525,-0.02118436,0.00000000,0.00000000,0.00000000,0.00000000
82.00000000,0.66876000,9.86810000,0.02207578,656.94348370,0.02183564,671.44602206,0.00055124,0.04301825,773.57869095,-0.02163618,-0.02138206,0.00000000,0.00000000,0.00000000,0.00000000
82.50000000,0.67862900,9.89680000,0.02238000,658.85411270,0.02213324,673.59926774,0.00059521,0.04335374,774.61664032,-0.02181144,-0.02154230,0.00000000,0.00000000,0.00000000,0.00000000
83.00000000,0.68755300,9.91600000,0.02266167,660.13230352,0.02240871,675.09200174,0.00055093,0.04371411,775.68157775,-0.02196589,-0.02174822,0.00000000,0.00000000,0.00000000,0.00000000
83.50000000,0.69755800,9.94310000,0.02298467,661.93641661,0.02272450,677.15080450,0.00063159,0.04407171,776.52075153,-0.02212221,-0.02194951,0.00000000,0.00000000,0.00000000,0.00000000
84.00000000,0.70631100,9.96540000,0.02330767,663.42098200,0.02304019,678.88377711,0.00063139,0.04448201,777.56282018,-0.02235796,-0.02212405,0.00000000,0.00000000,0.00000000,0.00000000
84.50000000,0.71584400,9.98140000,0.02362311,664.48614102,0.02334840,680.18337096,0.00061642,0.04480989,778.60434925,-0.02257850,-0.02223140,0.00000000,0.00000000,0.00000000,0.00000000
85.00000000,0.72594900,10.00850000,0.02387478,666.29025411,0.02359423,682.19778587,0.00049166,0.04520309,779.41691857,-0.02274331,-0.02245978,0.00000000,0.00000000,0.00000000,0.00000000
85.50000000,0.73419700,10.02840000,0.02427667,667.61504565,0.02398667,683.82251357,0.00078488,0.04556574,780.59216965,-0.02295462,-0.02261112,0.00000000,0.00000000,0.00000000,0.00000000
86.00000000,0.74494500,10.05230000,0.02458089,669.20612694,0.02428364,685.65580839,0.00059394,0.04588278,781.57088552,-0.02310612,-0.02277665,0.00000000,0.00000000,0.00000000,0.00000000
86.50000000,0.75468000,10.07230000,0.02488878,670.53757571,0.02458410,687.22643643,0.00060091,0.04631337,782.69555842,-0.02335942,-0.02295395,0.00000000,0.00000000,0.00000000,0.00000000
87.00000000,0.76444900,10.09780000,0.02520433,672.23517290,0.02489194,689.17841228,0.00061569,0.04663708,783.72994994,-0.02349918,-0.02313790,0.00000000,0.00000000,0.00000000,0.00000000
87.50000000,0.77414900,10.11690000,0.02554233,673.50670648,0.02522158,690.70963928,0.00065927,0.04701549,784.47761245,-0.02371824,-0.02329725,0.00000000,0.00000000,0.00000000,0.00000000
88.00000000,0.78412000,10.14170000,0.02582400,675.15770297,0.02549619,692.59297549,0.00054923,0.04740832,785.18083866,-0.02395734,-0.02345099,0.00000000,0.00000000,0.00000000,0.00000000
88.50000000,0.79304300,10.15600000,0.02612067,676.10968884,0.02578535,693.77012466,0.00057831,0.04773748,786.50262226,-0.02408669,-0.02365079,0.00000000,0.00000000,0.00000000,0.00000000
89.00000000,0.80314900,10.17670000,0.02648122,677.48773833,0.02613666,695.42844168,0.00070263,0.04810073,787.35248138,-0.02429100,-0.02380973,0.00000000,0.00000000,0.00000000,0.00000000
89.50000000,0.81356000,10.19990000,0.02678922,679.03221891,0.02643667,697.22296392,0.00060002,0.04855059,788.72201659,-0.02457489,-0.02397570,0.00000000,0.00000000,0.00000000,0.00000000
90.00000000,0.82268600,10.21500000,0.02715722,680.03746273,0.02679501,698.50539123,0.00071667,0.04890123,789.16871524,-0.02474784,-0.02415339,0.00000000,0.00000000,0.00000000,0.00000000
90.50000000,0.83275900,10.24130000,0.02748778,681.78831788,0.02711677,700.52916365,0.00064353,0.04925687,790.79631850,-0.02490090,-0.02435598,0.00000000,0.00000000,0.00000000,0.00000000
91.00000000,0.84320300,10.25650000,0.02779567,682.80021895,0.02741638,701.77910623,0.00059921,0.04962446,791.37011311,-0.02513286,-0.02449160,0.00000000,0.00000000,0.00000000,0.00000000
91.50000000,0.85303900,10.27960000,0.02812622,684.33804228,0.02773794,703.58588614,0.00064313,0.04999003,792.33751313,-0.02531444,-0.02467559,0.00000000,0.00000000,0.00000000,0.00000000
92.00000000,0.86297600,10.29400000,0.02847922,685.29668540,0.02808123,704.81340199,0.00068657,0.05039727,793.50095414,-0.02554102,-0.02485626,0.00000000,0.00000000,0.00000000,0.00000000
92.50000000,0.87311600,10.31950000,0.02877589,686.99428259,0.02836964,706.76315374,0.00057682,0.05074325,794.05885929,-0.02571786,-0.02502539,0.00000000,0.00000000,0.00000000,0.00000000
93.00000000,0.88315500,10.33150000,0.02909511,687.79315186,0.02867988,707.80457003,0.00062049,0.05109940,795.41583944,-0.02589014,-0.02520926,0.00000000,0.00000000,0.00000000,0.00000000
93.50000000,0.89373500,10.35300000,0.02944067,689.22445929,0.02901561,709.51568686,0.00067146,0.05154079,796.04378715,-0.02617156,-0.02536923,0.00000000,0.00000000,0.00000000,0.00000000
94.00000000,0.90384100,10.37610000,0.02979367,690.76228263,0.02935846,711.34262383,0.00068569,0.05193363,797.09258017,-0.02636918,-0.02556445,0.00000000,0.00000000,0.00000000,0.00000000
94.50000000,0.91398100,10.38810000,0.03010167,691.56115190,0.02965750,712.37829517,0.00059809,0.05230571,798.01235655,-0.02656945,-0.02573627,0.00000000,0.00000000,0.00000000,0.00000000
95.00000000,0.92459500,10.40560000,0.03044722,692.72616958,0.02999290,713.81775720,0.00067080,0.05266973,799.09595124,-0.02677715,-0.02589259,0.00000000,0.00000000,0.00000000,0.00000000
95.50000000,0.93503900,10.42560000,0.03078144,694.05761835,0.03031720,715.42171437,0.00064859,0.05304975,799.78988810,-0.02695756,-0.02609219,0.00000000,0.00000000,0.00000000,0.00000000
96.00000000,0.94487500,10.44870000,0.03115322,695.59544169,0.03067781,717.26548106,0.00072122,0.05340993,800.87165342,-0.02713750,-0.02627243,0.00000000,0.00000000,0.00000000,0.00000000
96.50000000,0.95559000,10.46070000,0.03147244,696.39431096,0.03098734,718.31154222,0.00061906,0.05379344,801.51982585,-0.02737598,-0.02641746,0.00000000,0.00000000,0.00000000,0.00000000
97.00000000,0.96573000,10.47580000,0.03181800,697.39955478,0.03132229,719.58941382,0.00066991,0.05418708,802.23319348,-0.02756366,-0.02662342,0.00000000,0.00000000,0.00000000,0.00000000
97.50000000,0.97610700,10.49330000,0.03217100,698.56457246,0.03166435,721.03809332,0.00068411,0.05455149,803.08638971,-0.02774740,-0.02680409,0.00000000,0.00000000,0.00000000,0.00000000
98.00000000,0.98645000,10.51090000,0.03252033,699.73624739,0.03200274,722.49190340,0.00067678,0.05496139,804.04060134,-0.02795240,-0.02700899,0.00000000,0.00000000,0.00000000,0.00000000
98.50000000,0.99672500,10.52760000,0.03283200,700.84800712,0.03230454,723.85824889,0.00060361,0.05532741,805.24362051,-0.02814550,-0.02718191,0.00000000,0.00000000,0.00000000,0.00000000
99.00000000,1.00740600,10.54520000,0.03321133,702.01968204,0.03267175,725.33469171,0.00073442,0.05567454,805.92146017,-0.02834488,-0.02732967,0.00000000,0.00000000,0.00000000,0.00000000
99.50000000,1.01822200,10.56350000,0.03354933,703.23795767,0.03299883,726.83112232,0.00065416,0.05610887,806.83348421,-0.02856647,-0.02754240,0.00000000,0.00000000,0.00000000,0.00000000
100.00000000,1.02880200,10.57710000,0.03390989,704.14334284,0.03334762,728.02076536,0.00069758,0.05645609,807.45548641,-0.02873059,-0.02772551,0.00000000,0.00000000,0.00000000,0.00000000
100.50000000,1.03911100,10.59540000,0.03422544,705.36161847,0.03365278,729.50293335,0.00061032,0.05686153,808.40910362,-0.02895839,-0.02790314,0.00000000,0.00000000,0.00000000,0.00000000
101.00000000,1.04992800,10.60820000,0.03458222,706.21374569,0.03399770,730.63618638,0.00068982,0.05727072,809.30957719,-0.02921534,-0.02805538,0.00000000,0.00000000,0.00000000,0.00000000
101.50000000,1.06047400,10.62890000,0.03498400,707.59179517,0.03438597,732.34618653,0.00077654,0.05758447,810.18278665,-0.02932840,-0.02825607,0.00000000,0.00000000,0.00000000,0.00000000
102.00000000,1.07179700,10.64090000,0.03529956,708.39066444,0.03469081,733.39654005,0.00060969,0.05801174,810.92850782,-0.02957695,-0.02843479,0.00000000,0.00000000,0.00000000,0.00000000
102.50000000,1.08237600,10.65760000,0.03563756,709.50242416,0.03501723,734.78735622,0.00065284,0.05839336,812.32031811,-0.02977525,-0.02861811,0.00000000,0.00000000,0.00000000,0.00000000
103.00000000,1.09309100,10.67520000,0.03602056,710.67409909,0.03538698,736.27297496,0.00073950,0.05875859,812.67512389,-0.02995873,-0.02879986,0.00000000,0.00000000,0.00000000,0.00000000
103.50000000,1.10390800,10.68630000,0.03633611,711.41305316,0.03569152,737.26303690,0.00060908,0.05918157,813.46872302,-0.03019324,-0.02898834,0.00000000,0.00000000,0.00000000,0.00000000
104.00000000,1.11438600,10.70230000,0.03668911,712.47821218,0.03603209,738.61840447,0.00068113,0.05952336,814.26056615,-0.03035693,-0.02916643,0.00000000,0.00000000,0.00000000,0.00000000
104.50000000,1.12523600,10.71420000,0.03703833,713.27042420,0.03636889,739.68877193,0.00067361,0.05988762,814.72933771,-0.03055222,-0.02933540,0.00000000,0.00000000,0.00000000,0.00000000
105.00000000,1.13605200,10.73580000,0.03739522,714.70838888,0.03671298,741.43506791,0.00068817,0.06037292,815.63948587,-0.03082355,-0.02954937,0.00000000,0.00000000,0.00000000,0.00000000
105.50000000,1.14724000,10.74770000,0.03776322,715.50060090,0.03706765,742.52020910,0.00070934,0.06066033,816.67328491,-0.03094159,-0.02971874,0.00000000,0.00000000,0.00000000,0.00000000
106.00000000,1.15815800,10.75970000,0.03812378,716.29947017,0.03741502,743.60751199,0.00069475,0.06103984,817.54788497,-0.03115468,-0.02988516,0.00000000,0.00000000,0.00000000,0.00000000
106.50000000,1.16968400,10.77800000,0.03851056,717.51774580,0.03778753,745.14975281,0.00074501,0.06146180,818.35089783,-0.03137318,-0.03008862,0.00000000,0.00000000,0.00000000,0.00000000
