Repository: noberito/ethz

**MODELLING AND CALIBRATING A POLYN YIELD SURFACE FUNCTION**

---

In the context of my research assistant internship at ETH Zurich, I have to implement and find an operationnal strategy to calibrate a yield surface function based on the polyN model which is a homogenous polynomial of degree N.

To make the calibration operationnal please copy paste a folder "{material}_results" containing the csv files for a given material in the lab_data directory and then change the parameters you want in the polyN_optimization/param.txt. Then run polyN_optimization/optimize_polyN.py. The coefficients of the polyN function will be accessible in the polyN_coeff.npy file.

File: polyN_optimization/results_exp/DP780/UT_90_1.csv (part 1 of 3)
Time[s],Displacement[mm],Force[kN],EngStrain_longi,EngStress[MPa],TrueStrain,TrueStress[MPa],TrueStrainRate[1/s],PlasticStrain_longi,PlasticStress[MPa],PlasticStrain_thick,PlasticStrain_width,R-Value,Thickness[mm],Width[mm], Young's Modulus [MPa]
0.00000000,0.00000000,-0.01980000,0.00000000,-1.32727262,0.00000000,-1.32727262,0.00000000,0.00051473,424.58283279,0.00045262,-0.00096736,0.88240029,1.49660000,9.96780000,241203.37242429
0.50000000,0.00095700,0.15330000,0.00005256,10.27630767,0.00005255,10.27684775,0.00010511,0.00068199,428.78947013,0.00029349,-0.00097548,0.00000000,0.00000000,0.00000000,0.00000000
1.00000000,0.00148100,0.28890000,0.00006156,19.36611407,0.00006155,19.36730616,0.00001800,0.00071331,434.00971083,0.00027219,-0.00098550,0.00000000,0.00000000,0.00000000,0.00000000
1.50000000,0.00209500,0.42200000,0.00006500,28.28833553,0.00006500,28.29017428,0.00000689,0.00069118,437.86652286,0.00030039,-0.00099156,0.00000000,0.00000000,0.00000000,0.00000000
2.00000000,0.00290300,0.52810000,0.00007478,35.40063980,0.00007477,35.40328698,0.00001955,0.00084997,442.23459634,0.00011343,-0.00096340,0.00000000,0.00000000,0.00000000,0.00000000
2.50000000,0.00317400,0.63420000,0.00010856,42.51294407,0.00010855,42.51755908,0.00006755,0.00095633,446.58076289,-0.00000560,-0.00095073,0.00000000,0.00000000,0.00000000,0.00000000
3.00000000,0.00349900,0.75460000,0.00012922,50.58383411,0.00012921,50.59037066,0.00004133,0.00097827,450.62706355,0.00004436,-0.00102263,0.00000000,0.00000000,0.00000000,0.00000000
3.50000000,0.00442800,0.86140000,0.00012167,57.74306215,0.00012166,57.75008756,-0.00001511,0.00103316,455.59180396,0.00008300,-0.00111616,0.00000000,0.00000000,0.00000000,0.00000000
4.00000000,0.00552000,0.98980000,0.00018778,66.35022396,0.00018776,66.36268306,0.00013220,0.00118764,459.31579197,-0.00001713,-0.00117050,0.00000000,0.00000000,0.00000000,0.00000000
4.50000000,0.00545600,1.09190000,0.00016822,73.19439234,0.00016821,73.20670527,-0.00003910,0.00125604,463.81009243,0.00009362,-0.00134966,0.00000000,0.00000000,0.00000000,0.00000000
5.00000000,0.00620700,1.21390000,0.00021556,81.37253674,0.00021553,81.39007704,0.00009465,0.00128126,467.90738004,0.00014605,-0.00142731,0.00000000,0.00000000,0.00000000,0.00000000
5.50000000,0.00780900,1.30640000,0.00025133,87.57317901,0.00025130,87.59518907,0.00007154,0.00140488,472.59103262,0.00006963,-0.00147451,0.00000000,0.00000000,0.00000000,0.00000000
6.00000000,0.00818500,1.42530000,0.00026933,95.54351810,0.00026930,95.56925115,0.00003599,0.00155186,476.26882060,-0.00007559,-0.00147627,0.00000000,0.00000000,0.00000000,0.00000000
6.50000000,0.00779300,1.51620000,0.00025733,101.63690601,0.00025730,101.66306057,-0.00002399,0.00163757,480.23535590,-0.00010003,-0.00153753,0.00000000,0.00000000,0.00000000,0.00000000
7.00000000,0.00938600,1.61030000,0.00029833,107.94480263,0.00029829,107.97700616,0.00008198,0.00174166,484.26561086,-0.00020666,-0.00153500,0.00000000,0.00000000,0.00000000,0.00000000
7.50000000,0.01096900,1.71310000,0.00038511,114.83589479,0.00038504,114.88011937,0.00017350,0.00181514,487.63417191,-0.00025110,-0.00156404,0.00000000,0.00000000,0.00000000,0.00000000
8.00000000,0.01052300,1.79370000,0.00032722,120.23883281,0.00032717,120.27817763,-0.00011574,0.00193944,492.10801837,-0.00036063,-0.00157881,0.00000000,0.00000000,0.00000000,0.00000000
8.50000000,0.01106500,1.89900000,0.00038667,127.29750990,0.00038659,127.34673161,0.00011885,0.00210973,495.58688925,-0.00041928,-0.00169045,0.00000000,0.00000000,0.00000000,0.00000000
9.00000000,0.01253700,1.97950000,0.00040889,132.69374452,0.00040881,132.74800152,0.00004443,0.00219016,499.87937110,-0.00042064,-0.00176952,0.00000000,0.00000000,0.00000000,0.00000000
9.50000000,0.01305900,2.08160000,0.00045244,139.53791291,0.00045234,139.60104606,0.00008707,0.00228035,502.93545522,-0.00039811,-0.00188223,0.00000000,0.00000000,0.00000000,0.00000000
10.00000000,0.01280400,2.16370000,0.00043078,145.04140188,0.00043069,145.10388250,-0.00004331,0.00244400,507.00177365,-0.00044202,-0.00200198,0.00000000,0.00000000,0.00000000,0.00000000
10.50000000,0.01418200,2.25940000,0.00046278,151.45655286,0.00046267,151.52664358,0.00006397,0.00265944,510.40043343,-0.00056816,-0.00209127,0.00000000,0.00000000,0.00000000,0.00000000
11.00000000,0.01562400,2.34320000,0.00056389,157.07399958,0.00056373,157.16257186,0.00020212,0.00270935,514.03286098,-0.00055373,-0.00215562,0.00000000,0.00000000,0.00000000,0.00000000
11.50000000,0.01528100,2.42850000,0.00052489,162.79199726,0.00052475,162.87744497,-0.00007796,0.00280079,517.53195104,-0.00057584,-0.00222495,0.00000000,0.00000000,0.00000000,0.00000000
12.00000000,0.01559800,2.51780000,0.00051900,168.77813082,0.00051887,168.86572667,-0.00001177,0.00306659,520.52146359,-0.00078763,-0.00227896,0.00000000,0.00000000,0.00000000,0.00000000
12.50000000,0.01750000,2.59440000,0.00059900,173.91293296,0.00059882,174.01710681,0.00015991,0.00320794,524.52867742,-0.00086370,-0.00234423,0.00000000,0.00000000,0.00000000,0.00000000
13.00000000,0.01833700,2.68690000,0.00061533,180.11357523,0.00061514,180.22440511,0.00003265,0.00324237,527.45989578,-0.00087947,-0.00236289,0.00000000,0.00000000,0.00000000,0.00000000
13.50000000,0.01801800,2.77140000,0.00059067,185.77794573,0.00059049,185.88767857,-0.00004930,0.00348308,530.98111985,-0.00100785,-0.00247523,0.00000000,0.00000000,0.00000000,0.00000000
14.00000000,0.01863500,2.86150000,0.00060678,191.81770647,0.00060659,191.93409719,0.00003220,0.00372769,534.45887463,-0.00113847,-0.00258921,0.00000000,0.00000000,0.00000000,0.00000000
14.50000000,0.02068300,2.93570000,0.00067822,196.79162708,0.00067799,196.92509553,0.00014280,0.00381589,537.84730503,-0.00118402,-0.00263187,0.00000000,0.00000000,0.00000000,0.00000000
15.00000000,0.02102400,3.02900000,0.00069378,203.04589652,0.00069354,203.18676525,0.00003109,0.00394886,540.45573318,-0.00119406,-0.00275480,0.00000000,0.00000000,0.00000000,0.00000000
15.50000000,0.02064900,3.10390000,0.00066633,208.06674091,0.00066611,208.20538271,-0.00005485,0.00420906,543.78378148,-0.00129710,-0.00291196,0.00000000,0.00000000,0.00000000,0.00000000
16.00000000,0.02208800,3.18210000,0.00071822,213.30879740,0.00071796,213.46200052,0.00010371,0.00438359,547.05987261,-0.00141062,-0.00297297,0.00000000,0.00000000,0.00000000,0.00000000
16.50000000,0.02326200,3.27060000,0.00078933,219.24130378,0.00078902,219.41435825,0.00014212,0.00449668,549.93100230,-0.00145019,-0.00304650,0.00000000,0.00000000,0.00000000,0.00000000
17.00000000,0.02324200,3.34320000,0.00075400,224.10797004,0.00075372,224.27694745,-0.00007061,0.00471980,553.18206048,-0.00160924,-0.00311056,0.00000000,0.00000000,0.00000000,0.00000000
17.50000000,0.02366600,3.43250000,0.00078500,230.09410360,0.00078469,230.27472747,0.00006195,0.00487827,555.91776495,-0.00162627,-0.00325201,0.00000000,0.00000000,0.00000000,0.00000000
18.00000000,0.02529200,3.51070000,0.00082000,235.33616009,0.00081966,235.52913574,0.00006994,0.00507493,559.21766499,-0.00175401,-0.00332093,0.00000000,0.00000000,0.00000000,0.00000000
18.50000000,0.02638400,3.60400000,0.00093578,241.59042954,0.00093534,241.81650449,0.00023135,0.00532418,561.62715426,-0.00193785,-0.00338632,0.00000000,0.00000000,0.00000000,0.00000000
19.00000000,0.02680700,3.67490000,0.00086200,246.34313804,0.00086163,246.55548583,-0.00014742,0.00546452,564.99952602,-0.00192400,-0.00354052,0.00000000,0.00000000,0.00000000,0.00000000
19.50000000,0.02754800,3.77060000,0.00085456,252.75828901,0.00085419,252.97428501,-0.00001488,0.00563496,567.52930931,-0.00202507,-0.00360989,0.00000000,0.00000000,0.00000000,0.00000000
20.00000000,0.02920700,3.84480000,0.00099000,257.73220962,0.00098951,257.98736451,0.00027064,0.00587672,570.69059928,-0.00221454,-0.00366218,0.00000000,0.00000000,0.00000000,0.00000000
20.50000000,0.02998800,3.92060000,0.00101267,262.81338458,0.00101215,263.07952694,0.00004529,0.00608768,573.30002986,-0.00227776,-0.00380992,0.00000000,0.00000000,0.00000000,0.00000000
21.00000000,0.03049900,4.00990000,0.00097156,268.79951814,0.00097108,269.06067181,-0.00008214,0.00621713,575.80927924,-0.00231144,-0.00390569,0.00000000,0.00000000,0.00000000,0.00000000
21.50000000,0.03111100,4.07610000,0.00100167,273.23716699,0.00100117,273.51085955,0.00006016,0.00644837,578.81243695,-0.00241981,-0.00402856,0.00000000,0.00000000,0.00000000,0.00000000
22.00000000,0.03263600,4.16700000,0.00114078,279.33055490,0.00114013,279.64920899,0.00027792,0.00673133,581.08716697,-0.00260866,-0.00412268,0.00000000,0.00000000,0.00000000,0.00000000
22.50000000,0.03362200,4.23320000,0.00113722,283.76820375,0.00113658,284.09091126,-0.00000710,0.00688337,584.31149161,-0.00256328,-0.00432009,0.00000000,0.00000000,0.00000000,0.00000000
23.00000000,0.03416800,4.32170000,0.00108467,289.70071013,0.00108408,290.01493884,-0.00010499,0.00704411,586.46261993,-0.00259150,-0.00445261,0.00000000,0.00000000,0.00000000,0.00000000
23.50000000,0.03508400,4.39430000,0.00115611,294.56737639,0.00115544,294.90792901,0.00014273,0.00733508,589.39757519,-0.00277875,-0.00455633,0.00000000,0.00000000,0.00000000,0.00000000
24.00000000,0.03603300,4.48040000,0.00129133,300.33900125,0.00129050,300.72683901,0.00027011,0.00757230,591.86762610,-0.00291069,-0.00466161,0.00000000,0.00000000,0.00000000,0.00000000
24.50000000,0.03722000,4.55300000,0.00125011,305.20566750,0.00124933,305.58720850,-0.00008234,0.00771605,594.44620984,-0.00294315,-0.00477290,0.00000000,0.00000000,0.00000000,0.00000000
25.00000000,0.03860800,4.62870000,0.00122767,310.28013907,0.00122691,310.66105965,-0.00004483,0.00795198,597.18951082,-0.00309193,-0.00486005,0.00000000,0.00000000,0.00000000,0.00000000
25.50000000,0.03959100,4.70770000,0.00131411,315.57582273,0.00131325,315.99052443,0.00017267,0.00817475,599.54558436,-0.00320977,-0.00496497,0.00000000,0.00000000,0.00000000,0.00000000
26.00000000,0.04013600,4.77700000,0.00141956,320.22127688,0.00141855,320.67584878,0.00021060,0.00840365,602.17158753,-0.00330707,-0.00509657,0.00000000,0.00000000,0.00000000,0.00000000
26.50000000,0.04189700,4.86160000,0.00135978,325.89235079,0.00135885,326.33549196,-0.00011939,0.00867474,604.50477998,-0.00349375,-0.00518099,0.00000000,0.00000000,0.00000000,0.00000000
27.00000000,0.04345700,4.92860000,0.00136356,330.38362681,0.00136263,330.83412324,0.00000755,0.00888393,607.34576887,-0.00363412,-0.00524981,0.00000000,0.00000000,0.00000000,0.00000000
27.50000000,0.04410500,5.01550000,0.00152889,336.20887884,0.00152772,336.72290486,0.00033019,0.00905198,609.45522801,-0.00366230,-0.00538968,0.00000000,0.00000000,0.00000000,0.00000000
28.00000000,0.04546100,5.08410000,0.00161167,340.80740921,0.00161037,341.35667715,0.00016530,0.00935381,612.30085294,-0.00387942,-0.00547440,0.00000000,0.00000000,0.00000000,0.00000000
28.50000000,0.04745800,5.16460000,0.00151411,346.20364383,0.00151297,346.72783462,-0.00019481,0.00962269,614.25646889,-0.00404821,-0.00557448,0.00000000,0.00000000,0.00000000,0.00000000
29.00000000,0.04908400,5.23400000,0.00156289,350.85580138,0.00156167,351.40415002,0.00009741,0.00976426,616.46128614,-0.00409049,-0.00567377,0.00000000,0.00000000,0.00000000,0.00000000
29.50000000,0.04942500,5.30500000,0.00175822,355.61521329,0.00175668,356.24046386,0.00039002,0.01002645,619.01405006,-0.00421495,-0.00581151,0.00000000,0.00000000,0.00000000,0.00000000
30.00000000,0.05128400,5.38790000,0.00175822,361.17232944,0.00175668,361.80735065,0.00000000,0.01033836,621.21762640,-0.00444488,-0.00589348,0.00000000,0.00000000,0.00000000,0.00000000
30.50000000,0.05382200,5.45330000,0.00169456,365.55635111,0.00169312,366.17580665,-0.00012711,0.01052995,623.78347617,-0.00456943,-0.00596052,0.00000000,0.00000000,0.00000000,0.00000000
31.00000000,0.05497200,5.53780000,0.00180733,371.22072161,0.00180570,371.89164119,0.00022516,0.01070665,625.57759275,-0.00460649,-0.00610016,0.00000000,0.00000000,0.00000000,0.00000000
31.50000000,0.05585300,5.60320000,0.00194633,375.60474328,0.00194444,376.33579531,0.00027748,0.01101134,628.48928301,-0.00478822,-0.00622312,0.00000000,0.00000000,0.00000000,0.00000000
32.00000000,0.05856100,5.68140000,0.00193144,380.84679977,0.00192958,381.58238420,-0.00002972,0.01126151,630.38613042,-0.00491363,-0.00634788,0.00000000,0.00000000,0.00000000,0.00000000
32.50000000,0.06086100,5.75400000,0.00190900,385.71346602,0.00190718,386.44979303,-0.00004480,0.01143918,632.72909443,-0.00494097,-0.00649821,0.00000000,0.00000000,0.00000000,0.00000000
33.00000000,0.06181100,5.83210000,0.00208922,390.94881912,0.00208704,391.76559808,0.00035973,0.01171636,635.13631694,-0.00509599,-0.00662037,0.00000000,0.00000000,0.00000000,0.00000000
33.50000000,0.06387300,5.89510000,0.00219422,395.17195925,0.00219182,396.03905435,0.00020955,0.01197003,637.03841446,-0.00524188,-0.00672815,0.00000000,0.00000000,0.00000000,0.00000000
34.00000000,0.06630800,5.96530000,0.00213422,399.87774398,0.00213195,400.73117195,-0.00011974,0.01219648,639.19710673,-0.00531196,-0.00688452,0.00000000,0.00000000,0.00000000,0.00000000
34.50000000,0.06857300,6.03710000,0.00220544,404.69078306,0.00220302,405.58330610,0.00014214,0.01247917,641.18126619,-0.00549681,-0.00698236,0.00000000,0.00000000,0.00000000,0.00000000
35.00000000,0.07087100,6.10090000,0.00238956,408.96755038,0.00238671,409.94480106,0.00036738,0.01269613,643.76622970,-0.00554218,-0.00715395,0.00000000,0.00000000,0.00000000,0.00000000
35.50000000,0.07323700,6.17740000,0.00246844,414.09564912,0.00246540,415.11782122,0.00015740,0.01291676,645.54848905,-0.00567406,-0.00724270,0.00000000,0.00000000,0.00000000,0.00000000
36.00000000,0.07502700,6.24360000,0.00241967,418.53329796,0.00241674,419.54600903,-0.00009732,0.01322644,648.03866353,-0.00586541,-0.00736103,0.00000000,0.00000000,0.00000000,0.00000000
36.50000000,0.07763000,6.31780000,0.00253978,423.50721857,0.00253656,424.58283279,0.00023963,0.01353646,649.65546533,-0.00602402,-0.00751244,0.00000000,0.00000000,0.00000000,0.00000000
37.00000000,0.08090900,6.37920000,0.00272756,427.62310435,0.00272384,428.78947013,0.00037457,0.01367287,652.03508118,-0.00600582,-0.00766705,0.00000000,0.00000000,0.00000000,0.00000000
37.50000000,0.08317200,6.45650000,0.00278389,432.80483027,0.00278002,434.00971083,0.00011236,0.01394307,654.22962895,-0.00619701,-0.00774607,0.00000000,0.00000000,0.00000000,0.00000000
38.00000000,0.08499800,6.51390000,0.00278011,436.65258017,0.00277625,437.86652286,-0.00000753,0.01428464,656.14391205,-0.00639884,-0.00788579,0.00000000,0.00000000,0.00000000,0.00000000
38.50000000,0.08871500,6.57770000,0.00296022,440.92934749,0.00295585,442.23459634,0.00035919,0.01452491,658.37587376,-0.00654600,-0.00797890,0.00000000,0.00000000,0.00000000,0.00000000
39.00000000,0.09229700,6.64150000,0.00308767,445.20611481,0.00308291,446.58076289,0.00025412,0.01475276,660.10777967,-0.00662621,-0.00812655,0.00000000,0.00000000,0.00000000,0.00000000
39.50000000,0.09432400,6.70140000,0.00312900,449.22144964,0.00312411,450.62706355,0.00008241,0.01505285,662.16920925,-0.00681857,-0.00823428,0.00000000,0.00000000,0.00000000,0.00000000
40.00000000,0.09709300,6.77470000,0.00320778,454.13503967,0.00320264,455.59180396,0.00015706,0.01533122,664.10092500,-0.00696894,-0.00836228,0.00000000,0.00000000,0.00000000,0.00000000
40.50000000,0.10091000,6.82890000,0.00338056,457.76828087,0.00337485,459.31579197,0.00034442,0.01558280,666.23507197,-0.00708898,-0.00849382,0.00000000,0.00000000,0.00000000,0.00000000
41.00000000,0.10418500,6.89510000,0.00347067,462.20592971,0.00346466,463.81009243,0.00017961,0.01582453,668.08953206,-0.00723027,-0.00859425,0.00000000,0.00000000,0.00000000,0.00000000
41.50000000,0.10783200,6.95570000,0.00351556,466.26818832,0.00350939,467.90738004,0.00008947,0.01609063,670.23549939,-0.00733711,-0.00875352,0.00000000,0.00000000,0.00000000,0.00000000
42.00000000,0.11073700,7.02430000,0.00366200,470.86671870,0.00365531,472.59103262,0.00029184,0.01636266,671.89969812,-0.00751256,-0.00885010,0.00000000,0.00000000,0.00000000,0.00000000
42.50000000,0.11387700,7.07780000,0.00382711,474.45303612,0.00381981,476.26882060,0.00032899,0.01668865,673.81390362,-0.00771908,-0.00896957,0.00000000,0.00000000,0.00000000,0.00000000
43.00000000,0.11813500,7.13600000,0.00393211,478.35441320,0.00392440,480.23535590,0.00020919,0.01693958,676.00781788,-0.00783892,-0.00910066,0.00000000,0.00000000,0.00000000,0.00000000
43.50000000,0.12289900,7.19500000,0.00405589,482.30941745,0.00404769,484.26561086,0.00024657,0.01716032,677.57829311,-0.00792912,-0.00923120,0.00000000,0.00000000,0.00000000,0.00000000
44.00000000,0.12570300,7.24440000,0.00414578,485.62089560,0.00413721,487.63417191,0.00017904,0.01748076,679.82159219,-0.00812254,-0.00935821,0.00000000,0.00000000,0.00000000,0.00000000
44.50000000,0.12968800,7.30980000,0.00429200,490.00491726,0.00428282,492.10801837,0.00029122,0.01777121,681.39332148,-0.00828624,-0.00948497,0.00000000,0.00000000,0.00000000,0.00000000
45.00000000,0.13448400,7.36010000,0.00447967,493.37672598,0.00446966,495.58688925,0.00037369,0.01803383,683.37966162,-0.00841617,-0.00961766,0.00000000,0.00000000,0.00000000,0.00000000
45.50000000,0.13826500,7.42310000,0.00458100,497.59986612,0.00457054,499.87937110,0.00020175,0.01831863,685.32731355,-0.00854169,-0.00977693,0.00000000,0.00000000,0.00000000,0.00000000
46.00000000,0.14323000,7.46770000,0.00468622,500.58958120,0.00467528,502.93545522,0.00020947,0.01863084,686.90999660,-0.00873160,-0.00989923,0.00000000,0.00000000,0.00000000,0.00000000
46.50000000,0.14728100,7.52670000,0.00487011,504.54458546,0.00485829,507.00177365,0.00036603,0.01891620,688.70199656,-0.00889382,-0.01002238,0.00000000,0.00000000,0.00000000,0.00000000
47.00000000,0.15102700,7.57540000,0.00510289,507.80913982,0.00508991,510.40043343,0.00046325,0.01920387,690.76486111,-0.00901929,-0.01018458,0.00000000,0.00000000,0.00000000,0.00000000
47.50000000,0.15660100,7.62880000,0.00517044,511.38875384,0.00515712,514.03286098,0.00013442,0.01947210,692.26493398,-0.00912256,-0.01034953,0.00000000,0.00000000,0.00000000,0.00000000
48.00000000,0.16149900,7.67990000,0.00527911,514.81418973,0.00526523,517.53195104,0.00021620,0.01974960,694.10260377,-0.00928649,-0.01046311,0.00000000,0.00000000,0.00000000,0.00000000
48.50000000,0.16595700,7.72210000,0.00556067,517.64302328,0.00554526,520.52146359,0.00056008,0.02009261,696.04897702,-0.00944681,-0.01064580,0.00000000,0.00000000,0.00000000,0.00000000
49.00000000,0.17139500,7.78030000,0.00572200,521.54440036,0.00570569,524.52867742,0.00032086,0.02035069,697.32423546,-0.00956079,-0.01078990,0.00000000,0.00000000,0.00000000,0.00000000
49.50000000,0.17612400,7.82340000,0.00577067,524.43356449,0.00575408,527.45989578,0.00009678,0.02063055,699.38694313,-0.00971441,-0.01091614,0.00000000,0.00000000,0.00000000,0.00000000
50.00000000,0.18122500,7.87360000,0.00602967,527.79866981,0.00601156,530.98111985,0.00051496,0.02097243,700.72949676,-0.00993429,-0.01103814,0.00000000,0.00000000,0.00000000,0.00000000
50.50000000,0.18767700,7.92310000,0.00629244,531.11685135,0.00627273,534.45887463,0.00052234,0.02125524,702.90676489,-0.01005556,-0.01119968,0.00000000,0.00000000,0.00000000,0.00000000
51.00000000,0.19294700,7.97250000,0.00639744,534.42832949,0.00637707,537.84730503,0.00020868,0.02151247,704.29487299,-0.01014222,-0.01137025,0.00000000,0.00000000,0.00000000,0.00000000
51.50000000,0.19774300,8.01000000,0.00654378,536.94210338,0.00652246,540.45573318,0.00029079,0.02183660,706.22766668,-0.01034277,-0.01149383,0.00000000,0.00000000,0.00000000,0.00000000
52.00000000,0.20389100,8.05710000,0.00682167,540.09940339,0.00679850,543.78378148,0.00055209,0.02215428,707.94319859,-0.01049908,-0.01165520,0.00000000,0.00000000,0.00000000,0.00000000
52.50000000,0.20933000,8.10410000,0.00701311,543.25000000,0.00698863,547.05987261,0.00038026,0.02245585,709.19966601,-0.01067573,-0.01178012,0.00000000,0.00000000,0.00000000,0.00000000
53.00000000,0.21568200,8.14560000,0.00714078,546.03190977,0.00711540,549.93100230,0.00025354,0.02277938,711.19055708,-0.01086209,-0.01191729,0.00000000,0.00000000,0.00000000,0.00000000
53.50000000,0.22156100,8.19180000,0.00738111,549.12887921,0.00735400,553.18206048,0.00047720,0.02307746,712.34260239,-0.01101233,-0.01206513,0.00000000,0.00000000,0.00000000,0.00000000
54.00000000,0.22673000,8.23090000,0.00755389,551.74990745,0.00752550,555.91776495,0.00034299,0.02336538,714.08906074,-0.01115695,-0.01220843,0.00000000,0.00000000,0.00000000,0.00000000
54.50000000,0.23365700,8.27800000,0.00776789,554.90720746,0.00773787,559.21766499,0.00042475,0.02368672,715.70154975,-0.01134930,-0.01233742,0.00000000,0.00000000,0.00000000,0.00000000
55.00000000,0.23973900,8.31150000,0.00803067,557.15284547,0.00799859,561.62715426,0.00052144,0.02399971,717.52333092,-0.01151535,-0.01248436,0.00000000,0.00000000,0.00000000,0.00000000
55.50000000,0.24612500,8.36010000,0.00818833,560.41069644,0.00815499,564.99952602,0.00031280,0.02429325,718.77893372,-0.01163700,-0.01265625,0.00000000,0.00000000,0.00000000,0.00000000
56.00000000,0.25312000,8.39600000,0.00837233,562.81721598,0.00833748,567.52930931,0.00036498,0.02459528,720.54635145,-0.01180142,-0.01279386,0.00000000,0.00000000,0.00000000,0.00000000
56.50000000,0.25872900,8.44060000,0.00863133,565.80693106,0.00859430,570.69059928,0.00051363,0.02493557,721.94808468,-0.01201347,-0.01292210,0.00000000,0.00000000,0.00000000,0.00000000
57.00000000,0.26525000,8.47730000,0.00885667,568.26707777,0.00881768,573.30002986,0.00044676,0.02522172,724.69585291,-0.01215616,-0.01306556,0.00000000,0.00000000,0.00000000,0.00000000
57.50000000,0.27207600,8.51320000,0.00899933,570.67359731,0.00895908,575.80927924,0.00028281,0.02554019,725.25986284,-0.01230707,-0.01323313,0.00000000,0.00000000,0.00000000,0.00000000
58.00000000,0.27863000,8.55550000,0.00924711,573.50913426,0.00920462,578.81243695,0.00049108,0.02585481,726.59021955,-0.01250546,-0.01334935,0.00000000,0.00000000,0.00000000,0.00000000
58.50000000,0.28592900,8.58660000,0.00954367,575.59389075,0.00949841,581.08716697,0.00058759,0.02616363,728.36751487,-0.01267974,-0.01348389,0.00000000,0.00000000,0.00000000,0.00000000
59.00000000,0.29204500,8.63280000,0.00971267,578.69086018,0.00966580,584.31149161,0.00033478,0.02650768,729.61022540,-0.01290019,-0.01360749,0.00000000,0.00000000,0.00000000,0.00000000
59.50000000,0.29822800,8.66310000,0.00988533,580.72198949,0.00983679,586.46261993,0.00034198,0.02681734,731.16824912,-0.01305038,-0.01376696,0.00000000,0.00000000,0.00000000,0.00000000
60.00000000,0.30562900,8.70380000,0.01019333,583.45027208,0.01014173,589.39757519,0.00060988,0.02711702,732.49097316,-0.01320027,-0.01391675,0.00000000,0.00000000,0.00000000,0.00000000
60.50000000,0.31208300,8.73810000,0.01044489,585.74953727,0.01039072,591.86762610,0.00049797,0.02746355,733.91138055,-0.01342870,-0.01403485,0.00000000,0.00000000,0.00000000,0.00000000
61.00000000,0.31978900,8.77480000,0.01060256,588.20968399,0.01054674,594.44620984,0.00031205,0.02781378,735.27297192,-0.01360591,-0.01420787,0.00000000,0.00000000,0.00000000,0.00000000
61.50000000,0.32671600,8.81310000,0.01085422,590.77708505,0.01079574,597.18951082,0.00049799,0.02810149,736.76279831,-0.01376182,-0.01433967,0.00000000,0.00000000,0.00000000,0.00000000
62.00000000,0.33337400,8.84580000,0.01109078,592.96909589,0.01102973,599.54558436,0.00046798,0.02843320,738.16797555,-0.01395178,-0.01448142,0.00000000,0.00000000,0.00000000,0.00000000
62.50000000,0.34111300,8.88240000,0.01133489,595.42253921,0.01127113,602.17158753,0.00048281,0.02877916,739.58459652,-0.01416208,-0.01461709,0.00000000,0.00000000,0.00000000,0.00000000
63.00000000,0.34777100,8.91430000,0.01162033,597.56092287,0.01155334,604.50477998,0.00056441,0.02909482,741.26455043,-0.01430991,-0.01478490,0.00000000,0.00000000,0.00000000,0.00000000
63.50000000,0.35527400,8.95420000,0.01184567,600.23557829,0.01177606,607.34576887,0.00044544,0.02942048,742.33419706,-0.01448943,-0.01493104,0.00000000,0.00000000,0.00000000,0.00000000
64.00000000,0.36345300,8.98370000,0.01202589,602.21308042,0.01195415,609.45522801,0.00035619,0.02975860,743.81020675,-0.01467938,-0.01507922,0.00000000,0.00000000,0.00000000,0.00000000
64.50000000,0.37017800,9.02280000,0.01234511,604.83410866,0.01226953,612.30085294,0.00063076,0.03006435,745.20032414,-0.01482179,-0.01524256,0.00000000,0.00000000,0.00000000,0.00000000
65.00000000,0.37778200,9.04910000,0.01262678,606.59710208,0.01254772,614.25646889,0.00055639,0.03040656,746.51416344,-0.01500098,-0.01540558,0.00000000,0.00000000,0.00000000,0.00000000
65.50000000,0.38471100,9.08020000,0.01278078,608.68185856,0.01269979,616.46128614,0.00030414,0.03074553,747.76373180,-0.01520120,-0.01554433,0.00000000,0.00000000,0.00000000,0.00000000
66.00000000,0.39177400,9.11530000,0.01305867,611.03475093,0.01297414,619.01405006,0.00054869,0.03105366,749.33215621,-0.01535837,-0.01569529,0.00000000,0.00000000,0.00000000,0.00000000
66.50000000,0.40025800,9.14480000,0.01338533,613.01225306,0.01329654,621.21762640,0.00064481,0.03139928,750.64411283,-0.01555389,-0.01584540,0.00000000,0.00000000,0.00000000,0.00000000
67.00000000,0.40728700,9.18070000,0.01359189,615.41877260,0.01350035,623.78347617,0.00040761,0.03177413,751.87441326,-0.01574944,-0.01602469,0.00000000,0.00000000,0.00000000,0.00000000
67.50000000,0.41550000,9.20540000,0.01377967,617.07451167,0.01368559,625.57759275,0.00037049,0.03208206,753.43841742,-0.01589988,-0.01618218,0.00000000,0.00000000,0.00000000,0.00000000
68.00000000,0.42253000,9.24530000,0.01410267,619.74916709,0.01400415,628.48928301,0.00063712,0.03242860,754.48161884,-0.01609201,-0.01633659,0.00000000,0.00000000,0.00000000,0.00000000
68.50000000,0.42986400,9.27080000,0.01436556,621.45853333,0.01426335,630.38613042,0.00051840,0.03276956,755.90495754,-0.01628405,-0.01648551,0.00000000,0.00000000,0.00000000,0.00000000
69.00000000,0.43780600,9.30350000,0.01455711,623.65054417,0.01445217,632.72909443,0.00037765,0.03312220,757.12171665,-0.01647400,-0.01664820,0.00000000,0.00000000,0.00000000,0.00000000
69.50000000,0.44544400,9.33620000,0.01485000,625.84255500,0.01474082,635.13631694,0.00057729,0.03349065,758.79115298,-0.01667133,-0.01681932,0.00000000,0.00000000,0.00000000,0.00000000
70.00000000,0.45386000,9.36170000,0.01511667,627.55192125,0.01500355,637.03841446,0.00052546,0.03381114,759.87336953,-0.01681473,-0.01699641,0.00000000,0.00000000,0.00000000,0.00000000
70.50000000,0.46166800,9.39120000,0.01535700,629.52942338,0.01524027,639.19710673,0.00047345,0.03412799,760.95344306,-0.01697449,-0.01715350,0.00000000,0.00000000,0.00000000,0.00000000
71.00000000,0.46910300,9.41760000,0.01565367,631.29912020,0.01553241,641.18126619,0.00058427,0.03450372,762.51948806,-0.01717648,-0.01732723,0.00000000,0.00000000,0.00000000,0.00000000
71.50000000,0.47704500,9.45340000,0.01588656,633.69893634,0.01576169,643.76622970,0.00045855,0.03484143,763.72886517,-0.01734218,-0.01749925,0.00000000,0.00000000,0.00000000,0.00000000
72.00000000,0.48485300,9.47740000,0.01611933,635.30775163,0.01599080,645.54848905,0.00045822,0.03516511,764.80930701,-0.01749216,-0.01767295,0.00000000,0.00000000,0.00000000,0.00000000
72.50000000,0.49323500,9.51090000,0.01644611,637.55338964,0.01631234,648.03866353,0.00064308,0.03552761,766.03916481,-0.01766733,-0.01786028,0.00000000,0.00000000,0.00000000,0.00000000
73.00000000,0.50161700,9.53160000,0.01676911,638.94099283,0.01663006,649.65546533,0.00063545,0.03587962,767.19876287,-0.01790855,-0.01797107,0.00000000,0.00000000,0.00000000,0.00000000
73.50000000,0.50949200,9.56510000,0.01691933,641.18663084,0.01677780,652.03508118,0.00029547,0.03620695,768.17902128,-0.01804927,-0.01815769,0.00000000,0.00000000,0.00000000,0.00000000
74.00000000,0.51797600,9.59460000,0.01720478,643.16413297,0.01705845,654.22962895,0.00056131,0.03654521,769.88970587,-0.01820464,-0.01834057,0.00000000,0.00000000,0.00000000,0.00000000
74.50000000,0.52571600,9.61930000,0.01756156,644.81987204,0.01740913,656.14391205,0.00070136,0.03691638,770.73710659,-0.01840582,-0.01851056,0.00000000,0.00000000,0.00000000,0.00000000
75.00000000,0.53423300,9.64960000,0.01781689,646.85100134,0.01766003,658.37587376,0.00050179,0.03727714,772.19380758,-0.01859823,-0.01867891,0.00000000,0.00000000,0.00000000,0.00000000
75.50000000,0.54278500,9.67270000,0.01805722,648.39948606,0.01789613,660.10777967,0.00047220,0.03763387,772.96818876,-0.01879932,-0.01883456,0.00000000,0.00000000,0.00000000,0.00000000
76.00000000,0.55116700,9.69990000,0.01837278,650.22281006,0.01820604,662.16920925,0.00061982,0.03798788,774.30909171,-0.01899360,-0.01899429,0.00000000,0.00000000,0.00000000,0.00000000
76.50000000,0.56012400,9.72540000,0.01866567,651.93217631,0.01849360,664.10092500,0.00057513,0.03834557,775.59056633,-0.01915810,-0.01918747,0.00000000,0.00000000,0.00000000,0.00000000
77.00000000,0.56806700,9.75410000,0.01893233,653.85605126,0.01875535,666.23507197,0.00052349,0.03869252,776.81537345,-0.01933886,-0.01935366,0.00000000,0.00000000,0.00000000,0.00000000
77.50000000,0.57634800,9.77880000,0.01918767,655.51179033,0.01900590,668.08953206,0.00050112,0.03903304,777.86739564,-0.01951677,-0.01951627,0.00000000,0.00000000,0.00000000,0.00000000
78.00000000,0.58489900,9.80750000,0.01946933,657.43566528,0.01928223,670.23549939,0.00055265,0.03940798,779.22093011,-0.01971577,-0.01969221,0.00000000,0.00000000,0.00000000,0.00000000
78.50000000,0.59338300,9.82910000,0.01975478,658.88359904,0.01956218,671.89969812,0.00055991,0.03976642,780.23217576,-0.01992306,-0.01984336,0.00000000,0.00000000,0.00000000,0.00000000
79.00000000,0.60237400,9.85380000,0.02009656,660.53933811,0.01989729,673.81390362,0.00067020,0.04012343,781.51710029,-0.02010193,-0.02002150,0.00000000,0.00000000,0.00000000,0.00000000
79.50000000,0.61085700,9.88330000,0.02036322,662.51684024,0.02015866,676.00781788,0.00052276,0.04045650,782.50978744,-0.02024893,-0.02020758,0.00000000,0.00000000,0.00000000,0.00000000
80.00000000,0.62005100,9.90400000,0.02059611,663.90444343,0.02038688,677.57829311,0.00045643,0.04085207,783.94618103,-0.02047650,-0.02037557,0.00000000,0.00000000,0.00000000,0.00000000
80.50000000,0.62894000,9.93350000,0.02093411,665.88194556,0.02071800,679.82159219,0.00066225,0.04118625,784.65256494,-0.02064094,-0.02054532,0.00000000,0.00000000,0.00000000,0.00000000
81.00000000,0.63762700,9.95350000,0.02123833,667.22262497,0.02101594,681.39332148,0.00059588,0.04155215,786.23621586,-0.02084251,-0.02070964,0.00000000,0.00000000,0.00000000,0.00000000
81.50000000,0.64641500,9.97980000,0.02151622,668.98561839,0.02128802,683.37966162,0.00054415,0.04193195,787.09945544,-0.02108465,-0.02084730,0.00000000,0.00000000,0.00000000,0.00000000
82.00000000,0.65510100,10.00530000,0.02181667,670.69498464,0.02158209,685.32731355,0.00058815,0.04228149,788.27045375,-0.02123696,-0.02104453,0.00000000,0.00000000,0.00000000,0.00000000
82.50000000,0.66470100,10.02520000,0.02214344,672.02896065,0.02190184,686.90999660,0.00063950,0.04266416,789.24994608,-0.02141823,-0.02124593,0.00000000,0.00000000,0.00000000,0.00000000
83.00000000,0.67365800,10.04840000,0.02244389,673.58414876,0.02219573,688.70199656,0.00058779,0.04306350,790.46188847,-0.02165453,-0.02140897,0.00000000,0.00000000,0.00000000,0.00000000
83.50000000,0.68278400,10.07550000,0.02274811,675.40076936,0.02249323,690.76486111,0.00059500,0.04338451,791.50663795,-0.02183179,-0.02155272,0.00000000,0.00000000,0.00000000,0.00000000
84.00000000,0.69174100,10.09460000,0.02302978,676.68111820,0.02276859,692.26493398,0.00055073,0.04377660,792.66499234,-0.02203957,-0.02173703,0.00000000,0.00000000,0.00000000,0.00000000
84.50000000,0.70079900,10.11850000,0.02332267,678.28323009,0.02305485,694.10260377,0.00057251,0.04415459,793.74937462,-0.02224845,-0.02190613,0.00000000,0.00000000,0.00000000,0.00000000
85.00000000,0.70992500,10.14330000,0.02368322,679.94567256,0.02340713,696.04897702,0.00070455,0.04453069,794.44455710,-0.02248727,-0.02204341,0.00000000,0.00000000,0.00000000,0.00000000
85.50000000,0.71884900,10.15920000,0.02395367,681.01151269,0.02367128,697.32423546,0.00052831,0.04487870,795.73941312,-0.02262799,-0.02225071,0.00000000,0.00000000,0.00000000,0.00000000
86.00000000,0.72827900,10.18630000,0.02425033,682.82813329,0.02396096,699.38694313,0.00057937,0.04525984,796.82837127,-0.02283574,-0.02242410,0.00000000,0.00000000,0.00000000,0.00000000
86.50000000,0.73754000,10.20230000,0.02460711,683.90067682,0.02430923,700.72949676,0.00069654,0.04563309,798.03192783,-0.02305222,-0.02258086,0.00000000,0.00000000,0.00000000,0.00000000
87.00000000,0.74700400,10.23100000,0.02490756,685.82455177,0.02460242,702.90676489,0.00058637,0.04602934,798.85866316,-0.02330936,-0.02271998,0.00000000,0.00000000,0.00000000,0.00000000
87.50000000,0.75657000,10.24850000,0.02517800,686.99764625,0.02486626,704.29487299,0.00052767,0.04639608,799.88157823,-0.02348477,-0.02291130,0.00000000,0.00000000,0.00000000,0.00000000
88.00000000,0.76576400,10.27320000,0.02551978,688.65338532,0.02519958,706.22766668,0.00066666,0.04674698,801.18262016,-0.02369287,-0.02305412,0.00000000,0.00000000,0.00000000,0.00000000
88.50000000,0.77553200,10.29480000,0.02585400,690.10131908,0.02552544,707.94319859,0.00065170,0.04714477,801.61589555,-0.02388498,-0.02325978,0.00000000,0.00000000,0.00000000,0.00000000
89.00000000,0.78475900,10.30990000,0.02616956,691.11353204,0.02583299,709.19966601,0.00061511,0.04752524,803.38843963,-0.02411792,-0.02340732,0.00000000,0.00000000,0.00000000,0.00000000
89.50000000,0.79422300,10.33540000,0.02651133,692.82289829,0.02616600,711.19055708,0.00066601,0.04791779,804.10192570,-0.02434328,-0.02357451,0.00000000,0.00000000,0.00000000,0.00000000
90.00000000,0.80409300,10.34900000,0.02682300,693.73456028,0.02646957,712.34260239,0.00060714,0.04829411,805.19974362,-0.02450361,-0.02379050,0.00000000,0.00000000,0.00000000,0.00000000
90.50000000,0.81332100,10.37130000,0.02712722,695.22941782,0.02676580,714.08906074,0.00059246,0.04866782,806.06213736,-0.02472145,-0.02394637,0.00000000,0.00000000,0.00000000,0.00000000
91.00000000,0.82281900,10.39130000,0.02746522,696.57009723,0.02709482,715.70154975,0.00065804,0.04906175,807.11882059,-0.02491361,-0.02414814,0.00000000,0.00000000,0.00000000,0.00000000
91.50000000,0.83245200,10.41440000,0.02779578,698.11858195,0.02741649,717.52333092,0.00064334,0.04945617,808.06304878,-0.02512098,-0.02433518,0.00000000,0.00000000,0.00000000,0.00000000
92.00000000,0.84205100,10.42950000,0.02810367,699.13079491,0.02771601,718.77893372,0.00059903,0.04980729,809.08635308,-0.02530167,-0.02450562,0.00000000,0.00000000,0.00000000,0.00000000
92.50000000,0.85178600,10.45190000,0.02842289,700.63235584,0.02802645,720.54635145,0.00062090,0.05020543,809.91411808,-0.02549441,-0.02471102,0.00000000,0.00000000,0.00000000,0.00000000
93.00000000,0.86152100,10.46860000,0.02877978,701.75182315,0.02837342,721.94808468,0.00069393,0.05062147,810.70723804,-0.02572821,-0.02489326,0.00000000,0.00000000,0.00000000,0.00000000
93.50000000,0.87162700,10.50530000,0.02908767,704.21196987,0.02867265,724.69585291,0.00059846,0.05097157,811.10595903,-0.02591465,-0.02505692,0.00000000,0.00000000,0.00000000,0.00000000
94.00000000,0.88129400,10.51010000,0.02941822,704.53373292,0.02899381,725.25986284,0.00064232,0.05135844,812.72243517,-0.02609096,-0.02526748,0.00000000,0.00000000,0.00000000,0.00000000
94.50000000,0.89133300,10.52600000,0.02974867,705.59957305,0.02931476,726.59021955,0.00064190,0.05175029,814.00976212,-0.02628487,-0.02546542,0.00000000,0.00000000,0.00000000,0.00000000
95.00000000,0.90137200,10.54840000,0.03007544,707.10113399,0.02963205,728.36751487,0.00063457,0.05214194,814.55762084,-0.02652415,-0.02561779,0.00000000,0.00000000,0.00000000,0.00000000
95.50000000,0.91130900,10.56270000,0.03043600,708.05971977,0.02998201,729.61022540,0.00069993,0.05257363,815.59426159,-0.02677334,-0.02580030,0.00000000,0.00000000,0.00000000,0.00000000
96.00000000,0.92111100,10.58190000,0.03076278,709.34677200,0.03029909,731.16824912,0.00063415,0.05289816,816.76461145,-0.02690193,-0.02599624,0.00000000,0.00000000,0.00000000,0.00000000
96.50000000,0.93111600,10.59780000,0.03107822,710.41261213,0.03060507,732.49097316,0.00061197,0.05331649,817.56374142,-0.02714624,-0.02617025,0.00000000,0.00000000,0.00000000,0.00000000
97.00000000,0.94105400,10.61460000,0.03144256,711.53878284,0.03095836,733.91138055,0.00070658,0.05370206,818.50758072,-0.02732314,-0.02637892,0.00000000,0.00000000,0.00000000,0.00000000
97.50000000,0.95136300,10.63050000,0.03181056,712.60462297,0.03131508,735.27297192,0.00071344,0.05408828,819.28142061,-0.02753434,-0.02655395,0.00000000,0.00000000,0.00000000,0.00000000
98.00000000,0.96163900,10.64890000,0.03211478,713.83804802,0.03160988,736.76279831,0.00058960,0.05449041,820.40414661,-0.02774659,-0.02674382,0.00000000,0.00000000,0.00000000,0.00000000
98.50000000,0.97154200,10.66560000,0.03246411,714.95751533,0.03194829,738.16797555,0.00067681,0.05488396,821.07093457,-0.02797735,-0.02690661,0.00000000,0.00000000,0.00000000,0.00000000
99.00000000,0.98161500,10.68230000,0.03282833,716.07698264,0.03230099,739.58459652,0.00070542,0.05527491,822.25006815,-0.02818496,-0.02708995,0.00000000,0.00000000,0.00000000,0.00000000
99.50000000,0.99178900,10.70310000,0.03316267,717.47128922,0.03262465,741.26455043,0.00064731,0.05566106,822.91174262,-0.02838619,-0.02727487,0.00000000,0.00000000,0.00000000,0.00000000
100.00000000,1.00196300,10.71500000,0.03350444,718.26899347,0.03295540,742.33419706,0.00066151,0.05605663,823.80312425,-0.02859908,-0.02745755,0.00000000,0.00000000,0.00000000,0.00000000
100.50000000,1.01240800,10.73260000,0.03386122,719.44879135,0.03330055,743.81020675,0.00069030,0.05645708,825.10661277,-0.02882164,-0.02763545,0.00000000,0.00000000,0.00000000,0.00000000
101.00000000,1.02264900,10.74930000,0.03418422,720.56825866,0.03361292,745.20032414,0.00062474,0.05686198,825.44208511,-0.02903602,-0.02782596,0.00000000,0.00000000,0.00000000,0.00000000
101.50000000,1.03326300,10.76450000,0.03454467,721.58717501,0.03396139,746.51416344,0.00069694,0.05727108,826.35354645,-0.02927209,-0.02799899,0.00000000,0.00000000,0.00000000,0.00000000
102.00000000,1.04384200,10.77880000,0.03490156,722.54576079,0.03430631,747.76373180,0.00068982,0.05767613,827.31236016,-0.02947783,-0.02819830,0.00000000,0.00000000,0.00000000,0.00000000
102.50000000,1.05425300,10.79800000,0.03522822,723.83281302,0.03462191,749.33215621,0.00063120,0.05806050,828.14722697,-0.02970090,-0.02835961,0.00000000,0.00000000,0.00000000,0.00000000
103.00000000,1.06449500,10.81310000,0.03559256,724.84502597,0.03497378,750.64411283,0.00070375,0.05849047,829.02056921,-0.02991820,-0.02857228,0.00000000,0.00000000,0.00000000,0.00000000
103.50000000,1.07504100,10.82670000,0.03598689,725.75668797,0.03535449,751.87441326,0.00076142,0.05887697,830.08761991,-0.03012706,-0.02874991,0.00000000,0.00000000,0.00000000,0.00000000
104.00000000,1.08555300,10.84580000,0.03631367,727.03703681,0.03566987,753.43841742,0.00063075,0.05927493,830.92835643,-0.03035631,-0.02891862,0.00000000,0.00000000,0.00000000,0.00000000
104.50000000,1.09596400,10.85700000,0.03667800,727.78781728,0.03602137,754.48161884,0.00070301,0.05967388,831.54812866,-0.03057463,-0.02909925,0.00000000,0.00000000,0.00000000,0.00000000
105.00000000,1.10681400,10.87370000,0.03703856,728.90728458,0.03636911,755.90495754,0.00069548,0.06007093,832.51108507,-0.03078373,-0.02928720,0.00000000,0.00000000,0.00000000,0.00000000
105.50000000,1.11712300,10.88730000,0.03741033,729.81894658,0.03672754,757.12171665,0.00071687,0.06046755,833.53174305,-0.03101145,-0.02945609,0.00000000,0.00000000,0.00000000,0.00000000
106.00000000,1.12827700,10.90720000,0.03780089,731.15292259,0.03710394,758.79115298,0.00075280,0.06088248,834.38891218,-0.03123237,-0.02965011,0.00000000,0.00000000,0.00000000,0.00000000
106.50000000,1.13868800,10.91920000,0.03813889,731.95733024,0.03742958,759.87336953,0.00065127,0.06125555,835.10379311,-0.03143995,-0.02981561,0.00000000,0.00000000,0.00000000,0.00000000
