Repository: noberito/ethz

**MODELLING AND CALIBRATING A POLYN YIELD SURFACE FUNCTION**

---

In the context of my research assistant internship at ETH Zurich, I have to implement and find an operationnal strategy to calibrate a yield surface function based on the polyN model which is a homogenous polynomial of degree N.

To make the calibration operationnal please copy paste a folder "{material}_results" containing the csv files for a given material in the lab_data directory and then change the parameters you want in the polyN_optimization/param.txt. Then run polyN_optimization/optimize_polyN.py. The coefficients of the polyN function will be accessible in the polyN_coeff.npy file.

File: polyN_optimization/results_exp/DP780/UT_15_3.csv (part 3 of 3)
Time[s],Displacement[mm],Force[kN],EngStrain_longi,EngStress[MPa],TrueStrain,TrueStress[MPa],TrueStrainRate[1/s],PlasticStrain_longi,PlasticStress[MPa],PlasticStrain_thick,PlasticStrain_width,R-Value,Thickness[mm],Width[mm], Young's Modulus [MPa]
214.50000000,4.00778700,11.84670000,0.13479100,785.89354684,0.12644849,891.82492391,0.00099309,0.00000000,0.00000000,0.00000000,0.00000000,0.00000000,0.00000000,0.00000000,0.00000000
215.00000000,4.02374100,11.84430000,0.13531678,785.73433419,0.12691171,892.05737248,0.00092644,0.00000000,0.00000000,0.00000000,0.00000000,0.00000000,0.00000000,0.00000000,0.00000000
215.50000000,4.03949300,11.84830000,0.13584256,785.99968861,0.12737472,892.77189497,0.00092601,0.00000000,0.00000000,0.00000000,0.00000000,0.00000000,0.00000000,0.00000000,0.00000000
216.00000000,4.05622400,11.84750000,0.13640600,785.94661772,0.12787065,893.15445206,0.00099187,0.00000000,0.00000000,0.00000000,0.00000000,0.00000000,0.00000000,0.00000000,0.00000000
216.50000000,4.07150200,11.84670000,0.13693178,785.89354684,0.12833321,893.50734735,0.00092512,0.00000000,0.00000000,0.00000000,0.00000000,0.00000000,0.00000000,0.00000000,0.00000000
217.00000000,4.08803100,11.84670000,0.13749511,785.89354684,0.12882857,893.95006738,0.00099073,0.00000000,0.00000000,0.00000000,0.00000000,0.00000000,0.00000000,0.00000000,0.00000000
217.50000000,4.10425500,11.84510000,0.13802089,785.78740507,0.12929069,894.24248120,0.00092423,0.00000000,0.00000000,0.00000000,0.00000000,0.00000000,0.00000000,0.00000000,0.00000000
218.00000000,4.12037800,11.84910000,0.13858422,786.05275949,0.12978558,894.98726979,0.00098978,0.00000000,0.00000000,0.00000000,0.00000000,0.00000000,0.00000000,0.00000000,0.00000000
218.50000000,4.13629900,11.84750000,0.13914756,785.94661772,0.13028022,895.30916838,0.00098929,0.00000000,0.00000000,0.00000000,0.00000000,0.00000000,0.00000000,0.00000000,0.00000000
219.00000000,4.15232000,11.84990000,0.13963578,786.10583037,0.13070872,895.87432941,0.00085699,0.00000000,0.00000000,0.00000000,0.00000000,0.00000000,0.00000000,0.00000000,0.00000000
219.50000000,4.16861200,11.84750000,0.14019911,785.94661772,0.13120291,896.13563491,0.00098838,0.00000000,0.00000000,0.00000000,0.00000000,0.00000000,0.00000000,0.00000000,0.00000000
220.00000000,4.18500600,11.84750000,0.14072489,785.94661772,0.13166393,896.54886817,0.00092204,0.00000000,0.00000000,0.00000000,0.00000000,0.00000000,0.00000000,0.00000000,0.00000000
220.50000000,4.20119600,11.85060000,0.14125078,786.15226740,0.13212483,897.19688662,0.00092181,0.00000000,0.00000000,0.00000000,0.00000000,0.00000000,0.00000000,0.00000000,0.00000000
221.00000000,4.21762400,11.84830000,0.14181411,785.99968861,0.13261832,897.46553578,0.00098698,0.00000000,0.00000000,0.00000000,0.00000000,0.00000000,0.00000000,0.00000000,0.00000000
221.50000000,4.23340800,11.84830000,0.14233989,785.99968861,0.13307869,897.87879695,0.00092074,0.00000000,0.00000000,0.00000000,0.00000000,0.00000000,0.00000000,0.00000000,0.00000000
222.00000000,4.24993700,11.84990000,0.14290322,786.10583037,0.13357171,898.44288654,0.00098604,0.00000000,0.00000000,0.00000000,0.00000000,0.00000000,0.00000000,0.00000000,0.00000000
222.50000000,4.26687200,11.85060000,0.14346656,786.15226740,0.13406449,898.93882534,0.00098555,0.00000000,0.00000000,0.00000000,0.00000000,0.00000000,0.00000000,0.00000000,0.00000000
223.00000000,4.28282600,11.84910000,0.14402989,786.05275949,0.13455702,899.26785110,0.00098507,0.00000000,0.00000000,0.00000000,0.00000000,0.00000000,0.00000000,0.00000000,0.00000000
223.50000000,4.29948900,11.84670000,0.14451811,785.89354684,0.13498368,899.46939776,0.00085333,0.00000000,0.00000000,0.00000000,0.00000000,0.00000000,0.00000000,0.00000000,0.00000000
224.00000000,4.31608600,11.84830000,0.14508156,785.99968861,0.13547586,900.03374610,0.00098435,0.00000000,0.00000000,0.00000000,0.00000000,0.00000000,0.00000000,0.00000000,0.00000000
224.50000000,4.33271600,11.84670000,0.14564489,785.89354684,0.13596770,900.35492515,0.00098368,0.00000000,0.00000000,0.00000000,0.00000000,0.00000000,0.00000000,0.00000000,0.00000000
225.00000000,4.34880500,11.85140000,0.14617067,786.20533828,0.13642653,901.12549671,0.00091766,0.00000000,0.00000000,0.00000000,0.00000000,0.00000000,0.00000000,0.00000000,0.00000000
225.50000000,4.36580700,11.84590000,0.14673400,785.84047596,0.00000000,0.00000000,0.00000000,0.00000000,0.00000000,0.00000000,0.00000000,0.00000000,0.00000000,0.00000000,0.00000000
226.00000000,4.38209900,11.84590000,0.14725978,785.84047596,0.00000000,0.00000000,0.00000000,0.00000000,0.00000000,0.00000000,0.00000000,0.00000000,0.00000000,0.00000000,0.00000000
226.50000000,4.39906700,11.84670000,0.14782311,785.89354684,0.00000000,0.00000000,0.00000000,0.00000000,0.00000000,0.00000000,0.00000000,0.00000000,0.00000000,0.00000000,0.00000000
227.00000000,4.41539300,11.84590000,0.14838644,785.84047596,0.00000000,0.00000000,0.00000000,0.00000000,0.00000000,0.00000000,0.00000000,0.00000000,0.00000000,0.00000000,0.00000000
227.50000000,4.43239500,11.84750000,0.14894989,785.94661772,0.00000000,0.00000000,0.00000000,0.00000000,0.00000000,0.00000000,0.00000000,0.00000000,0.00000000,0.00000000,0.00000000
228.00000000,4.44932900,11.84750000,0.14943811,785.94661772,0.00000000,0.00000000,0.00000000,0.00000000,0.00000000,0.00000000,0.00000000,0.00000000,0.00000000,0.00000000,0.00000000
228.50000000,4.46562100,11.84750000,0.15000144,785.94661772,0.00000000,0.00000000,0.00000000,0.00000000,0.00000000,0.00000000,0.00000000,0.00000000,0.00000000,0.00000000,0.00000000
229.00000000,4.48248800,11.84910000,0.15048967,786.05275949,0.00000000,0.00000000,0.00000000,0.00000000,0.00000000,0.00000000,0.00000000,0.00000000,0.00000000,0.00000000,0.00000000
229.50000000,4.49921900,11.84750000,0.15105300,785.94661772,0.00000000,0.00000000,0.00000000,0.00000000,0.00000000,0.00000000,0.00000000,0.00000000,0.00000000,0.00000000,0.00000000
230.00000000,4.51652500,11.84990000,0.15161633,786.10583037,0.00000000,0.00000000,0.00000000,0.00000000,0.00000000,0.00000000,0.00000000,0.00000000,0.00000000,0.00000000,0.00000000
230.50000000,4.53318900,11.84750000,0.15217967,785.94661772,0.00000000,0.00000000,0.00000000,0.00000000,0.00000000,0.00000000,0.00000000,0.00000000,0.00000000,0.00000000,0.00000000
231.00000000,4.55009000,11.84670000,0.15270556,785.89354684,0.00000000,0.00000000,0.00000000,0.00000000,0.00000000,0.00000000,0.00000000,0.00000000,0.00000000,0.00000000,0.00000000
231.50000000,4.56719300,11.84910000,0.15323133,786.05275949,0.00000000,0.00000000,0.00000000,0.00000000,0.00000000,0.00000000,0.00000000,0.00000000,0.00000000,0.00000000,0.00000000
232.00000000,4.58436400,11.84750000,0.15375711,785.94661772,0.00000000,0.00000000,0.00000000,0.00000000,0.00000000,0.00000000,0.00000000,0.00000000,0.00000000,0.00000000,0.00000000
232.50000000,4.60106100,11.84510000,0.15428289,785.78740507,0.00000000,0.00000000,0.00000000,0.00000000,0.00000000,0.00000000,0.00000000,0.00000000,0.00000000,0.00000000,0.00000000
233.00000000,4.61806300,11.84670000,0.15480867,785.89354684,0.00000000,0.00000000,0.00000000,0.00000000,0.00000000,0.00000000,0.00000000,0.00000000,0.00000000,0.00000000,0.00000000
233.50000000,4.63516600,11.84990000,0.15533444,786.10583037,0.00000000,0.00000000,0.00000000,0.00000000,0.00000000,0.00000000,0.00000000,0.00000000,0.00000000,0.00000000,0.00000000
234.00000000,4.65264100,11.84670000,0.15586022,785.89354684,0.00000000,0.00000000,0.00000000,0.00000000,0.00000000,0.00000000,0.00000000,0.00000000,0.00000000,0.00000000,0.00000000
234.50000000,4.67059000,11.84830000,0.15642356,785.99968861,0.00000000,0.00000000,0.00000000,0.00000000,0.00000000,0.00000000,0.00000000,0.00000000,0.00000000,0.00000000,0.00000000
235.00000000,4.68738900,11.84110000,0.15691189,785.52205065,0.00000000,0.00000000,0.00000000,0.00000000,0.00000000,0.00000000,0.00000000,0.00000000,0.00000000,0.00000000,0.00000000
235.50000000,4.70520200,11.84510000,0.15747522,785.78740507,0.00000000,0.00000000,0.00000000,0.00000000,0.00000000,0.00000000,0.00000000,0.00000000,0.00000000,0.00000000,0.00000000
236.00000000,4.72210200,11.84190000,0.15800100,785.57512154,0.00000000,0.00000000,0.00000000,0.00000000,0.00000000,0.00000000,0.00000000,0.00000000,0.00000000,0.00000000,0.00000000
236.50000000,4.73988200,11.84350000,0.15848922,785.68126330,0.00000000,0.00000000,0.00000000,0.00000000,0.00000000,0.00000000,0.00000000,0.00000000,0.00000000,0.00000000,0.00000000
237.00000000,4.75698500,11.84110000,0.15897744,785.52205065,0.00000000,0.00000000,0.00000000,0.00000000,0.00000000,0.00000000,0.00000000,0.00000000,0.00000000,0.00000000,0.00000000
237.50000000,4.77432500,11.83710000,0.15950322,785.25669624,0.00000000,0.00000000,0.00000000,0.00000000,0.00000000,0.00000000,0.00000000,0.00000000,0.00000000,0.00000000,0.00000000
238.00000000,4.79159700,11.83550000,0.16002900,785.15055447,0.00000000,0.00000000,0.00000000,0.00000000,0.00000000,0.00000000,0.00000000,0.00000000,0.00000000,0.00000000,0.00000000
238.50000000,4.81015400,11.83790000,0.16059244,785.30976712,0.00000000,0.00000000,0.00000000,0.00000000,0.00000000,0.00000000,0.00000000,0.00000000,0.00000000,0.00000000,0.00000000
239.00000000,4.82742600,11.83470000,0.16104311,785.09748358,0.00000000,0.00000000,0.00000000,0.00000000,0.00000000,0.00000000,0.00000000,0.00000000,0.00000000,0.00000000,0.00000000
239.50000000,4.84429300,11.83710000,0.16153133,785.25669624,0.00000000,0.00000000,0.00000000,0.00000000,0.00000000,0.00000000,0.00000000,0.00000000,0.00000000,0.00000000,0.00000000
240.00000000,4.86183600,11.83550000,0.16201956,785.15055447,0.00000000,0.00000000,0.00000000,0.00000000,0.00000000,0.00000000,0.00000000,0.00000000,0.00000000,0.00000000,0.00000000
240.50000000,4.87920900,11.83550000,0.16250778,785.15055447,0.00000000,0.00000000,0.00000000,0.00000000,0.00000000,0.00000000,0.00000000,0.00000000,0.00000000,0.00000000,0.00000000
241.00000000,4.89725900,11.83230000,0.16299600,784.93827093,0.00000000,0.00000000,0.00000000,0.00000000,0.00000000,0.00000000,0.00000000,0.00000000,0.00000000,0.00000000,0.00000000
241.50000000,4.91551200,11.83150000,0.16352178,784.88520005,0.00000000,0.00000000,0.00000000,0.00000000,0.00000000,0.00000000,0.00000000,0.00000000,0.00000000,0.00000000,0.00000000
242.00000000,4.93325700,11.82990000,0.16397244,784.77905828,0.00000000,0.00000000,0.00000000,0.00000000,0.00000000,0.00000000,0.00000000,0.00000000,0.00000000,0.00000000,0.00000000
242.50000000,4.95100300,11.82990000,0.16442311,784.77905828,0.00000000,0.00000000,0.00000000,0.00000000,0.00000000,0.00000000,0.00000000,0.00000000,0.00000000,0.00000000,0.00000000
243.00000000,4.96861300,11.82750000,0.16483633,784.61984563,0.00000000,0.00000000,0.00000000,0.00000000,0.00000000,0.00000000,0.00000000,0.00000000,0.00000000,0.00000000,0.00000000
243.50000000,4.98679800,11.82350000,0.16528700,784.35449121,0.00000000,0.00000000,0.00000000,0.00000000,0.00000000,0.00000000,0.00000000,0.00000000,0.00000000,0.00000000,0.00000000
244.00000000,5.00444200,11.82270000,0.16577522,784.30142033,0.00000000,0.00000000,0.00000000,0.00000000,0.00000000,0.00000000,0.00000000,0.00000000,0.00000000,0.00000000,0.00000000
244.50000000,5.02296500,11.82270000,0.16618833,784.30142033,0.00000000,0.00000000,0.00000000,0.00000000,0.00000000,0.00000000,0.00000000,0.00000000,0.00000000,0.00000000,0.00000000
245.00000000,5.04135200,11.82270000,0.16660144,784.30142033,0.00000000,0.00000000,0.00000000,0.00000000,0.00000000,0.00000000,0.00000000,0.00000000,0.00000000,0.00000000,0.00000000
245.50000000,5.05923300,11.81640000,0.16705211,783.88348712,0.00000000,0.00000000,0.00000000,0.00000000,0.00000000,0.00000000,0.00000000,0.00000000,0.00000000,0.00000000,0.00000000
246.00000000,5.07751900,11.81400000,0.16750278,783.72427447,0.00000000,0.00000000,0.00000000,0.00000000,0.00000000,0.00000000,0.00000000,0.00000000,0.00000000,0.00000000,0.00000000
246.50000000,5.09580600,11.81640000,0.16787833,783.88348712,0.00000000,0.00000000,0.00000000,0.00000000,0.00000000,0.00000000,0.00000000,0.00000000,0.00000000,0.00000000,0.00000000
247.00000000,5.11429500,11.81240000,0.16832900,783.61813270,0.00000000,0.00000000,0.00000000,0.00000000,0.00000000,0.00000000,0.00000000,0.00000000,0.00000000,0.00000000,0.00000000
247.50000000,5.13325700,11.80760000,0.16870456,783.29970740,0.00000000,0.00000000,0.00000000,0.00000000,0.00000000,0.00000000,0.00000000,0.00000000,0.00000000,0.00000000,0.00000000
248.00000000,5.15113800,11.80760000,0.16908011,783.29970740,0.00000000,0.00000000,0.00000000,0.00000000,0.00000000,0.00000000,0.00000000,0.00000000,0.00000000,0.00000000,0.00000000
248.50000000,5.17033700,11.80600000,0.16945578,783.19356563,0.00000000,0.00000000,0.00000000,0.00000000,0.00000000,0.00000000,0.00000000,0.00000000,0.00000000,0.00000000,0.00000000
249.00000000,5.18889400,11.80200000,0.16983133,782.92821121,0.00000000,0.00000000,0.00000000,0.00000000,0.00000000,0.00000000,0.00000000,0.00000000,0.00000000,0.00000000,0.00000000
249.50000000,5.20778800,11.79640000,0.17016933,782.55671503,0.00000000,0.00000000,0.00000000,0.00000000,0.00000000,0.00000000,0.00000000,0.00000000,0.00000000,0.00000000,0.00000000
250.00000000,5.22637900,11.79480000,0.17054489,782.45057326,0.00000000,0.00000000,0.00000000,0.00000000,0.00000000,0.00000000,0.00000000,0.00000000,0.00000000,0.00000000,0.00000000
250.50000000,5.24490200,11.79000000,0.17084533,782.13214796,0.00000000,0.00000000,0.00000000,0.00000000,0.00000000,0.00000000,0.00000000,0.00000000,0.00000000,0.00000000,0.00000000
251.00000000,5.26396500,11.78610000,0.17118333,781.87342740,0.00000000,0.00000000,0.00000000,0.00000000,0.00000000,0.00000000,0.00000000,0.00000000,0.00000000,0.00000000,0.00000000
251.50000000,5.28259000,11.78690000,0.17152133,781.92649829,0.00000000,0.00000000,0.00000000,0.00000000,0.00000000,0.00000000,0.00000000,0.00000000,0.00000000,0.00000000,0.00000000
252.00000000,5.30158600,11.78290000,0.17182178,781.66114387,0.00000000,0.00000000,0.00000000,0.00000000,0.00000000,0.00000000,0.00000000,0.00000000,0.00000000,0.00000000,0.00000000
252.50000000,5.32075100,11.77890000,0.17208467,781.39578945,0.00000000,0.00000000,0.00000000,0.00000000,0.00000000,0.00000000,0.00000000,0.00000000,0.00000000,0.00000000,0.00000000
253.00000000,5.33991600,11.77410000,0.17234756,781.07736415,0.00000000,0.00000000,0.00000000,0.00000000,0.00000000,0.00000000,0.00000000,0.00000000,0.00000000,0.00000000,0.00000000
253.50000000,5.35898000,11.77090000,0.17264800,780.86508061,0.00000000,0.00000000,0.00000000,0.00000000,0.00000000,0.00000000,0.00000000,0.00000000,0.00000000,0.00000000,0.00000000
254.00000000,5.37828000,11.76530000,0.17291089,780.49358443,0.00000000,0.00000000,0.00000000,0.00000000,0.00000000,0.00000000,0.00000000,0.00000000,0.00000000,0.00000000,0.00000000
254.50000000,5.39761400,11.76130000,0.17317378,780.22823001,0.00000000,0.00000000,0.00000000,0.00000000,0.00000000,0.00000000,0.00000000,0.00000000,0.00000000,0.00000000,0.00000000
255.00000000,5.41664400,11.75570000,0.17339911,779.85673382,0.00000000,0.00000000,0.00000000,0.00000000,0.00000000,0.00000000,0.00000000,0.00000000,0.00000000,0.00000000,0.00000000
255.50000000,5.43638400,11.75500000,0.17362444,779.81029680,0.00000000,0.00000000,0.00000000,0.00000000,0.00000000,0.00000000,0.00000000,0.00000000,0.00000000,0.00000000,0.00000000
256.00000000,5.45582000,11.74860000,0.17384978,779.38572973,0.00000000,0.00000000,0.00000000,0.00000000,0.00000000,0.00000000,0.00000000,0.00000000,0.00000000,0.00000000,0.00000000
256.50000000,5.47549200,11.74460000,0.17400011,779.12037531,0.00000000,0.00000000,0.00000000,0.00000000,0.00000000,0.00000000,0.00000000,0.00000000,0.00000000,0.00000000,0.00000000
257.00000000,5.49536700,11.73580000,0.17418789,778.53659559,0.00000000,0.00000000,0.00000000,0.00000000,0.00000000,0.00000000,0.00000000,0.00000000,0.00000000,0.00000000,0.00000000
257.50000000,5.51466700,11.73100000,0.17441322,778.21817029,0.00000000,0.00000000,0.00000000,0.00000000,0.00000000,0.00000000,0.00000000,0.00000000,0.00000000,0.00000000,0.00000000
258.00000000,5.53437300,11.72460000,0.17456344,777.79360322,0.00000000,0.00000000,0.00000000,0.00000000,0.00000000,0.00000000,0.00000000,0.00000000,0.00000000,0.00000000,0.00000000
258.50000000,5.55424800,11.72230000,0.17475122,777.64102443,0.00000000,0.00000000,0.00000000,0.00000000,0.00000000,0.00000000,0.00000000,0.00000000,0.00000000,0.00000000,0.00000000
259.00000000,5.57378500,11.71430000,0.17486389,777.11031559,0.00000000,0.00000000,0.00000000,0.00000000,0.00000000,0.00000000,0.00000000,0.00000000,0.00000000,0.00000000,0.00000000
259.50000000,5.59393100,11.70630000,0.17493900,776.57960676,0.00000000,0.00000000,0.00000000,0.00000000,0.00000000,0.00000000,0.00000000,0.00000000,0.00000000,0.00000000,0.00000000
260.00000000,5.61404200,11.69750000,0.17508922,775.99582704,0.00000000,0.00000000,0.00000000,0.00000000,0.00000000,0.00000000,0.00000000,0.00000000,0.00000000,0.00000000,0.00000000
260.50000000,5.63412000,11.68960000,0.17520189,775.47175206,0.00000000,0.00000000,0.00000000,0.00000000,0.00000000,0.00000000,0.00000000,0.00000000,0.00000000,0.00000000,0.00000000
261.00000000,5.65416400,11.68400000,0.17531456,775.10025587,0.00000000,0.00000000,0.00000000,0.00000000,0.00000000,0.00000000,0.00000000,0.00000000,0.00000000,0.00000000,0.00000000
261.50000000,5.67444400,11.67760000,0.17538967,774.67568881,0.00000000,0.00000000,0.00000000,0.00000000,0.00000000,0.00000000,0.00000000,0.00000000,0.00000000,0.00000000,0.00000000
262.00000000,5.69428600,11.66960000,0.17550233,774.14497997,0.00000000,0.00000000,0.00000000,0.00000000,0.00000000,0.00000000,0.00000000,0.00000000,0.00000000,0.00000000,0.00000000
262.50000000,5.71463400,11.66560000,0.17553989,773.87962555,0.00000000,0.00000000,0.00000000,0.00000000,0.00000000,0.00000000,0.00000000,0.00000000,0.00000000,0.00000000,0.00000000
263.00000000,5.73521900,11.65370000,0.17561500,773.09019616,0.00000000,0.00000000,0.00000000,0.00000000,0.00000000,0.00000000,0.00000000,0.00000000,0.00000000,0.00000000,0.00000000
263.50000000,5.75516100,11.64250000,0.17569011,772.34720378,0.00000000,0.00000000,0.00000000,0.00000000,0.00000000,0.00000000,0.00000000,0.00000000,0.00000000,0.00000000,0.00000000
264.00000000,5.77520500,11.62900000,0.17576522,771.45163262,0.00000000,0.00000000,0.00000000,0.00000000,0.00000000,0.00000000,0.00000000,0.00000000,0.00000000,0.00000000,0.00000000
264.50000000,5.79582400,11.62660000,0.17580278,771.29241997,0.00000000,0.00000000,0.00000000,0.00000000,0.00000000,0.00000000,0.00000000,0.00000000,0.00000000,0.00000000,0.00000000
265.00000000,5.81603700,11.61380000,0.17580278,770.44328583,0.00000000,0.00000000,0.00000000,0.00000000,0.00000000,0.00000000,0.00000000,0.00000000,0.00000000,0.00000000,0.00000000
265.50000000,5.83723000,11.60580000,0.17587789,769.91257700,0.00000000,0.00000000,0.00000000,0.00000000,0.00000000,0.00000000,0.00000000,0.00000000,0.00000000,0.00000000,0.00000000
266.00000000,5.85727400,11.59710000,0.17591544,769.33543114,0.00000000,0.00000000,0.00000000,0.00000000,0.00000000,0.00000000,0.00000000,0.00000000,0.00000000,0.00000000,0.00000000
266.50000000,5.87826400,11.58190000,0.17591544,768.32708435,0.00000000,0.00000000,0.00000000,0.00000000,0.00000000,0.00000000,0.00000000,0.00000000,0.00000000,0.00000000,0.00000000
267.00000000,5.89901800,11.56750000,0.17595300,767.37180844,0.00000000,0.00000000,0.00000000,0.00000000,0.00000000,0.00000000,0.00000000,0.00000000,0.00000000,0.00000000,0.00000000
267.50000000,5.91950200,11.56360000,0.17599056,767.11308788,0.00000000,0.00000000,0.00000000,0.00000000,0.00000000,0.00000000,0.00000000,0.00000000,0.00000000,0.00000000,0.00000000
268.00000000,5.94018800,11.54760000,0.17599056,766.05167021,0.00000000,0.00000000,0.00000000,0.00000000,0.00000000,0.00000000,0.00000000,0.00000000,0.00000000,0.00000000,0.00000000
268.50000000,5.96073900,11.53800000,0.17599056,765.41481961,0.00000000,0.00000000,0.00000000,0.00000000,0.00000000,0.00000000,0.00000000,0.00000000,0.00000000,0.00000000,0.00000000
269.00000000,5.98142500,11.52450000,0.17602811,764.51924844,0.00000000,0.00000000,0.00000000,0.00000000,0.00000000,0.00000000,0.00000000,0.00000000,0.00000000,0.00000000,0.00000000
269.50000000,6.00201000,11.51010000,0.17602811,763.56397254,0.00000000,0.00000000,0.00000000,0.00000000,0.00000000,0.00000000,0.00000000,0.00000000,0.00000000,0.00000000,0.00000000
270.00000000,6.02283200,11.49740000,0.17606567,762.72147226,0.00000000,0.00000000,0.00000000,0.00000000,0.00000000,0.00000000,0.00000000,0.00000000,0.00000000,0.00000000,0.00000000
270.50000000,6.04409200,11.48300000,0.17602811,761.76619635,0.00000000,0.00000000,0.00000000,0.00000000,0.00000000,0.00000000,0.00000000,0.00000000,0.00000000,0.00000000,0.00000000
271.00000000,6.06484600,11.46550000,0.17602811,760.60527077,0.00000000,0.00000000,0.00000000,0.00000000,0.00000000,0.00000000,0.00000000,0.00000000,0.00000000,0.00000000,0.00000000
271.50000000,6.08600600,11.45030000,0.17606567,759.59692399,0.00000000,0.00000000,0.00000000,0.00000000,0.00000000,0.00000000,0.00000000,0.00000000,0.00000000,0.00000000,0.00000000
272.00000000,6.10648900,11.43520000,0.17602811,758.59521106,0.00000000,0.00000000,0.00000000,0.00000000,0.00000000,0.00000000,0.00000000,0.00000000,0.00000000,0.00000000,0.00000000
272.50000000,6.12748000,11.41760000,0.17602811,757.42765162,0.00000000,0.00000000,0.00000000,0.00000000,0.00000000,0.00000000,0.00000000,0.00000000,0.00000000,0.00000000,0.00000000
273.00000000,6.14897800,11.40330000,0.17599056,756.47900957,0.00000000,0.00000000,0.00000000,0.00000000,0.00000000,0.00000000,0.00000000,0.00000000,0.00000000,0.00000000,0.00000000
273.50000000,6.16969800,11.38410000,0.17599056,755.20530836,0.00000000,0.00000000,0.00000000,0.00000000,0.00000000,0.00000000,0.00000000,0.00000000,0.00000000,0.00000000,0.00000000
274.00000000,6.19079000,11.35700000,0.17602811,753.40753218,0.00000000,0.00000000,0.00000000,0.00000000,0.00000000,0.00000000,0.00000000,0.00000000,0.00000000,0.00000000,0.00000000
274.50000000,6.21211900,11.34500000,0.17602811,752.61146892,0.00000000,0.00000000,0.00000000,0.00000000,0.00000000,0.00000000,0.00000000,0.00000000,0.00000000,0.00000000,0.00000000
275.00000000,6.23300900,11.32110000,0.17599056,751.02597627,0.00000000,0.00000000,0.00000000,0.00000000,0.00000000,0.00000000,0.00000000,0.00000000,0.00000000,0.00000000,0.00000000
275.50000000,6.25467600,11.30120000,0.17599056,749.70583804,0.00000000,0.00000000,0.00000000,0.00000000,0.00000000,0.00000000,0.00000000,0.00000000,0.00000000,0.00000000,0.00000000
276.00000000,6.27570100,11.27330000,0.17599056,747.85499097,0.00000000,0.00000000,0.00000000,0.00000000,0.00000000,0.00000000,0.00000000,0.00000000,0.00000000,0.00000000,0.00000000
276.50000000,6.29709800,11.25410000,0.17599056,746.58128977,0.00000000,0.00000000,0.00000000,0.00000000,0.00000000,0.00000000,0.00000000,0.00000000,0.00000000,0.00000000,0.00000000
277.00000000,6.31903600,11.22700000,0.17599056,744.78351358,0.00000000,0.00000000,0.00000000,0.00000000,0.00000000,0.00000000,0.00000000,0.00000000,0.00000000,0.00000000,0.00000000
277.50000000,6.34067000,11.20390000,0.17595311,743.25109182,0.00000000,0.00000000,0.00000000,0.00000000,0.00000000,0.00000000,0.00000000,0.00000000,0.00000000,0.00000000,0.00000000
278.00000000,6.36257500,11.17680000,0.17591556,741.45331563,0.00000000,0.00000000,0.00000000,0.00000000,0.00000000,0.00000000,0.00000000,0.00000000,0.00000000,0.00000000,0.00000000
278.50000000,6.38468400,11.14730000,0.17595311,739.49632680,0.00000000,0.00000000,0.00000000,0.00000000,0.00000000,0.00000000,0.00000000,0.00000000,0.00000000,0.00000000,0.00000000
279.00000000,6.40669100,11.11540000,0.17591556,737.38012531,0.00000000,0.00000000,0.00000000,0.00000000,0.00000000,0.00000000,0.00000000,0.00000000,0.00000000,0.00000000,0.00000000
279.50000000,6.42927500,11.07870000,0.17591556,734.94549852,0.00000000,0.00000000,0.00000000,0.00000000,0.00000000,0.00000000,0.00000000,0.00000000,0.00000000,0.00000000,0.00000000
280.00000000,6.45158900,11.04280000,0.17587811,732.56394262,0.00000000,0.00000000,0.00000000,0.00000000,0.00000000,0.00000000,0.00000000,0.00000000,0.00000000,0.00000000,0.00000000
280.50000000,6.47461500,10.99340000,0.17587811,729.28681555,0.00000000,0.00000000,0.00000000,0.00000000,0.00000000,0.00000000,0.00000000,0.00000000,0.00000000,0.00000000,0.00000000
281.00000000,6.49747500,10.95350000,0.17580300,726.63990523,0.00000000,0.00000000,0.00000000,0.00000000,0.00000000,0.00000000,0.00000000,0.00000000,0.00000000,0.00000000,0.00000000
281.50000000,6.52054200,10.88090000,0.17580311,721.82372254,0.00000000,0.00000000,0.00000000,0.00000000,0.00000000,0.00000000,0.00000000,0.00000000,0.00000000,0.00000000,0.00000000
282.00000000,6.54547500,10.81870000,0.17572800,717.69746133,0.00000000,0.00000000,0.00000000,0.00000000,0.00000000,0.00000000,0.00000000,0.00000000,0.00000000,0.00000000,0.00000000
282.50000000,6.58785500,10.71900000,0.17557744,711.08350246,0.00000000,0.00000000,0.00000000,0.00000000,0.00000000,0.00000000,0.00000000,0.00000000,0.00000000,0.00000000,0.00000000
