Repository: noberito/ethz

**MODELLING AND CALIBRATING A POLYN YIELD SURFACE FUNCTION**

---

In the context of my research assistant internship at ETH Zurich, I have to implement and find an operationnal strategy to calibrate a yield surface function based on the polyN model which is a homogenous polynomial of degree N.

To make the calibration operationnal please copy paste a folder "{material}_results" containing the csv files for a given material in the lab_data directory and then change the parameters you want in the polyN_optimization/param.txt. Then run polyN_optimization/optimize_polyN.py. The coefficients of the polyN function will be accessible in the polyN_coeff.npy file.

File: polyN_optimization/results_exp/DP780/UT_30_3.csv (part 3 of 3)
Time[s],Displacement[mm],Force[kN],EngStrain_longi,EngStress[MPa],TrueStrain,TrueStress[MPa],TrueStrainRate[1/s],PlasticStrain_longi,PlasticStress[MPa],PlasticStrain_thick,PlasticStrain_width,R-Value,Thickness[mm],Width[mm], Young's Modulus [MPa]
214.50000000,4.06556500,11.80520000,0.13501800,785.16054811,0.12664851,891.17135500,0.00092688,0.00000000,0.00000000,0.00000000,0.00000000,0.00000000,0.00000000,0.00000000,0.00000000
215.00000000,4.08141600,11.80040000,0.13558122,784.84130146,0.12714461,891.25104436,0.00099220,0.00000000,0.00000000,0.00000000,0.00000000,0.00000000,0.00000000,0.00000000,0.00000000
215.50000000,4.09699900,11.80200000,0.13603200,784.94771701,0.12754149,891.72572485,0.00079376,0.00000000,0.00000000,0.00000000,0.00000000,0.00000000,0.00000000,0.00000000,0.00000000
216.00000000,4.11298700,11.79640000,0.13655778,784.57526258,0.12800420,891.71511693,0.00092542,0.00000000,0.00000000,0.00000000,0.00000000,0.00000000,0.00000000,0.00000000,0.00000000
216.50000000,4.12904300,11.79960000,0.13708344,784.78809368,0.12846660,892.36954872,0.00092480,0.00000000,0.00000000,0.00000000,0.00000000,0.00000000,0.00000000,0.00000000,0.00000000
217.00000000,4.14428700,11.80120000,0.13760933,784.89450923,0.12892898,892.90331938,0.00092476,0.00000000,0.00000000,0.00000000,0.00000000,0.00000000,0.00000000,0.00000000,0.00000000
217.50000000,4.16024100,11.80440000,0.13809744,785.10734034,0.12935796,893.52865765,0.00085795,0.00000000,0.00000000,0.00000000,0.00000000,0.00000000,0.00000000,0.00000000,0.00000000
218.00000000,4.17582200,11.80520000,0.13862322,785.16054811,0.12981983,894.00203325,0.00092375,0.00000000,0.00000000,0.00000000,0.00000000,0.00000000,0.00000000,0.00000000,0.00000000
218.50000000,4.19167500,11.80360000,0.13918656,785.05413256,0.13031446,894.32311320,0.00098925,0.00000000,0.00000000,0.00000000,0.00000000,0.00000000,0.00000000,0.00000000,0.00000000
219.00000000,4.20745900,11.80040000,0.13963722,784.84130146,0.13070999,894.43436068,0.00079105,0.00000000,0.00000000,0.00000000,0.00000000,0.00000000,0.00000000,0.00000000,0.00000000
219.50000000,4.22348100,11.80200000,0.14020056,784.94771701,0.13120417,894.99782301,0.00098837,0.00000000,0.00000000,0.00000000,0.00000000,0.00000000,0.00000000,0.00000000,0.00000000
220.00000000,4.23957000,11.80440000,0.14068878,785.10734034,0.13163227,895.56313247,0.00085620,0.00000000,0.00000000,0.00000000,0.00000000,0.00000000,0.00000000,0.00000000,0.00000000
220.50000000,4.25528700,11.80440000,0.14121456,785.10734034,0.13209309,895.97592447,0.00092165,0.00000000,0.00000000,0.00000000,0.00000000,0.00000000,0.00000000,0.00000000,0.00000000
221.00000000,4.27184900,11.80520000,0.14174033,785.16054811,0.13255371,896.44946592,0.00092122,0.00000000,0.00000000,0.00000000,0.00000000,0.00000000,0.00000000,0.00000000,0.00000000
221.50000000,4.28760100,11.80520000,0.14226622,785.16054811,0.13301420,896.86237313,0.00092099,0.00000000,0.00000000,0.00000000,0.00000000,0.00000000,0.00000000,0.00000000,0.00000000
222.00000000,4.30402700,11.81080000,0.14279200,785.53300255,0.13347439,897.70083104,0.00092038,0.00000000,0.00000000,0.00000000,0.00000000,0.00000000,0.00000000,0.00000000,0.00000000
222.50000000,4.31994600,11.81240000,0.14328011,785.63941810,0.13390142,898.20592122,0.00085406,0.00000000,0.00000000,0.00000000,0.00000000,0.00000000,0.00000000,0.00000000,0.00000000
223.00000000,4.33623900,11.81000000,0.14384344,785.47979477,0.00000000,0.00000000,0.00000000,0.00000000,0.00000000,0.00000000,0.00000000,0.00000000,0.00000000,0.00000000,0.00000000
223.50000000,4.35232800,11.80760000,0.14433167,785.32017144,0.00000000,0.00000000,0.00000000,0.00000000,0.00000000,0.00000000,0.00000000,0.00000000,0.00000000,0.00000000,0.00000000
224.00000000,4.36865400,11.80760000,0.14482000,785.32017144,0.00000000,0.00000000,0.00000000,0.00000000,0.00000000,0.00000000,0.00000000,0.00000000,0.00000000,0.00000000,0.00000000
224.50000000,4.38433800,11.81000000,0.14542089,785.47979477,0.00000000,0.00000000,0.00000000,0.00000000,0.00000000,0.00000000,0.00000000,0.00000000,0.00000000,0.00000000,0.00000000
225.00000000,4.40042600,11.81000000,0.14590900,785.47979477,0.00000000,0.00000000,0.00000000,0.00000000,0.00000000,0.00000000,0.00000000,0.00000000,0.00000000,0.00000000,0.00000000
225.50000000,4.41678600,11.80920000,0.14643489,785.42658699,0.00000000,0.00000000,0.00000000,0.00000000,0.00000000,0.00000000,0.00000000,0.00000000,0.00000000,0.00000000,0.00000000
226.00000000,4.43280600,11.80920000,0.14696056,785.42658699,0.00000000,0.00000000,0.00000000,0.00000000,0.00000000,0.00000000,0.00000000,0.00000000,0.00000000,0.00000000,0.00000000
226.50000000,4.44936900,11.80920000,0.14748633,785.42658699,0.00000000,0.00000000,0.00000000,0.00000000,0.00000000,0.00000000,0.00000000,0.00000000,0.00000000,0.00000000,0.00000000
227.00000000,4.46566100,11.80760000,0.14801211,785.32017144,0.00000000,0.00000000,0.00000000,0.00000000,0.00000000,0.00000000,0.00000000,0.00000000,0.00000000,0.00000000,0.00000000
227.50000000,4.48191900,11.81000000,0.14853789,785.47979477,0.00000000,0.00000000,0.00000000,0.00000000,0.00000000,0.00000000,0.00000000,0.00000000,0.00000000,0.00000000,0.00000000
228.00000000,4.49834600,11.81080000,0.14910122,785.53300255,0.00000000,0.00000000,0.00000000,0.00000000,0.00000000,0.00000000,0.00000000,0.00000000,0.00000000,0.00000000,0.00000000
228.50000000,4.51460400,11.80920000,0.14958944,785.42658699,0.00000000,0.00000000,0.00000000,0.00000000,0.00000000,0.00000000,0.00000000,0.00000000,0.00000000,0.00000000,0.00000000
229.00000000,4.53126800,11.80840000,0.15011522,785.37337922,0.00000000,0.00000000,0.00000000,0.00000000,0.00000000,0.00000000,0.00000000,0.00000000,0.00000000,0.00000000,0.00000000
229.50000000,4.54799900,11.81000000,0.15064100,785.47979477,0.00000000,0.00000000,0.00000000,0.00000000,0.00000000,0.00000000,0.00000000,0.00000000,0.00000000,0.00000000,0.00000000
230.00000000,4.56459500,11.80680000,0.15112922,785.26696366,0.00000000,0.00000000,0.00000000,0.00000000,0.00000000,0.00000000,0.00000000,0.00000000,0.00000000,0.00000000,0.00000000
230.50000000,4.58058200,11.80920000,0.15161744,785.42658699,0.00000000,0.00000000,0.00000000,0.00000000,0.00000000,0.00000000,0.00000000,0.00000000,0.00000000,0.00000000,0.00000000
231.00000000,4.59714500,11.80920000,0.15214322,785.42658699,0.00000000,0.00000000,0.00000000,0.00000000,0.00000000,0.00000000,0.00000000,0.00000000,0.00000000,0.00000000,0.00000000
231.50000000,4.61353800,11.80760000,0.15266900,785.32017144,0.00000000,0.00000000,0.00000000,0.00000000,0.00000000,0.00000000,0.00000000,0.00000000,0.00000000,0.00000000,0.00000000
232.00000000,4.63040400,11.80680000,0.15319478,785.26696366,0.00000000,0.00000000,0.00000000,0.00000000,0.00000000,0.00000000,0.00000000,0.00000000,0.00000000,0.00000000,0.00000000
232.50000000,4.64666200,11.80920000,0.15375822,785.42658699,0.00000000,0.00000000,0.00000000,0.00000000,0.00000000,0.00000000,0.00000000,0.00000000,0.00000000,0.00000000,0.00000000
233.00000000,4.66373100,11.80520000,0.15424633,785.16054811,0.00000000,0.00000000,0.00000000,0.00000000,0.00000000,0.00000000,0.00000000,0.00000000,0.00000000,0.00000000,0.00000000
233.50000000,4.68039500,11.80920000,0.15480967,785.42658699,0.00000000,0.00000000,0.00000000,0.00000000,0.00000000,0.00000000,0.00000000,0.00000000,0.00000000,0.00000000,0.00000000
234.00000000,4.69709200,11.80600000,0.15526033,785.21375589,0.00000000,0.00000000,0.00000000,0.00000000,0.00000000,0.00000000,0.00000000,0.00000000,0.00000000,0.00000000,0.00000000
234.50000000,4.71406000,11.80440000,0.15582367,785.10734034,0.00000000,0.00000000,0.00000000,0.00000000,0.00000000,0.00000000,0.00000000,0.00000000,0.00000000,0.00000000,0.00000000
235.00000000,4.73045300,11.80760000,0.15631189,785.32017144,0.00000000,0.00000000,0.00000000,0.00000000,0.00000000,0.00000000,0.00000000,0.00000000,0.00000000,0.00000000,0.00000000
235.50000000,4.74738700,11.80760000,0.15683767,785.32017144,0.00000000,0.00000000,0.00000000,0.00000000,0.00000000,0.00000000,0.00000000,0.00000000,0.00000000,0.00000000,0.00000000
236.00000000,4.76449100,11.79960000,0.15732589,784.78809368,0.00000000,0.00000000,0.00000000,0.00000000,0.00000000,0.00000000,0.00000000,0.00000000,0.00000000,0.00000000,0.00000000
236.50000000,4.78112000,11.80840000,0.15781411,785.37337922,0.00000000,0.00000000,0.00000000,0.00000000,0.00000000,0.00000000,0.00000000,0.00000000,0.00000000,0.00000000,0.00000000
237.00000000,4.79802000,11.79880000,0.15830233,784.73488590,0.00000000,0.00000000,0.00000000,0.00000000,0.00000000,0.00000000,0.00000000,0.00000000,0.00000000,0.00000000,0.00000000
237.50000000,4.81519100,11.80120000,0.15882811,784.89450923,0.00000000,0.00000000,0.00000000,0.00000000,0.00000000,0.00000000,0.00000000,0.00000000,0.00000000,0.00000000,0.00000000
238.00000000,4.83178700,11.79880000,0.15931633,784.73488590,0.00000000,0.00000000,0.00000000,0.00000000,0.00000000,0.00000000,0.00000000,0.00000000,0.00000000,0.00000000,0.00000000
238.50000000,4.84882300,11.80120000,0.15980456,784.89450923,0.00000000,0.00000000,0.00000000,0.00000000,0.00000000,0.00000000,0.00000000,0.00000000,0.00000000,0.00000000,0.00000000
239.00000000,4.86548700,11.80040000,0.16033033,784.84130146,0.00000000,0.00000000,0.00000000,0.00000000,0.00000000,0.00000000,0.00000000,0.00000000,0.00000000,0.00000000,0.00000000
239.50000000,4.88289300,11.79880000,0.16078100,784.73488590,0.00000000,0.00000000,0.00000000,0.00000000,0.00000000,0.00000000,0.00000000,0.00000000,0.00000000,0.00000000,0.00000000
240.00000000,4.90009800,11.79880000,0.16126922,784.73488590,0.00000000,0.00000000,0.00000000,0.00000000,0.00000000,0.00000000,0.00000000,0.00000000,0.00000000,0.00000000,0.00000000
240.50000000,4.91693000,11.79720000,0.16171978,784.62847035,0.00000000,0.00000000,0.00000000,0.00000000,0.00000000,0.00000000,0.00000000,0.00000000,0.00000000,0.00000000,0.00000000
241.00000000,4.93457400,11.79080000,0.16220811,784.20280814,0.00000000,0.00000000,0.00000000,0.00000000,0.00000000,0.00000000,0.00000000,0.00000000,0.00000000,0.00000000,0.00000000
241.50000000,4.95157600,11.78920000,0.16265878,784.09639259,0.00000000,0.00000000,0.00000000,0.00000000,0.00000000,0.00000000,0.00000000,0.00000000,0.00000000,0.00000000,0.00000000
242.00000000,4.96915200,11.79240000,0.16318456,784.30922370,0.00000000,0.00000000,0.00000000,0.00000000,0.00000000,0.00000000,0.00000000,0.00000000,0.00000000,0.00000000,0.00000000
242.50000000,4.98554500,11.79080000,0.16363522,784.20280814,0.00000000,0.00000000,0.00000000,0.00000000,0.00000000,0.00000000,0.00000000,0.00000000,0.00000000,0.00000000,0.00000000
243.00000000,5.00271500,11.79400000,0.16412344,784.41563925,0.00000000,0.00000000,0.00000000,0.00000000,0.00000000,0.00000000,0.00000000,0.00000000,0.00000000,0.00000000,0.00000000
243.50000000,5.02039400,11.78920000,0.16457411,784.09639259,0.00000000,0.00000000,0.00000000,0.00000000,0.00000000,0.00000000,0.00000000,0.00000000,0.00000000,0.00000000,0.00000000
244.00000000,5.03759700,11.79160000,0.16502478,784.25601592,0.00000000,0.00000000,0.00000000,0.00000000,0.00000000,0.00000000,0.00000000,0.00000000,0.00000000,0.00000000,0.00000000
244.50000000,5.05534300,11.78920000,0.16547533,784.09639259,0.00000000,0.00000000,0.00000000,0.00000000,0.00000000,0.00000000,0.00000000,0.00000000,0.00000000,0.00000000,0.00000000
245.00000000,5.07244600,11.78610000,0.16596367,783.89021246,0.00000000,0.00000000,0.00000000,0.00000000,0.00000000,0.00000000,0.00000000,0.00000000,0.00000000,0.00000000,0.00000000
245.50000000,5.09052800,11.78610000,0.16641422,783.89021246,0.00000000,0.00000000,0.00000000,0.00000000,0.00000000,0.00000000,0.00000000,0.00000000,0.00000000,0.00000000,0.00000000
246.00000000,5.10847700,11.78370000,0.16678989,783.73058913,0.00000000,0.00000000,0.00000000,0.00000000,0.00000000,0.00000000,0.00000000,0.00000000,0.00000000,0.00000000,0.00000000
246.50000000,5.12554600,11.78450000,0.16720289,783.78379691,0.00000000,0.00000000,0.00000000,0.00000000,0.00000000,0.00000000,0.00000000,0.00000000,0.00000000,0.00000000,0.00000000
247.00000000,5.14430600,11.78210000,0.16769111,783.62417358,0.00000000,0.00000000,0.00000000,0.00000000,0.00000000,0.00000000,0.00000000,0.00000000,0.00000000,0.00000000,0.00000000
247.50000000,5.16188200,11.78210000,0.16810422,783.62417358,0.00000000,0.00000000,0.00000000,0.00000000,0.00000000,0.00000000,0.00000000,0.00000000,0.00000000,0.00000000,0.00000000
248.00000000,5.17986200,11.77970000,0.16851744,783.46455025,0.00000000,0.00000000,0.00000000,0.00000000,0.00000000,0.00000000,0.00000000,0.00000000,0.00000000,0.00000000,0.00000000
248.50000000,5.19771000,11.77650000,0.16889289,783.25171914,0.00000000,0.00000000,0.00000000,0.00000000,0.00000000,0.00000000,0.00000000,0.00000000,0.00000000,0.00000000,0.00000000
249.00000000,5.21545500,11.77570000,0.16934367,783.19851137,0.00000000,0.00000000,0.00000000,0.00000000,0.00000000,0.00000000,0.00000000,0.00000000,0.00000000,0.00000000,0.00000000
249.50000000,5.23282800,11.76690000,0.16968156,782.61322583,0.00000000,0.00000000,0.00000000,0.00000000,0.00000000,0.00000000,0.00000000,0.00000000,0.00000000,0.00000000,0.00000000
250.00000000,5.25148600,11.76850000,0.17009467,782.71964138,0.00000000,0.00000000,0.00000000,0.00000000,0.00000000,0.00000000,0.00000000,0.00000000,0.00000000,0.00000000,0.00000000
250.50000000,5.26950100,11.76850000,0.17050778,782.71964138,0.00000000,0.00000000,0.00000000,0.00000000,0.00000000,0.00000000,0.00000000,0.00000000,0.00000000,0.00000000,0.00000000
251.00000000,5.28788800,11.76690000,0.17088333,782.61322583,0.00000000,0.00000000,0.00000000,0.00000000,0.00000000,0.00000000,0.00000000,0.00000000,0.00000000,0.00000000,0.00000000
251.50000000,5.30556600,11.76130000,0.17118378,782.24077140,0.00000000,0.00000000,0.00000000,0.00000000,0.00000000,0.00000000,0.00000000,0.00000000,0.00000000,0.00000000,0.00000000
252.00000000,5.32368300,11.75890000,0.17152178,782.08114807,0.00000000,0.00000000,0.00000000,0.00000000,0.00000000,0.00000000,0.00000000,0.00000000,0.00000000,0.00000000,0.00000000
252.50000000,5.34196900,11.75650000,0.17185978,781.92152474,0.00000000,0.00000000,0.00000000,0.00000000,0.00000000,0.00000000,0.00000000,0.00000000,0.00000000,0.00000000,0.00000000
253.00000000,5.36022100,11.75810000,0.17223533,782.02794029,0.00000000,0.00000000,0.00000000,0.00000000,0.00000000,0.00000000,0.00000000,0.00000000,0.00000000,0.00000000,0.00000000
253.50000000,5.37867700,11.75340000,0.17257333,781.71534461,0.00000000,0.00000000,0.00000000,0.00000000,0.00000000,0.00000000,0.00000000,0.00000000,0.00000000,0.00000000,0.00000000
254.00000000,5.39753800,11.75260000,0.17283622,781.66213683,0.00000000,0.00000000,0.00000000,0.00000000,0.00000000,0.00000000,0.00000000,0.00000000,0.00000000,0.00000000,0.00000000
254.50000000,5.41555300,11.74380000,0.17317422,781.07685130,0.00000000,0.00000000,0.00000000,0.00000000,0.00000000,0.00000000,0.00000000,0.00000000,0.00000000,0.00000000,0.00000000
255.00000000,5.43417700,11.74300000,0.17339956,781.02364352,0.00000000,0.00000000,0.00000000,0.00000000,0.00000000,0.00000000,0.00000000,0.00000000,0.00000000,0.00000000,0.00000000
255.50000000,5.45286900,11.73820000,0.17373756,780.70439686,0.00000000,0.00000000,0.00000000,0.00000000,0.00000000,0.00000000,0.00000000,0.00000000,0.00000000,0.00000000,0.00000000
256.00000000,5.47142600,11.73660000,0.17396289,780.59798131,0.00000000,0.00000000,0.00000000,0.00000000,0.00000000,0.00000000,0.00000000,0.00000000,0.00000000,0.00000000,0.00000000
256.50000000,5.48988000,11.73020000,0.17426333,780.17231910,0.00000000,0.00000000,0.00000000,0.00000000,0.00000000,0.00000000,0.00000000,0.00000000,0.00000000,0.00000000,0.00000000
257.00000000,5.50907900,11.72620000,0.17448867,779.90628022,0.00000000,0.00000000,0.00000000,0.00000000,0.00000000,0.00000000,0.00000000,0.00000000,0.00000000,0.00000000,0.00000000
257.50000000,5.52780400,11.72540000,0.17471400,779.85307245,0.00000000,0.00000000,0.00000000,0.00000000,0.00000000,0.00000000,0.00000000,0.00000000,0.00000000,0.00000000,0.00000000
258.00000000,5.54680000,11.71910000,0.17493933,779.43406121,0.00000000,0.00000000,0.00000000,0.00000000,0.00000000,0.00000000,0.00000000,0.00000000,0.00000000,0.00000000,0.00000000
258.50000000,5.56562700,11.71670000,0.17516467,779.27443788,0.00000000,0.00000000,0.00000000,0.00000000,0.00000000,0.00000000,0.00000000,0.00000000,0.00000000,0.00000000,0.00000000
259.00000000,5.58499400,11.71110000,0.17535244,778.90198345,0.00000000,0.00000000,0.00000000,0.00000000,0.00000000,0.00000000,0.00000000,0.00000000,0.00000000,0.00000000,0.00000000
259.50000000,5.60392200,11.70550000,0.17554022,778.52952902,0.00000000,0.00000000,0.00000000,0.00000000,0.00000000,0.00000000,0.00000000,0.00000000,0.00000000,0.00000000,0.00000000
260.00000000,5.62335700,11.70230000,0.17576544,778.31669791,0.00000000,0.00000000,0.00000000,0.00000000,0.00000000,0.00000000,0.00000000,0.00000000,0.00000000,0.00000000,0.00000000
260.50000000,5.64296100,11.69750000,0.17587811,777.99745125,0.00000000,0.00000000,0.00000000,0.00000000,0.00000000,0.00000000,0.00000000,0.00000000,0.00000000,0.00000000,0.00000000
261.00000000,5.66192300,11.69040000,0.17602833,777.52523224,0.00000000,0.00000000,0.00000000,0.00000000,0.00000000,0.00000000,0.00000000,0.00000000,0.00000000,0.00000000,0.00000000
261.50000000,5.68132500,11.68720000,0.17621611,777.31240114,0.00000000,0.00000000,0.00000000,0.00000000,0.00000000,0.00000000,0.00000000,0.00000000,0.00000000,0.00000000,0.00000000
262.00000000,5.70092900,11.68080000,0.17629122,776.88673893,0.00000000,0.00000000,0.00000000,0.00000000,0.00000000,0.00000000,0.00000000,0.00000000,0.00000000,0.00000000,0.00000000
262.50000000,5.72043100,11.67280000,0.17647900,776.35466117,0.00000000,0.00000000,0.00000000,0.00000000,0.00000000,0.00000000,0.00000000,0.00000000,0.00000000,0.00000000,0.00000000
263.00000000,5.73996900,11.67200000,0.17655422,776.30145339,0.00000000,0.00000000,0.00000000,0.00000000,0.00000000,0.00000000,0.00000000,0.00000000,0.00000000,0.00000000,0.00000000
263.50000000,5.75957200,11.66160000,0.17670433,775.60975230,0.00000000,0.00000000,0.00000000,0.00000000,0.00000000,0.00000000,0.00000000,0.00000000,0.00000000,0.00000000,0.00000000
264.00000000,5.77951400,11.65930000,0.17681700,775.45677995,0.00000000,0.00000000,0.00000000,0.00000000,0.00000000,0.00000000,0.00000000,0.00000000,0.00000000,0.00000000,0.00000000
264.50000000,5.79942200,11.64970000,0.17685456,774.81828663,0.00000000,0.00000000,0.00000000,0.00000000,0.00000000,0.00000000,0.00000000,0.00000000,0.00000000,0.00000000,0.00000000
265.00000000,5.81906000,11.63930000,0.17692967,774.12658554,0.00000000,0.00000000,0.00000000,0.00000000,0.00000000,0.00000000,0.00000000,0.00000000,0.00000000,0.00000000,0.00000000
265.50000000,5.83910400,11.65050000,0.17704233,774.87149441,0.00000000,0.00000000,0.00000000,0.00000000,0.00000000,0.00000000,0.00000000,0.00000000,0.00000000,0.00000000,0.00000000
266.00000000,5.85941700,11.62420000,0.17715500,773.12228877,0.00000000,0.00000000,0.00000000,0.00000000,0.00000000,0.00000000,0.00000000,0.00000000,0.00000000,0.00000000,0.00000000
266.50000000,5.87935900,11.61620000,0.17711744,772.59021101,0.00000000,0.00000000,0.00000000,0.00000000,0.00000000,0.00000000,0.00000000,0.00000000,0.00000000,0.00000000,0.00000000
267.00000000,5.89970600,11.61060000,0.17726767,772.21775657,0.00000000,0.00000000,0.00000000,0.00000000,0.00000000,0.00000000,0.00000000,0.00000000,0.00000000,0.00000000,0.00000000
267.50000000,5.91981700,11.60020000,0.17730522,771.52605549,0.00000000,0.00000000,0.00000000,0.00000000,0.00000000,0.00000000,0.00000000,0.00000000,0.00000000,0.00000000,0.00000000
268.00000000,5.94019900,11.58990000,0.17734278,770.84100537,0.00000000,0.00000000,0.00000000,0.00000000,0.00000000,0.00000000,0.00000000,0.00000000,0.00000000,0.00000000,0.00000000
268.50000000,5.96007200,11.58110000,0.17734278,770.25571983,0.00000000,0.00000000,0.00000000,0.00000000,0.00000000,0.00000000,0.00000000,0.00000000,0.00000000,0.00000000,0.00000000
269.00000000,5.98089300,11.57230000,0.17738033,769.67043429,0.00000000,0.00000000,0.00000000,0.00000000,0.00000000,0.00000000,0.00000000,0.00000000,0.00000000,0.00000000,0.00000000
269.50000000,6.00117200,11.56600000,0.17745544,769.25142306,0.00000000,0.00000000,0.00000000,0.00000000,0.00000000,0.00000000,0.00000000,0.00000000,0.00000000,0.00000000,0.00000000
270.00000000,6.02131600,11.55000000,0.17745544,768.18726753,0.00000000,0.00000000,0.00000000,0.00000000,0.00000000,0.00000000,0.00000000,0.00000000,0.00000000,0.00000000,0.00000000
270.50000000,6.04146100,11.54200000,0.17745544,767.65518977,0.00000000,0.00000000,0.00000000,0.00000000,0.00000000,0.00000000,0.00000000,0.00000000,0.00000000,0.00000000,0.00000000
271.00000000,6.06224700,11.53250000,0.17749300,767.02334743,0.00000000,0.00000000,0.00000000,0.00000000,0.00000000,0.00000000,0.00000000,0.00000000,0.00000000,0.00000000,0.00000000
271.50000000,6.08283100,11.51810000,0.17753056,766.06560746,0.00000000,0.00000000,0.00000000,0.00000000,0.00000000,0.00000000,0.00000000,0.00000000,0.00000000,0.00000000,0.00000000
272.00000000,6.10324500,11.50530000,0.17756811,765.21428304,0.00000000,0.00000000,0.00000000,0.00000000,0.00000000,0.00000000,0.00000000,0.00000000,0.00000000,0.00000000,0.00000000
272.50000000,6.12413300,11.49260000,0.17753056,764.36960960,0.00000000,0.00000000,0.00000000,0.00000000,0.00000000,0.00000000,0.00000000,0.00000000,0.00000000,0.00000000,0.00000000
273.00000000,6.14454700,11.47900000,0.17756811,763.46507741,0.00000000,0.00000000,0.00000000,0.00000000,0.00000000,0.00000000,0.00000000,0.00000000,0.00000000,0.00000000,0.00000000
273.50000000,6.16553600,11.46790000,0.17760567,762.72681951,0.00000000,0.00000000,0.00000000,0.00000000,0.00000000,0.00000000,0.00000000,0.00000000,0.00000000,0.00000000,0.00000000
274.00000000,6.18635600,11.45350000,0.17753067,761.76907954,0.00000000,0.00000000,0.00000000,0.00000000,0.00000000,0.00000000,0.00000000,0.00000000,0.00000000,0.00000000,0.00000000
274.50000000,6.20683700,11.44150000,0.17760567,760.97096290,0.00000000,0.00000000,0.00000000,0.00000000,0.00000000,0.00000000,0.00000000,0.00000000,0.00000000,0.00000000,0.00000000
275.00000000,6.22748800,11.42560000,0.17753067,759.91345835,0.00000000,0.00000000,0.00000000,0.00000000,0.00000000,0.00000000,0.00000000,0.00000000,0.00000000,0.00000000,0.00000000
275.50000000,6.24844200,11.41600000,0.17756822,759.27496504,0.00000000,0.00000000,0.00000000,0.00000000,0.00000000,0.00000000,0.00000000,0.00000000,0.00000000,0.00000000,0.00000000
276.00000000,6.26919400,11.39370000,0.17760578,757.79179828,0.00000000,0.00000000,0.00000000,0.00000000,0.00000000,0.00000000,0.00000000,0.00000000,0.00000000,0.00000000,0.00000000
276.50000000,6.29035100,11.37460000,0.17756822,756.52146262,0.00000000,0.00000000,0.00000000,0.00000000,0.00000000,0.00000000,0.00000000,0.00000000,0.00000000,0.00000000,0.00000000
277.00000000,6.31117100,11.35860000,0.17756822,755.45730710,0.00000000,0.00000000,0.00000000,0.00000000,0.00000000,0.00000000,0.00000000,0.00000000,0.00000000,0.00000000,0.00000000
277.50000000,6.33303800,11.34110000,0.17753078,754.29338700,0.00000000,0.00000000,0.00000000,0.00000000,0.00000000,0.00000000,0.00000000,0.00000000,0.00000000,0.00000000,0.00000000
278.00000000,6.35385700,11.32350000,0.17756833,753.12281592,0.00000000,0.00000000,0.00000000,0.00000000,0.00000000,0.00000000,0.00000000,0.00000000,0.00000000,0.00000000,0.00000000
278.50000000,6.37562200,11.30440000,0.17756833,751.85248027,0.00000000,0.00000000,0.00000000,0.00000000,0.00000000,0.00000000,0.00000000,0.00000000,0.00000000,0.00000000,0.00000000
279.00000000,6.39674600,11.28050000,0.17753078,750.26289796,0.00000000,0.00000000,0.00000000,0.00000000,0.00000000,0.00000000,0.00000000,0.00000000,0.00000000,0.00000000,0.00000000
279.50000000,6.41827500,11.25410000,0.17756833,748.50704135,0.00000000,0.00000000,0.00000000,0.00000000,0.00000000,0.00000000,0.00000000,0.00000000,0.00000000,0.00000000,0.00000000
280.00000000,6.43953400,11.22220000,0.17749333,746.38538128,0.00000000,0.00000000,0.00000000,0.00000000,0.00000000,0.00000000,0.00000000,0.00000000,0.00000000,0.00000000,0.00000000
280.50000000,6.46096200,11.20870000,0.17749333,745.48750005,0.00000000,0.00000000,0.00000000,0.00000000,0.00000000,0.00000000,0.00000000,0.00000000,0.00000000,0.00000000,0.00000000
281.00000000,6.48249200,11.18640000,0.17749344,744.00433329,0.00000000,0.00000000,0.00000000,0.00000000,0.00000000,0.00000000,0.00000000,0.00000000,0.00000000,0.00000000,0.00000000
281.50000000,6.50439400,11.15760000,0.17745589,742.08885335,0.00000000,0.00000000,0.00000000,0.00000000,0.00000000,0.00000000,0.00000000,0.00000000,0.00000000,0.00000000,0.00000000
282.00000000,6.52562100,11.13050000,0.17749356,740.28643994,0.00000000,0.00000000,0.00000000,0.00000000,0.00000000,0.00000000,0.00000000,0.00000000,0.00000000,0.00000000,0.00000000
282.50000000,6.54728800,11.10180000,0.17745600,738.37761097,0.00000000,0.00000000,0.00000000,0.00000000,0.00000000,0.00000000,0.00000000,0.00000000,0.00000000,0.00000000,0.00000000
283.00000000,6.56956500,11.06350000,0.17741856,735.83028869,0.00000000,0.00000000,0.00000000,0.00000000,0.00000000,0.00000000,0.00000000,0.00000000,0.00000000,0.00000000,0.00000000
283.50000000,6.59191000,11.03480000,0.17745622,733.92145972,0.00000000,0.00000000,0.00000000,0.00000000,0.00000000,0.00000000,0.00000000,0.00000000,0.00000000,0.00000000,0.00000000
284.00000000,6.61446000,10.98620000,0.17741878,730.68908732,0.00000000,0.00000000,0.00000000,0.00000000,0.00000000,0.00000000,0.00000000,0.00000000,0.00000000,0.00000000,0.00000000
284.50000000,6.63670800,10.95030000,0.17734378,728.30138837,0.00000000,0.00000000,0.00000000,0.00000000,0.00000000,0.00000000,0.00000000,0.00000000,0.00000000,0.00000000,0.00000000
285.00000000,6.66047900,10.89850000,0.17738144,724.85618487,0.00000000,0.00000000,0.00000000,0.00000000,0.00000000,0.00000000,0.00000000,0.00000000,0.00000000,0.00000000,0.00000000
285.50000000,6.68452300,10.84820000,0.17734411,721.51074595,0.00000000,0.00000000,0.00000000,0.00000000,0.00000000,0.00000000,0.00000000,0.00000000,0.00000000,0.00000000,0.00000000
286.00000000,6.70806300,10.77960000,0.17730678,716.94817914,0.00000000,0.00000000,0.00000000,0.00000000,0.00000000,0.00000000,0.00000000,0.00000000,0.00000000,0.00000000,0.00000000
286.50000000,6.73279000,10.71900000,0.17730689,712.91769010,0.00000000,0.00000000,0.00000000,0.00000000,0.00000000,0.00000000,0.00000000,0.00000000,0.00000000,0.00000000,0.00000000
287.00000000,6.75918100,10.63530000,0.17719444,707.35082653,0.00000000,0.00000000,0.00000000,0.00000000,0.00000000,0.00000000,0.00000000,0.00000000,0.00000000,0.00000000,0.00000000
287.50000000,6.78849100,10.51890000,0.17715722,699.60909511,0.00000000,0.00000000,0.00000000,0.00000000,0.00000000,0.00000000,0.00000000,0.00000000,0.00000000,0.00000000,0.00000000
