Repository: noberito/ethz

**MODELLING AND CALIBRATING A POLYN YIELD SURFACE FUNCTION**

---

In the context of my research assistant internship at ETH Zurich, I have to implement and find an operationnal strategy to calibrate a yield surface function based on the polyN model which is a homogenous polynomial of degree N.

To make the calibration operationnal please copy paste a folder "{material}_results" containing the csv files for a given material in the lab_data directory and then change the parameters you want in the polyN_optimization/param.txt. Then run polyN_optimization/optimize_polyN.py. The coefficients of the polyN function will be accessible in the polyN_coeff.npy file.

File: polyN_optimization/results_exp/DP780/UT_60_3.csv (part 3 of 3)
Time[s],Displacement[mm],Force[kN],EngStrain_longi,EngStress[MPa],TrueStrain,TrueStress[MPa],TrueStrainRate[1/s],PlasticStrain_longi,PlasticStress[MPa],PlasticStrain_thick,PlasticStrain_width,R-Value,Thickness[mm],Width[mm], Young's Modulus [MPa]
214.00000000,4.04956400,11.94000000,0.12979244,793.06169374,0.12203394,895.99510956,0.00084438,0.00000000,0.00000000,0.00000000,0.00000000,0.00000000,0.00000000,0.00000000,0.00000000
214.50000000,4.06555100,11.93760000,0.13028067,792.90228435,0.12246598,896.20212256,0.00086408,0.00000000,0.00000000,0.00000000,0.00000000,0.00000000,0.00000000,0.00000000,0.00000000
215.00000000,4.08113400,11.93040000,0.13073522,792.42405619,0.12286806,896.02179127,0.00080416,0.00000000,0.00000000,0.00000000,0.00000000,0.00000000,0.00000000,0.00000000,0.00000000
215.50000000,4.09729000,11.94000000,0.13117833,793.06169374,0.12325986,897.09420495,0.00078360,0.00000000,0.00000000,0.00000000,0.00000000,0.00000000,0.00000000,0.00000000,0.00000000
216.00000000,4.11358200,11.93680000,0.13164778,792.84914789,0.12367478,897.22597632,0.00082984,0.00000000,0.00000000,0.00000000,0.00000000,0.00000000,0.00000000,0.00000000,0.00000000
216.50000000,4.12909700,11.94080000,0.13208722,793.11483020,0.12406303,897.87516502,0.00077649,0.00000000,0.00000000,0.00000000,0.00000000,0.00000000,0.00000000,0.00000000,0.00000000
217.00000000,4.14532200,11.94240000,0.13253411,793.22110312,0.12445770,898.34995694,0.00078934,0.00000000,0.00000000,0.00000000,0.00000000,0.00000000,0.00000000,0.00000000,0.00000000
217.50000000,4.16161400,11.94000000,0.13298856,793.06169374,0.12485888,898.52982285,0.00080237,0.00000000,0.00000000,0.00000000,0.00000000,0.00000000,0.00000000,0.00000000,0.00000000
218.00000000,4.17716200,11.94000000,0.13347678,793.06169374,0.12528970,898.91701319,0.00086165,0.00000000,0.00000000,0.00000000,0.00000000,0.00000000,0.00000000,0.00000000,0.00000000
218.50000000,4.19338700,11.93920000,0.13392756,793.00855727,0.12568732,899.21425488,0.00079523,0.00000000,0.00000000,0.00000000,0.00000000,0.00000000,0.00000000,0.00000000,0.00000000
219.00000000,4.20913800,11.94080000,0.13441578,793.11483020,0.12611779,899.72197697,0.00086093,0.00000000,0.00000000,0.00000000,0.00000000,0.00000000,0.00000000,0.00000000,0.00000000
219.50000000,4.22539600,11.94000000,0.13482889,793.06169374,0.12648188,899.98932072,0.00072819,0.00000000,0.00000000,0.00000000,0.00000000,0.00000000,0.00000000,0.00000000,0.00000000
220.00000000,4.24131700,11.93760000,0.13524200,792.90228435,0.12684584,900.13597509,0.00072793,0.00000000,0.00000000,0.00000000,0.00000000,0.00000000,0.00000000,0.00000000,0.00000000
220.50000000,4.25784500,11.93760000,0.13573022,792.90228435,0.12727581,900.52308761,0.00085994,0.00000000,0.00000000,0.00000000,0.00000000,0.00000000,0.00000000,0.00000000,0.00000000
221.00000000,4.27376600,11.93920000,0.13618089,793.00855727,0.12767254,901.00116750,0.00079346,0.00000000,0.00000000,0.00000000,0.00000000,0.00000000,0.00000000,0.00000000,0.00000000
221.50000000,4.29012500,11.94160000,0.13663167,793.16796666,0.12806921,901.53982789,0.00079334,0.00000000,0.00000000,0.00000000,0.00000000,0.00000000,0.00000000,0.00000000,0.00000000
222.00000000,4.30662000,11.93920000,0.13715744,793.00855727,0.12853168,901.77558441,0.00092494,0.00000000,0.00000000,0.00000000,0.00000000,0.00000000,0.00000000,0.00000000,0.00000000
222.50000000,4.32352100,11.93760000,0.13760811,792.90228435,0.12892791,902.01207000,0.00079246,0.00000000,0.00000000,0.00000000,0.00000000,0.00000000,0.00000000,0.00000000,0.00000000
223.00000000,4.34008300,11.94160000,0.13805878,793.16796666,0.12932398,902.67176671,0.00079215,0.00000000,0.00000000,0.00000000,0.00000000,0.00000000,0.00000000,0.00000000,0.00000000
223.50000000,4.35644300,11.93840000,0.13850944,792.95542081,0.12971990,902.78723562,0.00079184,0.00000000,0.00000000,0.00000000,0.00000000,0.00000000,0.00000000,0.00000000,0.00000000
224.00000000,4.37324200,11.93680000,0.13896011,792.84914789,0.13011566,903.02355357,0.00079152,0.00000000,0.00000000,0.00000000,0.00000000,0.00000000,0.00000000,0.00000000,0.00000000
224.50000000,4.38956800,11.93360000,0.13937333,792.63660204,0.13047840,903.10900739,0.00072548,0.00000000,0.00000000,0.00000000,0.00000000,0.00000000,0.00000000,0.00000000,0.00000000
225.00000000,4.40602900,11.93520000,0.13982400,792.74287496,0.13087386,903.58735471,0.00079092,0.00000000,0.00000000,0.00000000,0.00000000,0.00000000,0.00000000,0.00000000,0.00000000
225.50000000,4.42276000,11.93600000,0.14031222,792.79601143,0.13130210,904.03498156,0.00085648,0.00000000,0.00000000,0.00000000,0.00000000,0.00000000,0.00000000,0.00000000,0.00000000
226.00000000,4.43969500,11.93280000,0.14072533,792.58346558,0.13166432,904.12003797,0.00072443,0.00000000,0.00000000,0.00000000,0.00000000,0.00000000,0.00000000,0.00000000,0.00000000
226.50000000,4.45669700,11.93520000,0.14117600,792.74287496,0.13205931,904.65914308,0.00078998,0.00000000,0.00000000,0.00000000,0.00000000,0.00000000,0.00000000,0.00000000,0.00000000
227.00000000,4.47315800,11.93120000,0.14162667,792.47719265,0.13245415,904.71309586,0.00078967,0.00000000,0.00000000,0.00000000,0.00000000,0.00000000,0.00000000,0.00000000,0.00000000
227.50000000,4.48988900,11.92960000,0.14203989,792.37091973,0.13281604,904.91919713,0.00072379,0.00000000,0.00000000,0.00000000,0.00000000,0.00000000,0.00000000,0.00000000,0.00000000
228.00000000,4.50695900,11.93360000,0.14245300,792.63660204,0.13317771,905.55006391,0.00072333,0.00000000,0.00000000,0.00000000,0.00000000,0.00000000,0.00000000,0.00000000,0.00000000
228.50000000,4.52372400,11.92880000,0.14290367,792.31778327,0.13357210,905.54289966,0.00078879,0.00000000,0.00000000,0.00000000,0.00000000,0.00000000,0.00000000,0.00000000,0.00000000
229.00000000,4.54096300,11.93040000,0.14335433,792.42405619,0.13396634,906.02147849,0.00078848,0.00000000,0.00000000,0.00000000,0.00000000,0.00000000,0.00000000,0.00000000,0.00000000
229.50000000,4.55806600,11.94320000,0.14376744,793.27423958,0.13432759,907.32124975,0.00072250,0.00000000,0.00000000,0.00000000,0.00000000,0.00000000,0.00000000,0.00000000,0.00000000
230.00000000,4.57510200,11.92720000,0.14418067,792.21151035,0.00000000,0.00000000,0.00000000,0.00000000,0.00000000,0.00000000,0.00000000,0.00000000,0.00000000,0.00000000,0.00000000
230.50000000,4.59203600,11.92640000,0.14466889,792.15837388,0.00000000,0.00000000,0.00000000,0.00000000,0.00000000,0.00000000,0.00000000,0.00000000,0.00000000,0.00000000,0.00000000
231.00000000,4.60913900,11.92400000,0.14508200,791.99896450,0.00000000,0.00000000,0.00000000,0.00000000,0.00000000,0.00000000,0.00000000,0.00000000,0.00000000,0.00000000,0.00000000
231.50000000,4.62647900,11.92400000,0.14542000,791.99896450,0.00000000,0.00000000,0.00000000,0.00000000,0.00000000,0.00000000,0.00000000,0.00000000,0.00000000,0.00000000,0.00000000
232.00000000,4.64341400,11.92400000,0.14583311,791.99896450,0.00000000,0.00000000,0.00000000,0.00000000,0.00000000,0.00000000,0.00000000,0.00000000,0.00000000,0.00000000,0.00000000
232.50000000,4.66088900,11.92160000,0.14628378,791.83955511,0.00000000,0.00000000,0.00000000,0.00000000,0.00000000,0.00000000,0.00000000,0.00000000,0.00000000,0.00000000,0.00000000
233.00000000,4.67809300,11.92400000,0.14665944,791.99896450,0.00000000,0.00000000,0.00000000,0.00000000,0.00000000,0.00000000,0.00000000,0.00000000,0.00000000,0.00000000,0.00000000
233.50000000,4.69600800,11.91840000,0.14707256,791.62700926,0.00000000,0.00000000,0.00000000,0.00000000,0.00000000,0.00000000,0.00000000,0.00000000,0.00000000,0.00000000,0.00000000
234.00000000,4.71331400,11.92000000,0.14748567,791.73328219,0.00000000,0.00000000,0.00000000,0.00000000,0.00000000,0.00000000,0.00000000,0.00000000,0.00000000,0.00000000,0.00000000
234.50000000,4.73095800,11.91680000,0.14789878,791.52073634,0.00000000,0.00000000,0.00000000,0.00000000,0.00000000,0.00000000,0.00000000,0.00000000,0.00000000,0.00000000,0.00000000
235.00000000,4.74877100,11.91360000,0.14831189,791.30819049,0.00000000,0.00000000,0.00000000,0.00000000,0.00000000,0.00000000,0.00000000,0.00000000,0.00000000,0.00000000,0.00000000
235.50000000,4.76648300,11.91210000,0.14864989,791.20855963,0.00000000,0.00000000,0.00000000,0.00000000,0.00000000,0.00000000,0.00000000,0.00000000,0.00000000,0.00000000,0.00000000
236.00000000,4.78463400,11.90810000,0.14902544,790.94287732,0.00000000,0.00000000,0.00000000,0.00000000,0.00000000,0.00000000,0.00000000,0.00000000,0.00000000,0.00000000,0.00000000
236.50000000,4.80241400,11.91130000,0.14943856,791.15542317,0.00000000,0.00000000,0.00000000,0.00000000,0.00000000,0.00000000,0.00000000,0.00000000,0.00000000,0.00000000,0.00000000
237.00000000,4.82042900,11.90570000,0.14981411,790.78346793,0.00000000,0.00000000,0.00000000,0.00000000,0.00000000,0.00000000,0.00000000,0.00000000,0.00000000,0.00000000,0.00000000
237.50000000,4.83824300,11.90570000,0.15015211,790.78346793,0.00000000,0.00000000,0.00000000,0.00000000,0.00000000,0.00000000,0.00000000,0.00000000,0.00000000,0.00000000,0.00000000
238.00000000,4.85629200,11.90490000,0.15056533,790.73033147,0.00000000,0.00000000,0.00000000,0.00000000,0.00000000,0.00000000,0.00000000,0.00000000,0.00000000,0.00000000,0.00000000
238.50000000,4.87383500,11.89770000,0.15086578,790.25210331,0.00000000,0.00000000,0.00000000,0.00000000,0.00000000,0.00000000,0.00000000,0.00000000,0.00000000,0.00000000,0.00000000
239.00000000,4.89202000,11.89850000,0.15124133,790.30523978,0.00000000,0.00000000,0.00000000,0.00000000,0.00000000,0.00000000,0.00000000,0.00000000,0.00000000,0.00000000,0.00000000
239.50000000,4.90942800,11.89130000,0.15157933,789.82701162,0.00000000,0.00000000,0.00000000,0.00000000,0.00000000,0.00000000,0.00000000,0.00000000,0.00000000,0.00000000,0.00000000
240.00000000,4.92866000,11.88890000,0.15191733,789.66760223,0.00000000,0.00000000,0.00000000,0.00000000,0.00000000,0.00000000,0.00000000,0.00000000,0.00000000,0.00000000,0.00000000
240.50000000,4.94667600,11.88890000,0.15225533,789.66760223,0.00000000,0.00000000,0.00000000,0.00000000,0.00000000,0.00000000,0.00000000,0.00000000,0.00000000,0.00000000,0.00000000
241.00000000,4.96563900,11.88330000,0.15255578,789.29564700,0.00000000,0.00000000,0.00000000,0.00000000,0.00000000,0.00000000,0.00000000,0.00000000,0.00000000,0.00000000,0.00000000
241.50000000,4.98399300,11.88250000,0.15289378,789.24251054,0.00000000,0.00000000,0.00000000,0.00000000,0.00000000,0.00000000,0.00000000,0.00000000,0.00000000,0.00000000,0.00000000
242.00000000,5.00275200,11.87860000,0.15319422,788.98347029,0.00000000,0.00000000,0.00000000,0.00000000,0.00000000,0.00000000,0.00000000,0.00000000,0.00000000,0.00000000,0.00000000
242.50000000,5.02090300,11.87460000,0.15345711,788.71778798,0.00000000,0.00000000,0.00000000,0.00000000,0.00000000,0.00000000,0.00000000,0.00000000,0.00000000,0.00000000,0.00000000
243.00000000,5.03993300,11.87220000,0.15375756,788.55837859,0.00000000,0.00000000,0.00000000,0.00000000,0.00000000,0.00000000,0.00000000,0.00000000,0.00000000,0.00000000,0.00000000
243.50000000,5.05832100,11.86740000,0.15402044,788.23955982,0.00000000,0.00000000,0.00000000,0.00000000,0.00000000,0.00000000,0.00000000,0.00000000,0.00000000,0.00000000,0.00000000
244.00000000,5.07721600,11.86660000,0.15428333,788.18642336,0.00000000,0.00000000,0.00000000,0.00000000,0.00000000,0.00000000,0.00000000,0.00000000,0.00000000,0.00000000,0.00000000
244.50000000,5.09678700,11.85860000,0.15462144,787.65505874,0.00000000,0.00000000,0.00000000,0.00000000,0.00000000,0.00000000,0.00000000,0.00000000,0.00000000,0.00000000,0.00000000
245.00000000,5.11524200,11.84990000,0.15484678,787.07719972,0.00000000,0.00000000,0.00000000,0.00000000,0.00000000,0.00000000,0.00000000,0.00000000,0.00000000,0.00000000,0.00000000
245.50000000,5.13430600,11.85300000,0.15507200,787.28310350,0.00000000,0.00000000,0.00000000,0.00000000,0.00000000,0.00000000,0.00000000,0.00000000,0.00000000,0.00000000,0.00000000
246.00000000,5.15374100,11.84670000,0.15537256,786.86465387,0.00000000,0.00000000,0.00000000,0.00000000,0.00000000,0.00000000,0.00000000,0.00000000,0.00000000,0.00000000,0.00000000
246.50000000,5.17297400,11.84030000,0.15559789,786.43956217,0.00000000,0.00000000,0.00000000,0.00000000,0.00000000,0.00000000,0.00000000,0.00000000,0.00000000,0.00000000,0.00000000
247.00000000,5.19291700,11.83710000,0.15582322,786.22701632,0.00000000,0.00000000,0.00000000,0.00000000,0.00000000,0.00000000,0.00000000,0.00000000,0.00000000,0.00000000,0.00000000
247.50000000,5.21154100,11.83390000,0.15604856,786.01447048,0.00000000,0.00000000,0.00000000,0.00000000,0.00000000,0.00000000,0.00000000,0.00000000,0.00000000,0.00000000,0.00000000
248.00000000,5.23148400,11.82990000,0.15619867,785.74878817,0.00000000,0.00000000,0.00000000,0.00000000,0.00000000,0.00000000,0.00000000,0.00000000,0.00000000,0.00000000,0.00000000
248.50000000,5.25095300,11.82350000,0.15638656,785.32369647,0.00000000,0.00000000,0.00000000,0.00000000,0.00000000,0.00000000,0.00000000,0.00000000,0.00000000,0.00000000,0.00000000
249.00000000,5.27089600,11.81560000,0.15661189,784.79897391,0.00000000,0.00000000,0.00000000,0.00000000,0.00000000,0.00000000,0.00000000,0.00000000,0.00000000,0.00000000,0.00000000
249.50000000,5.29046600,11.80840000,0.15676211,784.32074575,0.00000000,0.00000000,0.00000000,0.00000000,0.00000000,0.00000000,0.00000000,0.00000000,0.00000000,0.00000000,0.00000000
250.00000000,5.31000300,11.80200000,0.15694978,783.89565406,0.00000000,0.00000000,0.00000000,0.00000000,0.00000000,0.00000000,0.00000000,0.00000000,0.00000000,0.00000000,0.00000000
250.50000000,5.32984500,11.78920000,0.15710011,783.04547067,0.00000000,0.00000000,0.00000000,0.00000000,0.00000000,0.00000000,0.00000000,0.00000000,0.00000000,0.00000000,0.00000000
251.00000000,5.34901000,11.80840000,0.15725022,784.32074575,0.00000000,0.00000000,0.00000000,0.00000000,0.00000000,0.00000000,0.00000000,0.00000000,0.00000000,0.00000000,0.00000000
251.50000000,5.36945900,11.78290000,0.15732544,782.62702103,0.00000000,0.00000000,0.00000000,0.00000000,0.00000000,0.00000000,0.00000000,0.00000000,0.00000000,0.00000000,0.00000000
252.00000000,5.38903000,11.77250000,0.15747556,781.93624703,0.00000000,0.00000000,0.00000000,0.00000000,0.00000000,0.00000000,0.00000000,0.00000000,0.00000000,0.00000000,0.00000000
252.50000000,5.40914200,11.76930000,0.15758822,781.72370118,0.00000000,0.00000000,0.00000000,0.00000000,0.00000000,0.00000000,0.00000000,0.00000000,0.00000000,0.00000000,0.00000000
253.00000000,5.42928700,11.75970000,0.15770089,781.08606364,0.00000000,0.00000000,0.00000000,0.00000000,0.00000000,0.00000000,0.00000000,0.00000000,0.00000000,0.00000000,0.00000000
253.50000000,5.44885800,11.75340000,0.15781367,780.66761400,0.00000000,0.00000000,0.00000000,0.00000000,0.00000000,0.00000000,0.00000000,0.00000000,0.00000000,0.00000000,0.00000000
254.00000000,5.46994900,11.74380000,0.15792622,780.02997646,0.00000000,0.00000000,0.00000000,0.00000000,0.00000000,0.00000000,0.00000000,0.00000000,0.00000000,0.00000000,0.00000000
254.50000000,5.49050000,11.73100000,0.15796378,779.17979307,0.00000000,0.00000000,0.00000000,0.00000000,0.00000000,0.00000000,0.00000000,0.00000000,0.00000000,0.00000000,0.00000000
255.00000000,5.51000400,11.72940000,0.15800133,779.07352014,0.00000000,0.00000000,0.00000000,0.00000000,0.00000000,0.00000000,0.00000000,0.00000000,0.00000000,0.00000000,0.00000000
255.50000000,5.53112900,11.72070000,0.15811400,778.49566112,0.00000000,0.00000000,0.00000000,0.00000000,0.00000000,0.00000000,0.00000000,0.00000000,0.00000000,0.00000000,0.00000000
256.00000000,5.55100400,11.70870000,0.15818911,777.69861419,0.00000000,0.00000000,0.00000000,0.00000000,0.00000000,0.00000000,0.00000000,0.00000000,0.00000000,0.00000000,0.00000000
256.50000000,5.57192700,11.70070000,0.15822667,777.16724957,0.00000000,0.00000000,0.00000000,0.00000000,0.00000000,0.00000000,0.00000000,0.00000000,0.00000000,0.00000000,0.00000000
257.00000000,5.59200500,11.68800000,0.15826422,776.32370824,0.00000000,0.00000000,0.00000000,0.00000000,0.00000000,0.00000000,0.00000000,0.00000000,0.00000000,0.00000000,0.00000000
257.50000000,5.61238700,11.68080000,0.15837678,775.84548008,0.00000000,0.00000000,0.00000000,0.00000000,0.00000000,0.00000000,0.00000000,0.00000000,0.00000000,0.00000000,0.00000000
258.00000000,5.63334300,11.66880000,0.15837689,775.04843315,0.00000000,0.00000000,0.00000000,0.00000000,0.00000000,0.00000000,0.00000000,0.00000000,0.00000000,0.00000000,0.00000000
258.50000000,5.65325200,11.66640000,0.15841433,774.88902377,0.00000000,0.00000000,0.00000000,0.00000000,0.00000000,0.00000000,0.00000000,0.00000000,0.00000000,0.00000000,0.00000000
259.00000000,5.67437700,11.64730000,0.15845189,773.62039074,0.00000000,0.00000000,0.00000000,0.00000000,0.00000000,0.00000000,0.00000000,0.00000000,0.00000000,0.00000000,0.00000000
259.50000000,5.69482700,11.63050000,0.15845189,772.50452504,0.00000000,0.00000000,0.00000000,0.00000000,0.00000000,0.00000000,0.00000000,0.00000000,0.00000000,0.00000000,0.00000000
260.00000000,5.71558100,11.61940000,0.15848944,771.76725663,0.00000000,0.00000000,0.00000000,0.00000000,0.00000000,0.00000000,0.00000000,0.00000000,0.00000000,0.00000000,0.00000000
260.50000000,5.73731400,11.60900000,0.15852700,771.07648263,0.00000000,0.00000000,0.00000000,0.00000000,0.00000000,0.00000000,0.00000000,0.00000000,0.00000000,0.00000000,0.00000000
261.00000000,5.75705400,11.59550000,0.15852700,770.17980483,0.00000000,0.00000000,0.00000000,0.00000000,0.00000000,0.00000000,0.00000000,0.00000000,0.00000000,0.00000000,0.00000000
261.50000000,5.77834900,11.58430000,0.15852700,769.43589437,0.00000000,0.00000000,0.00000000,0.00000000,0.00000000,0.00000000,0.00000000,0.00000000,0.00000000,0.00000000,0.00000000
262.00000000,5.79920400,11.56750000,0.15852700,768.32002867,0.00000000,0.00000000,0.00000000,0.00000000,0.00000000,0.00000000,0.00000000,0.00000000,0.00000000,0.00000000,0.00000000
262.50000000,5.81989000,11.55080000,0.15852700,767.21080503,0.00000000,0.00000000,0.00000000,0.00000000,0.00000000,0.00000000,0.00000000,0.00000000,0.00000000,0.00000000,0.00000000
263.00000000,5.84098200,11.53800000,0.15856456,766.36062164,0.00000000,0.00000000,0.00000000,0.00000000,0.00000000,0.00000000,0.00000000,0.00000000,0.00000000,0.00000000,0.00000000
263.50000000,5.86136400,11.52050000,0.15852700,765.19826153,0.00000000,0.00000000,0.00000000,0.00000000,0.00000000,0.00000000,0.00000000,0.00000000,0.00000000,0.00000000,0.00000000
264.00000000,5.88269200,11.50690000,0.15856444,764.29494168,0.00000000,0.00000000,0.00000000,0.00000000,0.00000000,0.00000000,0.00000000,0.00000000,0.00000000,0.00000000,0.00000000
264.50000000,5.90327700,11.49500000,0.15852700,763.50453681,0.00000000,0.00000000,0.00000000,0.00000000,0.00000000,0.00000000,0.00000000,0.00000000,0.00000000,0.00000000,0.00000000
265.00000000,5.92447100,11.47420000,0.15852689,762.12298880,0.00000000,0.00000000,0.00000000,0.00000000,0.00000000,0.00000000,0.00000000,0.00000000,0.00000000,0.00000000,0.00000000
265.50000000,5.94634100,11.45270000,0.15852689,760.69494639,0.00000000,0.00000000,0.00000000,0.00000000,0.00000000,0.00000000,0.00000000,0.00000000,0.00000000,0.00000000,0.00000000
266.00000000,5.96689200,11.43520000,0.15852689,759.53258628,0.00000000,0.00000000,0.00000000,0.00000000,0.00000000,0.00000000,0.00000000,0.00000000,0.00000000,0.00000000,0.00000000
266.50000000,5.98883000,11.41600000,0.15848933,758.25731120,0.00000000,0.00000000,0.00000000,0.00000000,0.00000000,0.00000000,0.00000000,0.00000000,0.00000000,0.00000000,0.00000000
267.00000000,6.00989000,11.39850000,0.15852689,757.09495109,0.00000000,0.00000000,0.00000000,0.00000000,0.00000000,0.00000000,0.00000000,0.00000000,0.00000000,0.00000000,0.00000000
267.50000000,6.03145600,11.36980000,0.15856444,755.18868052,0.00000000,0.00000000,0.00000000,0.00000000,0.00000000,0.00000000,0.00000000,0.00000000,0.00000000,0.00000000,0.00000000
268.00000000,6.05302400,11.35060000,0.15852678,753.91340544,0.00000000,0.00000000,0.00000000,0.00000000,0.00000000,0.00000000,0.00000000,0.00000000,0.00000000,0.00000000,0.00000000
268.50000000,6.07449000,11.32350000,0.15852678,752.11340779,0.00000000,0.00000000,0.00000000,0.00000000,0.00000000,0.00000000,0.00000000,0.00000000,0.00000000,0.00000000,0.00000000
269.00000000,6.09565300,11.29960000,0.15852678,750.52595599,0.00000000,0.00000000,0.00000000,0.00000000,0.00000000,0.00000000,0.00000000,0.00000000,0.00000000,0.00000000,0.00000000
269.50000000,6.11786400,11.27330000,0.15848922,748.77909481,0.00000000,0.00000000,0.00000000,0.00000000,0.00000000,0.00000000,0.00000000,0.00000000,0.00000000,0.00000000,0.00000000
270.00000000,6.14007700,11.24140000,0.15848922,746.66027839,0.00000000,0.00000000,0.00000000,0.00000000,0.00000000,0.00000000,0.00000000,0.00000000,0.00000000,0.00000000,0.00000000
270.50000000,6.16280000,11.21030000,0.15848922,744.59459843,0.00000000,0.00000000,0.00000000,0.00000000,0.00000000,0.00000000,0.00000000,0.00000000,0.00000000,0.00000000,0.00000000
271.00000000,6.18512000,11.15760000,0.15845156,741.09423401,0.00000000,0.00000000,0.00000000,0.00000000,0.00000000,0.00000000,0.00000000,0.00000000,0.00000000,0.00000000,0.00000000
271.50000000,6.20971200,11.10820000,0.15841411,737.81305748,0.00000000,0.00000000,0.00000000,0.00000000,0.00000000,0.00000000,0.00000000,0.00000000,0.00000000,0.00000000,0.00000000
